Repository: wujunming1/superalloy-project

File: 国际高温合金会议论文和数据/数据汇总/力学性能/mechanicproperty_totalelongation.csv (part 1 of 11)
"/加工温度(4h于1080℃（1980℉）","/加工温度(4h于1110℃（2030℉）","/油淬)，试样盘尺寸","/油淬与时效)，试样盘尺寸","/温度","/状态","/空冷)，试样盘尺寸","/组成","_id","Al","B","C","Cb","Co","Cr","Fe","Hf","Mn","Mo","N","Nb","Ni","Re","Si","Ta","Ti","W","Y","Zr","一次时效/温度","一次时效及空冷/时间","二次时效/温度","二次时效及空冷/时间","力学性能/总延伸率A","固溶/时间","固溶/温度","固溶处理油淬/时间","固溶处理油淬/温度","固溶热处理/加热时间","固溶热处理/加热温度","固溶热处理/升温速度","固溶热处理/炉冷时间","固溶热处理/炉冷温度","固溶热处理/第一次保温时间","固溶热处理/第一次保温温度","固溶热处理/第三次保温时间","固溶热处理/第三次保温温度","固溶热处理/第二次保温时间","固溶热处理/第二次保温温度","固溶热处理/第四次保温时间","固溶热处理/第四次保温温度","均匀化处理/时间","均匀化处理/温度","备注","应力破裂测试/力","应力破裂测试/温度","拉伸实验/测试温度","拉伸测试/ 温度","拉伸测试/测试温度","拉伸测试/温度","持久性极限试验/应力","持久性极限试验/时间","持久极限试验/温度","持久测试/应力","持久测试/温度","摘录出处","数据DOI","数据审核者","数据来源方式","数据生产者","数据采集时间","时效/低温时效温度","时效/高温时效温度","时效处理/时间","时效处理/温度","时效处理空冷/时间","时效处理空冷/温度","最小量热等静压制的/试验温度","材料牌号","标准热处理后油淬/时间","棒料拉伸测试/温度","测试温度/温度","测量温度/温度","热处理1/时间","热处理1/温度","热处理2/时间","热处理2/温度","热处理3/时间","热处理3/温度","热处理与测试/保温时间(第一步)","热处理与测试/保温时间(第二步)","热处理与测试/冷却方式(第一步)","热处理与测试/冷却方式(第二步)","热处理与测试/测试温度","热处理与测试/温度(第一步)","热处理与测试/温度(第二步)","热处理工艺/一次空冷温度","热处理工艺/二次空冷温度","热处理工艺/冷却时间","热处理工艺/冷去时间","热处理工艺/炉冷温度","热处理工艺/空冷温度","热挤压/热挤压温度","热等静压制和挤压的/试验温度","热等静压制和锻造的/试验温度","热等静压制的/试验温度","热等静压制的（a）/试验温度","热轧/厚度","热轧/温度","热轧/热轧时间","热轧/热轧温度","焊前热处理/时间","焊前热处理/温度","片料拉伸测试/温度","直径/坯料直径","真空热挤/挤压率","真空热挤/温度","硼含量/体积比浓度","空冷热处理1/时间","空冷热处理1/温度","空冷热处理2/时间","空冷热处理2/温度","空冷热处理3/时间","空冷热处理3/温度","第1步热处理/时间","第1步热处理/温度","第2步热处理/冷却速率","第2步热处理/时间","第2步热处理/温度","第2步热处理/空冷","第3步热处理/时间","第3步热处理/温度","第3步热处理/空冷","第4步热处理/时间","第4步热处理/温度","第一次轧制/温度","第二次轧制/温度","等温锻造/变形量","等温锻造/温度","蠕变断裂测试/拉力","蠕变断裂测试/温度","蠕变测试/时间","蠕变测试/测试温度","蠕变测试/温度","蠕变测试/蠕变应力","蠕变测试/蠕变时间","蠕变试验/应力","蠕变试验/时间","蠕变试验/温度","试样置于高温/放置温度","退火/退火时间","退火/退火温度","重量/铸锭重量","锻造和锻轧的/试验温度"
,,,,,,,,"ObjectId(""5b4c9523e6b1a81674aab5af"")","3.5","0.010","0.04","3.5","8.0","14.0",,,,"3.5",,,"61wt.%",,,,"2.5","3.5",,"0.05",,,,,"9.6%",,,,,,,,,,,,,,,,,,,,"",,,,,,,,,,,,"B.A. Ewing, Green K A. Polycrystalline Grain Controlled Castings for Rotating Compressor and Turbine Components[C]// Superalloys. 1984:33-42.","10.11961/mater0203.MGI.20171221.ds.0072","尹海清","摘录","张柳","2018-01-09",,,,,,,,"AF5 95",,,"120℉",,,,,,,,,,,,,,,,,,,,,,,,,,,,,,,,,,,,,,,,,,,,,,,,,,,,,,,,,,,,,,,,,,,,,,,,
,,,,,,,,"ObjectId(""5b4c9537e6b1a81674aab5b7"")","3.5","0.010","0.04","3.5","8.0","14.0",,,,"3.5",,,"61wt.%",,,,"2.5","3.5",,"0.05",,,,,"17.1%",,,,,,,,,,,,,,,,,,,,"",,,,,,,,,,,,"B.A. Ewing, Green K A. Polycrystalline Grain Controlled Castings for Rotating Compressor and Turbine Components[C]// Superalloys. 1984:33-42.","10.11961/mater0203.MGI.20171221.ds.0072","尹海清","摘录","张柳","2018-01-09",,,,,,,,"AF5 95",,,,,,,,,,,,,,,,,,,,,,,,,,,,,,,,,,,,,,,,,,,,,,,,,,,,,,,,,,,,,"90ksi","1200 ℉",,,,,,,,,,,,,
,,,,,,,,"ObjectId(""5b4c954fe6b1a81674aab5c1"")","0.5",,"","5.1",,"19.0","18.5",,"0.2","3.0",,,"52.5wt.%",,"0.04",,"0.9",,,,,,,,"8%",,,,,,,,,,,,,,,,,,,,"",,,,,,,,,,,,"B.A. Ewing, Green K A. Polycrystalline Grain Controlled Castings for Rotating Compressor and Turbine Components[C]// Superalloys. 1984:33-42.","10.11961/mater0203.MGI.20171221.ds.0072","尹海清","摘录","张柳","2018-01-09",,,,,,,,"Inconel 718",,,,,,,,,,,,,,,,,,,,,,,,,,,,,,,,,,,,,,,,,,,,,,,,,,,,,,,,,,,,,"90ksi","1200 ℉",,,,,,,,,,,,,
,,,,,,,,"ObjectId(""5b4c955ae6b1a81674aab5c5"")","3.5","0.010","0.04","3.5","8.0","14.0",,,,"3.5",,,"61wt.%",,,,"2.5","3.5",,"0.05",,,,,"13%",,,,,,,,,,,,,,,,,,,,"",,,,,,,,,,,,"B.A. Ewing, Green K A. Polycrystalline Grain Controlled Castings for Rotating Compressor and Turbine Components[C]// Superalloys. 1984:33-42.","10.11961/mater0203.MGI.20171221.ds.0072","尹海清","摘录","张柳","2018-01-09",,,,,,,,"AF5 95",,,"70℉",,,,,,,,,,,,,,,,,,,,,,,,,,,,,,,,,,,,,,,,,,,,,,,,,,,,,,,,,,,,,,,,,,,,,,,,
,,,,,,,,"ObjectId(""5b4c956de6b1a81674aab5cb"")","0.5",,"","5.1",,"19.0","18.5",,"0.2","3.0",,,"52.5wt.%",,"0.04",,"0.9",,,,,,,,"22%",,,,,,,,,,,,,,,,,,,,"",,,,,,,,,,,,"B.A. Ewing, Green K A. Polycrystalline Grain Controlled Castings for Rotating Compressor and Turbine Components[C]// Superalloys. 1984:33-42.","10.11961/mater0203.MGI.20171221.ds.0072","尹海清","摘录","张柳","2018-01-09",,,,,,,,"Inconel 718",,,"120℉",,,,,,,,,,,,,,,,,,,,,,,,,,,,,,,,,,,,,,,,,,,,,,,,,,,,,,,,,,,,,,,,,,,,,,,,
,,,,,,,,"ObjectId(""5b4c9572e6b1a81674aab5cd"")","3.1","0.020","0.12",,"9.0","12.4",,,,"1.9",,,"61wt.%",,,"3.9","4.5","3.8",,"0.10",,,,,"7.6%",,,,,,,,,,,,,,,,,,,,"",,,,,,,,,,,,"B.A. Ewing, Green K A. Polycrystalline Grain Controlled Castings for Rotating Compressor and Turbine Components[C]// Superalloys. 1984:33-42.","10.11961/mater0203.MGI.20171221.ds.0072","尹海清","摘录","张柳","2018-01-09",,,,,,,,"IN-792",,,"120℉",,,,,,,,,,,,,,,,,,,,,,,,,,,,,,,,,,,,,,,,,,,,,,,,,,,,,,,,,,,,,,,,,,,,,,,,
,,,,,,,,"ObjectId(""5b4c9581e6b1a81674aab5d3"")","0.5",,"","5.1",,"19.0","18.5",,"0.2","3.0",,,"52.5wt.%",,"0.04",,"0.9",,,,,,,,"26.6%",,,,,,,,,,,,,,,,,,,,"",,,,,,,,,,,,"B.A. Ewing, Green K A. Polycrystalline Grain Controlled Castings for Rotating Compressor and Turbine Components[C]// Superalloys. 1984:33-42.","10.11961/mater0203.MGI.20171221.ds.0072","尹海清","摘录","张柳","2018-01-09",,,,,,,,"Inconel 718",,,"70℉",,,,,,,,,,,,,,,,,,,,,,,,,,,,,,,,,,,,,,,,,,,,,,,,,,,,,,,,,,,,,,,,,,,,,,,,
,,,,,,,,"ObjectId(""5b4c9599e6b1a81674aab5dd"")","3.1","0.020","0.12",,"9.0","12.4",,,,"1.9",,,"61wt.%",,,"3.9","4.5","3.8",,"0.10",,,,,"4.3%",,,,,,,,,,,,,,,,,,,,"",,,,,,,,,,,,"B.A. Ewing, Green K A. Polycrystalline Grain Controlled Castings for Rotating Compressor and Turbine Components[C]// Superalloys. 1984:33-42.","10.11961/mater0203.MGI.20171221.ds.0072","尹海清","摘录","张柳","2018-01-09",,,,,,,,"IN-792",,,,,,,,,,,,,,,,,,,,,,,,,,,,,,,,,,,,,,,,,,,,,,,,,,,,,,,,,,,,,"75ksi","1400 ℉",,,,,,,,,,,,,
,,,,,,,,"ObjectId(""5b4c95a4e6b1a81674aab5e1"")","3.1","0.020","0.12",,"9.0","12.4",,,,"1.9",,,"61wt.%",,,"3.9","4.5","3.8",,"0.10",,,,,"5%",,,,,,,,,,,,,,,,,,,,"",,,,,,,,,,,,"B.A. Ewing, Green K A. Polycrystalline Grain Controlled Castings for Rotating Compressor and Turbine Components[C]// Superalloys. 1984:33-42.","10.11961/mater0203.MGI.20171221.ds.0072","尹海清","摘录","张柳","2018-01-09",,,,,,,,"IN-792",,,,,,,,,,,,,,,,,,,,,,,,,,,,,,,,,,,,,,,,,,,,,,,,,,,,,,,,,,,,,"75ksi","1400 ℉",,,,,,,,,,,,,
,,,,,,,,"ObjectId(""5b4c95c6e6b1a81674aab5ed"")","3.4","0.015","0.09",,"9.0","12.6",,,,"2.0",,,"61wt.%",,,"4.0","4.1","4.0",,"0.11",,,,,"3.8%",,,,,,,,,,,,,,,,,,,,"",,,,,,,,,,,,"B.A. Ewing, Green K A. Polycrystalline Grain Controlled Castings for Rotating Compressor and Turbine Components[C]// Superalloys. 1984:33-42.","10.11961/mater0203.MGI.20171221.ds.0072","尹海清","摘录","张柳","2018-01-09",,,,,,,,"MOD 5A",,,,,,,,,,,,,,,,,,,,,,,,,,,,,,,,,,,,,,,,,,,,,,,,,,,,,,,,,,,,,"95ksi","1400 ℉",,,,,,,,,,,,,
,,,,,,,,"ObjectId(""5b4c95d3e6b1a81674aab5f1"")","3.1","0.020","0.12",,"9.0","12.4",,,,"1.9",,,"61wt.%",,,"3.9","4.5","3.8",,"0.10",,,,,"6.4%",,,,,,,,,,,,,,,,,,,,"",,,,,,,,,,,,"B.A. Ewing, Green K A. Polycrystalline Grain Controlled Castings for Rotating Compressor and Turbine Components[C]// Superalloys. 1984:33-42.","10.11961/mater0203.MGI.20171221.ds.0072","尹海清","摘录","张柳","2018-01-09",,,,,,,,"IN-792",,,"70℉",,,,,,,,,,,,,,,,,,,,,,,,,,,,,,,,,,,,,,,,,,,,,,,,,,,,,,,,,,,,,,,,,,,,,,,,
,,,,,,,,"ObjectId(""5b4c95f0e6b1a81674aab5fd"")","3.1","0.020","0.12",,"9.0","12.4",,,,"1.9",,,"61wt.%",,,"3.9","4.5","3.8",,"0.10",,,,,"4.7%",,,,,,,,,,,,,,,,,,,,"",,,,,,,,,,,,"B.A. Ewing, Green K A. Polycrystalline Grain Controlled Castings for Rotating Compressor and Turbine Components[C]// Superalloys. 1984:33-42.","10.11961/mater0203.MGI.20171221.ds.0072","尹海清","摘录","张柳","2018-01-09",,,,,,,,"IN-792",,,"120℉",,,,,,,,,,,,,,,,,,,,,,,,,,,,,,,,,,,,,,,,,,,,,,,,,,,,,,,,,,,,,,,,,,,,,,,,
,,,,,,,,"ObjectId(""5b4c95fae6b1a81674aab601"")","3.1","0.020","0.12",,"9.0","12.4",,,,"1.9",,,"61wt.%",,,"3.9","4.5","3.8",,"0.10",,,,,"4%",,,,,,,,,,,,,,,,,,,,"",,,,,,,,,,,,"B.A. Ewing, Green K A. Polycrystalline Grain Controlled Castings for Rotating Compressor and Turbine Components[C]// Superalloys. 1984:33-42.","10.11961/mater0203.MGI.20171221.ds.0072","尹海清","摘录","张柳","2018-01-09",,,,,,,,"IN-792",,,"70℉",,,,,,,,,,,,,,,,,,,,,,,,,,,,,,,,,,,,,,,,,,,,,,,,,,,,,,,,,,,,,,,,,,,,,,,,
,,,,,,,,"ObjectId(""5b4c9604e6b1a81674aab603"")","3.4","0.015","0.09",,"9.0","12.6",,,,"2.0",,,"61wt.%",,,"4.0","4.1","4.0",,"0.11",,,,,"5.4%",,,,,,,,,,,,,,,,,,,,"",,,,,,,,,,,,"B.A. Ewing, Green K A. Polycrystalline Grain Controlled Castings for Rotating Compressor and Turbine Components[C]// Superalloys. 1984:33-42.","10.11961/mater0203.MGI.20171221.ds.0072","尹海清","摘录","张柳","2018-01-09",,,,,,,,"MOD 5A",,,,,,,,,,,,,,,,,,,,,,,,,,,,,,,,,,,,,,,,,,,,,,,,,,,,,,,,,,,,,"95ksi","1400 ℉",,,,,,,,,,,,,
,,,,,,,,"ObjectId(""5b4c962be6b1a81674aab613"")","3.4","0.015","0.09",,"9.0","12.6",,,,"2.0",,,"61wt.%",,,"4.0","4.1","4.0",,"0.11",,,,,"5.4%",,,,,,,,,,,,,,,,,,,,"",,,,,,,,,,,,"B.A. Ewing, Green K A. Polycrystalline Grain Controlled Castings for Rotating Compressor and Turbine Components[C]// Superalloys. 1984:33-42.","10.11961/mater0203.MGI.20171221.ds.0072","尹海清","摘录","张柳","2018-01-09",,,,,,,,"MOD 5A",,,"70℉",,,,,,,,,,,,,,,,,,,,,,,,,,,,,,,,,,,,,,,,,,,,,,,,,,,,,,,,,,,,,,,,,,,,,,,,
,,,,,,,,"ObjectId(""5b4c9635e6b1a81674aab617"")","3.4","0.015","0.09",,"9.0","12.6",,,,"2.0",,,"61wt.%",,,"4.0","4.1","4.0",,"0.11",,,,,"6.8%",,,,,,,,,,,,,,,,,,,,"",,,,,,,,,,,,"B.A. Ewing, Green K A. Polycrystalline Grain Controlled Castings for Rotating Compressor and Turbine Components[C]// Superalloys. 1984:33-42.","10.11961/mater0203.MGI.20171221.ds.0072","尹海清","摘录","张柳","2018-01-09",,,,,,,,"MOD 5A",,,"70℉",,,,,,,,,,,,,,,,,,,,,,,,,,,,,,,,,,,,,,,,,,,,,,,,,,,,,,,,,,,,,,,,,,,,,,,,
,,,,,,,,"ObjectId(""5b4c963ee6b1a81674aab61b"")","3.4","0.015","0.09",,"9.0","12.6",,,,"2.0",,,"61wt.%",,,"4.0","4.1","4.0",,"0.11",,,,,"6%",,,,,,,,,,,,,,,,,,,,"",,,,,,,,,,,,"B.A. Ewing, Green K A. Polycrystalline Grain Controlled Castings for Rotating Compressor and Turbine Components[C]// Superalloys. 1984:33-42.","10.11961/mater0203.MGI.20171221.ds.0072","尹海清","摘录","张柳","2018-01-09",,,,,,,,"MOD 5A",,,"70℉",,,,,,,,,,,,,,,,,,,,,,,,,,,,,,,,,,,,,,,,,,,,,,,,,,,,,,,,,,,,,,,,,,,,,,,,
,,,,,,,,"ObjectId(""5b4c9687e6b1a81674aab635"")","3.4","0.015","0.09",,"9.0","12.6",,,,"2.0",,,"61wt.%",,,"4.0","4.1","4.0",,"0.11",,,,,"6.2%",,,,,,,,,,,,,,,,,,,,"",,,,,,,,,,,,"B.A. Ewing, Green K A. Polycrystalline Grain Controlled Castings for Rotating Compressor and Turbine Components[C]// Superalloys. 1984:33-42.","10.11961/mater0203.MGI.20171221.ds.0072","尹海清","摘录","张柳","2018-01-09",,,,,,,,"MOD 5A",,,"70℉",,,,,,,,,,,,,,,,,,,,,,,,,,,,,,,,,,,,,,,,,,,,,,,,,,,,,,,,,,,,,,,,,,,,,,,,
,,,,,,,,"ObjectId(""5b4ca6a4e6b1a81674aabc45"")","6","0.015","0.l",,"10","6.5wt.%",,"1.5",,"1.7",,,"Balance","3",,"4","0","6.5",,"0.l",,,,,"45.9817%",,,,,,,,,,,,,,,,,,,,"",,,,,,"2124.06oF",,,,,,"Cetel A D, Duhl D N. Second Generation Columnar Grain Nickel-Base Superalloy[J]. 1992.","10.11961/mater0203.MGI.20171221.ds.0035","张瑞杰","摘录","黄淋","2018-01-09",,,,,,,,"PWA1426",,,,,"4h","2240oF","4h","1975oF","12h","1600oF",,,,,,,,,,,,,,,,,,,,,,,,,,,,,,,,,,,,,,,,,,,,,,,,,,,,,,,,,,,,,,,,,
,,,,,,,,"ObjectId(""5b4ca6d8e6b1a81674aabc57"")","6","0.015","0.l",,"10","6.5wt.%",,"1.5",,"1.7",,,"Balance","3",,"4","0","6.5",,"0.l",,,,,"9.07835%",,,,,,,,,,,,,,,,,,,,"",,,,,,"1601.45oF",,,,,,"Cetel A D, Duhl D N. Second Generation Columnar Grain Nickel-Base Superalloy[J]. 1992.","10.11961/mater0203.MGI.20171221.ds.0035","张瑞杰","摘录","黄淋","2018-01-09",,,,,,,,"PWA1426",,,,,"4h","2240oF","4h","1975oF","12h","1600oF",,,,,,,,,,,,,,,,,,,,,,,,,,,,,,,,,,,,,,,,,,,,,,,,,,,,,,,,,,,,,,,,,
,,,,,,,,"ObjectId(""5b4ca6dce6b1a81674aabc59"")","6","0.015","0.l",,"10","6.5wt.%",,"1.5",,"1.7",,,"Balance","3",,"4","0","6.5",,"0.l",,,,,"46.0014%",,,,,,,,,,,,,,,,,,,,"",,,,,,"2007.5oF",,,,,,"Cetel A D, Duhl D N. Second Generation Columnar Grain Nickel-Base Superalloy[J]. 1992.","10.11961/mater0203.MGI.20171221.ds.0035","张瑞杰","摘录","黄淋","2018-01-09",,,,,,,,"PWA1426",,,,,"4h","2240oF","4h","1975oF","12h","1600oF",,,,,,,,,,,,,,,,,,,,,,,,,,,,,,,,,,,,,,,,,,,,,,,,,,,,,,,,,,,,,,,,,
,,,,,,,,"ObjectId(""5b4ca6e1e6b1a81674aabc5b"")","6","0.015","0.l",,"10","6.5wt.%",,"1.5",,"1.7",,,"Balance","3",,"4","0","6.5",,"0.l",,,,,"6.02745%",,,,,,,,,,,,,,,,,,,,"",,,,,,"1613.91oF",,,,,,"Cetel A D, Duhl D N. Second Generation Columnar Grain Nickel-Base Superalloy[J]. 1992.","10.11961/mater0203.MGI.20171221.ds.0035","张瑞杰","摘录","黄淋","2018-01-09",,,,,,,,"PWA1426",,,,,"4h","2240oF","4h","1975oF","12h","1600oF",,,,,,,,,,,,,,,,,,,,,,,,,,,,,,,,,,,,,,,,,,,,,,,,,,,,,,,,,,,,,,,,,
,,,,,,,,"ObjectId(""5b4ca6e6e6b1a81674aabc5d"")","6","0.015","0.l",,"10","6.5wt.%",,"1.5",,"1.7",,,"Balance","3",,"4","0","6.5",,"0.l",,,,,"24.0494%",,,,,,,,,,,,,,,,,,,,"",,,,,,"2012.18oF",,,,,,"Cetel A D, Duhl D N. Second Generation Columnar Grain Nickel-Base Superalloy[J]. 1992.","10.11961/mater0203.MGI.20171221.ds.0035","张瑞杰","摘录","黄淋","2018-01-09",,,,,,,,"PWA1426",,,,,"4h","2240oF","4h","1975oF","12h","1600oF",,,,,,,,,,,,,,,,,,,,,,,,,,,,,,,,,,,,,,,,,,,,,,,,,,,,,,,,,,,,,,,,,
,,,,,,,,"ObjectId(""5b4ca6ebe6b1a81674aabc5f"")","6","0.015","0.l",,"10","6.5wt.%",,"1.5",,"1.7",,,"Balance","3",,"4","0","6.5",,"0.l",,,,,"17.3774%",,,,,,,,,,,,,,,,,,,,"",,,,,,"1803.72oF",,,,,,"Cetel A D, Duhl D N. Second Generation Columnar Grain Nickel-Base Superalloy[J]. 1992.","10.11961/mater0203.MGI.20171221.ds.0035","张瑞杰","摘录","黄淋","2018-01-09",,,,,,,,"PWA1426",,,,,"4h","2240oF","4h","1975oF","12h","1600oF",,,,,,,,,,,,,,,,,,,,,,,,,,,,,,,,,,,,,,,,,,,,,,,,,,,,,,,,,,,,,,,,,
,,,,,,,,"ObjectId(""5b4ca6f0e6b1a81674aabc61"")","6","0.015","0.l",,"10","6.5wt.%",,"1.5",,"1.7",,,"Balance","3",,"4","0","6.5",,"0.l",,,,,"41.1051%",,,,,,,,,,,,,,,,,,,,"",,,,,,"2115.2oF",,,,,,"Cetel A D, Duhl D N. Second Generation Columnar Grain Nickel-Base Superalloy[J]. 1992.","10.11961/mater0203.MGI.20171221.ds.0035","张瑞杰","摘录","黄淋","2018-01-09",,,,,,,,"PWA1426",,,,,"4h","2240oF","4h","1975oF","12h","1600oF",,,,,,,,,,,,,,,,,,,,,,,,,,,,,,,,,,,,,,,,,,,,,,,,,,,,,,,,,,,,,,,,,
,,,,,,,,"ObjectId(""5b4ca6f5e6b1a81674aabc63"")","6","0.015","0.l",,"10","6.5wt.%",,"1.5",,"1.7",,,"Balance","3",,"4","0","6.5",,"0.l",,,,,"15.9873%",,,,,,,,,,,,,,,,,,,,"",,,,,,"1611.15oF",,,,,,"Cetel A D, Duhl D N. Second Generation Columnar Grain Nickel-Base Superalloy[J]. 1992.","10.11961/mater0203.MGI.20171221.ds.0035","张瑞杰","摘录","黄淋","2018-01-09",,,,,,,,"PWA1426",,,,,"4h","2240oF","4h","1975oF","12h","1600oF",,,,,,,,,,,,,,,,,,,,,,,,,,,,,,,,,,,,,,,,,,,,,,,,,,,,,,,,,,,,,,,,,
,,,,,,,,"ObjectId(""5b4ca6fae6b1a81674aabc65"")","6","0.015","0.l",,"10","6.5wt.%",,"1.5",,"1.7",,,"Balance","3",,"4","0","6.5",,"0.l",,,,,"27.098%",,,,,,,,,,,,,,,,,,,,"",,,,,,"2013.43oF",,,,,,"Cetel A D, Duhl D N. Second Generation Columnar Grain Nickel-Base Superalloy[J]. 1992.","10.11961/mater0203.MGI.20171221.ds.0035","张瑞杰","摘录","黄淋","2018-01-09",,,,,,,,"PWA1426",,,,,"4h","2240oF","4h","1975oF","12h","1600oF",,,,,,,,,,,,,,,,,,,,,,,,,,,,,,,,,,,,,,,,,,,,,,,,,,,,,,,,,,,,,,,,,
,,,,,,,,"ObjectId(""5b4ca6ffe6b1a81674aabc67"")","6","0.015","0.l",,"10","6.5wt.%",,"1.5",,"1.7",,,"Balance","3",,"4","0","6.5",,"0.l",,,,,"10.9063%",,,,,,,,,,,,,,,,,,,,"",,,,,,"1609.06oF",,,,,,"Cetel A D, Duhl D N. Second Generation Columnar Grain Nickel-Base Superalloy[J]. 1992.","10.11961/mater0203.MGI.20171221.ds.0035","张瑞杰","摘录","黄淋","2018-01-09",,,,,,,,"PWA1426",,,,,"4h","2240oF","4h","1975oF","12h","1600oF",,,,,,,,,,,,,,,,,,,,,,,,,,,,,,,,,,,,,,,,,,,,,,,,,,,,,,,,,,,,,,,,,
,,,,,,,,"ObjectId(""5b4ca704e6b1a81674aabc69"")","6","0.015","0.l",,"10","6.5wt.%",,"1.5",,"1.7",,,"Balance","3",,"4","0","6.5",,"0.l",,,,,"18.0197%",,,,,,,,,,,,,,,,,,,,"",,,,,,"1611.99oF",,,,,,"Cetel A D, Duhl D N. Second Generation Columnar Grain Nickel-Base Superalloy[J]. 1992.","10.11961/mater0203.MGI.20171221.ds.0035","张瑞杰","摘录","黄淋","2018-01-09",,,,,,,,"PWA1426",,,,,"4h","2240oF","4h","1975oF","12h","1600oF",,,,,,,,,,,,,,,,,,,,,,,,,,,,,,,,,,,,,,,,,,,,,,,,,,,,,,,,,,,,,,,,,
,,,,,,,,"ObjectId(""5b4ca709e6b1a81674aabc6b"")","6","0.015","0.l",,"10","6.5wt.%",,"1.5",,"1.7",,,"Balance","3",,"4","0","6.5",,"0.l",,,,,"30.1826%",,,,,,,,,,,,,,,,,,,,"",,,,,,"1802.13oF",,,,,,"Cetel A D, Duhl D N. Second Generation Columnar Grain Nickel-Base Superalloy[J]. 1992.","10.11961/mater0203.MGI.20171221.ds.0035","张瑞杰","摘录","黄淋","2018-01-09",,,,,,,,"PWA1426",,,,,"4h","2240oF","4h","1975oF","12h","1600oF",,,,,,,,,,,,,,,,,,,,,,,,,,,,,,,,,,,,,,,,,,,,,,,,,,,,,,,,,,,,,,,,,
,,,,,,,,"ObjectId(""5b4ca70de6b1a81674aabc6d"")","6","0.015","0.l",,"10","6.5wt.%",,"1.5",,"1.7",,,"Balance","3",,"4","0","6.5",,"0.l",,,,,"14.9711%",,,,,,,,,,,,,,,,,,,,"",,,,,,"1610.73oF",,,,,,"Cetel A D, Duhl D N. Second Generation Columnar Grain Nickel-Base Superalloy[J]. 1992.","10.11961/mater0203.MGI.20171221.ds.0035","张瑞杰","摘录","黄淋","2018-01-09",,,,,,,,"PWA1426",,,,,"4h","2240oF","4h","1975oF","12h","1600oF",,,,,,,,,,,,,,,,,,,,,,,,,,,,,,,,,,,,,,,,,,,,,,,,,,,,,,,,,,,,,,,,,
,,,,,,,,"ObjectId(""5b4ca712e6b1a81674aabc6f"")","6","0.015","0.l",,"10","6.5wt.%",,"1.5",,"1.7",,,"Balance","3",,"4","0","6.5",,"0.l",,,,,"16.7665%",,,,,,,,,,,,,,,,,,,,"",,,,,,"1810.33oF",,,,,,"Cetel A D, Duhl D N. Second Generation Columnar Grain Nickel-Base Superalloy[J]. 1992.","10.11961/mater0203.MGI.20171221.ds.0035","张瑞杰","摘录","黄淋","2018-01-09",,,,,,,,"PWA1426",,,,,"4h","2240oF","4h","1975oF","12h","1600oF",,,,,,,,,,,,,,,,,,,,,,,,,,,,,,,,,,,,,,,,,,,,,,,,,,,,,,,,,,,,,,,,,
,,,,,,,,"ObjectId(""5b4ca717e6b1a81674aabc71"")","6","0.015","0.l",,"10","6.5wt.%",,"1.5",,"1.7",,,"Balance","3",,"4","0","6.5",,"0.l",,,,,"21.2378%",,,,,,,,,,,,,,,,,,,,"",,,,,,"1812.17oF",,,,,,"Cetel A D, Duhl D N. Second Generation Columnar Grain Nickel-Base Superalloy[J]. 1992.","10.11961/mater0203.MGI.20171221.ds.0035","张瑞杰","摘录","黄淋","2018-01-09",,,,,,,,"PWA1426",,,,,"4h","2240oF","4h","1975oF","12h","1600oF",,,,,,,,,,,,,,,,,,,,,,,,,,,,,,,,,,,,,,,,,,,,,,,,,,,,,,,,,,,,,,,,,
,,,,,,,,"ObjectId(""5b4ca71ce6b1a81674aabc73"")","6","0.015","0.l",,"10","6.5wt.%",,"1.5",,"1.7",,,"Balance","3",,"4","0","6.5",,"0.l",,,,,"25.6765%",,,,,,,,,,,,,,,,,,,,"",,,,,,"2005.99oF",,,,,,"Cetel A D, Duhl D N. Second Generation Columnar Grain Nickel-Base Superalloy[J]. 1992.","10.11961/mater0203.MGI.20171221.ds.0035","张瑞杰","摘录","黄淋","2018-01-09",,,,,,,,"PWA1426",,,,,"4h","2240oF","4h","1975oF","12h","1600oF",,,,,,,,,,,,,,,,,,,,,,,,,,,,,,,,,,,,,,,,,,,,,,,,,,,,,,,,,,,,,,,,,
,,,,,,,,"ObjectId(""5b4ca727e6b1a81674aabc75"")","6","0.015","0.l",,"10","6.5wt.%",,"1.5",,"1.7",,,"Balance","3",,"4","0","6.5",,"0.l",,,,,"10.1619%",,,,,,,,,,,,,,,,,,,,"",,,,,,"1204.18oF",,,,,,"Cetel A D, Duhl D N. Second Generation Columnar Grain Nickel-Base Superalloy[J]. 1992.","10.11961/mater0203.MGI.20171221.ds.0035","张瑞杰","摘录","黄淋","2018-01-09",,,,,,,,"PWA1426",,,,,"4h","2240oF","4h","1975oF","12h","1600oF",,,,,,,,,,,,,,,,,,,,,,,,,,,,,,,,,,,,,,,,,,,,,,,,,,,,,,,,,,,,,,,,,
,,,,,,,,"ObjectId(""5b4ca72ce6b1a81674aabc77"")","6","0.015","0.l",,"10","6.5wt.%",,"1.5",,"1.7",,,"Balance","3",,"4","0","6.5",,"0.l",,,,,"16.4785%",,,,,,,,,,,,,,,,,,,,"",,,,,,"1110.78oF",,,,,,"Cetel A D, Duhl D N. Second Generation Columnar Grain Nickel-Base Superalloy[J]. 1992.","10.11961/mater0203.MGI.20171221.ds.0035","张瑞杰","摘录","黄淋","2018-01-09",,,,,,,,"PWA1426",,,,,"4h","2240oF","4h","1975oF","12h","1600oF",,,,,,,,,,,,,,,,,,,,,,,,,,,,,,,,,,,,,,,,,,,,,,,,,,,,,,,,,,,,,,,,,
,,,,,,,,"ObjectId(""5b4ca731e6b1a81674aabc79"")","6","0.015","0.l",,"10","6.5wt.%",,"1.5",,"1.7",,,"Balance","3",,"4","0","6.5",,"0.l",,,,,"6.43625%",,,,,,,,,,,,,,,,,,,,"",,,,,,"1600.36oF",,,,,,"Cetel A D, Duhl D N. Second Generation Columnar Grain Nickel-Base Superalloy[J]. 1992.","10.11961/mater0203.MGI.20171221.ds.0035","张瑞杰","摘录","黄淋","2018-01-09",,,,,,,,"PWA1426",,,,,"4h","2240oF","4h","1975oF","12h","1600oF",,,,,,,,,,,,,,,,,,,,,,,,,,,,,,,,,,,,,,,,,,,,,,,,,,,,,,,,,,,,,,,,,
,,,,,,,,"ObjectId(""5b4ca736e6b1a81674aabc7b"")","6","0.015","0.l",,"10","6.5wt.%",,"1.5",,"1.7",,,"Balance","3",,"4","0","6.5",,"0.l",,,,,"6.46877%",,,,,,,,,,,,,,,,,,,,"",,,,,,"1408.38oF",,,,,,"Cetel A D, Duhl D N. Second Generation Columnar Grain Nickel-Base Superalloy[J]. 1992.","10.11961/mater0203.MGI.20171221.ds.0035","张瑞杰","摘录","黄淋","2018-01-09",,,,,,,,"PWA1426",,,,,"4h","2240oF","4h","1975oF","12h","1600oF",,,,,,,,,,,,,,,,,,,,,,,,,,,,,,,,,,,,,,,,,,,,,,,,,,,,,,,,,,,,,,,,,
,,,,,,,,"ObjectId(""5b4ca73be6b1a81674aabc7d"")","6","0.015","0.l",,"10","6.5wt.%",,"1.5",,"1.7",,,"Balance","3",,"4","0","6.5",,"0.l",,,,,"13.3789%",,,,,,,,,,,,,,,,,,,,"",,,,,,"1411.22oF",,,,,,"Cetel A D, Duhl D N. Second Generation Columnar Grain Nickel-Base Superalloy[J]. 1992.","10.11961/mater0203.MGI.20171221.ds.0035","张瑞杰","摘录","黄淋","2018-01-09",,,,,,,,"PWA1426",,,,,"4h","2240oF","4h","1975oF","12h","1600oF",,,,,,,,,,,,,,,,,,,,,,,,,,,,,,,,,,,,,,,,,,,,,,,,,,,,,,,,,,,,,,,,,
,,,,,,,,"ObjectId(""5b4ca740e6b1a81674aabc7f"")","6","0.015","0.l",,"10","6.5wt.%",,"1.5",,"1.7",,,"Balance","3",,"4","0","6.5",,"0.l",,,,,"11.7541%",,,,,,,,,,,,,,,,,,,,"",,,,,,"1403.69oF",,,,,,"Cetel A D, Duhl D N. Second Generation Columnar Grain Nickel-Base Superalloy[J]. 1992.","10.11961/mater0203.MGI.20171221.ds.0035","张瑞杰","摘录","黄淋","2018-01-09",,,,,,,,"PWA1426",,,,,"4h","2240oF","4h","1975oF","12h","1600oF",,,,,,,,,,,,,,,,,,,,,,,,,,,,,,,,,,,,,,,,,,,,,,,,,,,,,,,,,,,,,,,,,
,,,,,,,,"ObjectId(""5b4ca745e6b1a81674aabc81"")","6","0.015","0.l",,"10","6.5wt.%",,"1.5",,"1.7",,,"Balance","3",,"4","0","6.5",,"0.l",,,,,"7.28288%",,,,,,,,,,,,,,,,,,,,"",,,,,,"1401.85oF",,,,,,"Cetel A D, Duhl D N. Second Generation Columnar Grain Nickel-Base Superalloy[J]. 1992.","10.11961/mater0203.MGI.20171221.ds.0035","张瑞杰","摘录","黄淋","2018-01-09",,,,,,,,"PWA1426",,,,,"4h","2240oF","4h","1975oF","12h","1600oF",,,,,,,,,,,,,,,,,,,,,,,,,,,,,,,,,,,,,,,,,,,,,,,,,,,,,,,,,,,,,,,,,
,,,,,,,,"ObjectId(""5b4ca74ae6b1a81674aabc83"")","6","0.015","0.l",,"10","6.5wt.%",,"1.5",,"1.7",,,"Balance","3",,"4","0","6.5",,"0.l",,,,,"15.0559%",,,,,,,,,,,,,,,,,,,,"",,,,,,"1110.19oF",,,,,,"Cetel A D, Duhl D N. Second Generation Columnar Grain Nickel-Base Superalloy[J]. 1992.","10.11961/mater0203.MGI.20171221.ds.0035","张瑞杰","摘录","黄淋","2018-01-09",,,,,,,,"PWA1426",,,,,"4h","2240oF","4h","1975oF","12h","1600oF",,,,,,,,,,,,,,,,,,,,,,,,,,,,,,,,,,,,,,,,,,,,,,,,,,,,,,,,,,,,,,,,,
,,,,,,,,"ObjectId(""5b4ca74fe6b1a81674aabc85"")","6","0.015","0.l",,"10","6.5wt.%",,"1.5",,"1.7",,,"Balance","3",,"4","0","6.5",,"0.l",,,,,"14.0397%",,,,,,,,,,,,,,,,,,,,"",,,,,,"1109.78oF",,,,,,"Cetel A D, Duhl D N. Second Generation Columnar Grain Nickel-Base Superalloy[J]. 1992.","10.11961/mater0203.MGI.20171221.ds.0035","张瑞杰","摘录","黄淋","2018-01-09",,,,,,,,"PWA1426",,,,,"4h","2240oF","4h","1975oF","12h","1600oF",,,,,,,,,,,,,,,,,,,,,,,,,,,,,,,,,,,,,,,,,,,,,,,,,,,,,,,,,,,,,,,,,
,,,,,,,,"ObjectId(""5b4ca754e6b1a81674aabc87"")","6","0.015","0.l",,"10","6.5wt.%",,"1.5",,"1.7",,,"Balance","3",,"4","0","6.5",,"0.l",,,,,"13.0235%",,,,,,,,,,,,,,,,,,,,"",,,,,,"1109.36oF",,,,,,"Cetel A D, Duhl D N. Second Generation Columnar Grain Nickel-Base Superalloy[J]. 1992.","10.11961/mater0203.MGI.20171221.ds.0035","张瑞杰","摘录","黄淋","2018-01-09",,,,,,,,"PWA1426",,,,,"4h","2240oF","4h","1975oF","12h","1600oF",,,,,,,,,,,,,,,,,,,,,,,,,,,,,,,,,,,,,,,,,,,,,,,,,,,,,,,,,,,,,,,,,
,,,,,,,,"ObjectId(""5b4ca758e6b1a81674aabc89"")","6","0.015","0.l",,"10","6.5wt.%",,"1.5",,"1.7",,,"Balance","3",,"4","0","6.5",,"0.l",,,,,"10.1282%",,,,,,,,,,,,,,,,,,,,"",,,,,,"1403.02oF",,,,,,"Cetel A D, Duhl D N. Second Generation Columnar Grain Nickel-Base Superalloy[J]. 1992.","10.11961/mater0203.MGI.20171221.ds.0035","张瑞杰","摘录","黄淋","2018-01-09",,,,,,,,"PWA1426",,,,,"4h","2240oF","4h","1975oF","12h","1600oF",,,,,,,,,,,,,,,,,,,,,,,,,,,,,,,,,,,,,,,,,,,,,,,,,,,,,,,,,,,,,,,,,
,,,,,,,,"ObjectId(""5b4ca75de6b1a81674aabc8b"")","6","0.015","0.l",,"10","6.5wt.%",,"1.5",,"1.7",,,"Balance","3",,"4","0","6.5",,"0.l",,,,,"8.70555%",,,,,,,,,,,,,,,,,,,,"",,,,,,"1402.44oF",,,,,,"Cetel A D, Duhl D N. Second Generation Columnar Grain Nickel-Base Superalloy[J]. 1992.","10.11961/mater0203.MGI.20171221.ds.0035","张瑞杰","摘录","黄淋","2018-01-09",,,,,,,,"PWA1426",,,,,"4h","2240oF","4h","1975oF","12h","1600oF",,,,,,,,,,,,,,,,,,,,,,,,,,,,,,,,,,,,,,,,,,,,,,,,,,,,,,,,,,,,,,,,,
,,,,,,,,"ObjectId(""5b4ca762e6b1a81674aabc8d"")","6","0.015","0.l",,"10","6.5wt.%",,"1.5",,"1.7",,,"Balance","3",,"4","0","6.5",,"0.l",,,,,"15.0396%",,,,,,,,,,,,,,,,,,,,"",,,,,,"1206.19oF",,,,,,"Cetel A D, Duhl D N. Second Generation Columnar Grain Nickel-Base Superalloy[J]. 1992.","10.11961/mater0203.MGI.20171221.ds.0035","张瑞杰","摘录","黄淋","2018-01-09",,,,,,,,"PWA1426",,,,,"4h","2240oF","4h","1975oF","12h","1600oF",,,,,,,,,,,,,,,,,,,,,,,,,,,,,,,,,,,,,,,,,,,,,,,,,,,,,,,,,,,,,,,,,
,,,,,,,,"ObjectId(""5b4ca767e6b1a81674aabc8f"")","6","0.015","0.l",,"10","6.5wt.%",,"1.5",,"1.7",,,"Balance","3",,"4","0","6.5",,"0.l",,,,,"17.698%",,,,,,,,,,,,,,,,,,,,"",,,,,,"1111.28oF",,,,,,"Cetel A D, Duhl D N. Second Generation Columnar Grain Nickel-Base Superalloy[J]. 1992.","10.11961/mater0203.MGI.20171221.ds.0035","张瑞杰","摘录","黄淋","2018-01-09",,,,,,,,"PWA1426",,,,,"4h","2240oF","4h","1975oF","12h","1600oF",,,,,,,,,,,,,,,,,,,,,,,,,,,,,,,,,,,,,,,,,,,,,,,,,,,,,,,,,,,,,,,,,
,,,,,,,,"ObjectId(""5b4ca76ce6b1a81674aabc91"")","6","0.015","0.l",,"10","6.5wt.%",,"1.5",,"1.7",,,"Balance","3",,"4","0","6.5",,"0.l",,,,,"13.9572%",,,,,,,,,,,,,,,,,,,,"",,,,,,"1596.6oF",,,,,,"Cetel A D, Duhl D N. Second Generation Columnar Grain Nickel-Base Superalloy[J]. 1992.","10.11961/mater0203.MGI.20171221.ds.0035","张瑞杰","摘录","黄淋","2018-01-09",,,,,,,,"PWA1426",,,,,"4h","2240oF","4h","1975oF","12h","1600oF",,,,,,,,,,,,,,,,,,,,,,,,,,,,,,,,,,,,,,,,,,,,,,,,,,,,,,,,,,,,,,,,,
,,,,,,,,"ObjectId(""5b4ca776e6b1a81674aabc93"")","6","0.015","0.l",,"10","6.5wt.%",,"1.5",,"1.7",,,"Balance","3",,"4","0","6.5",,"0.l",,,,,"10.0283%",,,,,,,,,,,,,,,,,,,,"",,,,,,"792.697oF",,,,,,"Cetel A D, Duhl D N. Second Generation Columnar Grain Nickel-Base Superalloy[J]. 1992.","10.11961/mater0203.MGI.20171221.ds.0035","张瑞杰","摘录","黄淋","2018-01-09",,,,,,,,"PWA1426",,,,,"4h","2240oF","4h","1975oF","12h","1600oF",,,,,,,,,,,,,,,,,,,,,,,,,,,,,,,,,,,,,,,,,,,,,,,,,,,,,,,,,,,,,,,,,
,,,,,,,,"ObjectId(""5b4ca77be6b1a81674aabc95"")","6","0.015","0.l",,"10","6.5wt.%",,"1.5",,"1.7",,,"Balance","3",,"4","0","6.5",,"0.l",,,,,"12.0085%",,,,,,,,,,,,,,,,,,,,"",,,,,,"1102.08oF",,,,,,"Cetel A D, Duhl D N. Second Generation Columnar Grain Nickel-Base Superalloy[J]. 1992.","10.11961/mater0203.MGI.20171221.ds.0035","张瑞杰","摘录","黄淋","2018-01-09",,,,,,,,"PWA1426",,,,,"4h","2240oF","4h","1975oF","12h","1600oF",,,,,,,,,,,,,,,,,,,,,,,,,,,,,,,,,,,,,,,,,,,,,,,,,,,,,,,,,,,,,,,,,
,,,,,,,,"ObjectId(""5b4ca780e6b1a81674aabc97"")","6","0.015","0.l",,"10","6.5wt.%",,"1.5",,"1.7",,,"Balance","3",,"4","0","6.5",,"0.l",,,,,"14.0919%",,,,,,,,,,,,,,,,,,,,"",,,,,,"801.226oF",,,,,,"Cetel A D, Duhl D N. Second Generation Columnar Grain Nickel-Base Superalloy[J]. 1992.","10.11961/mater0203.MGI.20171221.ds.0035","张瑞杰","摘录","黄淋","2018-01-09",,,,,,,,"PWA1426",,,,,"4h","2240oF","4h","1975oF","12h","1600oF",,,,,,,,,,,,,,,,,,,,,,,,,,,,,,,,,,,,,,,,,,,,,,,,,,,,,,,,,,,,,,,,,
,,,,,,,,"ObjectId(""5b4ca784e6b1a81674aabc99"")","6","0.015","0.l",,"10","6.5wt.%",,"1.5",,"1.7",,,"Balance","3",,"4","0","6.5",,"0.l",,,,,"9.5696%",,,,,,,,,,,,,,,,,,,,"",,,,,,"1101.08oF",,,,,,"Cetel A D, Duhl D N. Second Generation Columnar Grain Nickel-Base Superalloy[J]. 1992.","10.11961/mater0203.MGI.20171221.ds.0035","张瑞杰","摘录","黄淋","2018-01-09",,,,,,,,"PWA1426",,,,,"4h","2240oF","4h","1975oF","12h","1600oF",,,,,,,,,,,,,,,,,,,,,,,,,,,,,,,,,,,,,,,,,,,,,,,,,,,,,,,,,,,,,,,,,
,,,,,,,,"ObjectId(""5b4ca789e6b1a81674aabc9b"")","6","0.015","0.l",,"10","6.5wt.%",,"1.5",,"1.7",,,"Balance","3",,"4","0","6.5",,"0.l",,,,,"12.6693%",,,,,,,,,,,,,,,,,,,,"",,,,,,"800.641oF",,,,,,"Cetel A D, Duhl D N. Second Generation Columnar Grain Nickel-Base Superalloy[J]. 1992.","10.11961/mater0203.MGI.20171221.ds.0035","张瑞杰","摘录","黄淋","2018-01-09",,,,,,,,"PWA1426",,,,,"4h","2240oF","4h","1975oF","12h","1600oF",,,,,,,,,,,,,,,,,,,,,,,,,,,,,,,,,,,,,,,,,,,,,,,,,,,,,,,,,,,,,,,,,
,,,,,,,,"ObjectId(""5b4ca78ee6b1a81674aabc9d"")","6","0.015","0.l",,"10","6.5wt.%",,"1.5",,"1.7",,,"Balance","3",,"4","0","6.5",,"0.l",,,,,"11.3987%",,,,,,,,,,,,,,,,,,,,"",,,,,,"1101.83oF",,,,,,"Cetel A D, Duhl D N. Second Generation Columnar Grain Nickel-Base Superalloy[J]. 1992.","10.11961/mater0203.MGI.20171221.ds.0035","张瑞杰","摘录","黄淋","2018-01-09",,,,,,,,"PWA1426",,,,,"4h","2240oF","4h","1975oF","12h","1600oF",,,,,,,,,,,,,,,,,,,,,,,,,,,,,,,,,,,,,,,,,,,,,,,,,,,,,,,,,,,,,,,,,
,,,,,,,,"ObjectId(""5b4ca793e6b1a81674aabc9f"")","6","0.015","0.l",,"10","6.5wt.%",,"1.5",,"1.7",,,"Balance","3",,"4","0","6.5",,"0.l",,,,,"13.279%",,,,,,,,,,,,,,,,,,,,"",,,,,,"800.892oF",,,,,,"Cetel A D, Duhl D N. Second Generation Columnar Grain Nickel-Base Superalloy[J]. 1992.","10.11961/mater0203.MGI.20171221.ds.0035","张瑞杰","摘录","黄淋","2018-01-09",,,,,,,,"PWA1426",,,,,"4h","2240oF","4h","1975oF","12h","1600oF",,,,,,,,,,,,,,,,,,,,,,,,,,,,,,,,,,,,,,,,,,,,,,,,,,,,,,,,,,,,,,,,,
,,,,,,,,"ObjectId(""5b4ca798e6b1a81674aabca1"")","6","0.015","0.l",,"10","6.5wt.%",,"1.5",,"1.7",,,"Balance","3",,"4","0","6.5",,"0.l",,,,,"15.0257%",,,,,,,,,,,,,,,,,,,,"",,,,,,"88.4677oF",,,,,,"Cetel A D, Duhl D N. Second Generation Columnar Grain Nickel-Base Superalloy[J]. 1992.","10.11961/mater0203.MGI.20171221.ds.0035","张瑞杰","摘录","黄淋","2018-01-09",,,,,,,,"PWA1426",,,,,"4h","2240oF","4h","1975oF","12h","1600oF",,,,,,,,,,,,,,,,,,,,,,,,,,,,,,,,,,,,,,,,,,,,,,,,,,,,,,,,,,,,,,,,,
,,,,,,,,"ObjectId(""5b4ca79de6b1a81674aabca3"")","6","0.015","0.l",,"10","6.5wt.%",,"1.5",,"1.7",,,"Balance","3",,"4","0","6.5",,"0.l",,,,,"9.97608%",,,,,,,,,,,,,,,,,,,,"",,,,,,"1101.25oF",,,,,,"Cetel A D, Duhl D N. Second Generation Columnar Grain Nickel-Base Superalloy[J]. 1992.","10.11961/mater0203.MGI.20171221.ds.0035","张瑞杰","摘录","黄淋","2018-01-09",,,,,,,,"PWA1426",,,,,"4h","2240oF","4h","1975oF","12h","1600oF",,,,,,,,,,,,,,,,,,,,,,,,,,,,,,,,,,,,,,,,,,,,,,,,,,,,,,,,,,,,,,,,,
,,,,,,,,"ObjectId(""5b4ca7a2e6b1a81674aabca5"")","6","0.015","0.l",,"10","6.5wt.%",,"1.5",,"1.7",,,"Balance","3",,"4","0","6.5",,"0.l",,,,,"16.2486%",,,,,,,,,,,,,,,,,,,,"",,,,,,"68.3994oF",,,,,,"Cetel A D, Duhl D N. Second Generation Columnar Grain Nickel-Base Superalloy[J]. 1992.","10.11961/mater0203.MGI.20171221.ds.0035","张瑞杰","摘录","黄淋","2018-01-09",,,,,,,,"PWA1426",,,,,"4h","2240oF","4h","1975oF","12h","1600oF",,,,,,,,,,,,,,,,,,,,,,,,,,,,,,,,,,,,,,,,,,,,,,,,,,,,,,,,,,,,,,,,,
,,,,,,,,"ObjectId(""5b4ca7a7e6b1a81674aabca7"")","6","0.015","0.l",,"10","6.5wt.%",,"1.5",,"1.7",,,"Balance","3",,"4","0","6.5",,"0.l",,,,,"10.3826%",,,,,,,,,,,,,,,,,,,,"",,,,,,"1101.41oF",,,,,,"Cetel A D, Duhl D N. Second Generation Columnar Grain Nickel-Base Superalloy[J]. 1992.","10.11961/mater0203.MGI.20171221.ds.0035","张瑞杰","摘录","黄淋","2018-01-09",,,,,,,,"PWA1426",,,,,"4h","2240oF","4h","1975oF","12h","1600oF",,,,,,,,,,,,,,,,,,,,,,,,,,,,,,,,,,,,,,,,,,,,,,,,,,,,,,,,,,,,,,,,,
,,,,,,,,"ObjectId(""5b4ca7abe6b1a81674aabca9"")","6","0.015","0.l",,"10","6.5wt.%",,"1.5",,"1.7",,,"Balance","3",,"4","0","6.5",,"0.l",,,,,"9.16312%",,,,,,,,,,,,,,,,,,,,"",,,,,,"1100.91oF",,,,,,"Cetel A D, Duhl D N. Second Generation Columnar Grain Nickel-Base Superalloy[J]. 1992.","10.11961/mater0203.MGI.20171221.ds.0035","张瑞杰","摘录","黄淋","2018-01-09",,,,,,,,"PWA1426",,,,,"4h","2240oF","4h","1975oF","12h","1600oF",,,,,,,,,,,,,,,,,,,,,,,,,,,,,,,,,,,,,,,,,,,,,,,,,,,,,,,,,,,,,,,,,
,,,,,,,,"ObjectId(""5b4ca7b0e6b1a81674aabcab"")","6","0.015","0.l",,"10","6.5wt.%",,"1.5",,"1.7",,,"Balance","3",,"4","0","6.5",,"0.l",,,,,"11.8552%",,,,,,,,,,,,,,,,,,,,"",,,,,,"807.163oF",,,,,,"Cetel A D, Duhl D N. Second Generation Columnar Grain Nickel-Base Superalloy[J]. 1992.","10.11961/mater0203.MGI.20171221.ds.0035","张瑞杰","摘录","黄淋","2018-01-09",,,,,,,,"PWA1426",,,,,"4h","2240oF","4h","1975oF","12h","1600oF",,,,,,,,,,,,,,,,,,,,,,,,,,,,,,,,,,,,,,,,,,,,,,,,,,,,,,,,,,,,,,,,,
,,,,,,,,"ObjectId(""5b4ca7b6e6b1a81674aabcad"")","6","0.015","0.l",,"10","6.5wt.%",,"1.5",,"1.7",,,"Balance","3",,"4","0","6.5",,"0.l",,,,,"18.3088%",,,,,,,,,,,,,,,,,,,,"",,,,,,"1104.68oF",,,,,,"Cetel A D, Duhl D N. Second Generation Columnar Grain Nickel-Base Superalloy[J]. 1992.","10.11961/mater0203.MGI.20171221.ds.0035","张瑞杰","摘录","黄淋","2018-01-09",,,,,,,,"PWA1426",,,,,"4h","2240oF","4h","1975oF","12h","1600oF",,,,,,,,,,,,,,,,,,,,,,,,,,,,,,,,,,,,,,,,,,,,,,,,,,,,,,,,,,,,,,,,,
,,,,,,,,"ObjectId(""5b4ca7bbe6b1a81674aabcaf"")","6","0.015","0.l",,"10","6.5wt.%",,"1.5",,"1.7",,,"Balance","3",,"4","0","6.5",,"0.l",,,,,"9.00983%",,,,,,,,,,,,,,,,,,,,"",,,,,,"805.993oF",,,,,,"Cetel A D, Duhl D N. Second Generation Columnar Grain Nickel-Base Superalloy[J]. 1992.","10.11961/mater0203.MGI.20171221.ds.0035","张瑞杰","摘录","黄淋","2018-01-09",,,,,,,,"PWA1426",,,,,"4h","2240oF","4h","1975oF","12h","1600oF",,,,,,,,,,,,,,,,,,,,,,,,,,,,,,,,,,,,,,,,,,,,,,,,,,,,,,,,,,,,,,,,,
,,,,,,,,"ObjectId(""5b4cdf1fe6b1a819a85d7185"")","4.2",,,,"7.5","9.8wt.%",,"0.15",,"1.5",,"0.5","balance",,,"4.8","3.5","6",,,,,,,"90%",,,,,,,,,,,,,,,,,,,,"",,,,,,,,,,,,"Reed, Roger C., et al. ""Optimizing SC RENI~ N4 alloy for DS aft-stage bucket applications in indus-trial gas turbines."" The Minerals, Metals~ Materials Society. Pennsylvania~ Proceedings of Superalloys (2008): 99-108.","10.11961/mater0203.MGI.20171221.ds.0064","尹海清","摘录","徐斌","2018-01-09",,,,,,,,"Rene N4",,,,,,,,,,,,,,,,,,,,,,,,,,,,,,,,,,,,,,,"100.00mg/m3",,,,,,,,,,,,,,,,,,,,,,,,,,,,,,,,,,,,
,,,,,,,,"ObjectId(""5b4cdf29e6b1a819a85d7189"")","4.2",,,,"7.5","9.8wt.%",,"0.15",,"1.5",,"0.5","balance",,,"4.8","3.5","6",,,,,,,"90%",,,,,,,,,,,,,,,,,,,,"",,,,,,,,,,,,"Reed, Roger C., et al. ""Optimizing SC RENI~ N4 alloy for DS aft-stage bucket applications in indus-trial gas turbines."" The Minerals, Metals~ Materials Society. Pennsylvania~ Proceedings of Superalloys (2008): 99-108.","10.11961/mater0203.MGI.20171221.ds.0064","尹海清","摘录","徐斌","2018-01-09",,,,,,,,"Rene N4",,,,"2300.00℉",,,,,,,,,,,,,,,,,,,,,,,,,,,,,,,,,,,,,,,,,,,,,,,,,,,,,,,,,,,,,,,,,,,,,,,
,,,,,,,,"ObjectId(""5b4cdf2ee6b1a819a85d718b"")","4.2",,,,"7.5","9.8wt.%",,"0.15",,"1.5",,"0.5","balance",,,"4.8","3.5","6",,,,,,,"50%",,,,,,,,,,,,,,,,,,,,"",,,,,,,,,,,,"Reed, Roger C., et al. ""Optimizing SC RENI~ N4 alloy for DS aft-stage bucket applications in indus-trial gas turbines."" The Minerals, Metals~ Materials Society. Pennsylvania~ Proceedings of Superalloys (2008): 99-108.","10.11961/mater0203.MGI.20171221.ds.0064","尹海清","摘录","徐斌","2018-01-09",,,,,,,,"Rene N4",,,,,,,,,,,,,,,,,,,,,,,,,,,,,,,,,,,,,,,"40.00mg/m3",,,,,,,,,,,,,,,,,,,,,,,,,,,,,,,,,,,,
,,,,,,,,"ObjectId(""5b4cdf33e6b1a819a85d718d"")","4.2",,,,"7.5","9.8wt.%",,"0.15",,"1.5",,"0.5","balance",,,"4.8","3.5","6",,,,,,,"60%",,,,,,,,,,,,,,,,,,,,"",,,,,,,,,,,,"Reed, Roger C., et al. ""Optimizing SC RENI~ N4 alloy for DS aft-stage bucket applications in indus-trial gas turbines."" The Minerals, Metals~ Materials Society. Pennsylvania~ Proceedings of Superalloys (2008): 99-108.","10.11961/mater0203.MGI.20171221.ds.0064","尹海清","摘录","徐斌","2018-01-09",,,,,,,,"Rene N4",,,,"2280.00℉",,,,,,,,,,,,,,,,,,,,,,,,,,,,,,,,,,,,,,,,,,,,,,,,,,,,,,,,,,,,,,,,,,,,,,,
,,,,,,,,"ObjectId(""5b4cdf38e6b1a819a85d718f"")","4.2",,,,"7.5","9.8wt.%",,"0.15",,"1.5",,"0.5","balance",,,"4.8","3.5","6",,,,,,,"40%",,,,,,,,,,,,,,,,,,,,"",,,,,,,,,,,,"Reed, Roger C., et al. ""Optimizing SC RENI~ N4 alloy for DS aft-stage bucket applications in indus-trial gas turbines."" The Minerals, Metals~ Materials Society. Pennsylvania~ Proceedings of Superalloys (2008): 99-108.","10.11961/mater0203.MGI.20171221.ds.0064","尹海清","摘录","徐斌","2018-01-09",,,,,,,,"Rene N4",,,,"2215.00℉",,,,,,,,,,,,,,,,,,,,,,,,,,,,,,,,,,,,,,,,,,,,,,,,,,,,,,,,,,,,,,,,,,,,,,,
,,,,,,,,"ObjectId(""5b4cdf42e6b1a819a85d7193"")","4.2",,,,"7.5","9.8wt.%",,"0.15",,"1.5",,"0.5","balance",,,"4.8","3.5","6",,,,,,,"100%",,,,,,,,,,,,,,,,,,,,"",,,,,,,,,,,,"Reed, Roger C., et al. ""Optimizing SC RENI~ N4 alloy for DS aft-stage bucket applications in indus-trial gas turbines."" The Minerals, Metals~ Materials Society. Pennsylvania~ Proceedings of Superalloys (2008): 99-108.","10.11961/mater0203.MGI.20171221.ds.0064","尹海清","摘录","徐斌","2018-01-09",,,,,,,,"Rene N4",,,,,,,,,,,,,,,,,,,,,,,,,,,,,,,,,,,,,,,"80.00mg/m3",,,,,,,,,,,,,,,,,,,,,,,,,,,,,,,,,,,,
,,,,,,,,"ObjectId(""5b4cdf4be6b1a819a85d7197"")","4.2",,,,"7.5","9.8wt.%",,"0.15",,"1.5",,"0.5","balance",,,"4.8","3.5","6",,,,,,,"100%",,,,,,,,,,,,,,,,,,,,"",,,,,,,,,,,,"Reed, Roger C., et al. ""Optimizing SC RENI~ N4 alloy for DS aft-stage bucket applications in indus-trial gas turbines."" The Minerals, Metals~ Materials Society. Pennsylvania~ Proceedings of Superalloys (2008): 99-108.","10.11961/mater0203.MGI.20171221.ds.0064","尹海清","摘录","徐斌","2018-01-09",,,,,,,,"Rene N4",,,,"2320.00℉",,,,,,,,,,,,,,,,,,,,,,,,,,,,,,,,,,,,,,,,,,,,,,,,,,,,,,,,,,,,,,,,,,,,,,,
,,,,,,,,"ObjectId(""5b4cdf55e6b1a819a85d719b"")","4.2",,,,"7.5","9.8wt.%",,"0.15",,"1.5",,"0.5","balance",,,"4.8","3.5","6",,,,,,,"80%",,,,,,,,,,,,,,,,,,,,"",,,,,,,,,,,,"Reed, Roger C., et al. ""Optimizing SC RENI~ N4 alloy for DS aft-stage bucket applications in indus-trial gas turbines."" The Minerals, Metals~ Materials Society. Pennsylvania~ Proceedings of Superalloys (2008): 99-108.","10.11961/mater0203.MGI.20171221.ds.0064","尹海清","摘录","徐斌","2018-01-09",,,,,,,,"Rene N4",,,,,,,,,,,,,,,,,,,,,,,,,,,,,,,,,,,,,,,"130.00mg/m3",,,,,,,,,,,,,,,,,,,,,,,,,,,,,,,,,,,,
,,,,,,,,"ObjectId(""5b4ce067e6b1a819a85d7201"")","2.01",,"0.009wt.%",,,"37.02",,,,,,,"balance",,,,"2.79",,,,,,,,"37.7%",,,,,,,,,,,,,,,,,,,,"",,,,,,,,,,,,"Dong J, Bi Z, Wang N, et al. Structure Control of a New-Type High-Cr Superalloy[C]// Superalloys. 2008:41-50.","10.11961/mater0203.MGI.20171221.ds.0061","尹海清","摘录","徐斌","2018-01-09",,,,,,,,"GH837",,,,,,,,,,,,,,,,,,,,,,,,,,,,,,,,,,,,,,,,,,,,,,,,,,,,,,,,,,,,,,,,,,,,,,,,,,,
,,,,,,,,"ObjectId(""5b4ce06ce6b1a819a85d7203"")","2.01",,"0.009wt.%",,,"37.02",,,,,,,"balance",,,,"2.79",,,,,,,,"20.3%",,,,,,,,,,,,,,,,,,,,"",,,,,,,,,,,,"Dong J, Bi Z, Wang N, et al. Structure Control of a New-Type High-Cr Superalloy[C]// Superalloys. 2008:41-50.","10.11961/mater0203.MGI.20171221.ds.0061","尹海清","摘录","徐斌","2018-01-09",,,,,,,,"GH837",,,,,,,,,,,,,,,,,,,,,,,,,,,,,,,,,,,,,,,,,,,,,,,,,,,,,,,,,,,,,,,,,,,,,,,,,,,
,,,,,,,,"ObjectId(""5b4ce07be6b1a819a85d7209"")","2.01",,"0.009wt.%",,,"37.02",,,,,,,"balance",,,,"2.79",,,,,,,,"4.0%",,,,,,,,,,,,,,,,,,,,"",,,,,,,,,,,,"Dong J, Bi Z, Wang N, et al. Structure Control of a New-Type High-Cr Superalloy[C]// Superalloys. 2008:41-50.","10.11961/mater0203.MGI.20171221.ds.0061","尹海清","摘录","徐斌","2018-01-09",,,,,,,,"GH837",,,,,,,,,,,,,,,,,,,,,,,,,,,,,,,,,,,,,,,,,,,,,,,,,,,,,,,,,,,,,,,,,,,,,,,,,,,
,,,,,,,,"ObjectId(""5b4ce093e6b1a819a85d7213"")","2.01",,"0.009wt.%",,,"37.02",,,,,,,"balance",,,,"2.79",,,,,,,,"5.3%",,,,,,,,,,,,,,,,,,,,"",,,,,,,,,,,,"Dong J, Bi Z, Wang N, et al. Structure Control of a New-Type High-Cr Superalloy[C]// Superalloys. 2008:41-50.","10.11961/mater0203.MGI.20171221.ds.0061","尹海清","摘录","徐斌","2018-01-09",,,,,,,,"GH837",,,,,,,,,,,,,,,,,,,,,,,,,,,,,,,,,,,,,,,,,,,,,,,,,,,,,,,,,,,,,,,,,,,,,,,,,,,
,,,,,,,,"ObjectId(""5b4ce0a6e6b1a819a85d7219"")","1.05",,"0.057wt.%",,,"32.96","balance",,,"2.84",,"0.91","",,,,"1.02","4.57",,,,,,,"47.5%",,,,,,,,,,,,,,,,,,,,"",,,,,,,,,,,,"Dong J, Bi Z, Wang N, et al. Structure Control of a New-Type High-Cr Superalloy[C]// Superalloys. 2008:41-50.","10.11961/mater0203.MGI.20171221.ds.0061","尹海清","摘录","徐斌","2018-01-09",,,,,,,,"GH648",,,,,,,,,,,"1h","16h","空冷-","空冷-","800℃","1140℃","900℃",,,,,,,,,,,,,,,,,,,,,,,,,,,,,,,,,,,,,,,,,,,,,,,,,,,,,,,,,,
,,,,,,,,"ObjectId(""5b4ce0b5e6b1a819a85d721f"")","1.05",,"0.057wt.%",,,"32.96","balance",,,"2.84",,"0.91","",,,,"1.02","4.57",,,,,,,"43.5%",,,,,,,,,,,,,,,,,,,,"",,,,,,,,,,,,"Dong J, Bi Z, Wang N, et al. Structure Control of a New-Type High-Cr Superalloy[C]// Superalloys. 2008:41-50.","10.11961/mater0203.MGI.20171221.ds.0061","尹海清","摘录","徐斌","2018-01-09",,,,,,,,"GH648",,,,,,,,,,,"1h","16h","空冷-","空冷-","20℃","1140℃","900℃",,,,,,,,,,,,,,,,,,,,,,,,,,,,,,,,,,,,,,,,,,,,,,,,,,,,,,,,,,
