Repository: wujunming1/superalloy-project

File: 国际高温合金会议论文和数据/数据汇总/力学性能/mechanicproperty_vickershardness.csv
"/温度","_id","Al","C","Cr","Mn","Mo","Ni","Ta","Ti","W","Y","力学性能/维氏硬度","均匀化退火/均匀化退火时间","均匀化退火/均匀化退火温度","备注","摘录出处","数据DOI","数据审核者","数据来源方式","数据生产者","数据采集时间","时效/时效时间","时效/时效温度","最终退火/最终退火温度","材料牌号","硬度测试/测试温度","空气冷却/空冷","老化时间/时间","老化温度/温度","轧制/轧制厚度","轧制/轧制温度","铸锭/铸锭直径","铸锭/铸锭重量"
,"ObjectId(""5b4cdf73e6b1a819a85d71a5"")","10wt.%",,"8.5",,,"balance",,,,,"2.40GPa",,,"","Booth-Morrison C, Noebe R D, Seidman D N, et al. EFFECTS OF A TANTALUM ADDITION ON THE MORPHOLOGICAL AND COMPOSITIONAL EVOLUTION OF A MODEL Ni-Al-Cr SUPERALLOY[M]// Effects of a Tantalum Addition on the Morphological and Compositional Evolution of a Model Ni-Al-Cr Superalloy. 2008:73-79.","10.11961/mater0203.MGI.20171221.ds.0062","尹海清","摘录","徐斌","2018-01-09",,,,"Ni10AL8.5Cr",,,"16 h","1075K",,,,
,"ObjectId(""5b4cdf7ce6b1a819a85d71a9"")","10wt.%",,"8.5",,,"balance","2",,,,"3.39GPa",,,"","Booth-Morrison C, Noebe R D, Seidman D N, et al. EFFECTS OF A TANTALUM ADDITION ON THE MORPHOLOGICAL AND COMPOSITIONAL EVOLUTION OF A MODEL Ni-Al-Cr SUPERALLOY[M]// Effects of a Tantalum Addition on the Morphological and Compositional Evolution of a Model Ni-Al-Cr Superalloy. 2008:73-79.","10.11961/mater0203.MGI.20171221.ds.0062","尹海清","摘录","徐斌","2018-01-09",,,,"Ni10AL8.5Cr2.0Ta",,,"64 h","1075K",,,,
,"ObjectId(""5b4cdf81e6b1a819a85d71ab"")","10wt.%",,"8.5",,,"balance",,,,,"2.18GPa",,,"","Booth-Morrison C, Noebe R D, Seidman D N, et al. EFFECTS OF A TANTALUM ADDITION ON THE MORPHOLOGICAL AND COMPOSITIONAL EVOLUTION OF A MODEL Ni-Al-Cr SUPERALLOY[M]// Effects of a Tantalum Addition on the Morphological and Compositional Evolution of a Model Ni-Al-Cr Superalloy. 2008:73-79.","10.11961/mater0203.MGI.20171221.ds.0062","尹海清","摘录","徐斌","2018-01-09",,,,"Ni10AL8.5Cr",,,"256 h","1075K",,,,
,"ObjectId(""5b4cdf86e6b1a819a85d71ad"")","10wt.%",,"8.5",,,"balance","2",,,,"3.53GPa",,,"","Booth-Morrison C, Noebe R D, Seidman D N, et al. EFFECTS OF A TANTALUM ADDITION ON THE MORPHOLOGICAL AND COMPOSITIONAL EVOLUTION OF A MODEL Ni-Al-Cr SUPERALLOY[M]// Effects of a Tantalum Addition on the Morphological and Compositional Evolution of a Model Ni-Al-Cr Superalloy. 2008:73-79.","10.11961/mater0203.MGI.20171221.ds.0062","尹海清","摘录","徐斌","2018-01-09",,,,"Ni10AL8.5Cr2.0Ta",,,"16 h","1075K",,,,
,"ObjectId(""5b4cdf90e6b1a819a85d71b1"")","10wt.%",,"8.5",,,"balance",,,,,"2.38GPa",,,"","Booth-Morrison C, Noebe R D, Seidman D N, et al. EFFECTS OF A TANTALUM ADDITION ON THE MORPHOLOGICAL AND COMPOSITIONAL EVOLUTION OF A MODEL Ni-Al-Cr SUPERALLOY[M]// Effects of a Tantalum Addition on the Morphological and Compositional Evolution of a Model Ni-Al-Cr Superalloy. 2008:73-79.","10.11961/mater0203.MGI.20171221.ds.0062","尹海清","摘录","徐斌","2018-01-09",,,,"Ni10AL8.5Cr",,,"64 h","1075K",,,,
,"ObjectId(""5b4cdf99e6b1a819a85d71b5"")","10wt.%",,"8.5",,,"balance",,,,,"2.52GPa",,,"","Booth-Morrison C, Noebe R D, Seidman D N, et al. EFFECTS OF A TANTALUM ADDITION ON THE MORPHOLOGICAL AND COMPOSITIONAL EVOLUTION OF A MODEL Ni-Al-Cr SUPERALLOY[M]// Effects of a Tantalum Addition on the Morphological and Compositional Evolution of a Model Ni-Al-Cr Superalloy. 2008:73-79.","10.11961/mater0203.MGI.20171221.ds.0062","尹海清","摘录","徐斌","2018-01-09",,,,"Ni10AL8.5Cr",,,"4h"," 1075K",,,,
,"ObjectId(""5b4cdfa1e6b1a819a85d71b7"")","10wt.%",,"8.5",,,"balance",,,,,"2.11GPa",,,"","Booth-Morrison C, Noebe R D, Seidman D N, et al. EFFECTS OF A TANTALUM ADDITION ON THE MORPHOLOGICAL AND COMPOSITIONAL EVOLUTION OF A MODEL Ni-Al-Cr SUPERALLOY[M]// Effects of a Tantalum Addition on the Morphological and Compositional Evolution of a Model Ni-Al-Cr Superalloy. 2008:73-79.","10.11961/mater0203.MGI.20171221.ds.0062","尹海清","摘录","徐斌","2018-01-09",,,,"Ni10AL8.5Cr",,,"0 h","1 075K",,,,
,"ObjectId(""5b4cdfa6e6b1a819a85d71b9"")","10wt.%",,"8.5",,,"balance","2",,,,"3.34GPa",,,"","Booth-Morrison C, Noebe R D, Seidman D N, et al. EFFECTS OF A TANTALUM ADDITION ON THE MORPHOLOGICAL AND COMPOSITIONAL EVOLUTION OF A MODEL Ni-Al-Cr SUPERALLOY[M]// Effects of a Tantalum Addition on the Morphological and Compositional Evolution of a Model Ni-Al-Cr Superalloy. 2008:73-79.","10.11961/mater0203.MGI.20171221.ds.0062","尹海清","摘录","徐斌","2018-01-09",,,,"Ni10AL8.5Cr2.0Ta",,,"256 h","1075K",,,,
,"ObjectId(""5b4cdfabe6b1a819a85d71bb"")","10wt.%",,"8.5",,,"balance",,,,,"2.45GPa",,,"","Booth-Morrison C, Noebe R D, Seidman D N, et al. EFFECTS OF A TANTALUM ADDITION ON THE MORPHOLOGICAL AND COMPOSITIONAL EVOLUTION OF A MODEL Ni-Al-Cr SUPERALLOY[M]// Effects of a Tantalum Addition on the Morphological and Compositional Evolution of a Model Ni-Al-Cr Superalloy. 2008:73-79.","10.11961/mater0203.MGI.20171221.ds.0062","尹海清","摘录","徐斌","2018-01-09",,,,"Ni10AL8.5Cr",,,"1 h","1075K",,,,
,"ObjectId(""5b4cdfb0e6b1a819a85d71bd"")","10wt.%",,"8.5",,,"balance",,,,,"2.36GPa",,,"","Booth-Morrison C, Noebe R D, Seidman D N, et al. EFFECTS OF A TANTALUM ADDITION ON THE MORPHOLOGICAL AND COMPOSITIONAL EVOLUTION OF A MODEL Ni-Al-Cr SUPERALLOY[M]// Effects of a Tantalum Addition on the Morphological and Compositional Evolution of a Model Ni-Al-Cr Superalloy. 2008:73-79.","10.11961/mater0203.MGI.20171221.ds.0062","尹海清","摘录","徐斌","2018-01-09",,,,"Ni10AL8.5Cr",,,"0.25h","1075K",,,,
,"ObjectId(""5b4cdfc3e6b1a819a85d71c3"")","10wt.%",,"8.5",,,"balance","2",,,,"3.63GPa",,,"","Booth-Morrison C, Noebe R D, Seidman D N, et al. EFFECTS OF A TANTALUM ADDITION ON THE MORPHOLOGICAL AND COMPOSITIONAL EVOLUTION OF A MODEL Ni-Al-Cr SUPERALLOY[M]// Effects of a Tantalum Addition on the Morphological and Compositional Evolution of a Model Ni-Al-Cr Superalloy. 2008:73-79.","10.11961/mater0203.MGI.20171221.ds.0062","尹海清","摘录","徐斌","2018-01-09",,,,"Ni10AL8.5Cr2.0Ta",,,"4h"," 1075K",,,,
,"ObjectId(""5b4cdfcde6b1a819a85d71c7"")","10wt.%",,"8.5",,,"balance","2",,,,"3.26GPa",,,"","Booth-Morrison C, Noebe R D, Seidman D N, et al. EFFECTS OF A TANTALUM ADDITION ON THE MORPHOLOGICAL AND COMPOSITIONAL EVOLUTION OF A MODEL Ni-Al-Cr SUPERALLOY[M]// Effects of a Tantalum Addition on the Morphological and Compositional Evolution of a Model Ni-Al-Cr Superalloy. 2008:73-79.","10.11961/mater0203.MGI.20171221.ds.0062","尹海清","摘录","徐斌","2018-01-09",,,,"Ni10AL8.5Cr2.0Ta",,,"0 h","1075K",,,,
,"ObjectId(""5b4cdfd7e6b1a819a85d71cb"")","10wt.%",,"8.5",,,"balance","2",,,,"3.47GPa",,,"","Booth-Morrison C, Noebe R D, Seidman D N, et al. EFFECTS OF A TANTALUM ADDITION ON THE MORPHOLOGICAL AND COMPOSITIONAL EVOLUTION OF A MODEL Ni-Al-Cr SUPERALLOY[M]// Effects of a Tantalum Addition on the Morphological and Compositional Evolution of a Model Ni-Al-Cr Superalloy. 2008:73-79.","10.11961/mater0203.MGI.20171221.ds.0062","尹海清","摘录","徐斌","2018-01-09",,,,"Ni10AL8.5Cr2.0Ta",,,"0.25h","1075K",,,,
,"ObjectId(""5b4cdffee6b1a819a85d71db"")","10wt.%",,"8.5",,,"balance","2",,,,"3.56GPa",,,"","Booth-Morrison C, Noebe R D, Seidman D N, et al. EFFECTS OF A TANTALUM ADDITION ON THE MORPHOLOGICAL AND COMPOSITIONAL EVOLUTION OF A MODEL Ni-Al-Cr SUPERALLOY[M]// Effects of a Tantalum Addition on the Morphological and Compositional Evolution of a Model Ni-Al-Cr Superalloy. 2008:73-79.","10.11961/mater0203.MGI.20171221.ds.0062","尹海清","摘录","徐斌","2018-01-09",,,,"Ni10AL8.5Cr2.0Ta",,,"1 h","1075K",,,,
,"ObjectId(""5b4cfb28e6b1a819a85d7c33"")","0.1","0","12.5","0.5","15.5","63.3wt.%",,"1","7","0.1","90.3793kg/mm2","12h","1150℃","","Cowen C J, Jablonski P D. Elevated temperature mechanical behavior of new low CTE superalloys[J]. 2008.","10.11961/mater0203.MGI.20171221.ds.0055","尹海清","摘录","史政涛","2018-01-09","6h","650℃","1070℃","J16","1000.94℃","  ",,,"10mm","1070℃","75mm","5kg"
,"ObjectId(""5b4cfb67e6b1a819a85d7c4b"")","0.1","0","12.5","0.5","15.5","63.3wt.%",,"1","7","0.1","109.898kg/mm2","12h","1150℃","","Cowen C J, Jablonski P D. Elevated temperature mechanical behavior of new low CTE superalloys[J]. 2008.","10.11961/mater0203.MGI.20171221.ds.0055","尹海清","摘录","史政涛","2018-01-09","6h","650℃","1070℃","J16","951.415℃","  ",,,"10mm","1070℃","75mm","5kg"
,"ObjectId(""5b4cfb6ce6b1a819a85d7c4d"")","0.1","0","12.5","0.5","22.5","63.3wt.%",,"1",,"0.1","121.363kg/mm2","12h","1150℃","","Cowen C J, Jablonski P D. Elevated temperature mechanical behavior of new low CTE superalloys[J]. 2008.","10.11961/mater0203.MGI.20171221.ds.0055","尹海清","摘录","史政涛","2018-01-09","6h","750℃","1070℃","J5","901.887℃","  ",,,"10mm","1070℃","75mm","5kg"
,"ObjectId(""5b4cfb71e6b1a819a85d7c4f"")","0.1","0","12.5","0.5","22.5","63.3wt.%",,"1",,"0.1","129.525kg/mm2","12h","1150℃","","Cowen C J, Jablonski P D. Elevated temperature mechanical behavior of new low CTE superalloys[J]. 2008.","10.11961/mater0203.MGI.20171221.ds.0055","尹海清","摘录","史政涛","2018-01-09","6h","750℃","1070℃","J5","804.245℃","  ",,,"10mm","1070℃","75mm","5kg"
,"ObjectId(""5b4cfb76e6b1a819a85d7c51"")","0.1","0","12.5","0.5","22.5","63.3wt.%",,"1",,"0.1","215.091kg/mm2","12h","1150℃","","Cowen C J, Jablonski P D. Elevated temperature mechanical behavior of new low CTE superalloys[J]. 2008.","10.11961/mater0203.MGI.20171221.ds.0055","尹海清","摘录","史政涛","2018-01-09","6h","650℃","1070℃","J5","508.491℃","  ",,,"10mm","1070℃","75mm","5kg"
,"ObjectId(""5b4cfb7be6b1a819a85d7c53"")","0.1","0","12.5","0.5","15.5","63.3wt.%",,"1","7","0.1","184.054kg/mm2","12h","1150℃","","Cowen C J, Jablonski P D. Elevated temperature mechanical behavior of new low CTE superalloys[J]. 2008.","10.11961/mater0203.MGI.20171221.ds.0055","尹海清","摘录","史政涛","2018-01-09","6h","650℃","1070℃","J16","655.66℃","  ",,,"10mm","1070℃","75mm","5kg"
,"ObjectId(""5b4cfb80e6b1a819a85d7c55"")","0.1","0","12.5","0.5","15.5","63.3wt.%",,"1","7","0.1","121.416kg/mm2","12h","1150℃","","Cowen C J, Jablonski P D. Elevated temperature mechanical behavior of new low CTE superalloys[J]. 2008.","10.11961/mater0203.MGI.20171221.ds.0055","尹海清","摘录","史政涛","2018-01-09","6h","650℃","1070℃","J16","853.774℃","  ",,,"10mm","1070℃","75mm","5kg"
,"ObjectId(""5b4cfb85e6b1a819a85d7c57"")","0.1","0","12.5","0.5","15.5","63.3wt.%",,"1","7","0.1","109.279kg/mm2","12h","1150℃","","Cowen C J, Jablonski P D. Elevated temperature mechanical behavior of new low CTE superalloys[J]. 2008.","10.11961/mater0203.MGI.20171221.ds.0055","尹海清","摘录","史政涛","2018-01-09","6h","650℃","1070℃","J16","904.717℃","  ",,,"10mm","1070℃","75mm","5kg"
,"ObjectId(""5b4cfb8ae6b1a819a85d7c59"")","0.1","0","12.5","0.5","15.5","63.3wt.%",,"1","7","0.1","126.841kg/mm2","12h","1150℃","","Cowen C J, Jablonski P D. Elevated temperature mechanical behavior of new low CTE superalloys[J]. 2008.","10.11961/mater0203.MGI.20171221.ds.0055","尹海清","摘录","史政涛","2018-01-09","6h","650℃","1070℃","J16","804.245℃","  ",,,"10mm","1070℃","75mm","5kg"
,"ObjectId(""5b4cfb8fe6b1a819a85d7c5b"")","0.1","0","12.5","0.5","22.5","63.3wt.%",,"1",,"0.1","133.497kg/mm2","12h","1150℃","","Cowen C J, Jablonski P D. Elevated temperature mechanical behavior of new low CTE superalloys[J]. 2008.","10.11961/mater0203.MGI.20171221.ds.0055","尹海清","摘录","史政涛","2018-01-09","6h","750℃","1070℃","J5","853.774℃","  ",,,"10mm","1070℃","75mm","5kg"
,"ObjectId(""5b4cfb93e6b1a819a85d7c5d"")","0.1","0","12.5","0.5","22.5","63.3wt.%",,"1",,"0.1","185.506kg/mm2","12h","1150℃","","Cowen C J, Jablonski P D. Elevated temperature mechanical behavior of new low CTE superalloys[J]. 2008.","10.11961/mater0203.MGI.20171221.ds.0055","尹海清","摘录","史政涛","2018-01-09","6h","650℃","1070℃","J5","558.019℃","  ",,,"10mm","1070℃","75mm","5kg"
,"ObjectId(""5b4cfb98e6b1a819a85d7c5f"")","0.1","0","12.5","0.5","22.5","63.3wt.%",,"1",,"0.1","110.567kg/mm2","12h","1150℃","","Cowen C J, Jablonski P D. Elevated temperature mechanical behavior of new low CTE superalloys[J]. 2008.","10.11961/mater0203.MGI.20171221.ds.0055","尹海清","摘录","史政涛","2018-01-09","6h","750℃","1070℃","J5","952.83℃","  ",,,"10mm","1070℃","75mm","5kg"
,"ObjectId(""5b4cfb9de6b1a819a85d7c61"")","0.1","0","12.5","0.5","15.5","63.3wt.%",,"1","7","0.1","130.923kg/mm2","12h","1150℃","","Cowen C J, Jablonski P D. Elevated temperature mechanical behavior of new low CTE superalloys[J]. 2008.","10.11961/mater0203.MGI.20171221.ds.0055","尹海清","摘录","史政涛","2018-01-09","6h","650℃","1070℃","J16","754.717℃","  ",,,"10mm","1070℃","75mm","5kg"
,"ObjectId(""5b4cfba2e6b1a819a85d7c63"")","0.1","0","12.5","0.5","15.5","63.3wt.%",,"1","7","0.1","198.202kg/mm2","12h","1150℃","","Cowen C J, Jablonski P D. Elevated temperature mechanical behavior of new low CTE superalloys[J]. 2008.","10.11961/mater0203.MGI.20171221.ds.0055","尹海清","摘录","史政涛","2018-01-09","6h","650℃","1070℃","J16","607.547℃","  ",,,"10mm","1070℃","75mm","5kg"
,"ObjectId(""5b4cfba7e6b1a819a85d7c65"")","0.1","0","12.5","0.5","22.5","63.3wt.%",,"1",,"0.1","91.0504kg/mm2","12h","1150℃","","Cowen C J, Jablonski P D. Elevated temperature mechanical behavior of new low CTE superalloys[J]. 2008.","10.11961/mater0203.MGI.20171221.ds.0055","尹海清","摘录","史政涛","2018-01-09","6h","750℃","1070℃","J5","1000.94℃","  ",,,"10mm","1070℃","75mm","5kg"
,"ObjectId(""5b4cfbace6b1a819a85d7c67"")","0.1","0","12.5","0.5","15.5","63.3wt.%",,"1","7","0.1","173.932kg/mm2","12h","1150℃","","Cowen C J, Jablonski P D. Elevated temperature mechanical behavior of new low CTE superalloys[J]. 2008.","10.11961/mater0203.MGI.20171221.ds.0055","尹海清","摘录","史政涛","2018-01-09","6h","650℃","1070℃","J16","705.189℃","  ",,,"10mm","1070℃","75mm","5kg"
,"ObjectId(""5b4cfbb6e6b1a819a85d7c69"")","0.1","0","12.5","0.5","17.5","63.3wt.%",,"1","5","0.1","89.7081kg/mm2","12h","1150℃","","Cowen C J, Jablonski P D. Elevated temperature mechanical behavior of new low CTE superalloys[J]. 2008.","10.11961/mater0203.MGI.20171221.ds.0055","尹海清","摘录","史政涛","2018-01-09","6h","650℃","1070℃","J15","1000.94℃","  ",,,"10mm","1070℃","75mm","5kg"
,"ObjectId(""5b4cfbbbe6b1a819a85d7c6b"")","0.1","0","12.5","0.5","22.5","63.3wt.%",,"1",,"0.1","229.856kg/mm2","12h","1150℃","","Cowen C J, Jablonski P D. Elevated temperature mechanical behavior of new low CTE superalloys[J]. 2008.","10.11961/mater0203.MGI.20171221.ds.0055","尹海清","摘录","史政涛","2018-01-09","6h","750℃","1070℃","J5","508.491℃","  ",,,"10mm","1070℃","75mm","5kg"
,"ObjectId(""5b4cfbbfe6b1a819a85d7c6d"")","0.1","0","12.5","0.5","17.5","63.3wt.%",,"1","5","0.1","116.718kg/mm2","12h","1150℃","","Cowen C J, Jablonski P D. Elevated temperature mechanical behavior of new low CTE superalloys[J]. 2008.","10.11961/mater0203.MGI.20171221.ds.0055","尹海清","摘录","史政涛","2018-01-09","6h","650℃","1070℃","J15","853.774℃","  ",,,"10mm","1070℃","75mm","5kg"
,"ObjectId(""5b4cfbc4e6b1a819a85d7c6f"")","0.1","0","12.5","0.5","17.5","63.3wt.%",,"1","5","0.1","210.954kg/mm2","12h","1150℃","","Cowen C J, Jablonski P D. Elevated temperature mechanical behavior of new low CTE superalloys[J]. 2008.","10.11961/mater0203.MGI.20171221.ds.0055","尹海清","摘录","史政涛","2018-01-09","6h","650℃","1070℃","J15","607.547℃","  ",,,"10mm","1070℃","75mm","5kg"
,"ObjectId(""5b4cfbc9e6b1a819a85d7c71"")","0.1","0","12.5","0.5","22.5","63.3wt.%",,"1",,"0.1","202.064kg/mm2","12h","1150℃","","Cowen C J, Jablonski P D. Elevated temperature mechanical behavior of new low CTE superalloys[J]. 2008.","10.11961/mater0203.MGI.20171221.ds.0055","尹海清","摘录","史政涛","2018-01-09","6h","750℃","1070℃","J5","754.717℃","  ",,,"10mm","1070℃","75mm","5kg"
,"ObjectId(""5b4cfbcee6b1a819a85d7c73"")","0.1","0","12.5","0.5","17.5","63.3wt.%",,"1","5","0.1","121.472kg/mm2","12h","1150℃","","Cowen C J, Jablonski P D. Elevated temperature mechanical behavior of new low CTE superalloys[J]. 2008.","10.11961/mater0203.MGI.20171221.ds.0055","尹海清","摘录","史政涛","2018-01-09","6h","650℃","1070℃","J15","804.245℃","  ",,,"10mm","1070℃","75mm","5kg"
,"ObjectId(""5b4cfbd3e6b1a819a85d7c75"")","0.1","0","12.5","0.5","22.5","63.3wt.%",,"1",,"0.1","237.019kg/mm2","12h","1150℃","","Cowen C J, Jablonski P D. Elevated temperature mechanical behavior of new low CTE superalloys[J]. 2008.","10.11961/mater0203.MGI.20171221.ds.0055","尹海清","摘录","史政涛","2018-01-09","6h","750℃","1070℃","J5","705.189℃","  ",,,"10mm","1070℃","75mm","5kg"
,"ObjectId(""5b4cfbd8e6b1a819a85d7c77"")","0.1","0","12.5","0.5","17.5","63.3wt.%",,"1","5","0.1","109.225kg/mm2","12h","1150℃","","Cowen C J, Jablonski P D. Elevated temperature mechanical behavior of new low CTE superalloys[J]. 2008.","10.11961/mater0203.MGI.20171221.ds.0055","尹海清","摘录","史政涛","2018-01-09","6h","650℃","1070℃","J15","952.83℃","  ",,,"10mm","1070℃","75mm","5kg"
,"ObjectId(""5b4cfbdde6b1a819a85d7c79"")","0.1","0","12.5","0.5","17.5","63.3wt.%",,"1","5","0.1","129.581kg/mm2","12h","1150℃","","Cowen C J, Jablonski P D. Elevated temperature mechanical behavior of new low CTE superalloys[J]. 2008.","10.11961/mater0203.MGI.20171221.ds.0055","尹海清","摘录","史政涛","2018-01-09","6h","650℃","1070℃","J15","754.717℃","  ",,,"10mm","1070℃","75mm","5kg"
,"ObjectId(""5b4cfbe1e6b1a819a85d7c7b"")","0.1","0","12.5","0.5","17.5","63.3wt.%",,"1","5","0.1","205.529kg/mm2","12h","1150℃","","Cowen C J, Jablonski P D. Elevated temperature mechanical behavior of new low CTE superalloys[J]. 2008.","10.11961/mater0203.MGI.20171221.ds.0055","尹海清","摘录","史政涛","2018-01-09","6h","650℃","1070℃","J15","657.075℃","  ",,,"10mm","1070℃","75mm","5kg"
,"ObjectId(""5b4cfbe6e6b1a819a85d7c7d"")","0.1","0","12.5","0.5","22.5","63.3wt.%",,"1",,"0.1","206.311kg/mm2","12h","1150℃","","Cowen C J, Jablonski P D. Elevated temperature mechanical behavior of new low CTE superalloys[J]. 2008.","10.11961/mater0203.MGI.20171221.ds.0055","尹海清","摘录","史政涛","2018-01-09","6h","750℃","1070℃","J5","558.019℃","  ",,,"10mm","1070℃","75mm","5kg"
,"ObjectId(""5b4cfbebe6b1a819a85d7c7f"")","0.1","0","12.5","0.5","22.5","63.3wt.%",,"1",,"0.1","199.544kg/mm2","12h","1150℃","","Cowen C J, Jablonski P D. Elevated temperature mechanical behavior of new low CTE superalloys[J]. 2008.","10.11961/mater0203.MGI.20171221.ds.0055","尹海清","摘录","史政涛","2018-01-09","6h","750℃","1070℃","J5","607.547℃","  ",,,"10mm","1070℃","75mm","5kg"
,"ObjectId(""5b4cfbf0e6b1a819a85d7c81"")","0.1","0","12.5","0.5","17.5","63.3wt.%",,"1","5","0.1","155.138kg/mm2","12h","1150℃","","Cowen C J, Jablonski P D. Elevated temperature mechanical behavior of new low CTE superalloys[J]. 2008.","10.11961/mater0203.MGI.20171221.ds.0055","尹海清","摘录","史政涛","2018-01-09","6h","650℃","1070℃","J15","706.604℃","  ",,,"10mm","1070℃","75mm","5kg"
,"ObjectId(""5b4cfbf5e6b1a819a85d7c83"")","0.1","0","12.5","0.5","22.5","63.3wt.%",,"1",,"0.1","228.349kg/mm2","12h","1150℃","","Cowen C J, Jablonski P D. Elevated temperature mechanical behavior of new low CTE superalloys[J]. 2008.","10.11961/mater0203.MGI.20171221.ds.0055","尹海清","摘录","史政涛","2018-01-09","6h","750℃","1070℃","J5","655.66℃","  ",,,"10mm","1070℃","75mm","5kg"
,"ObjectId(""5b4cfbfae6b1a819a85d7c85"")","0.1","0","12.5","0.5","17.5","63.3wt.%",,"1","5","0.1","109.282kg/mm2","12h","1150℃","","Cowen C J, Jablonski P D. Elevated temperature mechanical behavior of new low CTE superalloys[J]. 2008.","10.11961/mater0203.MGI.20171221.ds.0055","尹海清","摘录","史政涛","2018-01-09","6h","650℃","1070℃","J15","901.887℃","  ",,,"10mm","1070℃","75mm","5kg"
,"ObjectId(""5b4cfc21e6b1a819a85d7c93"")","0.1","0","12.5","0.5","17.5","63.3wt.%",,"1","5","0.1","216.376kg/mm2","12h","1150℃","","Cowen C J, Jablonski P D. Elevated temperature mechanical behavior of new low CTE superalloys[J]. 2008.","10.11961/mater0203.MGI.20171221.ds.0055","尹海清","摘录","史政涛","2018-01-09","6h","650℃","1070℃","J15","559.434℃","  ",,,"10mm","1070℃","75mm","5kg"
,"ObjectId(""5b4cfc48e6b1a819a85d7ca3"")","0.1","0","12.5","0.5","17.5","63.3wt.%",,"1","5","0.1","225.829kg/mm2","12h","1150℃","","Cowen C J, Jablonski P D. Elevated temperature mechanical behavior of new low CTE superalloys[J]. 2008.","10.11961/mater0203.MGI.20171221.ds.0055","尹海清","摘录","史政涛","2018-01-09","6h","650℃","1070℃","J15","508.491℃","  ",,,"10mm","1070℃","75mm","5kg"
"20℃","ObjectId(""5b4dde5ee6b1a80d7cf46af8"")",,,,,,,,,,,"110HV",,,"","金属手册.第七卷,粉末冶金","","尹海清","摘录","何飞霞","2017-10-25",,,,"弥散强化10%铂-铑合金",,,,,,,,
"20℃","ObjectId(""5b4dde8ae6b1a80d7cf46b0a"")",,,,,,,,,,,"55HV",,,"","金属手册.第七卷,粉末冶金","","尹海清","摘录","何飞霞","2017-10-25",,,,"弥散强化铂",,,,,,,,
"20℃","ObjectId(""5b4ddeace6b1a80d7cf46b16"")",,,,,,,,,,,"75HV",,,"","金属手册.第七卷,粉末冶金","","尹海清","摘录","何飞霞","2017-10-25",,,,"10%铂-铑合金",,,,,,,,
"20℃","ObjectId(""5b4dded3e6b1a80d7cf46b26"")",,,,,,,,,,,"115HV",,,"","金属手册.第七卷,粉末冶金","","尹海清","摘录","何飞霞","2017-10-25",,,,"20%铂-铑合金",,,,,,,,
"20℃","ObjectId(""5b4ddee0e6b1a80d7cf46b2a"")",,,,,,,,,,,"40HV",,,"","金属手册.第七卷,粉末冶金","","尹海清","摘录","何飞霞","2017-10-25",,,,"铂",,,,,,,,
"20℃","ObjectId(""5b4ddeeae6b1a80d7cf46b2e"")",,,,,,,,,,,"130HV",,,"","金属手册.第七卷,粉末冶金","","尹海清","摘录","何飞霞","2017-10-25",,,,"40%铂-铑合金",,,,,,,,

File: 国际高温合金会议论文和数据/数据汇总/力学性能/mechanicproperty_strain.csv (part 2 of 10)
"ObjectId(""5b4c91d3e6b1a81674aab46d"")","0.4","0.002","0.02wt.%",,"17.35","17",,"2.8","5.3","Bal",,,,,"0.85",,,,,,"0.263445",,,,,,,"","5.08mm/sec",,,"0.179764s",,,"Antolovich B, Evans M. Predicting grain size evolution of UDIMET alloy 718 during the"" cogging"" process through the use of numerical analysis[C]//Ninth International Symposium on Superalloys. 2000: 39-47.","10.11961/mater0203.MGI.20171221.ds.0080","尹海清","摘录","张桐","2018-01-09",,,,,,"UDIMET alloy 718","边缘 ","3.18mm","15.88mm","6.35mm","9.53mm",,,"",,,,,,,,,,,,,,,,,,,,,,,,,,,,,,,,,,,,,,,,,,,,,,,,,,,,,,,,,,,,,,,,,,,,,,,,,
"ObjectId(""5b4c91ebe6b1a81674aab477"")","0.4","0.002","0.02wt.%",,"17.35","17",,"2.8","5.3","Bal",,,,,"0.85",,,,,,"0.378206",,,,,,,"","5.08mm/sec",,,"0.210413s",,,"Antolovich B, Evans M. Predicting grain size evolution of UDIMET alloy 718 during the"" cogging"" process through the use of numerical analysis[C]//Ninth International Symposium on Superalloys. 2000: 39-47.","10.11961/mater0203.MGI.20171221.ds.0080","尹海清","摘录","张桐","2018-01-09",,,,,,"UDIMET alloy 718","边缘 ","3.18mm","15.88mm","6.35mm","9.53mm",,,"",,,,,,,,,,,,,,,,,,,,,,,,,,,,,,,,,,,,,,,,,,,,,,,,,,,,,,,,,,,,,,,,,,,,,,,,,
"ObjectId(""5b4c91f5e6b1a81674aab47b"")","0.4","0.002","0.02wt.%",,"17.35","17",,"2.8","5.3","Bal",,,,,"0.85",,,,,,"0.563845",,,,,,,"","5.08mm/sec",,,"0.24224s",,,"Antolovich B, Evans M. Predicting grain size evolution of UDIMET alloy 718 during the"" cogging"" process through the use of numerical analysis[C]//Ninth International Symposium on Superalloys. 2000: 39-47.","10.11961/mater0203.MGI.20171221.ds.0080","尹海清","摘录","张桐","2018-01-09",,,,,,"UDIMET alloy 718","边缘 ","3.18mm","15.88mm","6.35mm","9.53mm",,,"",,,,,,,,,,,,,,,,,,,,,,,,,,,,,,,,,,,,,,,,,,,,,,,,,,,,,,,,,,,,,,,,,,,,,,,,,
"ObjectId(""5b4c91ffe6b1a81674aab47d"")","0.4","0.002","0.02wt.%",,"17.35","17",,"2.8","5.3","Bal",,,,,"0.85",,,,,,"0.220507",,,,,,,"","5.08mm/sec",,,"0.170334s",,,"Antolovich B, Evans M. Predicting grain size evolution of UDIMET alloy 718 during the"" cogging"" process through the use of numerical analysis[C]//Ninth International Symposium on Superalloys. 2000: 39-47.","10.11961/mater0203.MGI.20171221.ds.0080","尹海清","摘录","张桐","2018-01-09",,,,,,"UDIMET alloy 718","边缘 ","3.18mm","15.88mm","6.35mm","9.53mm",,,"",,,,,,,,,,,,,,,,,,,,,,,,,,,,,,,,,,,,,,,,,,,,,,,,,,,,,,,,,,,,,,,,,,,,,,,,,
"ObjectId(""5b4c9204e6b1a81674aab47f"")","0.4","0.002","0.02wt.%",,"17.35","17",,"2.8","5.3","Bal",,,,,"0.85",,,,,,"0.0169749",,,,,,,"","5.08mm/sec",,,"0.0595285s",,,"Antolovich B, Evans M. Predicting grain size evolution of UDIMET alloy 718 during the"" cogging"" process through the use of numerical analysis[C]//Ninth International Symposium on Superalloys. 2000: 39-47.","10.11961/mater0203.MGI.20171221.ds.0080","尹海清","摘录","张桐","2018-01-09",,,,,,"UDIMET alloy 718","边缘 ","3.18mm","15.88mm","6.35mm","9.53mm",,,"",,,,,,,,,,,,,,,,,,,,,,,,,,,,,,,,,,,,,,,,,,,,,,,,,,,,,,,,,,,,,,,,,,,,,,,,,
"ObjectId(""5b4c9209e6b1a81674aab481"")","0.4","0.002","0.02wt.%",,"17.35","17",,"2.8","5.3","Bal",,,,,"0.85",,,,,,"0.119437",,,,,,,"","5.08mm/sec",,,"0.129666s",,,"Antolovich B, Evans M. Predicting grain size evolution of UDIMET alloy 718 during the"" cogging"" process through the use of numerical analysis[C]//Ninth International Symposium on Superalloys. 2000: 39-47.","10.11961/mater0203.MGI.20171221.ds.0080","尹海清","摘录","张桐","2018-01-09",,,,,,"UDIMET alloy 718","边缘 ","3.18mm","15.88mm","6.35mm","9.53mm",,,"",,,,,,,,,,,,,,,,,,,,,,,,,,,,,,,,,,,,,,,,,,,,,,,,,,,,,,,,,,,,,,,,,,,,,,,,,
"ObjectId(""5b4c920ee6b1a81674aab483"")","0.4","0.002","0.02wt.%",,"17.35","17",,"2.8","5.3","Bal",,,,,"0.85",,,,,,"0.0618332",,,,,,,"","5.08mm/sec",,,"0.109627s",,,"Antolovich B, Evans M. Predicting grain size evolution of UDIMET alloy 718 during the"" cogging"" process through the use of numerical analysis[C]//Ninth International Symposium on Superalloys. 2000: 39-47.","10.11961/mater0203.MGI.20171221.ds.0080","尹海清","摘录","张桐","2018-01-09",,,,,,"UDIMET alloy 718","边缘 ","3.18mm","15.88mm","6.35mm","9.53mm",,,"",,,,,,,,,,,,,,,,,,,,,,,,,,,,,,,,,,,,,,,,,,,,,,,,,,,,,,,,,,,,,,,,,,,,,,,,,
"ObjectId(""5b4c9213e6b1a81674aab485"")","0.4","0.002","0.02wt.%",,"17.35","17",,"2.8","5.3","Bal",,,,,"0.85",,,,,,"0.104799",,,,,,,"","5.08mm/sec",,,"0.119646s",,,"Antolovich B, Evans M. Predicting grain size evolution of UDIMET alloy 718 during the"" cogging"" process through the use of numerical analysis[C]//Ninth International Symposium on Superalloys. 2000: 39-47.","10.11961/mater0203.MGI.20171221.ds.0080","尹海清","摘录","张桐","2018-01-09",,,,,,"UDIMET alloy 718","边缘 ","3.18mm","15.88mm","6.35mm","9.53mm",,,"",,,,,,,,,,,,,,,,,,,,,,,,,,,,,,,,,,,,,,,,,,,,,,,,,,,,,,,,,,,,,,,,,,,,,,,,,
"ObjectId(""5b4c9217e6b1a81674aab487"")","0.4","0.002","0.02wt.%",,"17.35","17",,"2.8","5.3","Bal",,,,,"0.85",,,,,,"0.0467227",,,,,,,"","5.08mm/sec",,,"0.0895874s",,,"Antolovich B, Evans M. Predicting grain size evolution of UDIMET alloy 718 during the"" cogging"" process through the use of numerical analysis[C]//Ninth International Symposium on Superalloys. 2000: 39-47.","10.11961/mater0203.MGI.20171221.ds.0080","尹海清","摘录","张桐","2018-01-09",,,,,,"UDIMET alloy 718","边缘 ","3.18mm","15.88mm","6.35mm","9.53mm",,,"",,,,,,,,,,,,,,,,,,,,,,,,,,,,,,,,,,,,,,,,,,,,,,,,,,,,,,,,,,,,,,,,,,,,,,,,,
"ObjectId(""5b4c921ce6b1a81674aab489"")","0.4","0.002","0.02wt.%",,"17.35","17",,"2.8","5.3","Bal",,,,,"0.85",,,,,,"0.0174758",,,,,,,"","5.08mm/sec",,,"0.0701375s",,,"Antolovich B, Evans M. Predicting grain size evolution of UDIMET alloy 718 during the"" cogging"" process through the use of numerical analysis[C]//Ninth International Symposium on Superalloys. 2000: 39-47.","10.11961/mater0203.MGI.20171221.ds.0080","尹海清","摘录","张桐","2018-01-09",,,,,,"UDIMET alloy 718","边缘 ","3.18mm","15.88mm","6.35mm","9.53mm",,,"",,,,,,,,,,,,,,,,,,,,,,,,,,,,,,,,,,,,,,,,,,,,,,,,,,,,,,,,,,,,,,,,,,,,,,,,,
"ObjectId(""5b4c9221e6b1a81674aab48b"")","0.4","0.002","0.02wt.%",,"17.35","17",,"2.8","5.3","Bal",,,,,"0.85",,,,,,"0.0160288",,,,,,,"","5.08mm/sec",,,"0.0394892s",,,"Antolovich B, Evans M. Predicting grain size evolution of UDIMET alloy 718 during the"" cogging"" process through the use of numerical analysis[C]//Ninth International Symposium on Superalloys. 2000: 39-47.","10.11961/mater0203.MGI.20171221.ds.0080","尹海清","摘录","张桐","2018-01-09",,,,,,"UDIMET alloy 718","边缘 ","3.18mm","15.88mm","6.35mm","9.53mm",,,"",,,,,,,,,,,,,,,,,,,,,,,,,,,,,,,,,,,,,,,,,,,,,,,,,,,,,,,,,,,,,,,,,,,,,,,,,
"ObjectId(""5b4c9226e6b1a81674aab48d"")","0.4","0.002","0.02wt.%",,"17.35","17",,"2.8","5.3","Bal",,,,,"0.85",,,,,,"0.0755244",,,,,,,"","5.08mm/sec",,,"0.0996071s",,,"Antolovich B, Evans M. Predicting grain size evolution of UDIMET alloy 718 during the"" cogging"" process through the use of numerical analysis[C]//Ninth International Symposium on Superalloys. 2000: 39-47.","10.11961/mater0203.MGI.20171221.ds.0080","尹海清","摘录","张桐","2018-01-09",,,,,,"UDIMET alloy 718","边缘 ","3.18mm","15.88mm","6.35mm","9.53mm",,,"",,,,,,,,,,,,,,,,,,,,,,,,,,,,,,,,,,,,,,,,,,,,,,,,,,,,,,,,,,,,,,,,,,,,,,,,,
"ObjectId(""5b4c922be6b1a81674aab48f"")","0.4","0.002","0.02wt.%",,"17.35","17",,"2.8","5.3","Bal",,,,,"0.85",,,,,,"0.0155557",,,,,,,"","5.08mm/sec",,,"0.0294695s",,,"Antolovich B, Evans M. Predicting grain size evolution of UDIMET alloy 718 during the"" cogging"" process through the use of numerical analysis[C]//Ninth International Symposium on Superalloys. 2000: 39-47.","10.11961/mater0203.MGI.20171221.ds.0080","尹海清","摘录","张桐","2018-01-09",,,,,,"UDIMET alloy 718","边缘 ","3.18mm","15.88mm","6.35mm","9.53mm",,,"",,,,,,,,,,,,,,,,,,,,,,,,,,,,,,,,,,,,,,,,,,,,,,,,,,,,,,,,,,,,,,,,,,,,,,,,,
"ObjectId(""5b4c9230e6b1a81674aab491"")","0.4","0.002","0.02wt.%",,"17.35","17",,"2.8","5.3","Bal",,,,,"0.85",,,,,,"0.162848",,,,,,,"","5.08mm/sec",,,"0.149116s",,,"Antolovich B, Evans M. Predicting grain size evolution of UDIMET alloy 718 during the"" cogging"" process through the use of numerical analysis[C]//Ninth International Symposium on Superalloys. 2000: 39-47.","10.11961/mater0203.MGI.20171221.ds.0080","尹海清","摘录","张桐","2018-01-09",,,,,,"UDIMET alloy 718","边缘 ","3.18mm","15.88mm","6.35mm","9.53mm",,,"",,,,,,,,,,,,,,,,,,,,,,,,,,,,,,,,,,,,,,,,,,,,,,,,,,,,,,,,,,,,,,,,,,,,,,,,,
"ObjectId(""5b4c9235e6b1a81674aab493"")","0.4","0.002","0.02wt.%",,"17.35","17",,"2.8","5.3","Bal",,,,,"0.85",,,,,,"0.016474",,,,,,,"","5.08mm/sec",,,"0.0489194s",,,"Antolovich B, Evans M. Predicting grain size evolution of UDIMET alloy 718 during the"" cogging"" process through the use of numerical analysis[C]//Ninth International Symposium on Superalloys. 2000: 39-47.","10.11961/mater0203.MGI.20171221.ds.0080","尹海清","摘录","张桐","2018-01-09",,,,,,"UDIMET alloy 718","边缘 ","3.18mm","15.88mm","6.35mm","9.53mm",,,"",,,,,,,,,,,,,,,,,,,,,,,,,,,,,,,,,,,,,,,,,,,,,,,,,,,,,,,,,,,,,,,,,,,,,,,,,
"ObjectId(""5b4c923ae6b1a81674aab495"")","0.4","0.002","0.02wt.%",,"17.35","17",,"2.8","5.3","Bal",,,,,"0.85",,,,,,"0.0320297",,,,,,,"","5.08mm/sec",,,"0.078389s",,,"Antolovich B, Evans M. Predicting grain size evolution of UDIMET alloy 718 during the"" cogging"" process through the use of numerical analysis[C]//Ninth International Symposium on Superalloys. 2000: 39-47.","10.11961/mater0203.MGI.20171221.ds.0080","尹海清","摘录","张桐","2018-01-09",,,,,,"UDIMET alloy 718","边缘 ","3.18mm","15.88mm","6.35mm","9.53mm",,,"",,,,,,,,,,,,,,,,,,,,,,,,,,,,,,,,,,,,,,,,,,,,,,,,,,,,,,,,,,,,,,,,,,,,,,,,,
"ObjectId(""5b4c923fe6b1a81674aab497"")","0.4","0.002","0.02wt.%",,"17.35","17",,"2.8","5.3","Bal",,,,,"0.85",,,,,,"0.191677",,,,,,,"","5.08mm/sec",,,"0.159725s",,,"Antolovich B, Evans M. Predicting grain size evolution of UDIMET alloy 718 during the"" cogging"" process through the use of numerical analysis[C]//Ninth International Symposium on Superalloys. 2000: 39-47.","10.11961/mater0203.MGI.20171221.ds.0080","尹海清","摘录","张桐","2018-01-09",,,,,,"UDIMET alloy 718","边缘 ","3.18mm","15.88mm","6.35mm","9.53mm",,,"",,,,,,,,,,,,,,,,,,,,,,,,,,,,,,,,,,,,,,,,,,,,,,,,,,,,,,,,,,,,,,,,,,,,,,,,,
"ObjectId(""5b4c9243e6b1a81674aab499"")","0.4","0.002","0.02wt.%",,"17.35","17",,"2.8","5.3","Bal",,,,,"0.85",,,,,,"0.134074",,,,,,,"","5.08mm/sec",,,"0.139686s",,,"Antolovich B, Evans M. Predicting grain size evolution of UDIMET alloy 718 during the"" cogging"" process through the use of numerical analysis[C]//Ninth International Symposium on Superalloys. 2000: 39-47.","10.11961/mater0203.MGI.20171221.ds.0080","尹海清","摘录","张桐","2018-01-09",,,,,,"UDIMET alloy 718","边缘 ","3.18mm","15.88mm","6.35mm","9.53mm",,,"",,,,,,,,,,,,,,,,,,,,,,,,,,,,,,,,,,,,,,,,,,,,,,,,,,,,,,,,,,,,,,,,,,,,,,,,,
"ObjectId(""5b4c924de6b1a81674aab49b"")","0.4","0.002","0.02wt.%",,"17.35","17",,"2.8","5.3","Bal",,,,,"0.85",,,,,,"1.61289",,,,,,,"","5.08mm/sec",,,"0.2611s",,,"Antolovich B, Evans M. Predicting grain size evolution of UDIMET alloy 718 during the"" cogging"" process through the use of numerical analysis[C]//Ninth International Symposium on Superalloys. 2000: 39-47.","10.11961/mater0203.MGI.20171221.ds.0080","尹海清","摘录","张桐","2018-01-09",,,,,,"UDIMET alloy 718","半径中心 ","3.18mm","15.88mm","6.35mm","9.53mm",,,"",,,,,,,,,,,,,,,,,,,,,,,,,,,,,,,,,,,,,,,,,,,,,,,,,,,,,,,,,,,,,,,,,,,,,,,,,
"ObjectId(""5b4c9252e6b1a81674aab49d"")","0.4","0.002","0.02wt.%",,"17.35","17",,"2.8","5.3","Bal",,,,,"0.85",,,,,,"0.489156",,,,,,,"","5.08mm/sec",,,"0.160314s",,,"Antolovich B, Evans M. Predicting grain size evolution of UDIMET alloy 718 during the"" cogging"" process through the use of numerical analysis[C]//Ninth International Symposium on Superalloys. 2000: 39-47.","10.11961/mater0203.MGI.20171221.ds.0080","尹海清","摘录","张桐","2018-01-09",,,,,,"UDIMET alloy 718","半径中心 ","3.18mm","15.88mm","6.35mm","9.53mm",,,"",,,,,,,,,,,,,,,,,,,,,,,,,,,,,,,,,,,,,,,,,,,,,,,,,,,,,,,,,,,,,,,,,,,,,,,,,
"ObjectId(""5b4c9257e6b1a81674aab49f"")","0.4","0.002","0.02wt.%",,"17.35","17",,"2.8","5.3","Bal",,,,,"0.85",,,,,,"1.44248",,,,,,,"","5.08mm/sec",,,"0.25167s",,,"Antolovich B, Evans M. Predicting grain size evolution of UDIMET alloy 718 during the"" cogging"" process through the use of numerical analysis[C]//Ninth International Symposium on Superalloys. 2000: 39-47.","10.11961/mater0203.MGI.20171221.ds.0080","尹海清","摘录","张桐","2018-01-09",,,,,,"UDIMET alloy 718","半径中心 ","3.18mm","15.88mm","6.35mm","9.53mm",,,"",,,,,,,,,,,,,,,,,,,,,,,,,,,,,,,,,,,,,,,,,,,,,,,,,,,,,,,,,,,,,,,,,,,,,,,,,
"ObjectId(""5b4c925ce6b1a81674aab4a1"")","0.4","0.002","0.02wt.%",,"17.35","17",,"2.8","5.3","Bal",,,,,"0.85",,,,,,"1.65555",,,,,,,"","5.08mm/sec",,,"0.264637s",,,"Antolovich B, Evans M. Predicting grain size evolution of UDIMET alloy 718 during the"" cogging"" process through the use of numerical analysis[C]//Ninth International Symposium on Superalloys. 2000: 39-47.","10.11961/mater0203.MGI.20171221.ds.0080","尹海清","摘录","张桐","2018-01-09",,,,,,"UDIMET alloy 718","半径中心 ","3.18mm","15.88mm","6.35mm","9.53mm",,,"",,,,,,,,,,,,,,,,,,,,,,,,,,,,,,,,,,,,,,,,,,,,,,,,,,,,,,,,,,,,,,,,,,,,,,,,,
"ObjectId(""5b4c9261e6b1a81674aab4a3"")","0.4","0.002","0.02wt.%",,"17.35","17",,"2.8","5.3","Bal",,,,,"0.85",,,,,,"1.15825",,,,,,,"","5.08mm/sec",,,"0.231631s",,,"Antolovich B, Evans M. Predicting grain size evolution of UDIMET alloy 718 during the"" cogging"" process through the use of numerical analysis[C]//Ninth International Symposium on Superalloys. 2000: 39-47.","10.11961/mater0203.MGI.20171221.ds.0080","尹海清","摘录","张桐","2018-01-09",,,,,,"UDIMET alloy 718","半径中心 ","3.18mm","15.88mm","6.35mm","9.53mm",,,"",,,,,,,,,,,,,,,,,,,,,,,,,,,,,,,,,,,,,,,,,,,,,,,,,,,,,,,,,,,,,,,,,,,,,,,,,
"ObjectId(""5b4c9266e6b1a81674aab4a5"")","0.4","0.002","0.02wt.%",,"17.35","17",,"2.8","5.3","Bal",,,,,"0.85",,,,,,"4.73E-4",,,,,,,"","5.08mm/sec",,,"0.0100196s",,,"Antolovich B, Evans M. Predicting grain size evolution of UDIMET alloy 718 during the"" cogging"" process through the use of numerical analysis[C]//Ninth International Symposium on Superalloys. 2000: 39-47.","10.11961/mater0203.MGI.20171221.ds.0080","尹海清","摘录","张桐","2018-01-09",,,,,,"UDIMET alloy 718","边缘 ","3.18mm","15.88mm","6.35mm","9.53mm",,,"",,,,,,,,,,,,,,,,,,,,,,,,,,,,,,,,,,,,,,,,,,,,,,,,,,,,,,,,,,,,,,,,,,,,,,,,,
"ObjectId(""5b4c926be6b1a81674aab4a7"")","0.4","0.002","0.02wt.%",,"17.35","17",,"2.8","5.3","Bal",,,,,"0.85",,,,,,"0.91645",,,,,,,"","5.08mm/sec",,,"0.210413s",,,"Antolovich B, Evans M. Predicting grain size evolution of UDIMET alloy 718 during the"" cogging"" process through the use of numerical analysis[C]//Ninth International Symposium on Superalloys. 2000: 39-47.","10.11961/mater0203.MGI.20171221.ds.0080","尹海清","摘录","张桐","2018-01-09",,,,,,"UDIMET alloy 718","半径中心 ","3.18mm","15.88mm","6.35mm","9.53mm",,,"",,,,,,,,,,,,,,,,,,,,,,,,,,,,,,,,,,,,,,,,,,,,,,,,,,,,,,,,,,,,,,,,,,,,,,,,,
"ObjectId(""5b4c9270e6b1a81674aab4a9"")","0.4","0.002","0.02wt.%",,"17.35","17",,"2.8","5.3","Bal",,,,,"0.85",,,,,,"1.30036",,,,,,,"","5.08mm/sec",,,"0.24165s",,,"Antolovich B, Evans M. Predicting grain size evolution of UDIMET alloy 718 during the"" cogging"" process through the use of numerical analysis[C]//Ninth International Symposium on Superalloys. 2000: 39-47.","10.11961/mater0203.MGI.20171221.ds.0080","尹海清","摘录","张桐","2018-01-09",,,,,,"UDIMET alloy 718","半径中心 ","3.18mm","15.88mm","6.35mm","9.53mm",,,"",,,,,,,,,,,,,,,,,,,,,,,,,,,,,,,,,,,,,,,,,,,,,,,,,,,,,,,,,,,,,,,,,,,,,,,,,
"ObjectId(""5b4c9275e6b1a81674aab4ab"")","0.4","0.002","0.02wt.%",,"17.35","17",,"2.8","5.3","Bal",,,,,"0.85",,,,,,"0.717176",,,,,,,"","5.08mm/sec",,,"0.189784s",,,"Antolovich B, Evans M. Predicting grain size evolution of UDIMET alloy 718 during the"" cogging"" process through the use of numerical analysis[C]//Ninth International Symposium on Superalloys. 2000: 39-47.","10.11961/mater0203.MGI.20171221.ds.0080","尹海清","摘录","张桐","2018-01-09",,,,,,"UDIMET alloy 718","半径中心 ","3.18mm","15.88mm","6.35mm","9.53mm",,,"",,,,,,,,,,,,,,,,,,,,,,,,,,,,,,,,,,,,,,,,,,,,,,,,,,,,,,,,,,,,,,,,,,,,,,,,,
"ObjectId(""5b4c927ae6b1a81674aab4ad"")","0.4","0.002","0.02wt.%",,"17.35","17",,"2.8","5.3","Bal",,,,,"0.85",,,,,,"0.631717",,,,,,,"","5.08mm/sec",,,"0.179764s",,,"Antolovich B, Evans M. Predicting grain size evolution of UDIMET alloy 718 during the"" cogging"" process through the use of numerical analysis[C]//Ninth International Symposium on Superalloys. 2000: 39-47.","10.11961/mater0203.MGI.20171221.ds.0080","尹海清","摘录","张桐","2018-01-09",,,,,,"UDIMET alloy 718","半径中心 ","3.18mm","15.88mm","6.35mm","9.53mm",,,"",,,,,,,,,,,,,,,,,,,,,,,,,,,,,,,,,,,,,,,,,,,,,,,,,,,,,,,,,,,,,,,,,,,,,,,,,
"ObjectId(""5b4c927fe6b1a81674aab4af"")","0.4","0.002","0.02wt.%",,"17.35","17",,"2.8","5.3","Bal",,,,,"0.85",,,,,,"1.03021",,,,,,,"","5.08mm/sec",,,"0.219843s",,,"Antolovich B, Evans M. Predicting grain size evolution of UDIMET alloy 718 during the"" cogging"" process through the use of numerical analysis[C]//Ninth International Symposium on Superalloys. 2000: 39-47.","10.11961/mater0203.MGI.20171221.ds.0080","尹海清","摘录","张桐","2018-01-09",,,,,,"UDIMET alloy 718","半径中心 ","3.18mm","15.88mm","6.35mm","9.53mm",,,"",,,,,,,,,,,,,,,,,,,,,,,,,,,,,,,,,,,,,,,,,,,,,,,,,,,,,,,,,,,,,,,,,,,,,,,,,
"ObjectId(""5b4c9284e6b1a81674aab4b1"")","0.4","0.002","0.02wt.%",,"17.35","17",,"2.8","5.3","Bal",,,,,"0.85",,,,,,"0.0151104",,,,,,,"","5.08mm/sec",,,"0.0200393s",,,"Antolovich B, Evans M. Predicting grain size evolution of UDIMET alloy 718 during the"" cogging"" process through the use of numerical analysis[C]//Ninth International Symposium on Superalloys. 2000: 39-47.","10.11961/mater0203.MGI.20171221.ds.0080","尹海清","摘录","张桐","2018-01-09",,,,,,"UDIMET alloy 718","边缘 ","3.18mm","15.88mm","6.35mm","9.53mm",,,"",,,,,,,,,,,,,,,,,,,,,,,,,,,,,,,,,,,,,,,,,,,,,,,,,,,,,,,,,,,,,,,,,,,,,,,,,
"ObjectId(""5b4c928de6b1a81674aab4b5"")","0.4","0.002","0.02wt.%",,"17.35","17",,"2.8","5.3","Bal",,,,,"0.85",,,,,,"0.816799",,,,,,,"","5.08mm/sec",,,"0.199804s",,,"Antolovich B, Evans M. Predicting grain size evolution of UDIMET alloy 718 during the"" cogging"" process through the use of numerical analysis[C]//Ninth International Symposium on Superalloys. 2000: 39-47.","10.11961/mater0203.MGI.20171221.ds.0080","尹海清","摘录","张桐","2018-01-09",,,,,,"UDIMET alloy 718","半径中心 ","3.18mm","15.88mm","6.35mm","9.53mm",,,"",,,,,,,,,,,,,,,,,,,,,,,,,,,,,,,,,,,,,,,,,,,,,,,,,,,,,,,,,,,,,,,,,,,,,,,,,
"ObjectId(""5b4c9292e6b1a81674aab4b7"")","0.4","0.002","0.02wt.%",,"17.35","17",,"2.8","5.3","Bal",,,,,"0.85",,,,,,"0.560422",,,,,,,"","5.08mm/sec",,,"0.169745s",,,"Antolovich B, Evans M. Predicting grain size evolution of UDIMET alloy 718 during the"" cogging"" process through the use of numerical analysis[C]//Ninth International Symposium on Superalloys. 2000: 39-47.","10.11961/mater0203.MGI.20171221.ds.0080","尹海清","摘录","张桐","2018-01-09",,,,,,"UDIMET alloy 718","半径中心 ","3.18mm","15.88mm","6.35mm","9.53mm",,,"",,,,,,,,,,,,,,,,,,,,,,,,,,,,,,,,,,,,,,,,,,,,,,,,,,,,,,,,,,,,,,,,,,,,,,,,,
"ObjectId(""5b4c929ce6b1a81674aab4b9"")","0.4","0.002","0.02wt.%",,"17.35","17",,"2.8","5.3","Bal",,,,,"0.85",,,,,,"0.160037",,,,,,,"","5.08mm/sec",,,"0.0895874s",,,"Antolovich B, Evans M. Predicting grain size evolution of UDIMET alloy 718 during the"" cogging"" process through the use of numerical analysis[C]//Ninth International Symposium on Superalloys. 2000: 39-47.","10.11961/mater0203.MGI.20171221.ds.0080","尹海清","摘录","张桐","2018-01-09",,,,,,"UDIMET alloy 718","半径中心 ","3.18mm","15.88mm","6.35mm","9.53mm",,,"",,,,,,,,,,,,,,,,,,,,,,,,,,,,,,,,,,,,,,,,,,,,,,,,,,,,,,,,,,,,,,,,,,,,,,,,,
"ObjectId(""5b4c92a1e6b1a81674aab4bb"")","0.4","0.002","0.02wt.%",,"17.35","17",,"2.8","5.3","Bal",,,,,"0.85",,,,,,"0.274771",,,,,,,"","5.08mm/sec",,,"0.119646s",,,"Antolovich B, Evans M. Predicting grain size evolution of UDIMET alloy 718 during the"" cogging"" process through the use of numerical analysis[C]//Ninth International Symposium on Superalloys. 2000: 39-47.","10.11961/mater0203.MGI.20171221.ds.0080","尹海清","摘录","张桐","2018-01-09",,,,,,"UDIMET alloy 718","半径中心 ","3.18mm","15.88mm","6.35mm","9.53mm",,,"",,,,,,,,,,,,,,,,,,,,,,,,,,,,,,,,,,,,,,,,,,,,,,,,,,,,,,,,,,,,,,,,,,,,,,,,,
"ObjectId(""5b4c92a6e6b1a81674aab4bd"")","0.4","0.002","0.02wt.%",,"17.35","17",,"2.8","5.3","Bal",,,,,"0.85",,,,,,"4.45E-4",,,,,,,"","5.08mm/sec",,,"0.00943026s",,,"Antolovich B, Evans M. Predicting grain size evolution of UDIMET alloy 718 during the"" cogging"" process through the use of numerical analysis[C]//Ninth International Symposium on Superalloys. 2000: 39-47.","10.11961/mater0203.MGI.20171221.ds.0080","尹海清","摘录","张桐","2018-01-09",,,,,,"UDIMET alloy 718","半径中心 ","3.18mm","15.88mm","6.35mm","9.53mm",,,"",,,,,,,,,,,,,,,,,,,,,,,,,,,,,,,,,,,,,,,,,,,,,,,,,,,,,,,,,,,,,,,,,,,,,,,,,
"ObjectId(""5b4c92abe6b1a81674aab4bf"")","0.4","0.002","0.02wt.%",,"17.35","17",,"2.8","5.3","Bal",,,,,"0.85",,,,,,"0.231777",,,,,,,"","5.08mm/sec",,,"0.109037s",,,"Antolovich B, Evans M. Predicting grain size evolution of UDIMET alloy 718 during the"" cogging"" process through the use of numerical analysis[C]//Ninth International Symposium on Superalloys. 2000: 39-47.","10.11961/mater0203.MGI.20171221.ds.0080","尹海清","摘录","张桐","2018-01-09",,,,,,"UDIMET alloy 718","半径中心 ","3.18mm","15.88mm","6.35mm","9.53mm",,,"",,,,,,,,,,,,,,,,,,,,,,,,,,,,,,,,,,,,,,,,,,,,,,,,,,,,,,,,,,,,,,,,,,,,,,,,,
"ObjectId(""5b4c92b0e6b1a81674aab4c1"")","0.4","0.002","0.02wt.%",,"17.35","17",,"2.8","5.3","Bal",,,,,"0.85",,,,,,"0.0877686",,,,,,,"","5.08mm/sec",,,"0.0589391s",,,"Antolovich B, Evans M. Predicting grain size evolution of UDIMET alloy 718 during the"" cogging"" process through the use of numerical analysis[C]//Ninth International Symposium on Superalloys. 2000: 39-47.","10.11961/mater0203.MGI.20171221.ds.0080","尹海清","摘录","张桐","2018-01-09",,,,,,"UDIMET alloy 718","半径中心 ","3.18mm","15.88mm","6.35mm","9.53mm",,,"",,,,,,,,,,,,,,,,,,,,,,,,,,,,,,,,,,,,,,,,,,,,,,,,,,,,,,,,,,,,,,,,,,,,,,,,,
"ObjectId(""5b4c92b5e6b1a81674aab4c3"")","0.4","0.002","0.02wt.%",,"17.35","17",,"2.8","5.3","Bal",,,,,"0.85",,,,,,"0.431997",,,,,,,"","5.08mm/sec",,,"0.149705s",,,"Antolovich B, Evans M. Predicting grain size evolution of UDIMET alloy 718 during the"" cogging"" process through the use of numerical analysis[C]//Ninth International Symposium on Superalloys. 2000: 39-47.","10.11961/mater0203.MGI.20171221.ds.0080","尹海清","摘录","张桐","2018-01-09",,,,,,"UDIMET alloy 718","半径中心 ","3.18mm","15.88mm","6.35mm","9.53mm",,,"",,,,,,,,,,,,,,,,,,,,,,,,,,,,,,,,,,,,,,,,,,,,,,,,,,,,,,,,,,,,,,,,,,,,,,,,,
"ObjectId(""5b4c92bae6b1a81674aab4c5"")","0.4","0.002","0.02wt.%",,"17.35","17",,"2.8","5.3","Bal",,,,,"0.85",,,,,,"0.0731591",,,,,,,"","5.08mm/sec",,,"0.0495088s",,,"Antolovich B, Evans M. Predicting grain size evolution of UDIMET alloy 718 during the"" cogging"" process through the use of numerical analysis[C]//Ninth International Symposium on Superalloys. 2000: 39-47.","10.11961/mater0203.MGI.20171221.ds.0080","尹海清","摘录","张桐","2018-01-09",,,,,,"UDIMET alloy 718","半径中心 ","3.18mm","15.88mm","6.35mm","9.53mm",,,"",,,,,,,,,,,,,,,,,,,,,,,,,,,,,,,,,,,,,,,,,,,,,,,,,,,,,,,,,,,,,,,,,,,,,,,,,
"ObjectId(""5b4c92bee6b1a81674aab4c7"")","0.4","0.002","0.02wt.%",,"17.35","17",,"2.8","5.3","Bal",,,,,"0.85",,,,,,"0.360675",,,,,,,"","5.08mm/sec",,,"0.139096s",,,"Antolovich B, Evans M. Predicting grain size evolution of UDIMET alloy 718 during the"" cogging"" process through the use of numerical analysis[C]//Ninth International Symposium on Superalloys. 2000: 39-47.","10.11961/mater0203.MGI.20171221.ds.0080","尹海清","摘录","张桐","2018-01-09",,,,,,"UDIMET alloy 718","半径中心 ","3.18mm","15.88mm","6.35mm","9.53mm",,,"",,,,,,,,,,,,,,,,,,,,,,,,,,,,,,,,,,,,,,,,,,,,,,,,,,,,,,,,,,,,,,,,,,,,,,,,,
"ObjectId(""5b4c92c3e6b1a81674aab4c9"")","0.4","0.002","0.02wt.%",,"17.35","17",,"2.8","5.3","Bal",,,,,"0.85",,,,,,"0.188839",,,,,,,"","5.08mm/sec",,,"0.0996071s",,,"Antolovich B, Evans M. Predicting grain size evolution of UDIMET alloy 718 during the"" cogging"" process through the use of numerical analysis[C]//Ninth International Symposium on Superalloys. 2000: 39-47.","10.11961/mater0203.MGI.20171221.ds.0080","尹海清","摘录","张桐","2018-01-09",,,,,,"UDIMET alloy 718","半径中心 ","3.18mm","15.88mm","6.35mm","9.53mm",,,"",,,,,,,,,,,,,,,,,,,,,,,,,,,,,,,,,,,,,,,,,,,,,,,,,,,,,,,,,,,,,,,,,,,,,,,,,
"ObjectId(""5b4c92c8e6b1a81674aab4cb"")","0.4","0.002","0.02wt.%",,"17.35","17",,"2.8","5.3","Bal",,,,,"0.85",,,,,,"0.102406",,,,,,,"","5.08mm/sec",,,"0.0689587s",,,"Antolovich B, Evans M. Predicting grain size evolution of UDIMET alloy 718 during the"" cogging"" process through the use of numerical analysis[C]//Ninth International Symposium on Superalloys. 2000: 39-47.","10.11961/mater0203.MGI.20171221.ds.0080","尹海清","摘录","张桐","2018-01-09",,,,,,"UDIMET alloy 718","半径中心 ","3.18mm","15.88mm","6.35mm","9.53mm",,,"",,,,,,,,,,,,,,,,,,,,,,,,,,,,,,,,,,,,,,,,,,,,,,,,,,,,,,,,,,,,,,,,,,,,,,,,,
"ObjectId(""5b4c92cde6b1a81674aab4cd"")","0.4","0.002","0.02wt.%",,"17.35","17",,"2.8","5.3","Bal",,,,,"0.85",,,,,,"0.0580208",,,,,,,"","5.08mm/sec",,,"0.0288802s",,,"Antolovich B, Evans M. Predicting grain size evolution of UDIMET alloy 718 during the"" cogging"" process through the use of numerical analysis[C]//Ninth International Symposium on Superalloys. 2000: 39-47.","10.11961/mater0203.MGI.20171221.ds.0080","尹海清","摘录","张桐","2018-01-09",,,,,,"UDIMET alloy 718","半径中心 ","3.18mm","15.88mm","6.35mm","9.53mm",,,"",,,,,,,,,,,,,,,,,,,,,,,,,,,,,,,,,,,,,,,,,,,,,,,,,,,,,,,,,,,,,,,,,,,,,,,,,
"ObjectId(""5b4c92d2e6b1a81674aab4cf"")","0.4","0.002","0.02wt.%",,"17.35","17",,"2.8","5.3","Bal",,,,,"0.85",,,,,,"0.317765",,,,,,,"","5.08mm/sec",,,"0.130255s",,,"Antolovich B, Evans M. Predicting grain size evolution of UDIMET alloy 718 during the"" cogging"" process through the use of numerical analysis[C]//Ninth International Symposium on Superalloys. 2000: 39-47.","10.11961/mater0203.MGI.20171221.ds.0080","尹海清","摘录","张桐","2018-01-09",,,,,,"UDIMET alloy 718","半径中心 ","3.18mm","15.88mm","6.35mm","9.53mm",,,"",,,,,,,,,,,,,,,,,,,,,,,,,,,,,,,,,,,,,,,,,,,,,,,,,,,,,,,,,,,,,,,,,,,,,,,,,
"ObjectId(""5b4c92d7e6b1a81674aab4d1"")","0.4","0.002","0.02wt.%",,"17.35","17",,"2.8","5.3","Bal",,,,,"0.85",,,,,,"0.117071",,,,,,,"","5.08mm/sec",,,"0.0795678s",,,"Antolovich B, Evans M. Predicting grain size evolution of UDIMET alloy 718 during the"" cogging"" process through the use of numerical analysis[C]//Ninth International Symposium on Superalloys. 2000: 39-47.","10.11961/mater0203.MGI.20171221.ds.0080","尹海清","摘录","张桐","2018-01-09",,,,,,"UDIMET alloy 718","半径中心 ","3.18mm","15.88mm","6.35mm","9.53mm",,,"",,,,,,,,,,,,,,,,,,,,,,,,,,,,,,,,,,,,,,,,,,,,,,,,,,,,,,,,,,,,,,,,,,,,,,,,,
"ObjectId(""5b4c92dce6b1a81674aab4d3"")","0.4","0.002","0.02wt.%",,"17.35","17",,"2.8","5.3","Bal",,,,,"0.85",,,,,,"0.0150826",,,,,,,"","5.08mm/sec",,,"0.0194499s",,,"Antolovich B, Evans M. Predicting grain size evolution of UDIMET alloy 718 during the"" cogging"" process through the use of numerical analysis[C]//Ninth International Symposium on Superalloys. 2000: 39-47.","10.11961/mater0203.MGI.20171221.ds.0080","尹海清","摘录","张桐","2018-01-09",,,,,,"UDIMET alloy 718","半径中心 ","3.18mm","15.88mm","6.35mm","9.53mm",,,"",,,,,,,,,,,,,,,,,,,,,,,,,,,,,,,,,,,,,,,,,,,,,,,,,,,,,,,,,,,,,,,,,,,,,,,,,
"ObjectId(""5b4c92e0e6b1a81674aab4d5"")","0.4","0.002","0.02wt.%",,"17.35","17",,"2.8","5.3","Bal",,,,,"0.85",,,,,,"0.0585217",,,,,,,"","5.08mm/sec",,,"0.0394892s",,,"Antolovich B, Evans M. Predicting grain size evolution of UDIMET alloy 718 during the"" cogging"" process through the use of numerical analysis[C]//Ninth International Symposium on Superalloys. 2000: 39-47.","10.11961/mater0203.MGI.20171221.ds.0080","尹海清","摘录","张桐","2018-01-09",,,,,,"UDIMET alloy 718","半径中心 ","3.18mm","15.88mm","6.35mm","9.53mm",,,"",,,,,,,,,,,,,,,,,,,,,,,,,,,,,,,,,,,,,,,,,,,,,,,,,,,,,,,,,,,,,,,,,,,,,,,,,
"ObjectId(""5b4c92ebe6b1a81674aab4d7"")","0.4","0.002","0.02wt.%",,"17.35","17",,"2.8","5.3","Bal",,,,,"0.85",,,,,,"1.46552",,,,,,,"","5.08mm/sec",,,"0.139686s",,,"Antolovich B, Evans M. Predicting grain size evolution of UDIMET alloy 718 during the"" cogging"" process through the use of numerical analysis[C]//Ninth International Symposium on Superalloys. 2000: 39-47.","10.11961/mater0203.MGI.20171221.ds.0080","尹海清","摘录","张桐","2018-01-09",,,,,,"UDIMET alloy 718","中心 ","3.18mm","15.88mm","6.35mm","9.53mm",,,"",,,,,,,,,,,,,,,,,,,,,,,,,,,,,,,,,,,,,,,,,,,,,,,,,,,,,,,,,,,,,,,,,,,,,,,,,
"ObjectId(""5b4c92f0e6b1a81674aab4d9"")","0.4","0.002","0.02wt.%",,"17.35","17",,"2.8","5.3","Bal",,,,,"0.85",,,,,,"1.96219",,,,,,,"","5.08mm/sec",,,"0.159136s",,,"Antolovich B, Evans M. Predicting grain size evolution of UDIMET alloy 718 during the"" cogging"" process through the use of numerical analysis[C]//Ninth International Symposium on Superalloys. 2000: 39-47.","10.11961/mater0203.MGI.20171221.ds.0080","尹海清","摘录","张桐","2018-01-09",,,,,,"UDIMET alloy 718","中心 ","3.18mm","15.88mm","6.35mm","9.53mm",,,"",,,,,,,,,,,,,,,,,,,,,,,,,,,,,,,,,,,,,,,,,,,,,,,,,,,,,,,,,,,,,,,,,,,,,,,,,
"ObjectId(""5b4c92f4e6b1a81674aab4db"")","0.4","0.002","0.02wt.%",,"17.35","17",,"2.8","5.3","Bal",,,,,"0.85",,,,,,"1.72092",,,,,,,"","5.08mm/sec",,,"0.149116s",,,"Antolovich B, Evans M. Predicting grain size evolution of UDIMET alloy 718 during the"" cogging"" process through the use of numerical analysis[C]//Ninth International Symposium on Superalloys. 2000: 39-47.","10.11961/mater0203.MGI.20171221.ds.0080","尹海清","摘录","张桐","2018-01-09",,,,,,"UDIMET alloy 718","中心 ","3.18mm","15.88mm","6.35mm","9.53mm",,,"",,,,,,,,,,,,,,,,,,,,,,,,,,,,,,,,,,,,,,,,,,,,,,,,,,,,,,,,,,,,,,,,,,,,,,,,,
"ObjectId(""5b4c92fae6b1a81674aab4dd"")","0.4","0.002","0.02wt.%",,"17.35","17",,"2.8","5.3","Bal",,,,,"0.85",,,,,,"3.14175",,,,,,,"","5.08mm/sec",,,"0.24224s",,,"Antolovich B, Evans M. Predicting grain size evolution of UDIMET alloy 718 during the"" cogging"" process through the use of numerical analysis[C]//Ninth International Symposium on Superalloys. 2000: 39-47.","10.11961/mater0203.MGI.20171221.ds.0080","尹海清","摘录","张桐","2018-01-09",,,,,,"UDIMET alloy 718","中心 ","3.18mm","15.88mm","6.35mm","9.53mm",,,"",,,,,,,,,,,,,,,,,,,,,,,,,,,,,,,,,,,,,,,,,,,,,,,,,,,,,,,,,,,,,,,,,,,,,,,,,
"ObjectId(""5b4c92fee6b1a81674aab4df"")","0.4","0.002","0.02wt.%",,"17.35","17",,"2.8","5.3","Bal",,,,,"0.85",,,,,,"2.21765",,,,,,,"","5.08mm/sec",,,"0.169745s",,,"Antolovich B, Evans M. Predicting grain size evolution of UDIMET alloy 718 during the"" cogging"" process through the use of numerical analysis[C]//Ninth International Symposium on Superalloys. 2000: 39-47.","10.11961/mater0203.MGI.20171221.ds.0080","尹海清","摘录","张桐","2018-01-09",,,,,,"UDIMET alloy 718","中心 ","3.18mm","15.88mm","6.35mm","9.53mm",,,"",,,,,,,,,,,,,,,,,,,,,,,,,,,,,,,,,,,,,,,,,,,,,,,,,,,,,,,,,,,,,,,,,,,,,,,,,
"ObjectId(""5b4c9303e6b1a81674aab4e1"")","0.4","0.002","0.02wt.%",,"17.35","17",,"2.8","5.3","Bal",,,,,"0.85",,,,,,"3.41031",,,,,,,"","5.08mm/sec",,,"0.230452s",,,"Antolovich B, Evans M. Predicting grain size evolution of UDIMET alloy 718 during the"" cogging"" process through the use of numerical analysis[C]//Ninth International Symposium on Superalloys. 2000: 39-47.","10.11961/mater0203.MGI.20171221.ds.0080","尹海清","摘录","张桐","2018-01-09",,,,,,"UDIMET alloy 718","中心 ","3.18mm","15.88mm","6.35mm","9.53mm",,,"",,,,,,,,,,,,,,,,,,,,,,,,,,,,,,,,,,,,,,,,,,,,,,,,,,,,,,,,,,,,,,,,,,,,,,,,,
"ObjectId(""5b4c9309e6b1a81674aab4e3"")","0.4","0.002","0.02wt.%",,"17.35","17",,"2.8","5.3","Bal",,,,,"0.85",,,,,,"3.32435",,,,,,,"","5.08mm/sec",,,"0.209823s",,,"Antolovich B, Evans M. Predicting grain size evolution of UDIMET alloy 718 during the"" cogging"" process through the use of numerical analysis[C]//Ninth International Symposium on Superalloys. 2000: 39-47.","10.11961/mater0203.MGI.20171221.ds.0080","尹海清","摘录","张桐","2018-01-09",,,,,,"UDIMET alloy 718","中心 ","3.18mm","15.88mm","6.35mm","9.53mm",,,"",,,,,,,,,,,,,,,,,,,,,,,,,,,,,,,,,,,,,,,,,,,,,,,,,,,,,,,,,,,,,,,,,,,,,,,,,
"ObjectId(""5b4c930ee6b1a81674aab4e5"")","0.4","0.002","0.02wt.%",,"17.35","17",,"2.8","5.3","Bal",,,,,"0.85",,,,,,"0.0141643",,,,,,,"","5.08mm/sec",,,"0s",,,"Antolovich B, Evans M. Predicting grain size evolution of UDIMET alloy 718 during the"" cogging"" process through the use of numerical analysis[C]//Ninth International Symposium on Superalloys. 2000: 39-47.","10.11961/mater0203.MGI.20171221.ds.0080","尹海清","摘录","张桐","2018-01-09",,,,,,"UDIMET alloy 718","半径中心 ","3.18mm","15.88mm","6.35mm","9.53mm",,,"",,,,,,,,,,,,,,,,,,,,,,,,,,,,,,,,,,,,,,,,,,,,,,,,,,,,,,,,,,,,,,,,,,,,,,,,,
"ObjectId(""5b4c9313e6b1a81674aab4e7"")","0.4","0.002","0.02wt.%",,"17.35","17",,"2.8","5.3","Bal",,,,,"0.85",,,,,,"3.08309",,,,,,,"","5.08mm/sec",,,"0.199804s",,,"Antolovich B, Evans M. Predicting grain size evolution of UDIMET alloy 718 during the"" cogging"" process through the use of numerical analysis[C]//Ninth International Symposium on Superalloys. 2000: 39-47.","10.11961/mater0203.MGI.20171221.ds.0080","尹海清","摘录","张桐","2018-01-09",,,,,,"UDIMET alloy 718","中心 ","3.18mm","15.88mm","6.35mm","9.53mm",,,"",,,,,,,,,,,,,,,,,,,,,,,,,,,,,,,,,,,,,,,,,,,,,,,,,,,,,,,,,,,,,,,,,,,,,,,,,
"ObjectId(""5b4c9318e6b1a81674aab4e9"")","0.4","0.002","0.02wt.%",,"17.35","17",,"2.8","5.3","Bal",,,,,"0.85",,,,,,"2.78519",,,,,,,"","5.08mm/sec",,,"0.190373s",,,"Antolovich B, Evans M. Predicting grain size evolution of UDIMET alloy 718 during the"" cogging"" process through the use of numerical analysis[C]//Ninth International Symposium on Superalloys. 2000: 39-47.","10.11961/mater0203.MGI.20171221.ds.0080","尹海清","摘录","张桐","2018-01-09",,,,,,"UDIMET alloy 718","中心 ","3.18mm","15.88mm","6.35mm","9.53mm",,,"",,,,,,,,,,,,,,,,,,,,,,,,,,,,,,,,,,,,,,,,,,,,,,,,,,,,,,,,,,,,,,,,,,,,,,,,,
"ObjectId(""5b4c931de6b1a81674aab4eb"")","0.4","0.002","0.02wt.%",,"17.35","17",,"2.8","5.3","Bal",,,,,"0.85",,,,,,"4.13428",,,,,,,"","5.08mm/sec",,,"0.264047s",,,"Antolovich B, Evans M. Predicting grain size evolution of UDIMET alloy 718 during the"" cogging"" process through the use of numerical analysis[C]//Ninth International Symposium on Superalloys. 2000: 39-47.","10.11961/mater0203.MGI.20171221.ds.0080","尹海清","摘录","张桐","2018-01-09",,,,,,"UDIMET alloy 718","中心 ","3.18mm","15.88mm","6.35mm","9.53mm",,,"",,,,,,,,,,,,,,,,,,,,,,,,,,,,,,,,,,,,,,,,,,,,,,,,,,,,,,,,,,,,,,,,,,,,,,,,,
"ObjectId(""5b4c9321e6b1a81674aab4ed"")","0.4","0.002","0.02wt.%",,"17.35","17",,"2.8","5.3","Bal",,,,,"0.85",,,,,,"3.53882",,,,,,,"","5.08mm/sec",,,"0.252259s",,,"Antolovich B, Evans M. Predicting grain size evolution of UDIMET alloy 718 during the"" cogging"" process through the use of numerical analysis[C]//Ninth International Symposium on Superalloys. 2000: 39-47.","10.11961/mater0203.MGI.20171221.ds.0080","尹海清","摘录","张桐","2018-01-09",,,,,,"UDIMET alloy 718","中心 ","3.18mm","15.88mm","6.35mm","9.53mm",,,"",,,,,,,,,,,,,,,,,,,,,,,,,,,,,,,,,,,,,,,,,,,,,,,,,,,,,,,,,,,,,,,,,,,,,,,,,
"ObjectId(""5b4c9326e6b1a81674aab4ef"")","0.4","0.002","0.02wt.%",,"17.35","17",,"2.8","5.3","Bal",,,,,"0.85",,,,,,"4.02088",,,,,,,"","5.08mm/sec",,,"0.262279s",,,"Antolovich B, Evans M. Predicting grain size evolution of UDIMET alloy 718 during the"" cogging"" process through the use of numerical analysis[C]//Ninth International Symposium on Superalloys. 2000: 39-47.","10.11961/mater0203.MGI.20171221.ds.0080","尹海清","摘录","张桐","2018-01-09",,,,,,"UDIMET alloy 718","中心 ","3.18mm","15.88mm","6.35mm","9.53mm",,,"",,,,,,,,,,,,,,,,,,,,,,,,,,,,,,,,,,,,,,,,,,,,,,,,,,,,,,,,,,,,,,,,,,,,,,,,,
"ObjectId(""5b4c932be6b1a81674aab4f1"")","0.4","0.002","0.02wt.%",,"17.35","17",,"2.8","5.3","Bal",,,,,"0.85",,,,,,"2.50141",,,,,,,"","5.08mm/sec",,,"0.179764s",,,"Antolovich B, Evans M. Predicting grain size evolution of UDIMET alloy 718 during the"" cogging"" process through the use of numerical analysis[C]//Ninth International Symposium on Superalloys. 2000: 39-47.","10.11961/mater0203.MGI.20171221.ds.0080","尹海清","摘录","张桐","2018-01-09",,,,,,"UDIMET alloy 718","中心 ","3.18mm","15.88mm","6.35mm","9.53mm",,,"",,,,,,,,,,,,,,,,,,,,,,,,,,,,,,,,,,,,,,,,,,,,,,,,,,,,,,,,,,,,,,,,,,,,,,,,,
"ObjectId(""5b4c9330e6b1a81674aab4f3"")","0.4","0.002","0.02wt.%",,"17.35","17",,"2.8","5.3","Bal",,,,,"0.85",,,,,,"3.62231",,,,,,,"","5.08mm/sec",,,"0.220432s",,,"Antolovich B, Evans M. Predicting grain size evolution of UDIMET alloy 718 during the"" cogging"" process through the use of numerical analysis[C]//Ninth International Symposium on Superalloys. 2000: 39-47.","10.11961/mater0203.MGI.20171221.ds.0080","尹海清","摘录","张桐","2018-01-09",,,,,,"UDIMET alloy 718","中心 ","3.18mm","15.88mm","6.35mm","9.53mm",,,"",,,,,,,,,,,,,,,,,,,,,,,,,,,,,,,,,,,,,,,,,,,,,,,,,,,,,,,,,,,,,,,,,,,,,,,,,
"ObjectId(""5b4c933ae6b1a81674aab4f5"")","0.4","0.002","0.02wt.%",,"17.35","17",,"2.8","5.3","Bal",,,,,"0.85",,,,,,"0.613267",,,,,,,"","5.08mm/sec",,,"0.088998s",,,"Antolovich B, Evans M. Predicting grain size evolution of UDIMET alloy 718 during the"" cogging"" process through the use of numerical analysis[C]//Ninth International Symposium on Superalloys. 2000: 39-47.","10.11961/mater0203.MGI.20171221.ds.0080","尹海清","摘录","张桐","2018-01-09",,,,,,"UDIMET alloy 718","中心 ","3.18mm","15.88mm","6.35mm","9.53mm",,,"",,,,,,,,,,,,,,,,,,,,,,,,,,,,,,,,,,,,,,,,,,,,,,,,,,,,,,,,,,,,,,,,,,,,,,,,,
"ObjectId(""5b4c933fe6b1a81674aab4f7"")","0.4","0.002","0.02wt.%",,"17.35","17",,"2.8","5.3","Bal",,,,,"0.85",,,,,,"0.214774",,,,,,,"","5.08mm/sec",,,"0.0489194s",,,"Antolovich B, Evans M. Predicting grain size evolution of UDIMET alloy 718 during the"" cogging"" process through the use of numerical analysis[C]//Ninth International Symposium on Superalloys. 2000: 39-47.","10.11961/mater0203.MGI.20171221.ds.0080","尹海清","摘录","张桐","2018-01-09",,,,,,"UDIMET alloy 718","中心 ","3.18mm","15.88mm","6.35mm","9.53mm",,,"",,,,,,,,,,,,,,,,,,,,,,,,,,,,,,,,,,,,,,,,,,,,,,,,,,,,,,,,,,,,,,,,,,,,,,,,,
"ObjectId(""5b4c9344e6b1a81674aab4f9"")","0.4","0.002","0.02wt.%",,"17.35","17",,"2.8","5.3","Bal",,,,,"0.85",,,,,,"0.741247",,,,,,,"","5.08mm/sec",,,"0.0996071s",,,"Antolovich B, Evans M. Predicting grain size evolution of UDIMET alloy 718 during the"" cogging"" process through the use of numerical analysis[C]//Ninth International Symposium on Superalloys. 2000: 39-47.","10.11961/mater0203.MGI.20171221.ds.0080","尹海清","摘录","张桐","2018-01-09",,,,,,"UDIMET alloy 718","中心 ","3.18mm","15.88mm","6.35mm","9.53mm",,,"",,,,,,,,,,,,,,,,,,,,,,,,,,,,,,,,,,,,,,,,,,,,,,,,,,,,,,,,,,,,,,,,,,,,,,,,,
"ObjectId(""5b4c9349e6b1a81674aab4fb"")","0.4","0.002","0.02wt.%",,"17.35","17",,"2.8","5.3","Bal",,,,,"0.85",,,,,,"1.26675",,,,,,,"","5.08mm/sec",,,"0.129666s",,,"Antolovich B, Evans M. Predicting grain size evolution of UDIMET alloy 718 during the"" cogging"" process through the use of numerical analysis[C]//Ninth International Symposium on Superalloys. 2000: 39-47.","10.11961/mater0203.MGI.20171221.ds.0080","尹海清","摘录","张桐","2018-01-09",,,,,,"UDIMET alloy 718","中心 ","3.18mm","15.88mm","6.35mm","9.53mm",,,"",,,,,,,,,,,,,,,,,,,,,,,,,,,,,,,,,,,,,,,,,,,,,,,,,,,,,,,,,,,,,,,,,,,,,,,,,
"ObjectId(""5b4c9352e6b1a81674aab4ff"")","0.4","0.002","0.02wt.%",,"17.35","17",,"2.8","5.3","Bal",,,,,"0.85",,,,,,"1.05381",,,,,,,"","5.08mm/sec",,,"0.119646s",,,"Antolovich B, Evans M. Predicting grain size evolution of UDIMET alloy 718 during the"" cogging"" process through the use of numerical analysis[C]//Ninth International Symposium on Superalloys. 2000: 39-47.","10.11961/mater0203.MGI.20171221.ds.0080","尹海清","摘录","张桐","2018-01-09",,,,,,"UDIMET alloy 718","中心 ","3.18mm","15.88mm","6.35mm","9.53mm",,,"",,,,,,,,,,,,,,,,,,,,,,,,,,,,,,,,,,,,,,,,,,,,,,,,,,,,,,,,,,,,,,,,,,,,,,,,,
