Repository: wujunming1/superalloy-project

File: 国际高温合金会议论文和数据/数据汇总/力学性能/mechanicproperty_totalelongation.csv (part 2 of 11)
,,,,,,,,"ObjectId(""5b4ce0bae6b1a819a85d7221"")","2.01",,"0.009wt.%",,,"37.02",,,,,,,"balance",,,,"2.79",,,,,,,,"14.0%",,,,,,,,,,,,,,,,,,,,"",,,,,,,,,,,,"Dong J, Bi Z, Wang N, et al. Structure Control of a New-Type High-Cr Superalloy[C]// Superalloys. 2008:41-50.","10.11961/mater0203.MGI.20171221.ds.0061","尹海清","摘录","徐斌","2018-01-09",,,,,,,,"GH837",,,,,,,,,,,"1h","16h","空冷-","空冷-","800℃","1140℃","900℃",,,,,,,,,,,,,,,,,,,,,,,,,,,,,,,,,,,,,,,,,,,,,,,,,,,,,,,,,,
,,,,,,,,"ObjectId(""5b4ce0c9e6b1a819a85d7227"")","2.01",,"0.009wt.%",,,"37.02",,,,,,,"balance",,,,"2.79",,,,,,,,"9.4%",,,,,,,,,,,,,,,,,,,,"",,,,,,,,,,,,"Dong J, Bi Z, Wang N, et al. Structure Control of a New-Type High-Cr Superalloy[C]// Superalloys. 2008:41-50.","10.11961/mater0203.MGI.20171221.ds.0061","尹海清","摘录","徐斌","2018-01-09",,,,,,,,"GH837",,,,,,,,,,,"1h","16h","空冷-","空冷-","20℃","1140℃","900℃",,,,,,,,,,,,,,,,,,,,,,,,,,,,,,,,,,,,,,,,,,,,,,,,,,,,,,,,,,
,,,,,,,,"ObjectId(""5b4cfc52e6b1a819a85d7ca5"")","3",,"1.5",,"59.46wt.%","5",,,,,,,"0.04","12",,"4","5","10",,,,,,,"1.63721%",,,,,"0.5h","1200℃","20℃/min","4h","1308℃","1h","1293℃","2h","1299℃","1h","1296℃","1h","1302℃",,,"",,,,,,,,,,,,"Wilson B C, Fuchs G E. The Effect of Composition, Misfit, and Heat Treatment on the Primary Creep Behavior of Single Crystal Nickel Base Superalloys PWA 1480 and PWA 1484[C]// Superalloys. 2008:149-158.","10.11961/mater0203.MGI.20171221.ds.0054","尹海清","摘录","史政涛","2018-01-09","704℃",,,,,,,"PWA 1480+",,,,,,,,,,,,,,,,,,,,,,,,,,,,,,,,,,,,,,,,,,,,,,,,,,,,,,,,,,,,,,,,"815℃",,"631Mpa","711.852h",,,,,,,,
,,,,,,,,"ObjectId(""5b4cfc57e6b1a819a85d7ca7"")","3",,"1.5",,"59.46wt.%","5",,,,,,,"0.04","12",,"4","5","10",,,,,,,"6.75349%",,,,,"0.5h","1200℃","20℃/min","4h","1308℃","1h","1293℃","2h","1299℃","1h","1296℃","1h","1302℃",,,"",,,,,,,,,,,,"Wilson B C, Fuchs G E. The Effect of Composition, Misfit, and Heat Treatment on the Primary Creep Behavior of Single Crystal Nickel Base Superalloys PWA 1480 and PWA 1484[C]// Superalloys. 2008:149-158.","10.11961/mater0203.MGI.20171221.ds.0054","尹海清","摘录","史政涛","2018-01-09","704℃",,,,,,,"PWA 1480+",,,,,,,,,,,,,,,,,,,,,,,,,,,,,,,,,,,,,,,,,,,,,,,,,,,,,,,,,,,,,,,,"815℃",,"631Mpa","1202.22h",,,,,,,,
,,,,,,,,"ObjectId(""5b4cfc60e6b1a819a85d7cab"")","3",,"1.5",,"59.46wt.%","5",,,,,,,"0.04","12",,"4","5","10",,,,,,,"3.47907%",,,,,"0.5h","1200℃","20℃/min","4h","1308℃","1h","1293℃","2h","1299℃","1h","1296℃","1h","1302℃",,,"",,,,,,,,,,,,"Wilson B C, Fuchs G E. The Effect of Composition, Misfit, and Heat Treatment on the Primary Creep Behavior of Single Crystal Nickel Base Superalloys PWA 1480 and PWA 1484[C]// Superalloys. 2008:149-158.","10.11961/mater0203.MGI.20171221.ds.0054","尹海清","摘录","史政涛","2018-01-09","704℃",,,,,,,"PWA 1480+",,,,,,,,,,,,,,,,,,,,,,,,,,,,,,,,,,,,,,,,,,,,,,,,,,,,,,,,,,,,,,,,"815℃",,"631Mpa","1032.44h",,,,,,,,
,,,,,,,,"ObjectId(""5b4cfc6fe6b1a819a85d7cb1"")","3",,"1.5",,"59.46wt.%","5",,,,,,,"0.04","12",,"4","5","10",,,,,,,"9.00465%",,,,,"0.5h","1200℃","20℃/min","4h","1308℃","1h","1293℃","2h","1299℃","1h","1296℃","1h","1302℃",,,"",,,,,,,,,,,,"Wilson B C, Fuchs G E. The Effect of Composition, Misfit, and Heat Treatment on the Primary Creep Behavior of Single Crystal Nickel Base Superalloys PWA 1480 and PWA 1484[C]// Superalloys. 2008:149-158.","10.11961/mater0203.MGI.20171221.ds.0054","尹海清","摘录","史政涛","2018-01-09","704℃",,,,,,,"PWA 1480+",,,,,,,,,,,,,,,,,,,,,,,,,,,,,,,,,,,,,,,,,,,,,,,,,,,,,,,,,,,,,,,,"815℃",,"631Mpa","1241.83h",,,,,,,,
,,,,,,,,"ObjectId(""5b4cfc74e6b1a819a85d7cb3"")","3",,"1.5",,"59.46wt.%","5",,,,,,,"0.04","12",,"4","5","10",,,,,,,"5.01395%",,,,,"0.5h","1200℃","20℃/min","4h","1308℃","1h","1293℃","2h","1299℃","1h","1296℃","1h","1302℃",,,"",,,,,,,,,,,,"Wilson B C, Fuchs G E. The Effect of Composition, Misfit, and Heat Treatment on the Primary Creep Behavior of Single Crystal Nickel Base Superalloys PWA 1480 and PWA 1484[C]// Superalloys. 2008:149-158.","10.11961/mater0203.MGI.20171221.ds.0054","尹海清","摘录","史政涛","2018-01-09","704℃",,,,,,,"PWA 1480+",,,,,,,,,,,,,,,,,,,,,,,,,,,,,,,,,,,,,,,,,,,,,,,,,,,,,,,,,,,,,,,,"815℃",,"631Mpa","1137.41h",,,,,,,,
,,,,,,,,"ObjectId(""5b4cfc7de6b1a819a85d7cb7"")","3",,"1.5",,"59.46wt.%","5",,,,,,,"0.04","12",,"4","5","10",,,,,,,"2.45581%",,,,,"0.5h","1200℃","20℃/min","4h","1308℃","1h","1293℃","2h","1299℃","1h","1296℃","1h","1302℃",,,"",,,,,,,,,,,,"Wilson B C, Fuchs G E. The Effect of Composition, Misfit, and Heat Treatment on the Primary Creep Behavior of Single Crystal Nickel Base Superalloys PWA 1480 and PWA 1484[C]// Superalloys. 2008:149-158.","10.11961/mater0203.MGI.20171221.ds.0054","尹海清","摘录","史政涛","2018-01-09","704℃",,,,,,,"PWA 1480+",,,,,,,,,,,,,,,,,,,,,,,,,,,,,,,,,,,,,,,,,,,,,,,,,,,,,,,,,,,,,,,,"815℃",,"631Mpa","877.183h",,,,,,,,
,,,,,,,,"ObjectId(""5b4cfca0e6b1a819a85d7cc3"")","3",,"1.5",,"59.46wt.%","5",,,,,,,"0.04","12",,"4","5","10",,,,,,,"0.613953%",,,,,"0.5h","1200℃","20℃/min","4h","1308℃","1h","1293℃","2h","1299℃","1h","1296℃","1h","1302℃",,,"",,,,,,,,,,,,"Wilson B C, Fuchs G E. The Effect of Composition, Misfit, and Heat Treatment on the Primary Creep Behavior of Single Crystal Nickel Base Superalloys PWA 1480 and PWA 1484[C]// Superalloys. 2008:149-158.","10.11961/mater0203.MGI.20171221.ds.0054","尹海清","摘录","史政涛","2018-01-09","704℃",,,,,,,"PWA 1480+",,,,,,,,,,,,,,,,,,,,,,,,,,,,,,,,,,,,,,,,,,,,,,,,,,,,,,,,,,,,,,,,"815℃",,"631Mpa","260.675h",,,,,,,,
,,,,,,,,"ObjectId(""5b4cfca4e6b1a819a85d7cc5"")","3",,"1.5",,"59.46wt.%","5",,,,,,,"0.04","12",,"4","5","10",,,,,,,"0.716279%",,,,,"0.5h","1200℃","20℃/min","4h","1308℃","1h","1293℃","2h","1299℃","1h","1296℃","1h","1302℃",,,"",,,,,,,,,,,,"Wilson B C, Fuchs G E. The Effect of Composition, Misfit, and Heat Treatment on the Primary Creep Behavior of Single Crystal Nickel Base Superalloys PWA 1480 and PWA 1484[C]// Superalloys. 2008:149-158.","10.11961/mater0203.MGI.20171221.ds.0054","尹海清","摘录","史政涛","2018-01-09",,"871℃",,,,,,"PWA 1480+",,,,,,,,,,,,,,,,,,,,,,,,,,,,,,,,,,,,,,,,,,,,,,,,,,,,,,,,,,,,,,,,"815℃",,"626Mpa","250.62h",,,,,,,,
,,,,,,,,"ObjectId(""5b4cfca9e6b1a819a85d7cc7"")","3",,"1.5",,"59.46wt.%","5",,,,,,,"0.04","12",,"4","5","10",,,,,,,"1.12558%",,,,,"0.5h","1200℃","20℃/min","4h","1308℃","1h","1293℃","2h","1299℃","1h","1296℃","1h","1302℃",,,"",,,,,,,,,,,,"Wilson B C, Fuchs G E. The Effect of Composition, Misfit, and Heat Treatment on the Primary Creep Behavior of Single Crystal Nickel Base Superalloys PWA 1480 and PWA 1484[C]// Superalloys. 2008:149-158.","10.11961/mater0203.MGI.20171221.ds.0054","尹海清","摘录","史政涛","2018-01-09","704℃",,,,,,,"PWA 1480+",,,,,,,,,,,,,,,,,,,,,,,,,,,,,,,,,,,,,,,,,,,,,,,,,,,,,,,,,,,,,,,,"815℃",,"631Mpa","546.452h",,,,,,,,
,,,,,,,,"ObjectId(""5b4cfcaee6b1a819a85d7cc9"")","3",,"1.5",,"59.46wt.%","5",,,,,,,"0.04","12",,"4","5","10",,,,,,,"0.204651%",,,,,"0.5h","1200℃","20℃/min","4h","1308℃","1h","1293℃","2h","1299℃","1h","1296℃","1h","1302℃",,,"",,,,,,,,,,,,"Wilson B C, Fuchs G E. The Effect of Composition, Misfit, and Heat Treatment on the Primary Creep Behavior of Single Crystal Nickel Base Superalloys PWA 1480 and PWA 1484[C]// Superalloys. 2008:149-158.","10.11961/mater0203.MGI.20171221.ds.0054","尹海清","摘录","史政涛","2018-01-09",,"871℃",,,,,,"PWA 1480+",,,,,,,,,,,,,,,,,,,,,,,,,,,,,,,,,,,,,,,,,,,,,,,,,,,,,,,,,,,,,,,,"815℃",,"622Mpa","55.1258h",,,,,,,,
,,,,,,,,"ObjectId(""5b4cfcb3e6b1a819a85d7ccb"")","3",,"1.5",,"59.46wt.%","5",,,,,,,"0.04","12",,"4","5","10",,,,,,,"0.613953%",,,,,"0.5h","1200℃","20℃/min","4h","1308℃","1h","1293℃","2h","1299℃","1h","1296℃","1h","1302℃",,,"",,,,,,,,,,,,"Wilson B C, Fuchs G E. The Effect of Composition, Misfit, and Heat Treatment on the Primary Creep Behavior of Single Crystal Nickel Base Superalloys PWA 1480 and PWA 1484[C]// Superalloys. 2008:149-158.","10.11961/mater0203.MGI.20171221.ds.0054","尹海清","摘录","史政涛","2018-01-09",,"871℃",,,,,,"PWA 1480+",,,,,,,,,,,,,,,,,,,,,,,,,,,,,,,,,,,,,,,,,,,,,,,,,,,,,,,,,,,,,,,,"815℃",,"625Mpa","205.503h",,,,,,,,
,,,,,,,,"ObjectId(""5b4cfcb8e6b1a819a85d7ccd"")","3",,"1.5",,"59.46wt.%","5",,,,,,,"0.04","12",,"4","5","10",,,,,,,"0.511628%",,,,,"0.5h","1200℃","20℃/min","4h","1308℃","1h","1293℃","2h","1299℃","1h","1296℃","1h","1302℃",,,"",,,,,,,,,,,,"Wilson B C, Fuchs G E. The Effect of Composition, Misfit, and Heat Treatment on the Primary Creep Behavior of Single Crystal Nickel Base Superalloys PWA 1480 and PWA 1484[C]// Superalloys. 2008:149-158.","10.11961/mater0203.MGI.20171221.ds.0054","尹海清","摘录","史政涛","2018-01-09",,"871℃",,,,,,"PWA 1480+",,,,,,,,,,,,,,,,,,,,,,,,,,,,,,,,,,,,,,,,,,,,,,,,,,,,,,,,,,,,,,,,"815℃",,"624Mpa","155.369h",,,,,,,,
,,,,,,,,"ObjectId(""5b4cfcbde6b1a819a85d7ccf"")","3",,"1.5",,"59.46wt.%","5",,,,,,,"0.04","12",,"4","5","10",,,,,,,"0.92093%",,,,,"0.5h","1200℃","20℃/min","4h","1308℃","1h","1293℃","2h","1299℃","1h","1296℃","1h","1302℃",,,"",,,,,,,,,,,,"Wilson B C, Fuchs G E. The Effect of Composition, Misfit, and Heat Treatment on the Primary Creep Behavior of Single Crystal Nickel Base Superalloys PWA 1480 and PWA 1484[C]// Superalloys. 2008:149-158.","10.11961/mater0203.MGI.20171221.ds.0054","尹海清","摘录","史政涛","2018-01-09",,"871℃",,,,,,"PWA 1480+",,,,,,,,,,,,,,,,,,,,,,,,,,,,,,,,,,,,,,,,,,,,,,,,,,,,,,,,,,,,,,,,"815℃",,"627Mpa","305.746h",,,,,,,,
,,,,,,,,"ObjectId(""5b4cfcc2e6b1a819a85d7cd1"")","3",,"1.5",,"59.46wt.%","5",,,,,,,"0.04","12",,"4","5","10",,,,,,,"0.409302%",,,,,"0.5h","1200℃","20℃/min","4h","1308℃","1h","1293℃","2h","1299℃","1h","1296℃","1h","1302℃",,,"",,,,,,,,,,,,"Wilson B C, Fuchs G E. The Effect of Composition, Misfit, and Heat Treatment on the Primary Creep Behavior of Single Crystal Nickel Base Superalloys PWA 1480 and PWA 1484[C]// Superalloys. 2008:149-158.","10.11961/mater0203.MGI.20171221.ds.0054","尹海清","摘录","史政涛","2018-01-09","704℃",,,,,,,"PWA 1480+",,,,,,,,,,,,,,,,,,,,,,,,,,,,,,,,,,,,,,,,,,,,,,,,,,,,,,,,,,,,,,,,"815℃",,"631Mpa","125.299h",,,,,,,,
,,,,,,,,"ObjectId(""5b4cfcc7e6b1a819a85d7cd3"")","3",,"1.5",,"59.46wt.%","5",,,,,,,"0.04","12",,"4","5","10",,,,,,,"0.818605%",,,,,"0.5h","1200℃","20℃/min","4h","1308℃","1h","1293℃","2h","1299℃","1h","1296℃","1h","1302℃",,,"",,,,,,,,,,,,"Wilson B C, Fuchs G E. The Effect of Composition, Misfit, and Heat Treatment on the Primary Creep Behavior of Single Crystal Nickel Base Superalloys PWA 1480 and PWA 1484[C]// Superalloys. 2008:149-158.","10.11961/mater0203.MGI.20171221.ds.0054","尹海清","摘录","史政涛","2018-01-09","704℃",,,,,,,"PWA 1480+",,,,,,,,,,,,,,,,,,,,,,,,,,,,,,,,,,,,,,,,,,,,,,,,,,,,,,,,,,,,,,,,"815℃",,"631Mpa","396.052h",,,,,,,,
,,,,,,,,"ObjectId(""5b4cfccbe6b1a819a85d7cd5"")","3",,"1.5",,"59.46wt.%","5",,,,,,,"0.04","12",,"4","5","10",,,,,,,"1.12558%",,,,,"0.5h","1200℃","20℃/min","4h","1308℃","1h","1293℃","2h","1299℃","1h","1296℃","1h","1302℃",,,"",,,,,,,,,,,,"Wilson B C, Fuchs G E. The Effect of Composition, Misfit, and Heat Treatment on the Primary Creep Behavior of Single Crystal Nickel Base Superalloys PWA 1480 and PWA 1484[C]// Superalloys. 2008:149-158.","10.11961/mater0203.MGI.20171221.ds.0054","尹海清","摘录","史政涛","2018-01-09",,"871℃",,,,,,"PWA 1480+",,,,,,,,,,,,,,,,,,,,,,,,,,,,,,,,,,,,,,,,,,,,,,,,,,,,,,,,,,,,,,,,"815℃",,"629Mpa","390.966h",,,,,,,,
,,,,,,,,"ObjectId(""5b4cfcd0e6b1a819a85d7cd7"")","3",,"1.5",,"59.46wt.%","5",,,,,,,"0.04","12",,"4","5","10",,,,,,,"0.511628%",,,,,"0.5h","1200℃","20℃/min","4h","1308℃","1h","1293℃","2h","1299℃","1h","1296℃","1h","1302℃",,,"",,,,,,,,,,,,"Wilson B C, Fuchs G E. The Effect of Composition, Misfit, and Heat Treatment on the Primary Creep Behavior of Single Crystal Nickel Base Superalloys PWA 1480 and PWA 1484[C]// Superalloys. 2008:149-158.","10.11961/mater0203.MGI.20171221.ds.0054","尹海清","摘录","史政涛","2018-01-09","704℃",,,,,,,"PWA 1480+",,,,,,,,,,,,,,,,,,,,,,,,,,,,,,,,,,,,,,,,,,,,,,,,,,,,,,,,,,,,,,,,"815℃",,"631Mpa","185.463h",,,,,,,,
,,,,,,,,"ObjectId(""5b4cfcd5e6b1a819a85d7cd9"")","3",,"1.5",,"59.46wt.%","5",,,,,,,"0.04","12",,"4","5","10",,,,,,,"0.92093%",,,,,"0.5h","1200℃","20℃/min","4h","1308℃","1h","1293℃","2h","1299℃","1h","1296℃","1h","1302℃",,,"",,,,,,,,,,,,"Wilson B C, Fuchs G E. The Effect of Composition, Misfit, and Heat Treatment on the Primary Creep Behavior of Single Crystal Nickel Base Superalloys PWA 1480 and PWA 1484[C]// Superalloys. 2008:149-158.","10.11961/mater0203.MGI.20171221.ds.0054","尹海清","摘录","史政涛","2018-01-09",,"871℃",,,,,,"PWA 1480+",,,,,,,,,,,,,,,,,,,,,,,,,,,,,,,,,,,,,,,,,,,,,,,,,,,,,,,,,,,,,,,,"815℃",,"628Mpa","345.872h",,,,,,,,
,,,,,,,,"ObjectId(""5b4cfcdae6b1a819a85d7cdb"")","3",,"1.5",,"59.46wt.%","5",,,,,,,"0.04","12",,"4","5","10",,,,,,,"0.409302%",,,,,"0.5h","1200℃","20℃/min","4h","1308℃","1h","1293℃","2h","1299℃","1h","1296℃","1h","1302℃",,,"",,,,,,,,,,,,"Wilson B C, Fuchs G E. The Effect of Composition, Misfit, and Heat Treatment on the Primary Creep Behavior of Single Crystal Nickel Base Superalloys PWA 1480 and PWA 1484[C]// Superalloys. 2008:149-158.","10.11961/mater0203.MGI.20171221.ds.0054","尹海清","摘录","史政涛","2018-01-09",,"871℃",,,,,,"PWA 1480+",,,,,,,,,,,,,,,,,,,,,,,,,,,,,,,,,,,,,,,,,,,,,,,,,,,,,,,,,,,,,,,,"815℃",,"623Mpa","95.2045h",,,,,,,,
,,,,,,,,"ObjectId(""5b4cfcdfe6b1a819a85d7cdd"")","3",,"1.5",,"59.46wt.%","5",,,,,,,"0.04","12",,"4","5","10",,,,,,,"1.43256%",,,,,"0.5h","1200℃","20℃/min","4h","1308℃","1h","1293℃","2h","1299℃","1h","1296℃","1h","1302℃",,,"",,,,,,,,,,,,"Wilson B C, Fuchs G E. The Effect of Composition, Misfit, and Heat Treatment on the Primary Creep Behavior of Single Crystal Nickel Base Superalloys PWA 1480 and PWA 1484[C]// Superalloys. 2008:149-158.","10.11961/mater0203.MGI.20171221.ds.0054","尹海清","摘录","史政涛","2018-01-09",,"871℃",,,,,,"PWA 1480+",,,,,,,,,,,,,,,,,,,,,,,,,,,,,,,,,,,,,,,,,,,,,,,,,,,,,,,,,,,,,,,,"815℃",,"630Mpa","481.178h",,,,,,,,
,,,,,,,,"ObjectId(""5b4cfce4e6b1a819a85d7cdf"")","3",,"1.5",,"59.46wt.%","5",,,,,,,"0.04","12",,"4","5","10",,,,,,,"0.306977%",,,,,"0.5h","1200℃","20℃/min","4h","1308℃","1h","1293℃","2h","1299℃","1h","1296℃","1h","1302℃",,,"",,,,,,,,,,,,"Wilson B C, Fuchs G E. The Effect of Composition, Misfit, and Heat Treatment on the Primary Creep Behavior of Single Crystal Nickel Base Superalloys PWA 1480 and PWA 1484[C]// Superalloys. 2008:149-158.","10.11961/mater0203.MGI.20171221.ds.0054","尹海清","摘录","史政涛","2018-01-09","704℃",,,,,,,"PWA 1480+",,,,,,,,,,,,,,,,,,,,,,,,,,,,,,,,,,,,,,,,,,,,,,,,,,,,,,,,,,,,,,,,"815℃",,"631Mpa","75.1651h",,,,,,,,
,,,,,,,,"ObjectId(""5b4cfceee6b1a819a85d7ce1"")","12",,"1.5",,"62.46wt.%","5",,,,,,,"0.04",,,"4","5","10",,,,,,,"2.45581%",,,,,"0.5h","1200℃","20℃/min","10h","1338℃","1h","1325℃",,,"1h","1332℃",,,,,"",,,,,,,,,,,,"Wilson B C, Fuchs G E. The Effect of Composition, Misfit, and Heat Treatment on the Primary Creep Behavior of Single Crystal Nickel Base Superalloys PWA 1480 and PWA 1484[C]// Superalloys. 2008:149-158.","10.11961/mater0203.MGI.20171221.ds.0054","尹海清","摘录","史政涛","2018-01-09",,"871℃",,,,,,"PWA 1480",,,,,,,,,,,,,,,,,,,,,,,,,,,,,,,,,,,,,,,,,,,,,,,,,,,,,,,,,,,,,,,,"815℃",,"621Mpa","39.5655h",,,,,,,,
,,,,,,,,"ObjectId(""5b4cfcf2e6b1a819a85d7ce3"")","12",,"1.5",,"62.46wt.%","5",,,,,,,"0.04",,,"4","5","10",,,,,,,"1.22791%",,,,,"0.5h","1200℃","20℃/min","10h","1338℃","1h","1325℃",,,"1h","1332℃",,,,,"",,,,,,,,,,,,"Wilson B C, Fuchs G E. The Effect of Composition, Misfit, and Heat Treatment on the Primary Creep Behavior of Single Crystal Nickel Base Superalloys PWA 1480 and PWA 1484[C]// Superalloys. 2008:149-158.","10.11961/mater0203.MGI.20171221.ds.0054","尹海清","摘录","史政涛","2018-01-09",,"871℃",,,,,,"PWA 1480",,,,,,,,,,,,,,,,,,,,,,,,,,,,,,,,,,,,,,,,,,,,,,,,,,,,,,,,,,,,,,,,"815℃",,"621Mpa","19.7828h",,,,,,,,
,,,,,,,,"ObjectId(""5b4cfcf7e6b1a819a85d7ce5"")","12",,"1.5",,"62.46wt.%","5",,,,,,,"0.04",,,"4","5","10",,,,,,,"13.0977%",,,,,"0.5h","1200℃","20℃/min","10h","1338℃","1h","1325℃",,,"1h","1332℃",,,,,"",,,,,,,,,,,,"Wilson B C, Fuchs G E. The Effect of Composition, Misfit, and Heat Treatment on the Primary Creep Behavior of Single Crystal Nickel Base Superalloys PWA 1480 and PWA 1484[C]// Superalloys. 2008:149-158.","10.11961/mater0203.MGI.20171221.ds.0054","尹海清","摘录","史政涛","2018-01-09","704℃",,,,,,,"PWA 1480",,,,,,,,,,,,,,,,,,,,,,,,,,,,,,,,,,,,,,,,,,,,,,,,,,,,,,,,,,,,,,,,"815℃",,"621Mpa","102.343h",,,,,,,,
,,,,,,,,"ObjectId(""5b4cfcfce6b1a819a85d7ce7"")","12",,"1.5",,"62.46wt.%","5",,,,,,,"0.04",,,"4","5","10",,,,,,,"10.8465%",,,,,"0.5h","1200℃","20℃/min","10h","1338℃","1h","1325℃",,,"1h","1332℃",,,,,"",,,,,,,,,,,,"Wilson B C, Fuchs G E. The Effect of Composition, Misfit, and Heat Treatment on the Primary Creep Behavior of Single Crystal Nickel Base Superalloys PWA 1480 and PWA 1484[C]// Superalloys. 2008:149-158.","10.11961/mater0203.MGI.20171221.ds.0054","尹海清","摘录","史政涛","2018-01-09","704℃",,,,,,,"PWA 1480",,,,,,,,,,,,,,,,,,,,,,,,,,,,,,,,,,,,,,,,,,,,,,,,,,,,,,,,,,,,,,,,"815℃",,"621Mpa","92.825h",,,,,,,,
,,,,,,,,"ObjectId(""5b4cfd01e6b1a819a85d7ce9"")","12",,"1.5",,"62.46wt.%","5",,,,,,,"0.04",,,"4","5","10",,,,,,,"5.01395%",,,,,"0.5h","1200℃","20℃/min","10h","1338℃","1h","1325℃",,,"1h","1332℃",,,,,"",,,,,,,,,,,,"Wilson B C, Fuchs G E. The Effect of Composition, Misfit, and Heat Treatment on the Primary Creep Behavior of Single Crystal Nickel Base Superalloys PWA 1480 and PWA 1484[C]// Superalloys. 2008:149-158.","10.11961/mater0203.MGI.20171221.ds.0054","尹海清","摘录","史政涛","2018-01-09",,"871℃",,,,,,"PWA 1480",,,,,,,,,,,,,,,,,,,,,,,,,,,,,,,,,,,,,,,,,,,,,,,,,,,,,,,,,,,,,,,,"815℃",,"621Mpa","54.0293h",,,,,,,,
,,,,,,,,"ObjectId(""5b4cfd06e6b1a819a85d7ceb"")","12",,"1.5",,"62.46wt.%","5",,,,,,,"0.04",,,"4","5","10",,,,,,,"3.47907%",,,,,"0.5h","1200℃","20℃/min","10h","1338℃","1h","1325℃",,,"1h","1332℃",,,,,"",,,,,,,,,,,,"Wilson B C, Fuchs G E. The Effect of Composition, Misfit, and Heat Treatment on the Primary Creep Behavior of Single Crystal Nickel Base Superalloys PWA 1480 and PWA 1484[C]// Superalloys. 2008:149-158.","10.11961/mater0203.MGI.20171221.ds.0054","尹海清","摘录","史政涛","2018-01-09",,"871℃",,,,,,"PWA 1480",,,,,,,,,,,,,,,,,,,,,,,,,,,,,,,,,,,,,,,,,,,,,,,,,,,,,,,,,,,,,,,,"815℃",,"621Mpa","44.3479h",,,,,,,,
,,,,,,,,"ObjectId(""5b4cfd0be6b1a819a85d7ced"")","12",,"1.5",,"62.46wt.%","5",,,,,,,"0.04",,,"4","5","10",,,,,,,"15.0419%",,,,,"0.5h","1200℃","20℃/min","10h","1338℃","1h","1325℃",,,"1h","1332℃",,,,,"",,,,,,,,,,,,"Wilson B C, Fuchs G E. The Effect of Composition, Misfit, and Heat Treatment on the Primary Creep Behavior of Single Crystal Nickel Base Superalloys PWA 1480 and PWA 1484[C]// Superalloys. 2008:149-158.","10.11961/mater0203.MGI.20171221.ds.0054","尹海清","摘录","史政涛","2018-01-09","704℃",,,,,,,"PWA 1480",,,,,,,,,,,,,,,,,,,,,,,,,,,,,,,,,,,,,,,,,,,,,,,,,,,,,,,,,,,,,,,,"815℃",,"621Mpa","101.9h",,,,,,,,
,,,,,,,,"ObjectId(""5b4cfd10e6b1a819a85d7cef"")","12",,"1.5",,"62.46wt.%","5",,,,,,,"0.04",,,"4","5","10",,,,,,,"14.9395%",,,,,"0.5h","1200℃","20℃/min","10h","1338℃","1h","1325℃",,,"1h","1332℃",,,,,"",,,,,,,,,,,,"Wilson B C, Fuchs G E. The Effect of Composition, Misfit, and Heat Treatment on the Primary Creep Behavior of Single Crystal Nickel Base Superalloys PWA 1480 and PWA 1484[C]// Superalloys. 2008:149-158.","10.11961/mater0203.MGI.20171221.ds.0054","尹海清","摘录","史政涛","2018-01-09",,"871℃",,,,,,"PWA 1480",,,,,,,,,,,,,,,,,,,,,,,,,,,,,,,,,,,,,,,,,,,,,,,,,,,,,,,,,,,,,,,,"815℃",,"621Mpa","76.8448h",,,,,,,,
,,,,,,,,"ObjectId(""5b4cfd15e6b1a819a85d7cf1"")","12",,"1.5",,"62.46wt.%","5",,,,,,,"0.04",,,"4","5","10",,,,,,,"12.9953%",,,,,"0.5h","1200℃","20℃/min","10h","1338℃","1h","1325℃",,,"1h","1332℃",,,,,"",,,,,,,,,,,,"Wilson B C, Fuchs G E. The Effect of Composition, Misfit, and Heat Treatment on the Primary Creep Behavior of Single Crystal Nickel Base Superalloys PWA 1480 and PWA 1484[C]// Superalloys. 2008:149-158.","10.11961/mater0203.MGI.20171221.ds.0054","尹海清","摘录","史政涛","2018-01-09",,"871℃",,,,,,"PWA 1480",,,,,,,,,,,,,,,,,,,,,,,,,,,,,,,,,,,,,,,,,,,,,,,,,,,,,,,,,,,,,,,,"815℃",,"621Mpa","77.288h",,,,,,,,
,,,,,,,,"ObjectId(""5b4cfd1ae6b1a819a85d7cf3"")","12",,"1.5",,"62.46wt.%","5",,,,,,,"0.04",,,"4","5","10",,,,,,,"6.85581%",,,,,"0.5h","1200℃","20℃/min","10h","1338℃","1h","1325℃",,,"1h","1332℃",,,,,"",,,,,,,,,,,,"Wilson B C, Fuchs G E. The Effect of Composition, Misfit, and Heat Treatment on the Primary Creep Behavior of Single Crystal Nickel Base Superalloys PWA 1480 and PWA 1484[C]// Superalloys. 2008:149-158.","10.11961/mater0203.MGI.20171221.ds.0054","尹海清","摘录","史政涛","2018-01-09",,"871℃",,,,,,"PWA 1480",,,,,,,,,,,,,,,,,,,,,,,,,,,,,,,,,,,,,,,,,,,,,,,,,,,,,,,,,,,,,,,,"815℃",,"621Mpa","63.6407h",,,,,,,,
,,,,,,,,"ObjectId(""5b4cfd1fe6b1a819a85d7cf5"")","12",,"1.5",,"62.46wt.%","5",,,,,,,"0.04",,,"4","5","10",,,,,,,"10.0279%",,,,,"0.5h","1200℃","20℃/min","10h","1338℃","1h","1325℃",,,"1h","1332℃",,,,,"",,,,,,,,,,,,"Wilson B C, Fuchs G E. The Effect of Composition, Misfit, and Heat Treatment on the Primary Creep Behavior of Single Crystal Nickel Base Superalloys PWA 1480 and PWA 1484[C]// Superalloys. 2008:149-158.","10.11961/mater0203.MGI.20171221.ds.0054","尹海清","摘录","史政涛","2018-01-09",,"871℃",,,,,,"PWA 1480",,,,,,,,,,,,,,,,,,,,,,,,,,,,,,,,,,,,,,,,,,,,,,,,,,,,,,,,,,,,,,,,"815℃",,"621Mpa","72.9489h",,,,,,,,
,,,,,,,,"ObjectId(""5b4cfd24e6b1a819a85d7cf7"")","12",,"1.5",,"62.46wt.%","5",,,,,,,"0.04",,,"4","5","10",,,,,,,"7.77674%",,,,,"0.5h","1200℃","20℃/min","10h","1338℃","1h","1325℃",,,"1h","1332℃",,,,,"",,,,,,,,,,,,"Wilson B C, Fuchs G E. The Effect of Composition, Misfit, and Heat Treatment on the Primary Creep Behavior of Single Crystal Nickel Base Superalloys PWA 1480 and PWA 1484[C]// Superalloys. 2008:149-158.","10.11961/mater0203.MGI.20171221.ds.0054","尹海清","摘录","史政涛","2018-01-09","704℃",,,,,,,"PWA 1480",,,,,,,,,,,,,,,,,,,,,,,,,,,,,,,,,,,,,,,,,,,,,,,,,,,,,,,,,,,,,,,,"815℃",,"621Mpa","83.4935h",,,,,,,,
,,,,,,,,"ObjectId(""5b4cfd29e6b1a819a85d7cf9"")","12",,"1.5",,"62.46wt.%","5",,,,,,,"0.04",,,"4","5","10",,,,,,,"4.60465%",,,,,"0.5h","1200℃","20℃/min","10h","1338℃","1h","1325℃",,,"1h","1332℃",,,,,"",,,,,,,,,,,,"Wilson B C, Fuchs G E. The Effect of Composition, Misfit, and Heat Treatment on the Primary Creep Behavior of Single Crystal Nickel Base Superalloys PWA 1480 and PWA 1484[C]// Superalloys. 2008:149-158.","10.11961/mater0203.MGI.20171221.ds.0054","尹海清","摘录","史政涛","2018-01-09","704℃",,,,,,,"PWA 1480",,,,,,,,,,,,,,,,,,,,,,,,,,,,,,,,,,,,,,,,,,,,,,,,,,,,,,,,,,,,,,,,"815℃",,"621Mpa","64.154h",,,,,,,,
,,,,,,,,"ObjectId(""5b4cfd2de6b1a819a85d7cfb"")","3",,"1.5",,"59.46wt.%","5",,,,,,,"0.04","12",,"4","5","10",,,,,,,"0.102326%",,,,,"0.5h","1200℃","20℃/min","4h","1308℃","1h","1293℃","2h","1299℃","1h","1296℃","1h","1302℃",,,"",,,,,,,,,,,,"Wilson B C, Fuchs G E. The Effect of Composition, Misfit, and Heat Treatment on the Primary Creep Behavior of Single Crystal Nickel Base Superalloys PWA 1480 and PWA 1484[C]// Superalloys. 2008:149-158.","10.11961/mater0203.MGI.20171221.ds.0054","尹海清","摘录","史政涛","2018-01-09",,"871℃",,,,,,"PWA 1480+",,,,,,,,,,,,,,,,,,,,,,,,,,,,,,,,,,,,,,,,,,,,,,,,,,,,,,,,,,,,,,,,"815℃",,"621Mpa","25.055h",,,,,,,,
,,,,,,,,"ObjectId(""5b4cfd32e6b1a819a85d7cfd"")","12",,"1.5",,"62.46wt.%","5",,,,,,,"0.04",,,"4","5","10",,,,,,,"3.27442%",,,,,"0.5h","1200℃","20℃/min","10h","1338℃","1h","1325℃",,,"1h","1332℃",,,,,"",,,,,,,,,,,,"Wilson B C, Fuchs G E. The Effect of Composition, Misfit, and Heat Treatment on the Primary Creep Behavior of Single Crystal Nickel Base Superalloys PWA 1480 and PWA 1484[C]// Superalloys. 2008:149-158.","10.11961/mater0203.MGI.20171221.ds.0054","尹海清","摘录","史政涛","2018-01-09","704℃",,,,,,,"PWA 1480",,,,,,,,,,,,,,,,,,,,,,,,,,,,,,,,,,,,,,,,,,,,,,,,,,,,,,,,,,,,,,,,"815℃",,"621Mpa","54.4259h",,,,,,,,
,,,,,,,,"ObjectId(""5b4cfd3ce6b1a819a85d7cff"")","3",,"0.1",,"59.28wt.%","10",,"5.6",,"5",,,"0.02","9",,"6",,"2",,,,,,,"9.2093%",,,,,"0.5h","1200℃","20℃/min","10h","1338℃","1h","1325℃",,,"1h","1332℃",,,,,"",,,,,,,,,,,,"Wilson B C, Fuchs G E. The Effect of Composition, Misfit, and Heat Treatment on the Primary Creep Behavior of Single Crystal Nickel Base Superalloys PWA 1480 and PWA 1484[C]// Superalloys. 2008:149-158.","10.11961/mater0203.MGI.20171221.ds.0054","尹海清","摘录","史政涛","2018-01-09","704℃",,,,,,,"PWA 1484",,,,,,,,,,,,,,,,,,,,,,,,,,,,,,,,,,,,,,,,,,,,,,,,,,,,,,,,,,,,,,,,"815℃",,"621Mpa","298.841h",,,,,,,,
,,,,,,,,"ObjectId(""5b4cfd41e6b1a819a85d7d01"")","3",,"0.1",,"59.28wt.%","10",,"5.6",,"5",,,"0.02","9",,"6",,"2",,,,,,,"13.507%",,,,,"0.5h","1200℃","20℃/min","10h","1338℃","1h","1325℃",,,"1h","1332℃",,,,,"",,,,,,,,,,,,"Wilson B C, Fuchs G E. The Effect of Composition, Misfit, and Heat Treatment on the Primary Creep Behavior of Single Crystal Nickel Base Superalloys PWA 1480 and PWA 1484[C]// Superalloys. 2008:149-158.","10.11961/mater0203.MGI.20171221.ds.0054","尹海清","摘录","史政涛","2018-01-09","704℃",,,,,,,"PWA 1484",,,,,,,,,,,,,,,,,,,,,,,,,,,,,,,,,,,,,,,,,,,,,,,,,,,,,,,,,,,,,,,,"815℃",,"621Mpa","393.159h",,,,,,,,
,,,,,,,,"ObjectId(""5b4cfd46e6b1a819a85d7d03"")","3",,"0.1",,"59.28wt.%","10",,"5.6",,"5",,,"0.02","9",,"6",,"2",,,,,,,"7.57209%",,,,,"0.5h","1200℃","20℃/min","10h","1338℃","1h","1325℃",,,"1h","1332℃",,,,,"",,,,,,,,,,,,"Wilson B C, Fuchs G E. The Effect of Composition, Misfit, and Heat Treatment on the Primary Creep Behavior of Single Crystal Nickel Base Superalloys PWA 1480 and PWA 1484[C]// Superalloys. 2008:149-158.","10.11961/mater0203.MGI.20171221.ds.0054","尹海清","摘录","史政涛","2018-01-09","704℃",,,,,,,"PWA 1484",,,,,,,,,,,,,,,,,,,,,,,,,,,,,,,,,,,,,,,,,,,,,,,,,,,,,,,,,,,,,,,,"815℃",,"621Mpa","228.995h",,,,,,,,
,,,,,,,,"ObjectId(""5b4cfd4be6b1a819a85d7d05"")","3",,"0.1",,"59.28wt.%","10",,"5.6",,"5",,,"0.02","9",,"6",,"2",,,,,,,"12.2791%",,,,,"0.5h","1200℃","20℃/min","10h","1338℃","1h","1325℃",,,"1h","1332℃",,,,,"",,,,,,,,,,,,"Wilson B C, Fuchs G E. The Effect of Composition, Misfit, and Heat Treatment on the Primary Creep Behavior of Single Crystal Nickel Base Superalloys PWA 1480 and PWA 1484[C]// Superalloys. 2008:149-158.","10.11961/mater0203.MGI.20171221.ds.0054","尹海清","摘录","史政涛","2018-01-09","704℃",,,,,,,"PWA 1484",,,,,,,,,,,,,,,,,,,,,,,,,,,,,,,,,,,,,,,,,,,,,,,,,,,,,,,,,,,,,,,,"815℃",,"621Mpa","393.159h",,,,,,,,
,,,,,,,,"ObjectId(""5b4cfd50e6b1a819a85d7d07"")","12",,"1.5",,"62.46wt.%","5",,,,,,,"0.04",,,"4","5","10",,,,,,,"0.92093%",,,,,"0.5h","1200℃","20℃/min","10h","1338℃","1h","1325℃",,,"1h","1332℃",,,,,"",,,,,,,,,,,,"Wilson B C, Fuchs G E. The Effect of Composition, Misfit, and Heat Treatment on the Primary Creep Behavior of Single Crystal Nickel Base Superalloys PWA 1480 and PWA 1484[C]// Superalloys. 2008:149-158.","10.11961/mater0203.MGI.20171221.ds.0054","尹海清","摘录","史政涛","2018-01-09","704℃",,,,,,,"PWA 1480",,,,,,,,,,,,,,,,,,,,,,,,,,,,,,,,,,,,,,,,,,,,,,,,,,,,,,,,,,,,,,,,"815℃",,"621Mpa","9.82139h",,,,,,,,
,,,,,,,,"ObjectId(""5b4cfd55e6b1a819a85d7d09"")","3",,"0.1",,"59.28wt.%","10",,"5.6",,"5",,,"0.02","9",,"6",,"2",,,,,,,"3.06977%",,,,,"0.5h","1200℃","20℃/min","10h","1338℃","1h","1325℃",,,"1h","1332℃",,,,,"",,,,,,,,,,,,"Wilson B C, Fuchs G E. The Effect of Composition, Misfit, and Heat Treatment on the Primary Creep Behavior of Single Crystal Nickel Base Superalloys PWA 1480 and PWA 1484[C]// Superalloys. 2008:149-158.","10.11961/mater0203.MGI.20171221.ds.0054","尹海清","摘录","史政涛","2018-01-09","704℃",,,,,,,"PWA 1484",,,,,,,,,,,,,,,,,,,,,,,,,,,,,,,,,,,,,,,,,,,,,,,,,,,,,,,,,,,,,,,,"815℃",,"621Mpa","4.31581h",,,,,,,,
,,,,,,,,"ObjectId(""5b4cfd59e6b1a819a85d7d0b"")","3",,"0.1",,"59.28wt.%","10",,"5.6",,"5",,,"0.02","9",,"6",,"2",,,,,,,"4.60465%",,,,,"0.5h","1200℃","20℃/min","10h","1338℃","1h","1325℃",,,"1h","1332℃",,,,,"",,,,,,,,,,,,"Wilson B C, Fuchs G E. The Effect of Composition, Misfit, and Heat Treatment on the Primary Creep Behavior of Single Crystal Nickel Base Superalloys PWA 1480 and PWA 1484[C]// Superalloys. 2008:149-158.","10.11961/mater0203.MGI.20171221.ds.0054","尹海清","摘录","史政涛","2018-01-09","704℃",,,,,,,"PWA 1484",,,,,,,,,,,,,,,,,,,,,,,,,,,,,,,,,,,,,,,,,,,,,,,,,,,,,,,,,,,,,,,,"815℃",,"621Mpa","74.1853h",,,,,,,,
,,,,,,,,"ObjectId(""5b4cfd5ee6b1a819a85d7d0d"")","3",,"0.1",,"59.28wt.%","10",,"5.6",,"5",,,"0.02","9",,"6",,"2",,,,,,,"2.04651%",,,,,"0.5h","1200℃","20℃/min","10h","1338℃","1h","1325℃",,,"1h","1332℃",,,,,"",,,,,,,,,,,,"Wilson B C, Fuchs G E. The Effect of Composition, Misfit, and Heat Treatment on the Primary Creep Behavior of Single Crystal Nickel Base Superalloys PWA 1480 and PWA 1484[C]// Superalloys. 2008:149-158.","10.11961/mater0203.MGI.20171221.ds.0054","尹海清","摘录","史政涛","2018-01-09","704℃",,,,,,,"PWA 1484",,,,,,,,,,,,,,,,,,,,,,,,,,,,,,,,,,,,,,,,,,,,,,,,,,,,,,,,,,,,,,,,"815℃",,"621Mpa","4.5491h",,,,,,,,
,,,,,,,,"ObjectId(""5b4cfd63e6b1a819a85d7d0f"")","3",,"0.1",,"59.28wt.%","10",,"5.6",,"5",,,"0.02","9",,"6",,"2",,,,,,,"18.9302%",,,,,"0.5h","1200℃","20℃/min","10h","1338℃","1h","1325℃",,,"1h","1332℃",,,,,"",,,,,,,,,,,,"Wilson B C, Fuchs G E. The Effect of Composition, Misfit, and Heat Treatment on the Primary Creep Behavior of Single Crystal Nickel Base Superalloys PWA 1480 and PWA 1484[C]// Superalloys. 2008:149-158.","10.11961/mater0203.MGI.20171221.ds.0054","尹海清","摘录","史政涛","2018-01-09",,"871℃",,,,,,"PWA 1484",,,,,,,,,,,,,,,,,,,,,,,,,,,,,,,,,,,,,,,,,,,,,,,,,,,,,,,,,,,,,,,,"815℃",,"621Mpa","913.553h",,,,,,,,
,,,,,,,,"ObjectId(""5b4cfd68e6b1a819a85d7d11"")","3",,"0.1",,"59.28wt.%","10",,"5.6",,"5",,,"0.02","9",,"6",,"2",,,,,,,"15.3488%",,,,,"0.5h","1200℃","20℃/min","10h","1338℃","1h","1325℃",,,"1h","1332℃",,,,,"",,,,,,,,,,,,"Wilson B C, Fuchs G E. The Effect of Composition, Misfit, and Heat Treatment on the Primary Creep Behavior of Single Crystal Nickel Base Superalloys PWA 1480 and PWA 1484[C]// Superalloys. 2008:149-158.","10.11961/mater0203.MGI.20171221.ds.0054","尹海清","摘录","史政涛","2018-01-09",,"871℃",,,,,,"PWA 1484",,,,,,,,,,,,,,,,,,,,,,,,,,,,,,,,,,,,,,,,,,,,,,,,,,,,,,,,,,,,,,,,"815℃",,"621Mpa","879.259h",,,,,,,,
,,,,,,,,"ObjectId(""5b4cfd6de6b1a819a85d7d13"")","12",,"1.5",,"62.46wt.%","5",,,,,,,"0.04",,,"4","5","10",,,,,,,"1.63721%",,,,,"0.5h","1200℃","20℃/min","10h","1338℃","1h","1325℃",,,"1h","1332℃",,,,,"",,,,,,,,,,,,"Wilson B C, Fuchs G E. The Effect of Composition, Misfit, and Heat Treatment on the Primary Creep Behavior of Single Crystal Nickel Base Superalloys PWA 1480 and PWA 1484[C]// Superalloys. 2008:149-158.","10.11961/mater0203.MGI.20171221.ds.0054","尹海清","摘录","史政涛","2018-01-09","704℃",,,,,,,"PWA 1480",,,,,,,,,,,,,,,,,,,,,,,,,,,,,,,,,,,,,,,,,,,,,,,,,,,,,,,,,,,,,,,,"815℃",,"621Mpa","24.7051h",,,,,,,,
,,,,,,,,"ObjectId(""5b4cfd72e6b1a819a85d7d15"")","3",,"0.1",,"59.28wt.%","10",,"5.6",,"5",,,"0.02","9",,"6",,"2",,,,,,,"3.68372%",,,,,"0.5h","1200℃","20℃/min","10h","1338℃","1h","1325℃",,,"1h","1332℃",,,,,"",,,,,,,,,,,,"Wilson B C, Fuchs G E. The Effect of Composition, Misfit, and Heat Treatment on the Primary Creep Behavior of Single Crystal Nickel Base Superalloys PWA 1480 and PWA 1484[C]// Superalloys. 2008:149-158.","10.11961/mater0203.MGI.20171221.ds.0054","尹海清","摘录","史政涛","2018-01-09","704℃",,,,,,,"PWA 1484",,,,,,,,,,,,,,,,,,,,,,,,,,,,,,,,,,,,,,,,,,,,,,,,,,,,,,,,,,,,,,,,"815℃",,"621Mpa","29.2542h",,,,,,,,
,,,,,,,,"ObjectId(""5b4cfd77e6b1a819a85d7d17"")","3",,"0.1",,"59.28wt.%","10",,"5.6",,"5",,,"0.02","9",,"6",,"2",,,,,,,"11.0512%",,,,,"0.5h","1200℃","20℃/min","10h","1338℃","1h","1325℃",,,"1h","1332℃",,,,,"",,,,,,,,,,,,"Wilson B C, Fuchs G E. The Effect of Composition, Misfit, and Heat Treatment on the Primary Creep Behavior of Single Crystal Nickel Base Superalloys PWA 1480 and PWA 1484[C]// Superalloys. 2008:149-158.","10.11961/mater0203.MGI.20171221.ds.0054","尹海清","摘录","史政涛","2018-01-09",,"871℃",,,,,,"PWA 1484",,,,,,,,,,,,,,,,,,,,,,,,,,,,,,,,,,,,,,,,,,,,,,,,,,,,,,,,,,,,,,,,"815℃",,"621Mpa","774.91h",,,,,,,,
,,,,,,,,"ObjectId(""5b4cfd7ce6b1a819a85d7d19"")","3",,"0.1",,"59.28wt.%","10",,"5.6",,"5",,,"0.02","9",,"6",,"2",,,,,,,"10.6419%",,,,,"0.5h","1200℃","20℃/min","10h","1338℃","1h","1325℃",,,"1h","1332℃",,,,,"",,,,,,,,,,,,"Wilson B C, Fuchs G E. The Effect of Composition, Misfit, and Heat Treatment on the Primary Creep Behavior of Single Crystal Nickel Base Superalloys PWA 1480 and PWA 1484[C]// Superalloys. 2008:149-158.","10.11961/mater0203.MGI.20171221.ds.0054","尹海清","摘录","史政涛","2018-01-09","704℃",,,,,,,"PWA 1484",,,,,,,,,,,,,,,,,,,,,,,,,,,,,,,,,,,,,,,,,,,,,,,,,,,,,,,,,,,,,,,,"815℃",,"621Mpa","343.655h",,,,,,,,
,,,,,,,,"ObjectId(""5b4cfd81e6b1a819a85d7d1b"")","3",,"0.1",,"59.28wt.%","10",,"5.6",,"5",,,"0.02","9",,"6",,"2",,,,,,,"5.93488%",,,,,"0.5h","1200℃","20℃/min","10h","1338℃","1h","1325℃",,,"1h","1332℃",,,,,"",,,,,,,,,,,,"Wilson B C, Fuchs G E. The Effect of Composition, Misfit, and Heat Treatment on the Primary Creep Behavior of Single Crystal Nickel Base Superalloys PWA 1480 and PWA 1484[C]// Superalloys. 2008:149-158.","10.11961/mater0203.MGI.20171221.ds.0054","尹海清","摘录","史政涛","2018-01-09","704℃",,,,,,,"PWA 1484",,,,,,,,,,,,,,,,,,,,,,,,,,,,,,,,,,,,,,,,,,,,,,,,,,,,,,,,,,,,,,,,"815℃",,"621Mpa","144.101h",,,,,,,,
,,,,,,,,"ObjectId(""5b4cfd8ae6b1a819a85d7d1d"")","3",,"0.1",,"59.28wt.%","10",,"5.6",,"5",,,"0.02","9",,"6",,"2",,,,,,,"1.84186%",,,,,"0.5h","1200℃","20℃/min","10h","1338℃","1h","1325℃",,,"1h","1332℃",,,,,"",,,,,,,,,,,,"Wilson B C, Fuchs G E. The Effect of Composition, Misfit, and Heat Treatment on the Primary Creep Behavior of Single Crystal Nickel Base Superalloys PWA 1480 and PWA 1484[C]// Superalloys. 2008:149-158.","10.11961/mater0203.MGI.20171221.ds.0054","尹海清","摘录","史政涛","2018-01-09",,"871℃",,,,,,"PWA 1484",,,,,,,,,,,,,,,,,,,,,,,,,,,,,,,,,,,,,,,,,,,,,,,,,,,,,,,,,,,,,,,,"815℃",,"621Mpa","34.6898h",,,,,,,,
,,,,,,,,"ObjectId(""5b4cfd8fe6b1a819a85d7d1f"")","3",,"0.1",,"59.28wt.%","10",,"5.6",,"5",,,"0.02","9",,"6",,"2",,,,,,,"4.90047%",,,,,"0.5h","1200℃","20℃/min","10h","1338℃","1h","1325℃",,,"1h","1332℃",,,,,"",,,,,,,,,,,,"Wilson B C, Fuchs G E. The Effect of Composition, Misfit, and Heat Treatment on the Primary Creep Behavior of Single Crystal Nickel Base Superalloys PWA 1480 and PWA 1484[C]// Superalloys. 2008:149-158.","10.11961/mater0203.MGI.20171221.ds.0054","尹海清","摘录","史政涛","2018-01-09",,"871℃",,,,,,"PWA 1484",,,,,,,,,,,,,,,,,,,,,,,,,,,,,,,,,,,,,,,,,,,,,,,,,,,,,,,,,,,,,,,,"760℃",,"690Mpa","338.462h",,,,,,,,
,,,,,,,,"ObjectId(""5b4cfd94e6b1a819a85d7d21"")","3",,"0.1",,"59.28wt.%","10",,"5.6",,"5",,,"0.02","9",,"6",,"2",,,,,,,"1.33023%",,,,,"0.5h","1200℃","20℃/min","10h","1338℃","1h","1325℃",,,"1h","1332℃",,,,,"",,,,,,,,,,,,"Wilson B C, Fuchs G E. The Effect of Composition, Misfit, and Heat Treatment on the Primary Creep Behavior of Single Crystal Nickel Base Superalloys PWA 1480 and PWA 1484[C]// Superalloys. 2008:149-158.","10.11961/mater0203.MGI.20171221.ds.0054","尹海清","摘录","史政涛","2018-01-09",,"871℃",,,,,,"PWA 1484",,,,,,,,,,,,,,,,,,,,,,,,,,,,,,,,,,,,,,,,,,,,,,,,,,,,,,,,,,,,,,,,"815℃",,"621Mpa","9.72807h",,,,,,,,
,,,,,,,,"ObjectId(""5b4cfd99e6b1a819a85d7d23"")","3",,"0.1",,"59.28wt.%","10",,"5.6",,"5",,,"0.02","9",,"6",,"2",,,,,,,"3.5814%",,,,,"0.5h","1200℃","20℃/min","10h","1338℃","1h","1325℃",,,"1h","1332℃",,,,,"",,,,,,,,,,,,"Wilson B C, Fuchs G E. The Effect of Composition, Misfit, and Heat Treatment on the Primary Creep Behavior of Single Crystal Nickel Base Superalloys PWA 1480 and PWA 1484[C]// Superalloys. 2008:149-158.","10.11961/mater0203.MGI.20171221.ds.0054","尹海清","摘录","史政涛","2018-01-09",,"871℃",,,,,,"PWA 1484",,,,,,,,,,,,,,,,,,,,,,,,,,,,,,,,,,,,,,,,,,,,,,,,,,,,,,,,,,,,,,,,"815℃",,"621Mpa","209.842h",,,,,,,,
,,,,,,,,"ObjectId(""5b4cfd9ee6b1a819a85d7d25"")","3",,"0.1",,"59.28wt.%","10",,"5.6",,"5",,,"0.02","9",,"6",,"2",,,,,,,"5.93488%",,,,,"0.5h","1200℃","20℃/min","10h","1338℃","1h","1325℃",,,"1h","1332℃",,,,,"",,,,,,,,,,,,"Wilson B C, Fuchs G E. The Effect of Composition, Misfit, and Heat Treatment on the Primary Creep Behavior of Single Crystal Nickel Base Superalloys PWA 1480 and PWA 1484[C]// Superalloys. 2008:149-158.","10.11961/mater0203.MGI.20171221.ds.0054","尹海清","摘录","史政涛","2018-01-09",,"871℃",,,,,,"PWA 1484",,,,,,,,,,,,,,,,,,,,,,,,,,,,,,,,,,,,,,,,,,,,,,,,,,,,,,,,,,,,,,,,"815℃",,"621Mpa","460.089h",,,,,,,,
,,,,,,,,"ObjectId(""5b4cfda3e6b1a819a85d7d27"")","3",,"0.1",,"59.28wt.%","10",,"5.6",,"5",,,"0.02","9",,"6",,"2",,,,,,,"11.782%",,,,,"0.5h","1200℃","20℃/min","10h","1338℃","1h","1325℃",,,"1h","1332℃",,,,,"",,,,,,,,,,,,"Wilson B C, Fuchs G E. The Effect of Composition, Misfit, and Heat Treatment on the Primary Creep Behavior of Single Crystal Nickel Base Superalloys PWA 1480 and PWA 1484[C]// Superalloys. 2008:149-158.","10.11961/mater0203.MGI.20171221.ds.0054","尹海清","摘录","史政涛","2018-01-09",,"871℃",,,,,,"PWA 1484",,,,,,,,,,,,,,,,,,,,,,,,,,,,,,,,,,,,,,,,,,,,,,,,,,,,,,,,,,,,,,,,"760℃",,"690Mpa","1369.23h",,,,,,,,
,,,,,,,,"ObjectId(""5b4cfda8e6b1a819a85d7d29"")","3",,"0.1",,"59.28wt.%","10",,"5.6",,"5",,,"0.02","9",,"6",,"2",,,,,,,"4.06635%",,,,,"0.5h","1200℃","20℃/min","10h","1338℃","1h","1325℃",,,"1h","1332℃",,,,,"",,,,,,,,,,,,"Wilson B C, Fuchs G E. The Effect of Composition, Misfit, and Heat Treatment on the Primary Creep Behavior of Single Crystal Nickel Base Superalloys PWA 1480 and PWA 1484[C]// Superalloys. 2008:149-158.","10.11961/mater0203.MGI.20171221.ds.0054","尹海清","摘录","史政涛","2018-01-09",,"871℃",,,,,,"PWA 1484",,,,,,,,,,,,,,,,,,,,,,,,,,,,,,,,,,,,,,,,,,,,,,,,,,,,,,,,,,,,,,,,"760℃",,"690Mpa","184.615h",,,,,,,,
,,,,,,,,"ObjectId(""5b4cfdade6b1a819a85d7d2b"")","3",,"0.1",,"59.28wt.%","10",,"5.6",,"5",,,"0.02","9",,"6",,"2",,,,,,,"14.5972%",,,,,"0.5h","1200℃","20℃/min","10h","1338℃","1h","1325℃",,,"1h","1332℃",,,,,"",,,,,,,,,,,,"Wilson B C, Fuchs G E. The Effect of Composition, Misfit, and Heat Treatment on the Primary Creep Behavior of Single Crystal Nickel Base Superalloys PWA 1480 and PWA 1484[C]// Superalloys. 2008:149-158.","10.11961/mater0203.MGI.20171221.ds.0054","尹海清","摘录","史政涛","2018-01-09",,"871℃",,,,,,"PWA 1484",,,,,,,,,,,,,,,,,,,,,,,,,,,,,,,,,,,,,,,,,,,,,,,,,,,,,,,,,,,,,,,,"760℃",,"690Mpa","1528.21h",,,,,,,,
,,,,,,,,"ObjectId(""5b4cfdb2e6b1a819a85d7d2d"")","3",,"0.1",,"59.28wt.%","10",,"5.6",,"5",,,"0.02","9",,"6",,"2",,,,,,,"8.4455%",,,,,"0.5h","1200℃","20℃/min","10h","1338℃","1h","1325℃",,,"1h","1332℃",,,,,"",,,,,,,,,,,,"Wilson B C, Fuchs G E. The Effect of Composition, Misfit, and Heat Treatment on the Primary Creep Behavior of Single Crystal Nickel Base Superalloys PWA 1480 and PWA 1484[C]// Superalloys. 2008:149-158.","10.11961/mater0203.MGI.20171221.ds.0054","尹海清","摘录","史政涛","2018-01-09",,"871℃",,,,,,"PWA 1484",,,,,,,,,,,,,,,,,,,,,,,,,,,,,,,,,,,,,,,,,,,,,,,,,,,,,,,,,,,,,,,,"760℃",,"690Mpa","989.744h",,,,,,,,
,,,,,,,,"ObjectId(""5b4cfdb7e6b1a819a85d7d2f"")","3",,"0.1",,"59.28wt.%","10",,"5.6",,"5",,,"0.02","9",,"6",,"2",,,,,,,"6.77725%",,,,,"0.5h","1200℃","20℃/min","10h","1338℃","1h","1325℃",,,"1h","1332℃",,,,,"",,,,,,,,,,,,"Wilson B C, Fuchs G E. The Effect of Composition, Misfit, and Heat Treatment on the Primary Creep Behavior of Single Crystal Nickel Base Superalloys PWA 1480 and PWA 1484[C]// Superalloys. 2008:149-158.","10.11961/mater0203.MGI.20171221.ds.0054","尹海清","摘录","史政涛","2018-01-09",,"871℃",,,,,,"PWA 1484",,,,,,,,,,,,,,,,,,,,,,,,,,,,,,,,,,,,,,,,,,,,,,,,,,,,,,,,,,,,,,,,"760℃",,"690Mpa","687.179h",,,,,,,,
,,,,,,,,"ObjectId(""5b4cfdbbe6b1a819a85d7d31"")","3",,"0.1",,"59.28wt.%","10",,"5.6",,"5",,,"0.02","9",,"6",,"2",,,,,,,"2.35349%",,,,,"0.5h","1200℃","20℃/min","10h","1338℃","1h","1325℃",,,"1h","1332℃",,,,,"",,,,,,,,,,,,"Wilson B C, Fuchs G E. The Effect of Composition, Misfit, and Heat Treatment on the Primary Creep Behavior of Single Crystal Nickel Base Superalloys PWA 1480 and PWA 1484[C]// Superalloys. 2008:149-158.","10.11961/mater0203.MGI.20171221.ds.0054","尹海清","摘录","史政涛","2018-01-09",,"871℃",,,,,,"PWA 1484",,,,,,,,,,,,,,,,,,,,,,,,,,,,,,,,,,,,,,,,,,,,,,,,,,,,,,,,,,,,,,,,"815℃",,"621Mpa","89.7456h",,,,,,,,
