Repository: wujunming1/superalloy-project

File: 国际高温合金会议论文和数据/数据汇总/力学性能/mechanicproperty_strain.csv (part 3 of 10)
"ObjectId(""5b4c9357e6b1a81674aab501"")","0.4","0.002","0.02wt.%",,"17.35","17",,"2.8","5.3","Bal",,,,,"0.85",,,,,,"0.286097",,,,,,,"","5.08mm/sec",,,"0.0595285s",,,"Antolovich B, Evans M. Predicting grain size evolution of UDIMET alloy 718 during the"" cogging"" process through the use of numerical analysis[C]//Ninth International Symposium on Superalloys. 2000: 39-47.","10.11961/mater0203.MGI.20171221.ds.0080","尹海清","摘录","张桐","2018-01-09",,,,,,"UDIMET alloy 718","中心 ","3.18mm","15.88mm","6.35mm","9.53mm",,,"",,,,,,,,,,,,,,,,,,,,,,,,,,,,,,,,,,,,,,,,,,,,,,,,,,,,,,,,,,,,,,,,,,,,,,,,,
"ObjectId(""5b4c935ce6b1a81674aab503"")","0.4","0.002","0.02wt.%",,"17.35","17",,"2.8","5.3","Bal",,,,,"0.85",,,,,,"0.897499",,,,,,,"","5.08mm/sec",,,"0.109037s",,,"Antolovich B, Evans M. Predicting grain size evolution of UDIMET alloy 718 during the"" cogging"" process through the use of numerical analysis[C]//Ninth International Symposium on Superalloys. 2000: 39-47.","10.11961/mater0203.MGI.20171221.ds.0080","尹海清","摘录","张桐","2018-01-09",,,,,,"UDIMET alloy 718","中心 ","3.18mm","15.88mm","6.35mm","9.53mm",,,"",,,,,,,,,,,,,,,,,,,,,,,,,,,,,,,,,,,,,,,,,,,,,,,,,,,,,,,,,,,,,,,,,,,,,,,,,
"ObjectId(""5b4c9361e6b1a81674aab505"")","0.4","0.002","0.02wt.%",,"17.35","17",,"2.8","5.3","Bal",,,,,"0.85",,,,,,"0.485343",,,,,,,"","5.08mm/sec",,,"0.0795678s",,,"Antolovich B, Evans M. Predicting grain size evolution of UDIMET alloy 718 during the"" cogging"" process through the use of numerical analysis[C]//Ninth International Symposium on Superalloys. 2000: 39-47.","10.11961/mater0203.MGI.20171221.ds.0080","尹海清","摘录","张桐","2018-01-09",,,,,,"UDIMET alloy 718","中心 ","3.18mm","15.88mm","6.35mm","9.53mm",,,"",,,,,,,,,,,,,,,,,,,,,,,,,,,,,,,,,,,,,,,,,,,,,,,,,,,,,,,,,,,,,,,,,,,,,,,,,
"ObjectId(""5b4c9366e6b1a81674aab507"")","0.4","0.002","0.02wt.%",,"17.35","17",,"2.8","5.3","Bal",,,,,"0.85",,,,,,"0.0575199",,,,,,,"","5.08mm/sec",,,"0.0182711s",,,"Antolovich B, Evans M. Predicting grain size evolution of UDIMET alloy 718 during the"" cogging"" process through the use of numerical analysis[C]//Ninth International Symposium on Superalloys. 2000: 39-47.","10.11961/mater0203.MGI.20171221.ds.0080","尹海清","摘录","张桐","2018-01-09",,,,,,"UDIMET alloy 718","中心 ","3.18mm","15.88mm","6.35mm","9.53mm",,,"",,,,,,,,,,,,,,,,,,,,,,,,,,,,,,,,,,,,,,,,,,,,,,,,,,,,,,,,,,,,,,,,,,,,,,,,,
"ObjectId(""5b4c936be6b1a81674aab509"")","0.4","0.002","0.02wt.%",,"17.35","17",,"2.8","5.3","Bal",,,,,"0.85",,,,,,"0.0863494",,,,,,,"","5.08mm/sec",,,"0.0288802s",,,"Antolovich B, Evans M. Predicting grain size evolution of UDIMET alloy 718 during the"" cogging"" process through the use of numerical analysis[C]//Ninth International Symposium on Superalloys. 2000: 39-47.","10.11961/mater0203.MGI.20171221.ds.0080","尹海清","摘录","张桐","2018-01-09",,,,,,"UDIMET alloy 718","中心 ","3.18mm","15.88mm","6.35mm","9.53mm",,,"",,,,,,,,,,,,,,,,,,,,,,,,,,,,,,,,,,,,,,,,,,,,,,,,,,,,,,,,,,,,,,,,,,,,,,,,,
"ObjectId(""5b4c9370e6b1a81674aab50b"")","0.4","0.002","0.02wt.%",,"17.35","17",,"2.8","5.3","Bal",,,,,"0.85",,,,,,"0.38572",,,,,,,"","5.08mm/sec",,,"0.0695481s",,,"Antolovich B, Evans M. Predicting grain size evolution of UDIMET alloy 718 during the"" cogging"" process through the use of numerical analysis[C]//Ninth International Symposium on Superalloys. 2000: 39-47.","10.11961/mater0203.MGI.20171221.ds.0080","尹海清","摘录","张桐","2018-01-09",,,,,,"UDIMET alloy 718","中心 ","3.18mm","15.88mm","6.35mm","9.53mm",,,"",,,,,,,,,,,,,,,,,,,,,,,,,,,,,,,,,,,,,,,,,,,,,,,,,,,,,,,,,,,,,,,,,,,,,,,,,
"ObjectId(""5b4c9375e6b1a81674aab50d"")","0.4","0.002","0.02wt.%",,"17.35","17",,"2.8","5.3","Bal",,,,,"0.85",,,,,,"0.143508",,,,,,,"","5.08mm/sec",,,"0.0394892s",,,"Antolovich B, Evans M. Predicting grain size evolution of UDIMET alloy 718 during the"" cogging"" process through the use of numerical analysis[C]//Ninth International Symposium on Superalloys. 2000: 39-47.","10.11961/mater0203.MGI.20171221.ds.0080","尹海清","摘录","张桐","2018-01-09",,,,,,"UDIMET alloy 718","中心 ","3.18mm","15.88mm","6.35mm","9.53mm",,,"",,,,,,,,,,,,,,,,,,,,,,,,,,,,,,,,,,,,,,,,,,,,,,,,,,,,,,,,,,,,,,,,,,,,,,,,,
"ObjectId(""5b4c9379e6b1a81674aab50f"")","0.4","0.002","0.02wt.%",,"17.35","17",,"2.8","5.3","Bal",,,,,"0.85",,,,,,"0.0146374",,,,,,,"","5.08mm/sec",,,"0.0100196s",,,"Antolovich B, Evans M. Predicting grain size evolution of UDIMET alloy 718 during the"" cogging"" process through the use of numerical analysis[C]//Ninth International Symposium on Superalloys. 2000: 39-47.","10.11961/mater0203.MGI.20171221.ds.0080","尹海清","摘录","张桐","2018-01-09",,,,,,"UDIMET alloy 718","中心 ","3.18mm","15.88mm","6.35mm","9.53mm",,,"",,,,,,,,,,,,,,,,,,,,,,,,,,,,,,,,,,,,,,,,,,,,,,,,,,,,,,,,,,,,,,,,,,,,,,,,,
"ObjectId(""5b4c9c0ce6b1a81674aab845"")","0.42",,"0.03",,"18.3","Balance",,"3","5.17","53.2wt.%",,,"0.12",,"1",,,,,,"5.46801%",,,,,,,"",,,,,,,"Chang M, Au P, Terada T, et al. Damage Tolerance of Alloy 718 Turbine Disc Material[J]. Et Al, 1992.","10.11961/mater0203.MGI.20171221.ds.0036","张瑞杰","摘录","黄淋","2018-01-09",,,,,,"718",,,,,,,,,,,,,,"3℃/min","1h","1032℃",,"4h","843℃","3℃/min","1h","926℃","1.6℃/min","8h","718℃","8h","621℃",,,,,,"593Mpa","650℃","642.079h","650℃",,,,,,,,,,,,,,,,,,,,,,,,,,,,,,,,,,,,,,,,,,,,,
"ObjectId(""5b4c9c11e6b1a81674aab847"")","0.42",,"0.03",,"18.3","Balance",,"3","5.17","53.2wt.%",,,"0.12",,"1",,,,,,"5.3064%",,,,,,,"",,,,,,,"Chang M, Au P, Terada T, et al. Damage Tolerance of Alloy 718 Turbine Disc Material[J]. Et Al, 1992.","10.11961/mater0203.MGI.20171221.ds.0036","张瑞杰","摘录","黄淋","2018-01-09",,,,,,"718",,,,,,,,,,,,,,"3℃/min","1h","1032℃",,"4h","843℃","3℃/min","1h","926℃","1.6℃/min","8h","718℃","8h","621℃",,,,,,"593Mpa","650℃","632.078h","650℃",,,,,,,,,,,,,,,,,,,,,,,,,,,,,,,,,,,,,,,,,,,,,
"ObjectId(""5b4c9c16e6b1a81674aab849"")","0.42",,"0.03",,"18.3","Balance",,"3","5.17","53.2wt.%",,,"0.12",,"1",,,,,,"4.76768%",,,,,,,"",,,,,,,"Chang M, Au P, Terada T, et al. Damage Tolerance of Alloy 718 Turbine Disc Material[J]. Et Al, 1992.","10.11961/mater0203.MGI.20171221.ds.0036","张瑞杰","摘录","黄淋","2018-01-09",,,,,,"718",,,,,,,,,,,,,,"3℃/min","1h","1032℃",,"4h","843℃","3℃/min","1h","926℃","1.6℃/min","8h","718℃","8h","621℃",,,,,,"593Mpa","650℃","617.91h","650℃",,,,,,,,,,,,,,,,,,,,,,,,,,,,,,,,,,,,,,,,,,,,,
"ObjectId(""5b4c9c28e6b1a81674aab84f"")","0.42",,"0.03",,"18.3","Balance",,"3","5.17","53.2wt.%",,,"0.12",,"1",,,,,,"5.06397%",,,,,,,"",,,,,,,"Chang M, Au P, Terada T, et al. Damage Tolerance of Alloy 718 Turbine Disc Material[J]. Et Al, 1992.","10.11961/mater0203.MGI.20171221.ds.0036","张瑞杰","摘录","黄淋","2018-01-09",,,,,,"718",,,,,,,,,,,,,,"3℃/min","1h","1032℃",,"4h","843℃","3℃/min","1h","926℃","1.6℃/min","8h","718℃","8h","621℃",,,,,,"593Mpa","650℃","627.393h","650℃",,,,,,,,,,,,,,,,,,,,,,,,,,,,,,,,,,,,,,,,,,,,,
"ObjectId(""5b4c9c31e6b1a81674aab853"")","0.42",,"0.03",,"18.3","Balance",,"3","5.17","53.2wt.%",,,"0.12",,"1",,,,,,"4.49832%",,,,,,,"",,,,,,,"Chang M, Au P, Terada T, et al. Damage Tolerance of Alloy 718 Turbine Disc Material[J]. Et Al, 1992.","10.11961/mater0203.MGI.20171221.ds.0036","张瑞杰","摘录","黄淋","2018-01-09",,,,,,"718",,,,,,,,,,,,,,"3℃/min","1h","1032℃",,"4h","843℃","3℃/min","1h","926℃","1.6℃/min","8h","718℃","8h","621℃",,,,,,"593Mpa","650℃","610.826h","650℃",,,,,,,,,,,,,,,,,,,,,,,,,,,,,,,,,,,,,,,,,,,,,
"ObjectId(""5b4c9c36e6b1a81674aab855"")","0.42",,"0.03",,"18.3","Balance",,"3","5.17","53.2wt.%",,,"0.12",,"1",,,,,,"4.22896%",,,,,,,"",,,,,,,"Chang M, Au P, Terada T, et al. Damage Tolerance of Alloy 718 Turbine Disc Material[J]. Et Al, 1992.","10.11961/mater0203.MGI.20171221.ds.0036","张瑞杰","摘录","黄淋","2018-01-09",,,,,,"718",,,,,,,,,,,,,,"3℃/min","1h","1032℃",,"4h","843℃","3℃/min","1h","926℃","1.6℃/min","8h","718℃","8h","621℃",,,,,,"593Mpa","650℃","596.496h","650℃",,,,,,,,,,,,,,,,,,,,,,,,,,,,,,,,,,,,,,,,,,,,,
"ObjectId(""5b4c9c4ae6b1a81674aab85b"")","0.42",,"0.03",,"18.3","Balance",,"3","5.17","53.2wt.%",,,"0.12",,"1",,,,,,"2.12795%",,,,,,,"",,,,,,,"Chang M, Au P, Terada T, et al. Damage Tolerance of Alloy 718 Turbine Disc Material[J]. Et Al, 1992.","10.11961/mater0203.MGI.20171221.ds.0036","张瑞杰","摘录","黄淋","2018-01-09",,,,,,"718",,,,,,,,,,,,,,"3℃/min","1h","1032℃",,"4h","843℃","3℃/min","1h","926℃","1.6℃/min","8h","718℃","8h","621℃",,,,,,"593Mpa","650℃","472.161h","650℃",,,,,,,,,,,,,,,,,,,,,,,,,,,,,,,,,,,,,,,,,,,,,
"ObjectId(""5b4c9c4fe6b1a81674aab85d"")","0.42",,"0.03",,"18.3","Balance",,"3","5.17","53.2wt.%",,,"0.12",,"1",,,,,,"1.37374%",,,,,,,"",,,,,,,"Chang M, Au P, Terada T, et al. Damage Tolerance of Alloy 718 Turbine Disc Material[J]. Et Al, 1992.","10.11961/mater0203.MGI.20171221.ds.0036","张瑞杰","摘录","黄淋","2018-01-09",,,,,,"718",,,,,,,,,,,,,,"3℃/min","1h","1032℃",,"4h","843℃","3℃/min","1h","926℃","1.6℃/min","8h","718℃","8h","621℃",,,,,,"593Mpa","650℃","363.921h","650℃",,,,,,,,,,,,,,,,,,,,,,,,,,,,,,,,,,,,,,,,,,,,,
"ObjectId(""5b4c9c54e6b1a81674aab85f"")","0.42",,"0.03",,"18.3","Balance",,"3","5.17","53.2wt.%",,,"0.12",,"1",,,,,,"3.20539%",,,,,,,"",,,,,,,"Chang M, Au P, Terada T, et al. Damage Tolerance of Alloy 718 Turbine Disc Material[J]. Et Al, 1992.","10.11961/mater0203.MGI.20171221.ds.0036","张瑞杰","摘录","黄淋","2018-01-09",,,,,,"718",,,,,,,,,,,,,,"3℃/min","1h","1032℃",,"4h","843℃","3℃/min","1h","926℃","1.6℃/min","8h","718℃","8h","621℃",,,,,,"593Mpa","650℃","553.636h","650℃",,,,,,,,,,,,,,,,,,,,,,,,,,,,,,,,,,,,,,,,,,,,,
"ObjectId(""5b4c9c59e6b1a81674aab861"")","0.42",,"0.03",,"18.3","Balance",,"3","5.17","53.2wt.%",,,"0.12",,"1",,,,,,"2.9899%",,,,,,,"",,,,,,,"Chang M, Au P, Terada T, et al. Damage Tolerance of Alloy 718 Turbine Disc Material[J]. Et Al, 1992.","10.11961/mater0203.MGI.20171221.ds.0036","张瑞杰","摘录","黄淋","2018-01-09",,,,,,"718",,,,,,,,,,,,,,"3℃/min","1h","1032℃",,"4h","843℃","3℃/min","1h","926℃","1.6℃/min","8h","718℃","8h","621℃",,,,,,"593Mpa","650℃","536.858h","650℃",,,,,,,,,,,,,,,,,,,,,,,,,,,,,,,,,,,,,,,,,,,,,
"ObjectId(""5b4c9c5de6b1a81674aab863"")","0.42",,"0.03",,"18.3","Balance",,"3","5.17","53.2wt.%",,,"0.12",,"1",,,,,,"1.72391%",,,,,,,"",,,,,,,"Chang M, Au P, Terada T, et al. Damage Tolerance of Alloy 718 Turbine Disc Material[J]. Et Al, 1992.","10.11961/mater0203.MGI.20171221.ds.0036","张瑞杰","摘录","黄淋","2018-01-09",,,,,,"718",,,,,,,,,,,,,,"3℃/min","1h","1032℃",,"4h","843℃","3℃/min","1h","926℃","1.6℃/min","8h","718℃","8h","621℃",,,,,,"593Mpa","650℃","419.265h","650℃",,,,,,,,,,,,,,,,,,,,,,,,,,,,,,,,,,,,,,,,,,,,,
"ObjectId(""5b4c9c62e6b1a81674aab865"")","0.42",,"0.03",,"18.3","Balance",,"3","5.17","53.2wt.%",,,"0.12",,"1",,,,,,"2.3165%",,,,,,,"",,,,,,,"Chang M, Au P, Terada T, et al. Damage Tolerance of Alloy 718 Turbine Disc Material[J]. Et Al, 1992.","10.11961/mater0203.MGI.20171221.ds.0036","张瑞杰","摘录","黄淋","2018-01-09",,,,,,"718",,,,,,,,,,,,,,"3℃/min","1h","1032℃",,"4h","843℃","3℃/min","1h","926℃","1.6℃/min","8h","718℃","8h","621℃",,,,,,"593Mpa","650℃","484.125h","650℃",,,,,,,,,,,,,,,,,,,,,,,,,,,,,,,,,,,,,,,,,,,,,
"ObjectId(""5b4c9c67e6b1a81674aab867"")","0.42",,"0.03",,"18.3","Balance",,"3","5.17","53.2wt.%",,,"0.12",,"1",,,,,,"4.01347%",,,,,,,"",,,,,,,"Chang M, Au P, Terada T, et al. Damage Tolerance of Alloy 718 Turbine Disc Material[J]. Et Al, 1992.","10.11961/mater0203.MGI.20171221.ds.0036","张瑞杰","摘录","黄淋","2018-01-09",,,,,,"718",,,,,,,,,,,,,,"3℃/min","1h","1032℃",,"4h","843℃","3℃/min","1h","926℃","1.6℃/min","8h","718℃","8h","621℃",,,,,,"593Mpa","650℃","591.796h","650℃",,,,,,,,,,,,,,,,,,,,,,,,,,,,,,,,,,,,,,,,,,,,,
"ObjectId(""5b4c9c6de6b1a81674aab869"")","0.42",,"0.03",,"18.3","Balance",,"3","5.17","53.2wt.%",,,"0.12",,"1",,,,,,"1.48148%",,,,,,,"",,,,,,,"Chang M, Au P, Terada T, et al. Damage Tolerance of Alloy 718 Turbine Disc Material[J]. Et Al, 1992.","10.11961/mater0203.MGI.20171221.ds.0036","张瑞杰","摘录","黄淋","2018-01-09",,,,,,"718",,,,,,,,,,,,,,"3℃/min","1h","1032℃",,"4h","843℃","3℃/min","1h","926℃","1.6℃/min","8h","718℃","8h","621℃",,,,,,"593Mpa","650℃","378.349h","650℃",,,,,,,,,,,,,,,,,,,,,,,,,,,,,,,,,,,,,,,,,,,,,
"ObjectId(""5b4c9c72e6b1a81674aab86b"")","0.42",,"0.03",,"18.3","Balance",,"3","5.17","53.2wt.%",,,"0.12",,"1",,,,,,"3.77104%",,,,,,,"",,,,,,,"Chang M, Au P, Terada T, et al. Damage Tolerance of Alloy 718 Turbine Disc Material[J]. Et Al, 1992.","10.11961/mater0203.MGI.20171221.ds.0036","张瑞杰","摘录","黄淋","2018-01-09",,,,,,"718",,,,,,,,,,,,,,"3℃/min","1h","1032℃",,"4h","843℃","3℃/min","1h","926℃","1.6℃/min","8h","718℃","8h","621℃",,,,,,"593Mpa","650℃","582.28h","650℃",,,,,,,,,,,,,,,,,,,,,,,,,,,,,,,,,,,,,,,,,,,,,
"ObjectId(""5b4c9c77e6b1a81674aab86d"")","0.42",,"0.03",,"18.3","Balance",,"3","5.17","53.2wt.%",,,"0.12",,"1",,,,,,"2.74747%",,,,,,,"",,,,,,,"Chang M, Au P, Terada T, et al. Damage Tolerance of Alloy 718 Turbine Disc Material[J]. Et Al, 1992.","10.11961/mater0203.MGI.20171221.ds.0036","张瑞杰","摘录","黄淋","2018-01-09",,,,,,"718",,,,,,,,,,,,,,"3℃/min","1h","1032℃",,"4h","843℃","3℃/min","1h","926℃","1.6℃/min","8h","718℃","8h","621℃",,,,,,"593Mpa","650℃","520.096h","650℃",,,,,,,,,,,,,,,,,,,,,,,,,,,,,,,,,,,,,,,,,,,,,
"ObjectId(""5b4c9c7ce6b1a81674aab86f"")","0.42",,"0.03",,"18.3","Balance",,"3","5.17","53.2wt.%",,,"0.12",,"1",,,,,,"3.44781%",,,,,,,"",,,,,,,"Chang M, Au P, Terada T, et al. Damage Tolerance of Alloy 718 Turbine Disc Material[J]. Et Al, 1992.","10.11961/mater0203.MGI.20171221.ds.0036","张瑞杰","摘录","黄淋","2018-01-09",,,,,,"718",,,,,,,,,,,,,,"3℃/min","1h","1032℃",,"4h","843℃","3℃/min","1h","926℃","1.6℃/min","8h","718℃","8h","621℃",,,,,,"593Mpa","650℃","563.152h","650℃",,,,,,,,,,,,,,,,,,,,,,,,,,,,,,,,,,,,,,,,,,,,,
"ObjectId(""5b4c9c82e6b1a81674aab871"")","0.42",,"0.03",,"18.3","Balance",,"3","5.17","53.2wt.%",,,"0.12",,"1",,,,,,"2.0202%",,,,,,,"",,,,,,,"Chang M, Au P, Terada T, et al. Damage Tolerance of Alloy 718 Turbine Disc Material[J]. Et Al, 1992.","10.11961/mater0203.MGI.20171221.ds.0036","张瑞杰","摘录","黄淋","2018-01-09",,,,,,"718",,,,,,,,,,,,,,"3℃/min","1h","1032℃",,"4h","843℃","3℃/min","1h","926℃","1.6℃/min","8h","718℃","8h","621℃",,,,,,"593Mpa","650℃","452.903h","650℃",,,,,,,,,,,,,,,,,,,,,,,,,,,,,,,,,,,,,,,,,,,,,
"ObjectId(""5b4c9c87e6b1a81674aab873"")","0.42",,"0.03",,"18.3","Balance",,"3","5.17","53.2wt.%",,,"0.12",,"1",,,,,,"2.50505%",,,,,,,"",,,,,,,"Chang M, Au P, Terada T, et al. Damage Tolerance of Alloy 718 Turbine Disc Material[J]. Et Al, 1992.","10.11961/mater0203.MGI.20171221.ds.0036","张瑞杰","摘录","黄淋","2018-01-09",,,,,,"718",,,,,,,,,,,,,,"3℃/min","1h","1032℃",,"4h","843℃","3℃/min","1h","926℃","1.6℃/min","8h","718℃","8h","621℃",,,,,,"593Mpa","650℃","500.919h","650℃",,,,,,,,,,,,,,,,,,,,,,,,,,,,,,,,,,,,,,,,,,,,,
"ObjectId(""5b4c9c8de6b1a81674aab875"")","0.42",,"0.03",,"18.3","Balance",,"3","5.17","53.2wt.%",,,"0.12",,"1",,,,,,"1.85859%",,,,,,,"",,,,,,,"Chang M, Au P, Terada T, et al. Damage Tolerance of Alloy 718 Turbine Disc Material[J]. Et Al, 1992.","10.11961/mater0203.MGI.20171221.ds.0036","张瑞杰","摘录","黄淋","2018-01-09",,,,,,"718",,,,,,,,,,,,,,"3℃/min","1h","1032℃",,"4h","843℃","3℃/min","1h","926℃","1.6℃/min","8h","718℃","8h","621℃",,,,,,"593Mpa","650℃","438.507h","650℃",,,,,,,,,,,,,,,,,,,,,,,,,,,,,,,,,,,,,,,,,,,,,
"ObjectId(""5b4c9c92e6b1a81674aab877"")","0.42",,"0.03",,"18.3","Balance",,"3","5.17","53.2wt.%",,,"0.12",,"1",,,,,,"1.58923%",,,,,,,"",,,,,,,"Chang M, Au P, Terada T, et al. Damage Tolerance of Alloy 718 Turbine Disc Material[J]. Et Al, 1992.","10.11961/mater0203.MGI.20171221.ds.0036","张瑞杰","摘录","黄淋","2018-01-09",,,,,,"718",,,,,,,,,,,,,,"3℃/min","1h","1032℃",,"4h","843℃","3℃/min","1h","926℃","1.6℃/min","8h","718℃","8h","621℃",,,,,,"593Mpa","650℃","402.438h","650℃",,,,,,,,,,,,,,,,,,,,,,,,,,,,,,,,,,,,,,,,,,,,,
"ObjectId(""5b4c9c9ce6b1a81674aab879"")","0.42",,"0.03",,"18.3","Balance",,"3","5.17","53.2wt.%",,,"0.12",,"1",,,,,,"0.673401%",,,,,,,"",,,,,,,"Chang M, Au P, Terada T, et al. Damage Tolerance of Alloy 718 Turbine Disc Material[J]. Et Al, 1992.","10.11961/mater0203.MGI.20171221.ds.0036","张瑞杰","摘录","黄淋","2018-01-09",,,,,,"718",,,,,,,,,,,,,,"3℃/min","1h","1032℃",,"4h","843℃","3℃/min","1h","926℃","1.6℃/min","8h","718℃","8h","621℃",,,,,,"593Mpa","650℃","93.8125h","650℃",,,,,,,,,,,,,,,,,,,,,,,,,,,,,,,,,,,,,,,,,,,,,
"ObjectId(""5b4c9ca1e6b1a81674aab87b"")","0.42",,"0.03",,"18.3","Balance",,"3","5.17","53.2wt.%",,,"0.12",,"1",,,,,,"0.727273%",,,,,,,"",,,,,,,"Chang M, Au P, Terada T, et al. Damage Tolerance of Alloy 718 Turbine Disc Material[J]. Et Al, 1992.","10.11961/mater0203.MGI.20171221.ds.0036","张瑞杰","摘录","黄淋","2018-01-09",,,,,,"718",,,,,,,,,,,,,,"3℃/min","1h","1032℃",,"4h","843℃","3℃/min","1h","926℃","1.6℃/min","8h","718℃","8h","621℃",,,,,,"593Mpa","650℃","149.336h","650℃",,,,,,,,,,,,,,,,,,,,,,,,,,,,,,,,,,,,,,,,,,,,,
"ObjectId(""5b4c9ca6e6b1a81674aab87d"")","0.42",,"0.03",,"18.3","Balance",,"3","5.17","53.2wt.%",,,"0.12",,"1",,,,,,"0.915825%",,,,,,,"",,,,,,,"Chang M, Au P, Terada T, et al. Damage Tolerance of Alloy 718 Turbine Disc Material[J]. Et Al, 1992.","10.11961/mater0203.MGI.20171221.ds.0036","张瑞杰","摘录","黄淋","2018-01-09",,,,,,"718",,,,,,,,,,,,,,"3℃/min","1h","1032℃",,"4h","843℃","3℃/min","1h","926℃","1.6℃/min","8h","718℃","8h","621℃",,,,,,"593Mpa","650℃","236.178h","650℃",,,,,,,,,,,,,,,,,,,,,,,,,,,,,,,,,,,,,,,,,,,,,
"ObjectId(""5b4c9cabe6b1a81674aab87f"")","0.42",,"0.03",,"18.3","Balance",,"3","5.17","53.2wt.%",,,"0.12",,"1",,,,,,"0.861953%",,,,,,,"",,,,,,,"Chang M, Au P, Terada T, et al. Damage Tolerance of Alloy 718 Turbine Disc Material[J]. Et Al, 1992.","10.11961/mater0203.MGI.20171221.ds.0036","张瑞杰","摘录","黄淋","2018-01-09",,,,,,"718",,,,,,,,,,,,,,"3℃/min","1h","1032℃",,"4h","843℃","3℃/min","1h","926℃","1.6℃/min","8h","718℃","8h","621℃",,,,,,"593Mpa","650℃","204.81h","650℃",,,,,,,,,,,,,,,,,,,,,,,,,,,,,,,,,,,,,,,,,,,,,
"ObjectId(""5b4c9cb0e6b1a81674aab881"")","0.42",,"0.03",,"18.3","Balance",,"3","5.17","53.2wt.%",,,"0.12",,"1",,,,,,"0.646465%",,,,,,,"",,,,,,,"Chang M, Au P, Terada T, et al. Damage Tolerance of Alloy 718 Turbine Disc Material[J]. Et Al, 1992.","10.11961/mater0203.MGI.20171221.ds.0036","张瑞杰","摘录","黄淋","2018-01-09",,,,,,"718",,,,,,,,,,,,,,"3℃/min","1h","1032℃",,"4h","843℃","3℃/min","1h","926℃","1.6℃/min","8h","718℃","8h","621℃",,,,,,"593Mpa","650℃","76.9206h","650℃",,,,,,,,,,,,,,,,,,,,,,,,,,,,,,,,,,,,,,,,,,,,,
"ObjectId(""5b4c9cb5e6b1a81674aab883"")","0.42",,"0.03",,"18.3","Balance",,"3","5.17","53.2wt.%",,,"0.12",,"1",,,,,,"0.700337%",,,,,,,"",,,,,,,"Chang M, Au P, Terada T, et al. Damage Tolerance of Alloy 718 Turbine Disc Material[J]. Et Al, 1992.","10.11961/mater0203.MGI.20171221.ds.0036","张瑞杰","摘录","黄淋","2018-01-09",,,,,,"718",,,,,,,,,,,,,,"3℃/min","1h","1032℃",,"4h","843℃","3℃/min","1h","926℃","1.6℃/min","8h","718℃","8h","621℃",,,,,,"593Mpa","650℃","122.782h","650℃",,,,,,,,,,,,,,,,,,,,,,,,,,,,,,,,,,,,,,,,,,,,,
"ObjectId(""5b4c9cb9e6b1a81674aab885"")","0.42",,"0.03",,"18.3","Balance",,"3","5.17","53.2wt.%",,,"0.12",,"1",,,,,,"0.592593%",,,,,,,"",,,,,,,"Chang M, Au P, Terada T, et al. Damage Tolerance of Alloy 718 Turbine Disc Material[J]. Et Al, 1992.","10.11961/mater0203.MGI.20171221.ds.0036","张瑞杰","摘录","黄淋","2018-01-09",,,,,,"718",,,,,,,,,,,,,,"3℃/min","1h","1032℃",,"4h","843℃","3℃/min","1h","926℃","1.6℃/min","8h","718℃","8h","621℃",,,,,,"593Mpa","650℃","35.8903h","650℃",,,,,,,,,,,,,,,,,,,,,,,,,,,,,,,,,,,,,,,,,,,,,
"ObjectId(""5b4c9cbee6b1a81674aab887"")","0.42",,"0.03",,"18.3","Balance",,"3","5.17","53.2wt.%",,,"0.12",,"1",,,,,,"1.18519%",,,,,,,"",,,,,,,"Chang M, Au P, Terada T, et al. Damage Tolerance of Alloy 718 Turbine Disc Material[J]. Et Al, 1992.","10.11961/mater0203.MGI.20171221.ds.0036","张瑞杰","摘录","黄淋","2018-01-09",,,,,,"718",,,,,,,,,,,,,,"3℃/min","1h","1032℃",,"4h","843℃","3℃/min","1h","926℃","1.6℃/min","8h","718℃","8h","621℃",,,,,,"593Mpa","650℃","313.31h","650℃",,,,,,,,,,,,,,,,,,,,,,,,,,,,,,,,,,,,,,,,,,,,,
"ObjectId(""5b4c9cc3e6b1a81674aab889"")","0.42",,"0.03",,"18.3","Balance",,"3","5.17","53.2wt.%",,,"0.12",,"1",,,,,,"0.996633%",,,,,,,"",,,,,,,"Chang M, Au P, Terada T, et al. Damage Tolerance of Alloy 718 Turbine Disc Material[J]. Et Al, 1992.","10.11961/mater0203.MGI.20171221.ds.0036","张瑞杰","摘录","黄淋","2018-01-09",,,,,,"718",,,,,,,,,,,,,,"3℃/min","1h","1032℃",,"4h","843℃","3℃/min","1h","926℃","1.6℃/min","8h","718℃","8h","621℃",,,,,,"593Mpa","650℃","262.699h","650℃",,,,,,,,,,,,,,,,,,,,,,,,,,,,,,,,,,,,,,,,,,,,,
"ObjectId(""5b4c9cc8e6b1a81674aab88b"")","0.42",,"0.03",,"18.3","Balance",,"3","5.17","53.2wt.%",,,"0.12",,"1",,,,,,"0.565657%",,,,,,,"",,,,,,,"Chang M, Au P, Terada T, et al. Damage Tolerance of Alloy 718 Turbine Disc Material[J]. Et Al, 1992.","10.11961/mater0203.MGI.20171221.ds.0036","张瑞杰","摘录","黄淋","2018-01-09",,,,,,"718",,,,,,,,,,,,,,"3℃/min","1h","1032℃",,"4h","843℃","3℃/min","1h","926℃","1.6℃/min","8h","718℃","8h","621℃",,,,,,"593Mpa","650℃","16.5829h","650℃",,,,,,,,,,,,,,,,,,,,,,,,,,,,,,,,,,,,,,,,,,,,,
"ObjectId(""5b4c9ccde6b1a81674aab88d"")","0.42",,"0.03",,"18.3","Balance",,"3","5.17","53.2wt.%",,,"0.12",,"1",,,,,,"1.07744%",,,,,,,"",,,,,,,"Chang M, Au P, Terada T, et al. Damage Tolerance of Alloy 718 Turbine Disc Material[J]. Et Al, 1992.","10.11961/mater0203.MGI.20171221.ds.0036","张瑞杰","摘录","黄淋","2018-01-09",,,,,,"718",,,,,,,,,,,,,,"3℃/min","1h","1032℃",,"4h","843℃","3℃/min","1h","926℃","1.6℃/min","8h","718℃","8h","621℃",,,,,,"593Mpa","650℃","284.39h","650℃",,,,,,,,,,,,,,,,,,,,,,,,,,,,,,,,,,,,,,,,,,,,,
"ObjectId(""5b4c9cd2e6b1a81674aab88f"")","0.42",,"0.03",,"18.3","Balance",,"3","5.17","53.2wt.%",,,"0.12",,"1",,,,,,"0.457912%",,,,,,,"",,,,,,,"Chang M, Au P, Terada T, et al. Damage Tolerance of Alloy 718 Turbine Disc Material[J]. Et Al, 1992.","10.11961/mater0203.MGI.20171221.ds.0036","张瑞杰","摘录","黄淋","2018-01-09",,,,,,"718",,,,,,,,,,,,,,"3℃/min","1h","1032℃",,"4h","843℃","3℃/min","1h","926℃","1.6℃/min","8h","718℃","8h","621℃",,,,,,"593Mpa","650℃","6.98613h","650℃",,,,,,,,,,,,,,,,,,,,,,,,,,,,,,,,,,,,,,,,,,,,,
"ObjectId(""5b4c9cd8e6b1a81674aab891"")","0.42",,"0.03",,"18.3","Balance",,"3","5.17","53.2wt.%",,,"0.12",,"1",,,,,,"0.619529%",,,,,,,"",,,,,,,"Chang M, Au P, Terada T, et al. Damage Tolerance of Alloy 718 Turbine Disc Material[J]. Et Al, 1992.","10.11961/mater0203.MGI.20171221.ds.0036","张瑞杰","摘录","黄淋","2018-01-09",,,,,,"718",,,,,,,,,,,,,,"3℃/min","1h","1032℃",,"4h","843℃","3℃/min","1h","926℃","1.6℃/min","8h","718℃","8h","621℃",,,,,,"593Mpa","650℃","55.1977h","650℃",,,,,,,,,,,,,,,,,,,,,,,,,,,,,,,,,,,,,,,,,,,,,
"ObjectId(""5b4c9cdce6b1a81674aab893"")","0.42",,"0.03",,"18.3","Balance",,"3","5.17","53.2wt.%",,,"0.12",,"1",,,,,,"0.808081%",,,,,,,"",,,,,,,"Chang M, Au P, Terada T, et al. Damage Tolerance of Alloy 718 Turbine Disc Material[J]. Et Al, 1992.","10.11961/mater0203.MGI.20171221.ds.0036","张瑞杰","摘录","黄淋","2018-01-09",,,,,,"718",,,,,,,,,,,,,,"3℃/min","1h","1032℃",,"4h","843℃","3℃/min","1h","926℃","1.6℃/min","8h","718℃","8h","621℃",,,,,,"593Mpa","650℃","175.857h","650℃",,,,,,,,,,,,,,,,,,,,,,,,,,,,,,,,,,,,,,,,,,,,,
"ObjectId(""5b4c9ce1e6b1a81674aab895"")","0.42",,"0.03",,"18.3","Balance",,"3","5.17","53.2wt.%",,,"0.12",,"1",,,,,,"1.21212%",,,,,,,"",,,,,,,"Chang M, Au P, Terada T, et al. Damage Tolerance of Alloy 718 Turbine Disc Material[J]. Et Al, 1992.","10.11961/mater0203.MGI.20171221.ds.0036","张瑞杰","摘录","黄淋","2018-01-09",,,,,,"718",,,,,,,,,,,,,,"3℃/min","1h","1032℃",,"4h","843℃","3℃/min","1h","926℃","1.6℃/min","8h","718℃","8h","621℃",,,,,,"593Mpa","650℃","335.033h","650℃",,,,,,,,,,,,,,,,,,,,,,,,,,,,,,,,,,,,,,,,,,,,,
"ObjectId(""5b4c9cebe6b1a81674aab897"")","0.42",,"0.03",,"18.3","Balance",,"3","5.17","53.2wt.%",,,"0.12",,"1",,,,,,"4.20202%",,,,,,,"",,,,,,,"Chang M, Au P, Terada T, et al. Damage Tolerance of Alloy 718 Turbine Disc Material[J]. Et Al, 1992.","10.11961/mater0203.MGI.20171221.ds.0036","张瑞杰","摘录","黄淋","2018-01-09",,,,,,"718",,,,,,,,,,,,,,"3℃/min","1h","1032℃",,"4h","843℃","3℃/min","1h","926℃","1.6℃/min","8h","718℃","8h","621℃",,,,,,"593Mpa","525℃","586.851h","650℃",,,,,,,,,,,,,,,,,,,,,,,,,,,,,,,,,,,,,,,,,,,,,
"ObjectId(""5b4c9cf0e6b1a81674aab899"")","0.42",,"0.03",,"18.3","Balance",,"3","5.17","53.2wt.%",,,"0.12",,"1",,,,,,"2.77441%",,,,,,,"",,,,,,,"Chang M, Au P, Terada T, et al. Damage Tolerance of Alloy 718 Turbine Disc Material[J]. Et Al, 1992.","10.11961/mater0203.MGI.20171221.ds.0036","张瑞杰","摘录","黄淋","2018-01-09",,,,,,"718",,,,,,,,,,,,,,"3℃/min","1h","1032℃",,"4h","843℃","3℃/min","1h","926℃","1.6℃/min","8h","718℃","8h","621℃",,,,,,"593Mpa","525℃","517.665h","650℃",,,,,,,,,,,,,,,,,,,,,,,,,,,,,,,,,,,,,,,,,,,,,
"ObjectId(""5b4c9cf5e6b1a81674aab89b"")","0.42",,"0.03",,"18.3","Balance",,"3","5.17","53.2wt.%",,,"0.12",,"1",,,,,,"2.26263%",,,,,,,"",,,,,,,"Chang M, Au P, Terada T, et al. Damage Tolerance of Alloy 718 Turbine Disc Material[J]. Et Al, 1992.","10.11961/mater0203.MGI.20171221.ds.0036","张瑞杰","摘录","黄淋","2018-01-09",,,,,,"718",,,,,,,,,,,,,,"3℃/min","1h","1032℃",,"4h","843℃","3℃/min","1h","926℃","1.6℃/min","8h","718℃","8h","621℃",,,,,,"593Mpa","525℃","474.495h","650℃",,,,,,,,,,,,,,,,,,,,,,,,,,,,,,,,,,,,,,,,,,,,,
"ObjectId(""5b4c9cfae6b1a81674aab89d"")","0.42",,"0.03",,"18.3","Balance",,"3","5.17","53.2wt.%",,,"0.12",,"1",,,,,,"3.52862%",,,,,,,"",,,,,,,"Chang M, Au P, Terada T, et al. Damage Tolerance of Alloy 718 Turbine Disc Material[J]. Et Al, 1992.","10.11961/mater0203.MGI.20171221.ds.0036","张瑞杰","摘录","黄淋","2018-01-09",,,,,,"718",,,,,,,,,,,,,,"3℃/min","1h","1032℃",,"4h","843℃","3℃/min","1h","926℃","1.6℃/min","8h","718℃","8h","621℃",,,,,,"593Mpa","525℃","558.272h","650℃",,,,,,,,,,,,,,,,,,,,,,,,,,,,,,,,,,,,,,,,,,,,,
"ObjectId(""5b4c9cffe6b1a81674aab89f"")","0.42",,"0.03",,"18.3","Balance",,"3","5.17","53.2wt.%",,,"0.12",,"1",,,,,,"4.68687%",,,,,,,"",,,,,,,"Chang M, Au P, Terada T, et al. Damage Tolerance of Alloy 718 Turbine Disc Material[J]. Et Al, 1992.","10.11961/mater0203.MGI.20171221.ds.0036","张瑞杰","摘录","黄淋","2018-01-09",,,,,,"718",,,,,,,,,,,,,,"3℃/min","1h","1032℃",,"4h","843℃","3℃/min","1h","926℃","1.6℃/min","8h","718℃","8h","621℃",,,,,,"593Mpa","525℃","596.22h","650℃",,,,,,,,,,,,,,,,,,,,,,,,,,,,,,,,,,,,,,,,,,,,,
"ObjectId(""5b4c9d04e6b1a81674aab8a1"")","0.42",,"0.03",,"18.3","Balance",,"3","5.17","53.2wt.%",,,"0.12",,"1",,,,,,"1.93939%",,,,,,,"",,,,,,,"Chang M, Au P, Terada T, et al. Damage Tolerance of Alloy 718 Turbine Disc Material[J]. Et Al, 1992.","10.11961/mater0203.MGI.20171221.ds.0036","张瑞杰","摘录","黄淋","2018-01-09",,,,,,"718",,,,,,,,,,,,,,"3℃/min","1h","1032℃",,"4h","843℃","3℃/min","1h","926℃","1.6℃/min","8h","718℃","8h","621℃",,,,,,"593Mpa","525℃","445.705h","650℃",,,,,,,,,,,,,,,,,,,,,,,,,,,,,,,,,,,,,,,,,,,,,
"ObjectId(""5b4c9d09e6b1a81674aab8a3"")","0.42",,"0.03",,"18.3","Balance",,"3","5.17","53.2wt.%",,,"0.12",,"1",,,,,,"2.96296%",,,,,,,"",,,,,,,"Chang M, Au P, Terada T, et al. Damage Tolerance of Alloy 718 Turbine Disc Material[J]. Et Al, 1992.","10.11961/mater0203.MGI.20171221.ds.0036","张瑞杰","摘录","黄淋","2018-01-09",,,,,,"718",,,,,,,,,,,,,,"3℃/min","1h","1032℃",,"4h","843℃","3℃/min","1h","926℃","1.6℃/min","8h","718℃","8h","621℃",,,,,,"593Mpa","525℃","527.213h","650℃",,,,,,,,,,,,,,,,,,,,,,,,,,,,,,,,,,,,,,,,,,,,,
"ObjectId(""5b4c9d0ee6b1a81674aab8a5"")","0.42",,"0.03",,"18.3","Balance",,"3","5.17","53.2wt.%",,,"0.12",,"1",,,,,,"3.23232%",,,,,,,"",,,,,,,"Chang M, Au P, Terada T, et al. Damage Tolerance of Alloy 718 Turbine Disc Material[J]. Et Al, 1992.","10.11961/mater0203.MGI.20171221.ds.0036","张瑞杰","摘录","黄淋","2018-01-09",,,,,,"718",,,,,,,,,,,,,,"3℃/min","1h","1032℃",,"4h","843℃","3℃/min","1h","926℃","1.6℃/min","8h","718℃","8h","621℃",,,,,,"593Mpa","525℃","546.374h","650℃",,,,,,,,,,,,,,,,,,,,,,,,,,,,,,,,,,,,,,,,,,,,,
"ObjectId(""5b4c9d13e6b1a81674aab8a7"")","0.42",,"0.03",,"18.3","Balance",,"3","5.17","53.2wt.%",,,"0.12",,"1",,,,,,"5.22559%",,,,,,,"",,,,,,,"Chang M, Au P, Terada T, et al. Damage Tolerance of Alloy 718 Turbine Disc Material[J]. Et Al, 1992.","10.11961/mater0203.MGI.20171221.ds.0036","张瑞杰","摘录","黄淋","2018-01-09",,,,,,"718",,,,,,,,,,,,,,"3℃/min","1h","1032℃",,"4h","843℃","3℃/min","1h","926℃","1.6℃/min","8h","718℃","8h","621℃",,,,,,"593Mpa","525℃","610.387h","650℃",,,,,,,,,,,,,,,,,,,,,,,,,,,,,,,,,,,,,,,,,,,,,
"ObjectId(""5b4c9d17e6b1a81674aab8a9"")","0.42",,"0.03",,"18.3","Balance",,"3","5.17","53.2wt.%",,,"0.12",,"1",,,,,,"2.10101%",,,,,,,"",,,,,,,"Chang M, Au P, Terada T, et al. Damage Tolerance of Alloy 718 Turbine Disc Material[J]. Et Al, 1992.","10.11961/mater0203.MGI.20171221.ds.0036","张瑞杰","摘录","黄淋","2018-01-09",,,,,,"718",,,,,,,,,,,,,,"3℃/min","1h","1032℃",,"4h","843℃","3℃/min","1h","926℃","1.6℃/min","8h","718℃","8h","621℃",,,,,,"593Mpa","525℃","462.516h","650℃",,,,,,,,,,,,,,,,,,,,,,,,,,,,,,,,,,,,,,,,,,,,,
"ObjectId(""5b4c9d1ce6b1a81674aab8ab"")","0.42",,"0.03",,"18.3","Balance",,"3","5.17","53.2wt.%",,,"0.12",,"1",,,,,,"4.52525%",,,,,,,"",,,,,,,"Chang M, Au P, Terada T, et al. Damage Tolerance of Alloy 718 Turbine Disc Material[J]. Et Al, 1992.","10.11961/mater0203.MGI.20171221.ds.0036","张瑞杰","摘录","黄淋","2018-01-09",,,,,,"718",,,,,,,,,,,,,,"3℃/min","1h","1032℃",,"4h","843℃","3℃/min","1h","926℃","1.6℃/min","8h","718℃","8h","621℃",,,,,,"593Mpa","525℃","596.317h","650℃",,,,,,,,,,,,,,,,,,,,,,,,,,,,,,,,,,,,,,,,,,,,,
"ObjectId(""5b4c9d21e6b1a81674aab8ad"")","0.42",,"0.03",,"18.3","Balance",,"3","5.17","53.2wt.%",,,"0.12",,"1",,,,,,"2.45118%",,,,,,,"",,,,,,,"Chang M, Au P, Terada T, et al. Damage Tolerance of Alloy 718 Turbine Disc Material[J]. Et Al, 1992.","10.11961/mater0203.MGI.20171221.ds.0036","张瑞杰","摘录","黄淋","2018-01-09",,,,,,"718",,,,,,,,,,,,,,"3℃/min","1h","1032℃",,"4h","843℃","3℃/min","1h","926℃","1.6℃/min","8h","718℃","8h","621℃",,,,,,"593Mpa","525℃","491.29h","650℃",,,,,,,,,,,,,,,,,,,,,,,,,,,,,,,,,,,,,,,,,,,,,
"ObjectId(""5b4c9d26e6b1a81674aab8af"")","0.42",,"0.03",,"18.3","Balance",,"3","5.17","53.2wt.%",,,"0.12",,"1",,,,,,"4.87542%",,,,,,,"",,,,,,,"Chang M, Au P, Terada T, et al. Damage Tolerance of Alloy 718 Turbine Disc Material[J]. Et Al, 1992.","10.11961/mater0203.MGI.20171221.ds.0036","张瑞杰","摘录","黄淋","2018-01-09",,,,,,"718",,,,,,,,,,,,,,"3℃/min","1h","1032℃",,"4h","843℃","3℃/min","1h","926℃","1.6℃/min","8h","718℃","8h","621℃",,,,,,"593Mpa","525℃","603.352h","650℃",,,,,,,,,,,,,,,,,,,,,,,,,,,,,,,,,,,,,,,,,,,,,
"ObjectId(""5b4c9d2be6b1a81674aab8b1"")","0.42",,"0.03",,"18.3","Balance",,"3","5.17","53.2wt.%",,,"0.12",,"1",,,,,,"2.63973%",,,,,,,"",,,,,,,"Chang M, Au P, Terada T, et al. Damage Tolerance of Alloy 718 Turbine Disc Material[J]. Et Al, 1992.","10.11961/mater0203.MGI.20171221.ds.0036","张瑞杰","摘录","黄淋","2018-01-09",,,,,,"718",,,,,,,,,,,,,,"3℃/min","1h","1032℃",,"4h","843℃","3℃/min","1h","926℃","1.6℃/min","8h","718℃","8h","621℃",,,,,,"593Mpa","525℃","508.084h","650℃",,,,,,,,,,,,,,,,,,,,,,,,,,,,,,,,,,,,,,,,,,,,,
"ObjectId(""5b4c9d30e6b1a81674aab8b3"")","0.42",,"0.03",,"18.3","Balance",,"3","5.17","53.2wt.%",,,"0.12",,"1",,,,,,"3.85185%",,,,,,,"",,,,,,,"Chang M, Au P, Terada T, et al. Damage Tolerance of Alloy 718 Turbine Disc Material[J]. Et Al, 1992.","10.11961/mater0203.MGI.20171221.ds.0036","张瑞杰","摘录","黄淋","2018-01-09",,,,,,"718",,,,,,,,,,,,,,"3℃/min","1h","1032℃",,"4h","843℃","3℃/min","1h","926℃","1.6℃/min","8h","718℃","8h","621℃",,,,,,"593Mpa","525℃","572.569h","650℃",,,,,,,,,,,,,,,,,,,,,,,,,,,,,,,,,,,,,,,,,,,,,
"ObjectId(""5b4c9d3ae6b1a81674aab8b5"")","0.42",,"0.03",,"18.3","Balance",,"3","5.17","53.2wt.%",,,"0.12",,"1",,,,,,"1.58923%",,,,,,,"",,,,,,,"Chang M, Au P, Terada T, et al. Damage Tolerance of Alloy 718 Turbine Disc Material[J]. Et Al, 1992.","10.11961/mater0203.MGI.20171221.ds.0036","张瑞杰","摘录","黄淋","2018-01-09",,,,,,"718",,,,,,,,,,,,,,"3℃/min","1h","1032℃",,"4h","843℃","3℃/min","1h","926℃","1.6℃/min","8h","718℃","8h","621℃",,,,,,"593Mpa","525℃","387.945h","650℃",,,,,,,,,,,,,,,,,,,,,,,,,,,,,,,,,,,,,,,,,,,,,
"ObjectId(""5b4c9d3fe6b1a81674aab8b7"")","0.42",,"0.03",,"18.3","Balance",,"3","5.17","53.2wt.%",,,"0.12",,"1",,,,,,"1.37374%",,,,,,,"",,,,,,,"Chang M, Au P, Terada T, et al. Damage Tolerance of Alloy 718 Turbine Disc Material[J]. Et Al, 1992.","10.11961/mater0203.MGI.20171221.ds.0036","张瑞杰","摘录","黄淋","2018-01-09",,,,,,"718",,,,,,,,,,,,,,"3℃/min","1h","1032℃",,"4h","843℃","3℃/min","1h","926℃","1.6℃/min","8h","718℃","8h","621℃",,,,,,"593Mpa","525℃","344.597h","650℃",,,,,,,,,,,,,,,,,,,,,,,,,,,,,,,,,,,,,,,,,,,,,
"ObjectId(""5b4c9d43e6b1a81674aab8b9"")","0.42",,"0.03",,"18.3","Balance",,"3","5.17","53.2wt.%",,,"0.12",,"1",,,,,,"1.02357%",,,,,,,"",,,,,,,"Chang M, Au P, Terada T, et al. Damage Tolerance of Alloy 718 Turbine Disc Material[J]. Et Al, 1992.","10.11961/mater0203.MGI.20171221.ds.0036","张瑞杰","摘录","黄淋","2018-01-09",,,,,,"718",,,,,,,,,,,,,,"3℃/min","1h","1032℃",,"4h","843℃","3℃/min","1h","926℃","1.6℃/min","8h","718℃","8h","621℃",,,,,,"593Mpa","525℃","255.437h","650℃",,,,,,,,,,,,,,,,,,,,,,,,,,,,,,,,,,,,,,,,,,,,,
"ObjectId(""5b4c9d48e6b1a81674aab8bb"")","0.42",,"0.03",,"18.3","Balance",,"3","5.17","53.2wt.%",,,"0.12",,"1",,,,,,"1.29293%",,,,,,,"",,,,,,,"Chang M, Au P, Terada T, et al. Damage Tolerance of Alloy 718 Turbine Disc Material[J]. Et Al, 1992.","10.11961/mater0203.MGI.20171221.ds.0036","张瑞杰","摘录","黄淋","2018-01-09",,,,,,"718",,,,,,,,,,,,,,"3℃/min","1h","1032℃",,"4h","843℃","3℃/min","1h","926℃","1.6℃/min","8h","718℃","8h","621℃",,,,,,"593Mpa","525℃","325.322h","650℃",,,,,,,,,,,,,,,,,,,,,,,,,,,,,,,,,,,,,,,,,,,,,
"ObjectId(""5b4c9d4ee6b1a81674aab8bd"")","0.42",,"0.03",,"18.3","Balance",,"3","5.17","53.2wt.%",,,"0.12",,"1",,,,,,"1.07744%",,,,,,,"",,,,,,,"Chang M, Au P, Terada T, et al. Damage Tolerance of Alloy 718 Turbine Disc Material[J]. Et Al, 1992.","10.11961/mater0203.MGI.20171221.ds.0036","张瑞杰","摘录","黄淋","2018-01-09",,,,,,"718",,,,,,,,,,,,,,"3℃/min","1h","1032℃",,"4h","843℃","3℃/min","1h","926℃","1.6℃/min","8h","718℃","8h","621℃",,,,,,"593Mpa","525℃","277.143h","650℃",,,,,,,,,,,,,,,,,,,,,,,,,,,,,,,,,,,,,,,,,,,,,
"ObjectId(""5b4c9d52e6b1a81674aab8bf"")","0.42",,"0.03",,"18.3","Balance",,"3","5.17","53.2wt.%",,,"0.12",,"1",,,,,,"0.646465%",,,,,,,"",,,,,,,"Chang M, Au P, Terada T, et al. Damage Tolerance of Alloy 718 Turbine Disc Material[J]. Et Al, 1992.","10.11961/mater0203.MGI.20171221.ds.0036","张瑞杰","摘录","黄淋","2018-01-09",,,,,,"718",,,,,,,,,,,,,,"3℃/min","1h","1032℃",,"4h","843℃","3℃/min","1h","926℃","1.6℃/min","8h","718℃","8h","621℃",,,,,,"593Mpa","525℃","120.399h","650℃",,,,,,,,,,,,,,,,,,,,,,,,,,,,,,,,,,,,,,,,,,,,,
"ObjectId(""5b4c9d57e6b1a81674aab8c1"")","0.42",,"0.03",,"18.3","Balance",,"3","5.17","53.2wt.%",,,"0.12",,"1",,,,,,"0.754209%",,,,,,,"",,,,,,,"Chang M, Au P, Terada T, et al. Damage Tolerance of Alloy 718 Turbine Disc Material[J]. Et Al, 1992.","10.11961/mater0203.MGI.20171221.ds.0036","张瑞杰","摘录","黄淋","2018-01-09",,,,,,"718",,,,,,,,,,,,,,"3℃/min","1h","1032℃",,"4h","843℃","3℃/min","1h","926℃","1.6℃/min","8h","718℃","8h","621℃",,,,,,"593Mpa","525℃","168.643h","650℃",,,,,,,,,,,,,,,,,,,,,,,,,,,,,,,,,,,,,,,,,,,,,
"ObjectId(""5b4c9d5fe6b1a81674aab8c3"")","0.42",,"0.03",,"18.3","Balance",,"3","5.17","53.2wt.%",,,"0.12",,"1",,,,,,"0.673401%",,,,,,,"",,,,,,,"Chang M, Au P, Terada T, et al. Damage Tolerance of Alloy 718 Turbine Disc Material[J]. Et Al, 1992.","10.11961/mater0203.MGI.20171221.ds.0036","张瑞杰","摘录","黄淋","2018-01-09",,,,,,"718",,,,,,,,,,,,,,"3℃/min","1h","1032℃",,"4h","843℃","3℃/min","1h","926℃","1.6℃/min","8h","718℃","8h","621℃",,,,,,"593Mpa","525℃","149.368h","650℃",,,,,,,,,,,,,,,,,,,,,,,,,,,,,,,,,,,,,,,,,,,,,
"ObjectId(""5b4c9d64e6b1a81674aab8c5"")","0.42",,"0.03",,"18.3","Balance",,"3","5.17","53.2wt.%",,,"0.12",,"1",,,,,,"0.915825%",,,,,,,"",,,,,,,"Chang M, Au P, Terada T, et al. Damage Tolerance of Alloy 718 Turbine Disc Material[J]. Et Al, 1992.","10.11961/mater0203.MGI.20171221.ds.0036","张瑞杰","摘录","黄淋","2018-01-09",,,,,,"718",,,,,,,,,,,,,,"3℃/min","1h","1032℃",,"4h","843℃","3℃/min","1h","926℃","1.6℃/min","8h","718℃","8h","621℃",,,,,,"593Mpa","525℃","233.763h","650℃",,,,,,,,,,,,,,,,,,,,,,,,,,,,,,,,,,,,,,,,,,,,,
"ObjectId(""5b4c9d69e6b1a81674aab8c7"")","0.42",,"0.03",,"18.3","Balance",,"3","5.17","53.2wt.%",,,"0.12",,"1",,,,,,"1.67003%",,,,,,,"",,,,,,,"Chang M, Au P, Terada T, et al. Damage Tolerance of Alloy 718 Turbine Disc Material[J]. Et Al, 1992.","10.11961/mater0203.MGI.20171221.ds.0036","张瑞杰","摘录","黄淋","2018-01-09",,,,,,"718",,,,,,,,,,,,,,"3℃/min","1h","1032℃",,"4h","843℃","3℃/min","1h","926℃","1.6℃/min","8h","718℃","8h","621℃",,,,,,"593Mpa","525℃","412.051h","650℃",,,,,,,,,,,,,,,,,,,,,,,,,,,,,,,,,,,,,,,,,,,,,
"ObjectId(""5b4c9d6ee6b1a81674aab8c9"")","0.42",,"0.03",,"18.3","Balance",,"3","5.17","53.2wt.%",,,"0.12",,"1",,,,,,"1.77778%",,,,,,,"",,,,,,,"Chang M, Au P, Terada T, et al. Damage Tolerance of Alloy 718 Turbine Disc Material[J]. Et Al, 1992.","10.11961/mater0203.MGI.20171221.ds.0036","张瑞杰","摘录","黄淋","2018-01-09",,,,,,"718",,,,,,,,,,,,,,"3℃/min","1h","1032℃",,"4h","843℃","3℃/min","1h","926℃","1.6℃/min","8h","718℃","8h","621℃",,,,,,"593Mpa","525℃","431.31h","650℃",,,,,,,,,,,,,,,,,,,,,,,,,,,,,,,,,,,,,,,,,,,,,
"ObjectId(""5b4c9d73e6b1a81674aab8cb"")","0.42",,"0.03",,"18.3","Balance",,"3","5.17","53.2wt.%",,,"0.12",,"1",,,,,,"0.861953%",,,,,,,"",,,,,,,"Chang M, Au P, Terada T, et al. Damage Tolerance of Alloy 718 Turbine Disc Material[J]. Et Al, 1992.","10.11961/mater0203.MGI.20171221.ds.0036","张瑞杰","摘录","黄淋","2018-01-09",,,,,,"718",,,,,,,,,,,,,,"3℃/min","1h","1032℃",,"4h","843℃","3℃/min","1h","926℃","1.6℃/min","8h","718℃","8h","621℃",,,,,,"593Mpa","525℃","212.056h","650℃",,,,,,,,,,,,,,,,,,,,,,,,,,,,,,,,,,,,,,,,,,,,,
"ObjectId(""5b4c9d78e6b1a81674aab8cd"")","0.42",,"0.03",,"18.3","Balance",,"3","5.17","53.2wt.%",,,"0.12",,"1",,,,,,"1.40067%",,,,,,,"",,,,,,,"Chang M, Au P, Terada T, et al. Damage Tolerance of Alloy 718 Turbine Disc Material[J]. Et Al, 1992.","10.11961/mater0203.MGI.20171221.ds.0036","张瑞杰","摘录","黄淋","2018-01-09",,,,,,"718",,,,,,,,,,,,,,"3℃/min","1h","1032℃",,"4h","843℃","3℃/min","1h","926℃","1.6℃/min","8h","718℃","8h","621℃",,,,,,"593Mpa","525℃","373.567h","650℃",,,,,,,,,,,,,,,,,,,,,,,,,,,,,,,,,,,,,,,,,,,,,
"ObjectId(""5b4c9d7de6b1a81674aab8cf"")","0.42",,"0.03",,"18.3","Balance",,"3","5.17","53.2wt.%",,,"0.12",,"1",,,,,,"1.18519%",,,,,,,"",,,,,,,"Chang M, Au P, Terada T, et al. Damage Tolerance of Alloy 718 Turbine Disc Material[J]. Et Al, 1992.","10.11961/mater0203.MGI.20171221.ds.0036","张瑞杰","摘录","黄淋","2018-01-09",,,,,,"718",,,,,,,,,,,,,,"3℃/min","1h","1032℃",,"4h","843℃","3℃/min","1h","926℃","1.6℃/min","8h","718℃","8h","621℃",,,,,,"593Mpa","525℃","298.817h","650℃",,,,,,,,,,,,,,,,,,,,,,,,,,,,,,,,,,,,,,,,,,,,,
"ObjectId(""5b4c9d82e6b1a81674aab8d1"")","0.42",,"0.03",,"18.3","Balance",,"3","5.17","53.2wt.%",,,"0.12",,"1",,,,,,"0.808081%",,,,,,,"",,,,,,,"Chang M, Au P, Terada T, et al. Damage Tolerance of Alloy 718 Turbine Disc Material[J]. Et Al, 1992.","10.11961/mater0203.MGI.20171221.ds.0036","张瑞杰","摘录","黄淋","2018-01-09",,,,,,"718",,,,,,,,,,,,,,"3℃/min","1h","1032℃",,"4h","843℃","3℃/min","1h","926℃","1.6℃/min","8h","718℃","8h","621℃",,,,,,"593Mpa","525℃","192.765h","650℃",,,,,,,,,,,,,,,,,,,,,,,,,,,,,,,,,,,,,,,,,,,,,
"ObjectId(""5b4c9d8ce6b1a81674aab8d3"")","0.42",,"0.03",,"18.3","Balance",,"3","5.17","53.2wt.%",,,"0.12",,"1",,,,,,"4.06734%",,,,,,,"",,,,,,,"Chang M, Au P, Terada T, et al. Damage Tolerance of Alloy 718 Turbine Disc Material[J]. Et Al, 1992.","10.11961/mater0203.MGI.20171221.ds.0036","张瑞杰","摘录","黄淋","2018-01-09",,,,,,"718",,,,,,,,,,,,,,"3℃/min","1h","1032℃",,"4h","843℃","3℃/min","1h","926℃","1.6℃/min","8h","718℃","8h","621℃",,,,,,"593Mpa","25℃","746.352h","650℃",,,,,,,,,,,,,,,,,,,,,,,,,,,,,,,,,,,,,,,,,,,,,
"ObjectId(""5b4c9d91e6b1a81674aab8d5"")","0.42",,"0.03",,"18.3","Balance",,"3","5.17","53.2wt.%",,,"0.12",,"1",,,,,,"3.85185%",,,,,,,"",,,,,,,"Chang M, Au P, Terada T, et al. Damage Tolerance of Alloy 718 Turbine Disc Material[J]. Et Al, 1992.","10.11961/mater0203.MGI.20171221.ds.0036","张瑞杰","摘录","黄淋","2018-01-09",,,,,,"718",,,,,,,,,,,,,,"3℃/min","1h","1032℃",,"4h","843℃","3℃/min","1h","926℃","1.6℃/min","8h","718℃","8h","621℃",,,,,,"593Mpa","25℃","741.652h","650℃",,,,,,,,,,,,,,,,,,,,,,,,,,,,,,,,,,,,,,,,,,,,,
