Repository: wujunming1/superalloy-project

File: 国际高温合金会议论文和数据/数据汇总/力学性能/mechanicproperty_totalelongation.csv (part 3 of 11)
,,,,,,,,"ObjectId(""5b4cfdc0e6b1a819a85d7d33"")","3",,"0.1",,"59.28wt.%","10",,"5.6",,"5",,,"0.02","9",,"6",,"2",,,,,,,"8.28837%",,,,,"0.5h","1200℃","20℃/min","10h","1338℃","1h","1325℃",,,"1h","1332℃",,,,,"",,,,,,,,,,,,"Wilson B C, Fuchs G E. The Effect of Composition, Misfit, and Heat Treatment on the Primary Creep Behavior of Single Crystal Nickel Base Superalloys PWA 1480 and PWA 1484[C]// Superalloys. 2008:149-158.","10.11961/mater0203.MGI.20171221.ds.0054","尹海清","摘录","史政涛","2018-01-09",,"871℃",,,,,,"PWA 1484",,,,,,,,,,,,,,,,,,,,,,,,,,,,,,,,,,,,,,,,,,,,,,,,,,,,,,,,,,,,,,,,"815℃",,"621Mpa","650.148h",,,,,,,,
,,,,,,,,"ObjectId(""5b4cfdc5e6b1a819a85d7d35"")","3",,"0.1",,"59.28wt.%","10",,"5.6",,"5",,,"0.02","9",,"6",,"2",,,,,,,"10.0095%",,,,,"0.5h","1200℃","20℃/min","10h","1338℃","1h","1325℃",,,"1h","1332℃",,,,,"",,,,,,,,,,,,"Wilson B C, Fuchs G E. The Effect of Composition, Misfit, and Heat Treatment on the Primary Creep Behavior of Single Crystal Nickel Base Superalloys PWA 1480 and PWA 1484[C]// Superalloys. 2008:149-158.","10.11961/mater0203.MGI.20171221.ds.0054","尹海清","摘录","史政涛","2018-01-09",,"871℃",,,,,,"PWA 1484",,,,,,,,,,,,,,,,,,,,,,,,,,,,,,,,,,,,,,,,,,,,,,,,,,,,,,,,,,,,,,,,"760℃",,"690Mpa","1194.87h",,,,,,,,
,,,,,,,,"ObjectId(""5b4cfdcae6b1a819a85d7d37"")","3",,"0.1",,"59.28wt.%","10",,"5.6",,"5",,,"0.02","9",,"6",,"2",,,,,,,"5.01395%",,,,,"0.5h","1200℃","20℃/min","10h","1338℃","1h","1325℃",,,"1h","1332℃",,,,,"",,,,,,,,,,,,"Wilson B C, Fuchs G E. The Effect of Composition, Misfit, and Heat Treatment on the Primary Creep Behavior of Single Crystal Nickel Base Superalloys PWA 1480 and PWA 1484[C]// Superalloys. 2008:149-158.","10.11961/mater0203.MGI.20171221.ds.0054","尹海清","摘录","史政涛","2018-01-09",,"871℃",,,,,,"PWA 1484",,,,,,,,,,,,,,,,,,,,,,,,,,,,,,,,,,,,,,,,,,,,,,,,,,,,,,,,,,,,,,,,"815℃",,"621Mpa","370.017h",,,,,,,,
,,,,,,,,"ObjectId(""5b4cfdcfe6b1a819a85d7d39"")","3",,"0.1",,"59.28wt.%","10",,"5.6",,"5",,,"0.02","9",,"6",,"2",,,,,,,"7.06047%",,,,,"0.5h","1200℃","20℃/min","10h","1338℃","1h","1325℃",,,"1h","1332℃",,,,,"",,,,,,,,,,,,"Wilson B C, Fuchs G E. The Effect of Composition, Misfit, and Heat Treatment on the Primary Creep Behavior of Single Crystal Nickel Base Superalloys PWA 1480 and PWA 1484[C]// Superalloys. 2008:149-158.","10.11961/mater0203.MGI.20171221.ds.0054","尹海清","摘录","史政涛","2018-01-09",,"871℃",,,,,,"PWA 1484",,,,,,,,,,,,,,,,,,,,,,,,,,,,,,,,,,,,,,,,,,,,,,,,,,,,,,,,,,,,,,,,"815℃",,"621Mpa","560.146h",,,,,,,,
,,,,,,,,"ObjectId(""5b4cfdd9e6b1a819a85d7d3b"")","3",,"0.1",,"59.28wt.%","10",,"5.6",,"5",,,"0.02","9",,"6",,"2",,,,,,,"12.5118%",,,,,"0.5h","1200℃","20℃/min","10h","1338℃","1h","1325℃",,,"1h","1332℃",,,,,"",,,,,,,,,,,,"Wilson B C, Fuchs G E. The Effect of Composition, Misfit, and Heat Treatment on the Primary Creep Behavior of Single Crystal Nickel Base Superalloys PWA 1480 and PWA 1484[C]// Superalloys. 2008:149-158.","10.11961/mater0203.MGI.20171221.ds.0054","尹海清","摘录","史政涛","2018-01-09","704℃",,,,,,,"PWA 1484",,,,,,,,,,,,,,,,,,,,,,,,,,,,,,,,,,,,,,,,,,,,,,,,,,,,,,,,,,,,,,,,"760℃",,"690Mpa","938.462h",,,,,,,,
,,,,,,,,"ObjectId(""5b4cfddee6b1a819a85d7d3d"")","3",,"0.1",,"59.28wt.%","10",,"5.6",,"5",,,"0.02","9",,"6",,"2",,,,,,,"9.90521%",,,,,"0.5h","1200℃","20℃/min","10h","1338℃","1h","1325℃",,,"1h","1332℃",,,,,"",,,,,,,,,,,,"Wilson B C, Fuchs G E. The Effect of Composition, Misfit, and Heat Treatment on the Primary Creep Behavior of Single Crystal Nickel Base Superalloys PWA 1480 and PWA 1484[C]// Superalloys. 2008:149-158.","10.11961/mater0203.MGI.20171221.ds.0054","尹海清","摘录","史政涛","2018-01-09","704℃",,,,,,,"PWA 1484",,,,,,,,,,,,,,,,,,,,,,,,,,,,,,,,,,,,,,,,,,,,,,,,,,,,,,,,,,,,,,,,"760℃",,"690Mpa","543.59h",,,,,,,,
,,,,,,,,"ObjectId(""5b4cfde2e6b1a819a85d7d3f"")","12",,"1.5",,"62.46wt.%","5",,,,,,,"0.04",,,"4","5","10",,,,,,,"13.8673%",,,,,"0.5h","1200℃","20℃/min","10h","1338℃","1h","1325℃",,,"1h","1332℃",,,,,"",,,,,,,,,,,,"Wilson B C, Fuchs G E. The Effect of Composition, Misfit, and Heat Treatment on the Primary Creep Behavior of Single Crystal Nickel Base Superalloys PWA 1480 and PWA 1484[C]// Superalloys. 2008:149-158.","10.11961/mater0203.MGI.20171221.ds.0054","尹海清","摘录","史政涛","2018-01-09",,"871℃",,,,,,"PWA 1480",,,,,,,,,,,,,,,,,,,,,,,,,,,,,,,,,,,,,,,,,,,,,,,,,,,,,,,,,,,,,,,,"760℃",,"690Mpa","430.769h",,,,,,,,
,,,,,,,,"ObjectId(""5b4cfde7e6b1a819a85d7d41"")","3",,"0.1",,"59.28wt.%","10",,"5.6",,"5",,,"0.02","9",,"6",,"2",,,,,,,"2.7109%",,,,,"0.5h","1200℃","20℃/min","10h","1338℃","1h","1325℃",,,"1h","1332℃",,,,,"",,,,,,,,,,,,"Wilson B C, Fuchs G E. The Effect of Composition, Misfit, and Heat Treatment on the Primary Creep Behavior of Single Crystal Nickel Base Superalloys PWA 1480 and PWA 1484[C]// Superalloys. 2008:149-158.","10.11961/mater0203.MGI.20171221.ds.0054","尹海清","摘录","史政涛","2018-01-09",,"871℃",,,,,,"PWA 1484",,,,,,,,,,,,,,,,,,,,,,,,,,,,,,,,,,,,,,,,,,,,,,,,,,,,,,,,,,,,,,,,"760℃",,"690Mpa","46.1538h",,,,,,,,
,,,,,,,,"ObjectId(""5b4cfdece6b1a819a85d7d43"")","3",,"0.1",,"59.28wt.%","10",,"5.6",,"5",,,"0.02","9",,"6",,"2",,,,,,,"3.44076%",,,,,"0.5h","1200℃","20℃/min","10h","1338℃","1h","1325℃",,,"1h","1332℃",,,,,"",,,,,,,,,,,,"Wilson B C, Fuchs G E. The Effect of Composition, Misfit, and Heat Treatment on the Primary Creep Behavior of Single Crystal Nickel Base Superalloys PWA 1480 and PWA 1484[C]// Superalloys. 2008:149-158.","10.11961/mater0203.MGI.20171221.ds.0054","尹海清","摘录","史政涛","2018-01-09",,"871℃",,,,,,"PWA 1484",,,,,,,,,,,,,,,,,,,,,,,,,,,,,,,,,,,,,,,,,,,,,,,,,,,,,,,,,,,,,,,,"760℃",,"690Mpa","107.692h",,,,,,,,
,,,,,,,,"ObjectId(""5b4cfdf1e6b1a819a85d7d45"")","3",,"0.1",,"59.28wt.%","10",,"5.6",,"5",,,"0.02","9",,"6",,"2",,,,,,,"6.15166%",,,,,"0.5h","1200℃","20℃/min","10h","1338℃","1h","1325℃",,,"1h","1332℃",,,,,"",,,,,,,,,,,,"Wilson B C, Fuchs G E. The Effect of Composition, Misfit, and Heat Treatment on the Primary Creep Behavior of Single Crystal Nickel Base Superalloys PWA 1480 and PWA 1484[C]// Superalloys. 2008:149-158.","10.11961/mater0203.MGI.20171221.ds.0054","尹海清","摘录","史政涛","2018-01-09","704℃",,,,,,,"PWA 1484",,,,,,,,,,,,,,,,,,,,,,,,,,,,,,,,,,,,,,,,,,,,,,,,,,,,,,,,,,,,,,,,"760℃",,"690Mpa","10.2564h",,,,,,,,
,,,,,,,,"ObjectId(""5b4cfdf6e6b1a819a85d7d47"")","3",,"0.1",,"59.28wt.%","10",,"5.6",,"5",,,"0.02","9",,"6",,"2",,,,,,,"4.27488%",,,,,"0.5h","1200℃","20℃/min","10h","1338℃","1h","1325℃",,,"1h","1332℃",,,,,"",,,,,,,,,,,,"Wilson B C, Fuchs G E. The Effect of Composition, Misfit, and Heat Treatment on the Primary Creep Behavior of Single Crystal Nickel Base Superalloys PWA 1480 and PWA 1484[C]// Superalloys. 2008:149-158.","10.11961/mater0203.MGI.20171221.ds.0054","尹海清","摘录","史政涛","2018-01-09","704℃",,,,,,,"PWA 1484",,,,,,,,,,,,,,,,,,,,,,,,,,,,,,,,,,,,,,,,,,,,,,,,,,,,,,,,,,,,,,,,"760℃",,"690Mpa","10.2564h",,,,,,,,
,,,,,,,,"ObjectId(""5b4cfdfbe6b1a819a85d7d49"")","3",,"0.1",,"59.28wt.%","10",,"5.6",,"5",,,"0.02","9",,"6",,"2",,,,,,,"20.1232%",,,,,"0.5h","1200℃","20℃/min","10h","1338℃","1h","1325℃",,,"1h","1332℃",,,,,"",,,,,,,,,,,,"Wilson B C, Fuchs G E. The Effect of Composition, Misfit, and Heat Treatment on the Primary Creep Behavior of Single Crystal Nickel Base Superalloys PWA 1480 and PWA 1484[C]// Superalloys. 2008:149-158.","10.11961/mater0203.MGI.20171221.ds.0054","尹海清","摘录","史政涛","2018-01-09","704℃",,,,,,,"PWA 1484",,,,,,,,,,,,,,,,,,,,,,,,,,,,,,,,,,,,,,,,,,,,,,,,,,,,,,,,,,,,,,,,"760℃",,"690Mpa","1471.79h",,,,,,,,
,,,,,,,,"ObjectId(""5b4cfe00e6b1a819a85d7d4b"")","3",,"0.1",,"59.28wt.%","10",,"5.6",,"5",,,"0.02","9",,"6",,"2",,,,,,,"8.75829%",,,,,"0.5h","1200℃","20℃/min","10h","1338℃","1h","1325℃",,,"1h","1332℃",,,,,"",,,,,,,,,,,,"Wilson B C, Fuchs G E. The Effect of Composition, Misfit, and Heat Treatment on the Primary Creep Behavior of Single Crystal Nickel Base Superalloys PWA 1480 and PWA 1484[C]// Superalloys. 2008:149-158.","10.11961/mater0203.MGI.20171221.ds.0054","尹海清","摘录","史政涛","2018-01-09","704℃",,,,,,,"PWA 1484",,,,,,,,,,,,,,,,,,,,,,,,,,,,,,,,,,,,,,,,,,,,,,,,,,,,,,,,,,,,,,,,"760℃",,"690Mpa","297.436h",,,,,,,,
,,,,,,,,"ObjectId(""5b4cfe05e6b1a819a85d7d4d"")","3",,"0.1",,"59.28wt.%","10",,"5.6",,"5",,,"0.02","9",,"6",,"2",,,,,,,"2.29384%",,,,,"0.5h","1200℃","20℃/min","10h","1338℃","1h","1325℃",,,"1h","1332℃",,,,,"",,,,,,,,,,,,"Wilson B C, Fuchs G E. The Effect of Composition, Misfit, and Heat Treatment on the Primary Creep Behavior of Single Crystal Nickel Base Superalloys PWA 1480 and PWA 1484[C]// Superalloys. 2008:149-158.","10.11961/mater0203.MGI.20171221.ds.0054","尹海清","摘录","史政涛","2018-01-09","704℃",,,,,,,"PWA 1484",,,,,,,,,,,,,,,,,,,,,,,,,,,,,,,,,,,,,,,,,,,,,,,,,,,,,,,,,,,,,,,,"760℃",,"690Mpa","5.12821h",,,,,,,,
,,,,,,,,"ObjectId(""5b4cfe09e6b1a819a85d7d4f"")","3",,"0.1",,"59.28wt.%","10",,"5.6",,"5",,,"0.02","9",,"6",,"2",,,,,,,"1.87678%",,,,,"0.5h","1200℃","20℃/min","10h","1338℃","1h","1325℃",,,"1h","1332℃",,,,,"",,,,,,,,,,,,"Wilson B C, Fuchs G E. The Effect of Composition, Misfit, and Heat Treatment on the Primary Creep Behavior of Single Crystal Nickel Base Superalloys PWA 1480 and PWA 1484[C]// Superalloys. 2008:149-158.","10.11961/mater0203.MGI.20171221.ds.0054","尹海清","摘录","史政涛","2018-01-09",,"871℃",,,,,,"PWA 1484",,,,,,,,,,,,,,,,,,,,,,,,,,,,,,,,,,,,,,,,,,,,,,,,,,,,,,,,,,,,,,,,"760℃",,"690Mpa","10.2564h",,,,,,,,
,,,,,,,,"ObjectId(""5b4cfe0ee6b1a819a85d7d51"")","3",,"0.1",,"59.28wt.%","10",,"5.6",,"5",,,"0.02","9",,"6",,"2",,,,,,,"7.09005%",,,,,"0.5h","1200℃","20℃/min","10h","1338℃","1h","1325℃",,,"1h","1332℃",,,,,"",,,,,,,,,,,,"Wilson B C, Fuchs G E. The Effect of Composition, Misfit, and Heat Treatment on the Primary Creep Behavior of Single Crystal Nickel Base Superalloys PWA 1480 and PWA 1484[C]// Superalloys. 2008:149-158.","10.11961/mater0203.MGI.20171221.ds.0054","尹海清","摘录","史政涛","2018-01-09","704℃",,,,,,,"PWA 1484",,,,,,,,,,,,,,,,,,,,,,,,,,,,,,,,,,,,,,,,,,,,,,,,,,,,,,,,,,,,,,,,"760℃",,"690Mpa","51.2821h",,,,,,,,
,,,,,,,,"ObjectId(""5b4cfe13e6b1a819a85d7d53"")","3",,"0.1",,"59.28wt.%","10",,"5.6",,"5",,,"0.02","9",,"6",,"2",,,,,,,"15.1185%",,,,,"0.5h","1200℃","20℃/min","10h","1338℃","1h","1325℃",,,"1h","1332℃",,,,,"",,,,,,,,,,,,"Wilson B C, Fuchs G E. The Effect of Composition, Misfit, and Heat Treatment on the Primary Creep Behavior of Single Crystal Nickel Base Superalloys PWA 1480 and PWA 1484[C]// Superalloys. 2008:149-158.","10.11961/mater0203.MGI.20171221.ds.0054","尹海清","摘录","史政涛","2018-01-09","704℃",,,,,,,"PWA 1484",,,,,,,,,,,,,,,,,,,,,,,,,,,,,,,,,,,,,,,,,,,,,,,,,,,,,,,,,,,,,,,,"760℃",,"690Mpa","1225.64h",,,,,,,,
,,,,,,,,"ObjectId(""5b4cfe18e6b1a819a85d7d55"")","12",,"1.5",,"62.46wt.%","5",,,,,,,"0.04",,,"4","5","10",,,,,,,"12.3033%",,,,,"0.5h","1200℃","20℃/min","10h","1338℃","1h","1325℃",,,"1h","1332℃",,,,,"",,,,,,,,,,,,"Wilson B C, Fuchs G E. The Effect of Composition, Misfit, and Heat Treatment on the Primary Creep Behavior of Single Crystal Nickel Base Superalloys PWA 1480 and PWA 1484[C]// Superalloys. 2008:149-158.","10.11961/mater0203.MGI.20171221.ds.0054","尹海清","摘录","史政涛","2018-01-09",,"871℃",,,,,,"PWA 1480",,,,,,,,,,,,,,,,,,,,,,,,,,,,,,,,,,,,,,,,,,,,,,,,,,,,,,,,,,,,,,,,"760℃",,"690Mpa","425.641h",,,,,,,,
,,,,,,,,"ObjectId(""5b4cfe1de6b1a819a85d7d57"")","3",,"0.1",,"59.28wt.%","10",,"5.6",,"5",,,"0.02","9",,"6",,"2",,,,,,,"18.0379%",,,,,"0.5h","1200℃","20℃/min","10h","1338℃","1h","1325℃",,,"1h","1332℃",,,,,"",,,,,,,,,,,,"Wilson B C, Fuchs G E. The Effect of Composition, Misfit, and Heat Treatment on the Primary Creep Behavior of Single Crystal Nickel Base Superalloys PWA 1480 and PWA 1484[C]// Superalloys. 2008:149-158.","10.11961/mater0203.MGI.20171221.ds.0054","尹海清","摘录","史政涛","2018-01-09","704℃",,,,,,,"PWA 1484",,,,,,,,,,,,,,,,,,,,,,,,,,,,,,,,,,,,,,,,,,,,,,,,,,,,,,,,,,,,,,,,"760℃",,"690Mpa","1410.26h",,,,,,,,
,,,,,,,,"ObjectId(""5b4cfe27e6b1a819a85d7d59"")","12",,"1.5",,"62.46wt.%","5",,,,,,,"0.04",,,"4","5","10",,,,,,,"6.77725%",,,,,"0.5h","1200℃","20℃/min","10h","1338℃","1h","1325℃",,,"1h","1332℃",,,,,"",,,,,,,,,,,,"Wilson B C, Fuchs G E. The Effect of Composition, Misfit, and Heat Treatment on the Primary Creep Behavior of Single Crystal Nickel Base Superalloys PWA 1480 and PWA 1484[C]// Superalloys. 2008:149-158.","10.11961/mater0203.MGI.20171221.ds.0054","尹海清","摘录","史政涛","2018-01-09","704℃",,,,,,,"PWA 1480",,,,,,,,,,,,,,,,,,,,,,,,,,,,,,,,,,,,,,,,,,,,,,,,,,,,,,,,,,,,,,,,"760℃",,"690Mpa","271.795h",,,,,,,,
,,,,,,,,"ObjectId(""5b4cfe2ce6b1a819a85d7d5b"")","12",,"1.5",,"62.46wt.%","5",,,,,,,"0.04",,,"4","5","10",,,,,,,"4.06635%",,,,,"0.5h","1200℃","20℃/min","10h","1338℃","1h","1325℃",,,"1h","1332℃",,,,,"",,,,,,,,,,,,"Wilson B C, Fuchs G E. The Effect of Composition, Misfit, and Heat Treatment on the Primary Creep Behavior of Single Crystal Nickel Base Superalloys PWA 1480 and PWA 1484[C]// Superalloys. 2008:149-158.","10.11961/mater0203.MGI.20171221.ds.0054","尹海清","摘录","史政涛","2018-01-09","704℃",,,,,,,"PWA 1480",,,,,,,,,,,,,,,,,,,,,,,,,,,,,,,,,,,,,,,,,,,,,,,,,,,,,,,,,,,,,,,,"760℃",,"690Mpa","194.872h",,,,,,,,
,,,,,,,,"ObjectId(""5b4cfe30e6b1a819a85d7d5d"")","12",,"1.5",,"62.46wt.%","5",,,,,,,"0.04",,,"4","5","10",,,,,,,"10.4265%",,,,,"0.5h","1200℃","20℃/min","10h","1338℃","1h","1325℃",,,"1h","1332℃",,,,,"",,,,,,,,,,,,"Wilson B C, Fuchs G E. The Effect of Composition, Misfit, and Heat Treatment on the Primary Creep Behavior of Single Crystal Nickel Base Superalloys PWA 1480 and PWA 1484[C]// Superalloys. 2008:149-158.","10.11961/mater0203.MGI.20171221.ds.0054","尹海清","摘录","史政涛","2018-01-09",,"871℃",,,,,,"PWA 1480",,,,,,,,,,,,,,,,,,,,,,,,,,,,,,,,,,,,,,,,,,,,,,,,,,,,,,,,,,,,,,,,"760℃",,"690Mpa","410.256h",,,,,,,,
,,,,,,,,"ObjectId(""5b4cfe35e6b1a819a85d7d5f"")","12",,"1.5",,"62.46wt.%","5",,,,,,,"0.04",,,"4","5","10",,,,,,,"6.04739%",,,,,"0.5h","1200℃","20℃/min","10h","1338℃","1h","1325℃",,,"1h","1332℃",,,,,"",,,,,,,,,,,,"Wilson B C, Fuchs G E. The Effect of Composition, Misfit, and Heat Treatment on the Primary Creep Behavior of Single Crystal Nickel Base Superalloys PWA 1480 and PWA 1484[C]// Superalloys. 2008:149-158.","10.11961/mater0203.MGI.20171221.ds.0054","尹海清","摘录","史政涛","2018-01-09",,"871℃",,,,,,"PWA 1480",,,,,,,,,,,,,,,,,,,,,,,,,,,,,,,,,,,,,,,,,,,,,,,,,,,,,,,,,,,,,,,,"760℃",,"690Mpa","323.077h",,,,,,,,
,,,,,,,,"ObjectId(""5b4cfe3ae6b1a819a85d7d61"")","12",,"1.5",,"62.46wt.%","5",,,,,,,"0.04",,,"4","5","10",,,,,,,"8.23697%",,,,,"0.5h","1200℃","20℃/min","10h","1338℃","1h","1325℃",,,"1h","1332℃",,,,,"",,,,,,,,,,,,"Wilson B C, Fuchs G E. The Effect of Composition, Misfit, and Heat Treatment on the Primary Creep Behavior of Single Crystal Nickel Base Superalloys PWA 1480 and PWA 1484[C]// Superalloys. 2008:149-158.","10.11961/mater0203.MGI.20171221.ds.0054","尹海清","摘录","史政涛","2018-01-09",,"871℃",,,,,,"PWA 1480",,,,,,,,,,,,,,,,,,,,,,,,,,,,,,,,,,,,,,,,,,,,,,,,,,,,,,,,,,,,,,,,"760℃",,"690Mpa","379.487h",,,,,,,,
,,,,,,,,"ObjectId(""5b4cfe3fe6b1a819a85d7d63"")","12",,"1.5",,"62.46wt.%","5",,,,,,,"0.04",,,"4","5","10",,,,,,,"4.06635%",,,,,"0.5h","1200℃","20℃/min","10h","1338℃","1h","1325℃",,,"1h","1332℃",,,,,"",,,,,,,,,,,,"Wilson B C, Fuchs G E. The Effect of Composition, Misfit, and Heat Treatment on the Primary Creep Behavior of Single Crystal Nickel Base Superalloys PWA 1480 and PWA 1484[C]// Superalloys. 2008:149-158.","10.11961/mater0203.MGI.20171221.ds.0054","尹海清","摘录","史政涛","2018-01-09",,"871℃",,,,,,"PWA 1480",,,,,,,,,,,,,,,,,,,,,,,,,,,,,,,,,,,,,,,,,,,,,,,,,,,,,,,,,,,,,,,,"760℃",,"690Mpa","251.282h",,,,,,,,
,,,,,,,,"ObjectId(""5b4cfe44e6b1a819a85d7d65"")","12",,"1.5",,"62.46wt.%","5",,,,,,,"0.04",,,"4","5","10",,,,,,,"0.521327%",,,,,"0.5h","1200℃","20℃/min","10h","1338℃","1h","1325℃",,,"1h","1332℃",,,,,"",,,,,,,,,,,,"Wilson B C, Fuchs G E. The Effect of Composition, Misfit, and Heat Treatment on the Primary Creep Behavior of Single Crystal Nickel Base Superalloys PWA 1480 and PWA 1484[C]// Superalloys. 2008:149-158.","10.11961/mater0203.MGI.20171221.ds.0054","尹海清","摘录","史政涛","2018-01-09",,"871℃",,,,,,"PWA 1480",,,,,,,,,,,,,,,,,,,,,,,,,,,,,,,,,,,,,,,,,,,,,,,,,,,,,,,,,,,,,,,,"760℃",,"690Mpa","20.5128h",,,,,,,,
,,,,,,,,"ObjectId(""5b4cfe49e6b1a819a85d7d67"")","12",,"1.5",,"62.46wt.%","5",,,,,,,"0.04",,,"4","5","10",,,,,,,"10.0095%",,,,,"0.5h","1200℃","20℃/min","10h","1338℃","1h","1325℃",,,"1h","1332℃",,,,,"",,,,,,,,,,,,"Wilson B C, Fuchs G E. The Effect of Composition, Misfit, and Heat Treatment on the Primary Creep Behavior of Single Crystal Nickel Base Superalloys PWA 1480 and PWA 1484[C]// Superalloys. 2008:149-158.","10.11961/mater0203.MGI.20171221.ds.0054","尹海清","摘录","史政涛","2018-01-09","704℃",,,,,,,"PWA 1480",,,,,,,,,,,,,,,,,,,,,,,,,,,,,,,,,,,,,,,,,,,,,,,,,,,,,,,,,,,,,,,,"760℃",,"690Mpa","307.692h",,,,,,,,
,,,,,,,,"ObjectId(""5b4cfe4ee6b1a819a85d7d69"")","12",,"1.5",,"62.46wt.%","5",,,,,,,"0.04",,,"4","5","10",,,,,,,"5.63033%",,,,,"0.5h","1200℃","20℃/min","10h","1338℃","1h","1325℃",,,"1h","1332℃",,,,,"",,,,,,,,,,,,"Wilson B C, Fuchs G E. The Effect of Composition, Misfit, and Heat Treatment on the Primary Creep Behavior of Single Crystal Nickel Base Superalloys PWA 1480 and PWA 1484[C]// Superalloys. 2008:149-158.","10.11961/mater0203.MGI.20171221.ds.0054","尹海清","摘录","史政涛","2018-01-09","704℃",,,,,,,"PWA 1480",,,,,,,,,,,,,,,,,,,,,,,,,,,,,,,,,,,,,,,,,,,,,,,,,,,,,,,,,,,,,,,,"760℃",,"690Mpa","235.897h",,,,,,,,
,,,,,,,,"ObjectId(""5b4cfe53e6b1a819a85d7d6b"")","12",,"1.5",,"62.46wt.%","5",,,,,,,"0.04",,,"4","5","10",,,,,,,"2.81517%",,,,,"0.5h","1200℃","20℃/min","10h","1338℃","1h","1325℃",,,"1h","1332℃",,,,,"",,,,,,,,,,,,"Wilson B C, Fuchs G E. The Effect of Composition, Misfit, and Heat Treatment on the Primary Creep Behavior of Single Crystal Nickel Base Superalloys PWA 1480 and PWA 1484[C]// Superalloys. 2008:149-158.","10.11961/mater0203.MGI.20171221.ds.0054","尹海清","摘录","史政涛","2018-01-09",,"871℃",,,,,,"PWA 1480",,,,,,,,,,,,,,,,,,,,,,,,,,,,,,,,,,,,,,,,,,,,,,,,,,,,,,,,,,,,,,,,"760℃",,"690Mpa","184.615h",,,,,,,,
,,,,,,,,"ObjectId(""5b4cfe58e6b1a819a85d7d6d"")","12",,"1.5",,"62.46wt.%","5",,,,,,,"0.04",,,"4","5","10",,,,,,,"1.14692%",,,,,"0.5h","1200℃","20℃/min","10h","1338℃","1h","1325℃",,,"1h","1332℃",,,,,"",,,,,,,,,,,,"Wilson B C, Fuchs G E. The Effect of Composition, Misfit, and Heat Treatment on the Primary Creep Behavior of Single Crystal Nickel Base Superalloys PWA 1480 and PWA 1484[C]// Superalloys. 2008:149-158.","10.11961/mater0203.MGI.20171221.ds.0054","尹海清","摘录","史政涛","2018-01-09",,"871℃",,,,,,"PWA 1480",,,,,,,,,,,,,,,,,,,,,,,,,,,,,,,,,,,,,,,,,,,,,,,,,,,,,,,,,,,,,,,,"760℃",,"690Mpa","71.7949h",,,,,,,,
,,,,,,,,"ObjectId(""5b4cfe5de6b1a819a85d7d6f"")","12",,"1.5",,"62.46wt.%","5",,,,,,,"0.04",,,"4","5","10",,,,,,,"2.7109%",,,,,"0.5h","1200℃","20℃/min","10h","1338℃","1h","1325℃",,,"1h","1332℃",,,,,"",,,,,,,,,,,,"Wilson B C, Fuchs G E. The Effect of Composition, Misfit, and Heat Treatment on the Primary Creep Behavior of Single Crystal Nickel Base Superalloys PWA 1480 and PWA 1484[C]// Superalloys. 2008:149-158.","10.11961/mater0203.MGI.20171221.ds.0054","尹海清","摘录","史政涛","2018-01-09","704℃",,,,,,,"PWA 1480",,,,,,,,,,,,,,,,,,,,,,,,,,,,,,,,,,,,,,,,,,,,,,,,,,,,,,,,,,,,,,,,"760℃",,"690Mpa","143.59h",,,,,,,,
,,,,,,,,"ObjectId(""5b4cfe62e6b1a819a85d7d71"")","12",,"1.5",,"62.46wt.%","5",,,,,,,"0.04",,,"4","5","10",,,,,,,"10.8436%",,,,,"0.5h","1200℃","20℃/min","10h","1338℃","1h","1325℃",,,"1h","1332℃",,,,,"",,,,,,,,,,,,"Wilson B C, Fuchs G E. The Effect of Composition, Misfit, and Heat Treatment on the Primary Creep Behavior of Single Crystal Nickel Base Superalloys PWA 1480 and PWA 1484[C]// Superalloys. 2008:149-158.","10.11961/mater0203.MGI.20171221.ds.0054","尹海清","摘录","史政涛","2018-01-09","704℃",,,,,,,"PWA 1480",,,,,,,,,,,,,,,,,,,,,,,,,,,,,,,,,,,,,,,,,,,,,,,,,,,,,,,,,,,,,,,,"760℃",,"690Mpa","312.821h",,,,,,,,
,,,,,,,,"ObjectId(""5b4cfe67e6b1a819a85d7d73"")","12",,"1.5",,"62.46wt.%","5",,,,,,,"0.04",,,"4","5","10",,,,,,,"8.4455%",,,,,"0.5h","1200℃","20℃/min","10h","1338℃","1h","1325℃",,,"1h","1332℃",,,,,"",,,,,,,,,,,,"Wilson B C, Fuchs G E. The Effect of Composition, Misfit, and Heat Treatment on the Primary Creep Behavior of Single Crystal Nickel Base Superalloys PWA 1480 and PWA 1484[C]// Superalloys. 2008:149-158.","10.11961/mater0203.MGI.20171221.ds.0054","尹海清","摘录","史政涛","2018-01-09","704℃",,,,,,,"PWA 1480",,,,,,,,,,,,,,,,,,,,,,,,,,,,,,,,,,,,,,,,,,,,,,,,,,,,,,,,,,,,,,,,"760℃",,"690Mpa","297.436h",,,,,,,,
,,,,,,,,"ObjectId(""5b4cfe6ce6b1a819a85d7d75"")","12",,"1.5",,"62.46wt.%","5",,,,,,,"0.04",,,"4","5","10",,,,,,,"1.87678%",,,,,"0.5h","1200℃","20℃/min","10h","1338℃","1h","1325℃",,,"1h","1332℃",,,,,"",,,,,,,,,,,,"Wilson B C, Fuchs G E. The Effect of Composition, Misfit, and Heat Treatment on the Primary Creep Behavior of Single Crystal Nickel Base Superalloys PWA 1480 and PWA 1484[C]// Superalloys. 2008:149-158.","10.11961/mater0203.MGI.20171221.ds.0054","尹海清","摘录","史政涛","2018-01-09",,"871℃",,,,,,"PWA 1480",,,,,,,,,,,,,,,,,,,,,,,,,,,,,,,,,,,,,,,,,,,,,,,,,,,,,,,,,,,,,,,,"760℃",,"690Mpa","128.205h",,,,,,,,
,,,,,,,,"ObjectId(""5b4cfe75e6b1a819a85d7d77"")","3",,"1.5",,"59.46wt.%","5",,,,,,,"0.04","12",,"4","5","10",,,,,,,"1.74648%",,,,,"0.5h","1200℃","20℃/min","4h","1308℃","1h","1293℃","2h","1299℃","1h","1296℃","1h","1302℃",,,"",,,,,,,,,,,,"Wilson B C, Fuchs G E. The Effect of Composition, Misfit, and Heat Treatment on the Primary Creep Behavior of Single Crystal Nickel Base Superalloys PWA 1480 and PWA 1484[C]// Superalloys. 2008:149-158.","10.11961/mater0203.MGI.20171221.ds.0054","尹海清","摘录","史政涛","2018-01-09","704℃",,,,,,,"PWA 1480+",,,,,,,,,,,,,,,,,,,,,,,,,,,,,,,,,,,,,,,,,,,,,,,,,,,,,,,,,,,,,,,,"704℃",,"862Mpa","309.304h",,,,,,,,
,,,,,,,,"ObjectId(""5b4cfe7ae6b1a819a85d7d79"")","3",,"1.5",,"59.46wt.%","5",,,,,,,"0.04","12",,"4","5","10",,,,,,,"2.74889%",,,,,"0.5h","1200℃","20℃/min","4h","1308℃","1h","1293℃","2h","1299℃","1h","1296℃","1h","1302℃",,,"",,,,,,,,,,,,"Wilson B C, Fuchs G E. The Effect of Composition, Misfit, and Heat Treatment on the Primary Creep Behavior of Single Crystal Nickel Base Superalloys PWA 1480 and PWA 1484[C]// Superalloys. 2008:149-158.","10.11961/mater0203.MGI.20171221.ds.0054","尹海清","摘录","史政涛","2018-01-09",,"871℃",,,,,,"PWA 1480+",,,,,,,,,,,,,,,,,,,,,,,,,,,,,,,,,,,,,,,,,,,,,,,,,,,,,,,,,,,,,,,,"704℃",,"862Mpa","1535.91h",,,,,,,,
,,,,,,,,"ObjectId(""5b4cfe7fe6b1a819a85d7d7b"")","3",,"1.5",,"59.46wt.%","5",,,,,,,"0.04","12",,"4","5","10",,,,,,,"4.12988%",,,,,"0.5h","1200℃","20℃/min","4h","1308℃","1h","1293℃","2h","1299℃","1h","1296℃","1h","1302℃",,,"",,,,,,,,,,,,"Wilson B C, Fuchs G E. The Effect of Composition, Misfit, and Heat Treatment on the Primary Creep Behavior of Single Crystal Nickel Base Superalloys PWA 1480 and PWA 1484[C]// Superalloys. 2008:149-158.","10.11961/mater0203.MGI.20171221.ds.0054","尹海清","摘录","史政涛","2018-01-09","704℃",,,,,,,"PWA 1480+",,,,,,,,,,,,,,,,,,,,,,,,,,,,,,,,,,,,,,,,,,,,,,,,,,,,,,,,,,,,,,,,"704℃",,"862Mpa","985.395h",,,,,,,,
,,,,,,,,"ObjectId(""5b4cfe84e6b1a819a85d7d7d"")","3",,"1.5",,"59.46wt.%","5",,,,,,,"0.04","12",,"4","5","10",,,,,,,"5.09896%",,,,,"0.5h","1200℃","20℃/min","4h","1308℃","1h","1293℃","2h","1299℃","1h","1296℃","1h","1302℃",,,"",,,,,,,,,,,,"Wilson B C, Fuchs G E. The Effect of Composition, Misfit, and Heat Treatment on the Primary Creep Behavior of Single Crystal Nickel Base Superalloys PWA 1480 and PWA 1484[C]// Superalloys. 2008:149-158.","10.11961/mater0203.MGI.20171221.ds.0054","尹海清","摘录","史政涛","2018-01-09","704℃",,,,,,,"PWA 1480+",,,,,,,,,,,,,,,,,,,,,,,,,,,,,,,,,,,,,,,,,,,,,,,,,,,,,,,,,,,,,,,,"704℃",,"862Mpa","1151.5h",,,,,,,,
,,,,,,,,"ObjectId(""5b4cfe89e6b1a819a85d7d7f"")","12",,"1.5",,"62.46wt.%","5",,,,,,,"0.04",,,"4","5","10",,,,,,,"0.729858%",,,,,"0.5h","1200℃","20℃/min","10h","1338℃","1h","1325℃",,,"1h","1332℃",,,,,"",,,,,,,,,,,,"Wilson B C, Fuchs G E. The Effect of Composition, Misfit, and Heat Treatment on the Primary Creep Behavior of Single Crystal Nickel Base Superalloys PWA 1480 and PWA 1484[C]// Superalloys. 2008:149-158.","10.11961/mater0203.MGI.20171221.ds.0054","尹海清","摘录","史政涛","2018-01-09","704℃",,,,,,,"PWA 1480",,,,,,,,,,,,,,,,,,,,,,,,,,,,,,,,,,,,,,,,,,,,,,,,,,,,,,,,,,,,,,,,"760℃",,"690Mpa","35.8974h",,,,,,,,
,,,,,,,,"ObjectId(""5b4cfe8ee6b1a819a85d7d81"")","12",,"1.5",,"62.46wt.%","5",,,,,,,"0.04",,,"4","5","10",,,,,,,"0.312796%",,,,,"0.5h","1200℃","20℃/min","10h","1338℃","1h","1325℃",,,"1h","1332℃",,,,,"",,,,,,,,,,,,"Wilson B C, Fuchs G E. The Effect of Composition, Misfit, and Heat Treatment on the Primary Creep Behavior of Single Crystal Nickel Base Superalloys PWA 1480 and PWA 1484[C]// Superalloys. 2008:149-158.","10.11961/mater0203.MGI.20171221.ds.0054","尹海清","摘录","史政涛","2018-01-09","704℃",,,,,,,"PWA 1480",,,,,,,,,,,,,,,,,,,,,,,,,,,,,,,,,,,,,,,,,,,,,,,,,,,,,,,,,,,,,,,,"760℃",,"690Mpa","5.12821h",,,,,,,,
,,,,,,,,"ObjectId(""5b4cfe93e6b1a819a85d7d83"")","3",,"1.5",,"59.46wt.%","5",,,,,,,"0.04","12",,"4","5","10",,,,,,,"3.34653%",,,,,"0.5h","1200℃","20℃/min","4h","1308℃","1h","1293℃","2h","1299℃","1h","1296℃","1h","1302℃",,,"",,,,,,,,,,,,"Wilson B C, Fuchs G E. The Effect of Composition, Misfit, and Heat Treatment on the Primary Creep Behavior of Single Crystal Nickel Base Superalloys PWA 1480 and PWA 1484[C]// Superalloys. 2008:149-158.","10.11961/mater0203.MGI.20171221.ds.0054","尹海清","摘录","史政涛","2018-01-09",,"871℃",,,,,,"PWA 1480+",,,,,,,,,,,,,,,,,,,,,,,,,,,,,,,,,,,,,,,,,,,,,,,,,,,,,,,,,,,,,,,,"704℃",,"862Mpa","1713.53h",,,,,,,,
,,,,,,,,"ObjectId(""5b4cfe97e6b1a819a85d7d85"")","3",,"1.5",,"59.46wt.%","5",,,,,,,"0.04","12",,"4","5","10",,,,,,,"1.14646%",,,,,"0.5h","1200℃","20℃/min","4h","1308℃","1h","1293℃","2h","1299℃","1h","1296℃","1h","1302℃",,,"",,,,,,,,,,,,"Wilson B C, Fuchs G E. The Effect of Composition, Misfit, and Heat Treatment on the Primary Creep Behavior of Single Crystal Nickel Base Superalloys PWA 1480 and PWA 1484[C]// Superalloys. 2008:149-158.","10.11961/mater0203.MGI.20171221.ds.0054","尹海清","摘录","史政涛","2018-01-09","704℃",,,,,,,"PWA 1480+",,,,,,,,,,,,,,,,,,,,,,,,,,,,,,,,,,,,,,,,,,,,,,,,,,,,,,,,,,,,,,,,"704℃",,"862Mpa","120.218h",,,,,,,,
,,,,,,,,"ObjectId(""5b4cfe9ce6b1a819a85d7d87"")","3",,"1.5",,"59.46wt.%","5",,,,,,,"0.04","12",,"4","5","10",,,,,,,"1.35004%",,,,,"0.5h","1200℃","20℃/min","4h","1308℃","1h","1293℃","2h","1299℃","1h","1296℃","1h","1302℃",,,"",,,,,,,,,,,,"Wilson B C, Fuchs G E. The Effect of Composition, Misfit, and Heat Treatment on the Primary Creep Behavior of Single Crystal Nickel Base Superalloys PWA 1480 and PWA 1484[C]// Superalloys. 2008:149-158.","10.11961/mater0203.MGI.20171221.ds.0054","尹海清","摘录","史政涛","2018-01-09","704℃",,,,,,,"PWA 1480+",,,,,,,,,,,,,,,,,,,,,,,,,,,,,,,,,,,,,,,,,,,,,,,,,,,,,,,,,,,,,,,,"704℃",,"862Mpa","200.443h",,,,,,,,
,,,,,,,,"ObjectId(""5b4cfea1e6b1a819a85d7d89"")","3",,"1.5",,"59.46wt.%","5",,,,,,,"0.04","12",,"4","5","10",,,,,,,"2.75484%",,,,,"0.5h","1200℃","20℃/min","4h","1308℃","1h","1293℃","2h","1299℃","1h","1296℃","1h","1302℃",,,"",,,,,,,,,,,,"Wilson B C, Fuchs G E. The Effect of Composition, Misfit, and Heat Treatment on the Primary Creep Behavior of Single Crystal Nickel Base Superalloys PWA 1480 and PWA 1484[C]// Superalloys. 2008:149-158.","10.11961/mater0203.MGI.20171221.ds.0054","尹海清","摘录","史政涛","2018-01-09","704℃",,,,,,,"PWA 1480+",,,,,,,,,,,,,,,,,,,,,,,,,,,,,,,,,,,,,,,,,,,,,,,,,,,,,,,,,,,,,,,,"704℃",,"862Mpa","664.573h",,,,,,,,
,,,,,,,,"ObjectId(""5b4cfea6e6b1a819a85d7d8b"")","3",,"1.5",,"59.46wt.%","5",,,,,,,"0.04","12",,"4","5","10",,,,,,,"5.67398%",,,,,"0.5h","1200℃","20℃/min","4h","1308℃","1h","1293℃","2h","1299℃","1h","1296℃","1h","1302℃",,,"",,,,,,,,,,,,"Wilson B C, Fuchs G E. The Effect of Composition, Misfit, and Heat Treatment on the Primary Creep Behavior of Single Crystal Nickel Base Superalloys PWA 1480 and PWA 1484[C]// Superalloys. 2008:149-158.","10.11961/mater0203.MGI.20171221.ds.0054","尹海清","摘录","史政涛","2018-01-09","704℃",,,,,,,"PWA 1480+",,,,,,,,,,,,,,,,,,,,,,,,,,,,,,,,,,,,,,,,,,,,,,,,,,,,,,,,,,,,,,,,"704℃",,"862Mpa","1220.21h",,,,,,,,
,,,,,,,,"ObjectId(""5b4cfeabe6b1a819a85d7d8d"")","3",,"1.5",,"59.46wt.%","5",,,,,,,"0.04","12",,"4","5","10",,,,,,,"3.35605%",,,,,"0.5h","1200℃","20℃/min","4h","1308℃","1h","1293℃","2h","1299℃","1h","1296℃","1h","1302℃",,,"",,,,,,,,,,,,"Wilson B C, Fuchs G E. The Effect of Composition, Misfit, and Heat Treatment on the Primary Creep Behavior of Single Crystal Nickel Base Superalloys PWA 1480 and PWA 1484[C]// Superalloys. 2008:149-158.","10.11961/mater0203.MGI.20171221.ds.0054","尹海清","摘录","史政涛","2018-01-09","704℃",,,,,,,"PWA 1480+",,,,,,,,,,,,,,,,,,,,,,,,,,,,,,,,,,,,,,,,,,,,,,,,,,,,,,,,,,,,,,,,"704℃",,"862Mpa","859.392h",,,,,,,,
,,,,,,,,"ObjectId(""5b4cfeb0e6b1a819a85d7d8f"")","3",,"1.5",,"59.46wt.%","5",,,,,,,"0.04","12",,"4","5","10",,,,,,,"2.15364%",,,,,"0.5h","1200℃","20℃/min","4h","1308℃","1h","1293℃","2h","1299℃","1h","1296℃","1h","1302℃",,,"",,,,,,,,,,,,"Wilson B C, Fuchs G E. The Effect of Composition, Misfit, and Heat Treatment on the Primary Creep Behavior of Single Crystal Nickel Base Superalloys PWA 1480 and PWA 1484[C]// Superalloys. 2008:149-158.","10.11961/mater0203.MGI.20171221.ds.0054","尹海清","摘录","史政涛","2018-01-09","704℃",,,,,,,"PWA 1480+",,,,,,,,,,,,,,,,,,,,,,,,,,,,,,,,,,,,,,,,,,,,,,,,,,,,,,,,,,,,,,,,"704℃",,"862Mpa","469.755h",,,,,,,,
,,,,,,,,"ObjectId(""5b4cfeb5e6b1a819a85d7d91"")","3",,"1.5",,"59.46wt.%","5",,,,,,,"0.04","12",,"4","5","10",,,,,,,"0.946457%",,,,,"0.5h","1200℃","20℃/min","4h","1308℃","1h","1293℃","2h","1299℃","1h","1296℃","1h","1302℃",,,"",,,,,,,,,,,,"Wilson B C, Fuchs G E. The Effect of Composition, Misfit, and Heat Treatment on the Primary Creep Behavior of Single Crystal Nickel Base Superalloys PWA 1480 and PWA 1484[C]// Superalloys. 2008:149-158.","10.11961/mater0203.MGI.20171221.ds.0054","尹海清","摘录","史政涛","2018-01-09","704℃",,,,,,,"PWA 1480+",,,,,,,,,,,,,,,,,,,,,,,,,,,,,,,,,,,,,,,,,,,,,,,,,,,,,,,,,,,,,,,,"704℃",,"862Mpa","57.1892h",,,,,,,,
,,,,,,,,"ObjectId(""5b4cfebae6b1a819a85d7d93"")","12",,"1.5",,"62.46wt.%","5",,,,,,,"0.04",,,"4","5","10",,,,,,,"1.56398%",,,,,"0.5h","1200℃","20℃/min","10h","1338℃","1h","1325℃",,,"1h","1332℃",,,,,"",,,,,,,,,,,,"Wilson B C, Fuchs G E. The Effect of Composition, Misfit, and Heat Treatment on the Primary Creep Behavior of Single Crystal Nickel Base Superalloys PWA 1480 and PWA 1484[C]// Superalloys. 2008:149-158.","10.11961/mater0203.MGI.20171221.ds.0054","尹海清","摘录","史政涛","2018-01-09","704℃",,,,,,,"PWA 1480",,,,,,,,,,,,,,,,,,,,,,,,,,,,,,,,,,,,,,,,,,,,,,,,,,,,,,,,,,,,,,,,"760℃",,"690Mpa","97.4359h",,,,,,,,
,,,,,,,,"ObjectId(""5b4cfec3e6b1a819a85d7d95"")","12",,"1.5",,"62.46wt.%","5",,,,,,,"0.04",,,"4","5","10",,,,,,,"2.65246%",,,,,"0.5h","1200℃","20℃/min","10h","1338℃","1h","1325℃",,,"1h","1332℃",,,,,"",,,,,,,,,,,,"Wilson B C, Fuchs G E. The Effect of Composition, Misfit, and Heat Treatment on the Primary Creep Behavior of Single Crystal Nickel Base Superalloys PWA 1480 and PWA 1484[C]// Superalloys. 2008:149-158.","10.11961/mater0203.MGI.20171221.ds.0054","尹海清","摘录","史政涛","2018-01-09",,"871℃",,,,,,"PWA 1480",,,,,,,,,,,,,,,,,,,,,,,,,,,,,,,,,,,,,,,,,,,,,,,,,,,,,,,,,,,,,,,,"704℃",,"862Mpa","171.594h",,,,,,,,
,,,,,,,,"ObjectId(""5b4cfec8e6b1a819a85d7d97"")","3",,"1.5",,"59.46wt.%","5",,,,,,,"0.04","12",,"4","5","10",,,,,,,"1.7191%",,,,,"0.5h","1200℃","20℃/min","4h","1308℃","1h","1293℃","2h","1299℃","1h","1296℃","1h","1302℃",,,"",,,,,,,,,,,,"Wilson B C, Fuchs G E. The Effect of Composition, Misfit, and Heat Treatment on the Primary Creep Behavior of Single Crystal Nickel Base Superalloys PWA 1480 and PWA 1484[C]// Superalloys. 2008:149-158.","10.11961/mater0203.MGI.20171221.ds.0054","尹海清","摘录","史政涛","2018-01-09",,"871℃",,,,,,"PWA 1480+",,,,,,,,,,,,,,,,,,,,,,,,,,,,,,,,,,,,,,,,,,,,,,,,,,,,,,,,,,,,,,,,"704℃",,"862Mpa","1077.46h",,,,,,,,
,,,,,,,,"ObjectId(""5b4cfecde6b1a819a85d7d99"")","3",,"1.5",,"59.46wt.%","5",,,,,,,"0.04","12",,"4","5","10",,,,,,,"0.438108%",,,,,"0.5h","1200℃","20℃/min","4h","1308℃","1h","1293℃","2h","1299℃","1h","1296℃","1h","1302℃",,,"",,,,,,,,,,,,"Wilson B C, Fuchs G E. The Effect of Composition, Misfit, and Heat Treatment on the Primary Creep Behavior of Single Crystal Nickel Base Superalloys PWA 1480 and PWA 1484[C]// Superalloys. 2008:149-158.","10.11961/mater0203.MGI.20171221.ds.0054","尹海清","摘录","史政涛","2018-01-09",,"871℃",,,,,,"PWA 1480+",,,,,,,,,,,,,,,,,,,,,,,,,,,,,,,,,,,,,,,,,,,,,,,,,,,,,,,,,,,,,,,,"704℃",,"862Mpa","309.491h",,,,,,,,
,,,,,,,,"ObjectId(""5b4cfed2e6b1a819a85d7d9b"")","3",,"1.5",,"59.46wt.%","5",,,,,,,"0.04","12",,"4","5","10",,,,,,,"1.27028%",,,,,"0.5h","1200℃","20℃/min","4h","1308℃","1h","1293℃","2h","1299℃","1h","1296℃","1h","1302℃",,,"",,,,,,,,,,,,"Wilson B C, Fuchs G E. The Effect of Composition, Misfit, and Heat Treatment on the Primary Creep Behavior of Single Crystal Nickel Base Superalloys PWA 1480 and PWA 1484[C]// Superalloys. 2008:149-158.","10.11961/mater0203.MGI.20171221.ds.0054","尹海清","摘录","史政涛","2018-01-09",,"871℃",,,,,,"PWA 1480+",,,,,,,,,,,,,,,,,,,,,,,,,,,,,,,,,,,,,,,,,,,,,,,,,,,,,,,,,,,,,,,,"704℃",,"862Mpa","716.378h",,,,,,,,
,,,,,,,,"ObjectId(""5b4cfed7e6b1a819a85d7d9d"")","3",,"1.5",,"59.46wt.%","5",,,,,,,"0.04","12",,"4","5","10",,,,,,,"2.13816%",,,,,"0.5h","1200℃","20℃/min","4h","1308℃","1h","1293℃","2h","1299℃","1h","1296℃","1h","1302℃",,,"",,,,,,,,,,,,"Wilson B C, Fuchs G E. The Effect of Composition, Misfit, and Heat Treatment on the Primary Creep Behavior of Single Crystal Nickel Base Superalloys PWA 1480 and PWA 1484[C]// Superalloys. 2008:149-158.","10.11961/mater0203.MGI.20171221.ds.0054","尹海清","摘录","史政涛","2018-01-09",,"871℃",,,,,,"PWA 1480+",,,,,,,,,,,,,,,,,,,,,,,,,,,,,,,,,,,,,,,,,,,,,,,,,,,,,,,,,,,,,,,,"704℃",,"862Mpa","1295.23h",,,,,,,,
,,,,,,,,"ObjectId(""5b4cfedce6b1a819a85d7d9f"")","12",,"1.5",,"62.46wt.%","5",,,,,,,"0.04",,,"4","5","10",,,,,,,"11.1134%",,,,,"0.5h","1200℃","20℃/min","10h","1338℃","1h","1325℃",,,"1h","1332℃",,,,,"",,,,,,,,,,,,"Wilson B C, Fuchs G E. The Effect of Composition, Misfit, and Heat Treatment on the Primary Creep Behavior of Single Crystal Nickel Base Superalloys PWA 1480 and PWA 1484[C]// Superalloys. 2008:149-158.","10.11961/mater0203.MGI.20171221.ds.0054","尹海清","摘录","史政涛","2018-01-09",,"871℃",,,,,,"PWA 1480",,,,,,,,,,,,,,,,,,,,,,,,,,,,,,,,,,,,,,,,,,,,,,,,,,,,,,,,,,,,,,,,"704℃",,"862Mpa","411.146h",,,,,,,,
,,,,,,,,"ObjectId(""5b4cfee1e6b1a819a85d7da1"")","3",,"1.5",,"59.46wt.%","5",,,,,,,"0.04","12",,"4","5","10",,,,,,,"1.481%",,,,,"0.5h","1200℃","20℃/min","4h","1308℃","1h","1293℃","2h","1299℃","1h","1296℃","1h","1302℃",,,"",,,,,,,,,,,,"Wilson B C, Fuchs G E. The Effect of Composition, Misfit, and Heat Treatment on the Primary Creep Behavior of Single Crystal Nickel Base Superalloys PWA 1480 and PWA 1484[C]// Superalloys. 2008:149-158.","10.11961/mater0203.MGI.20171221.ds.0054","尹海清","摘录","史政涛","2018-01-09",,"871℃",,,,,,"PWA 1480+",,,,,,,,,,,,,,,,,,,,,,,,,,,,,,,,,,,,,,,,,,,,,,,,,,,,,,,,,,,,,,,,"704℃",,"862Mpa","830.998h",,,,,,,,
,,,,,,,,"ObjectId(""5b4cfee5e6b1a819a85d7da3"")","12",,"1.5",,"62.46wt.%","5",,,,,,,"0.04",,,"4","5","10",,,,,,,"14.1076%",,,,,"0.5h","1200℃","20℃/min","10h","1338℃","1h","1325℃",,,"1h","1332℃",,,,,"",,,,,,,,,,,,"Wilson B C, Fuchs G E. The Effect of Composition, Misfit, and Heat Treatment on the Primary Creep Behavior of Single Crystal Nickel Base Superalloys PWA 1480 and PWA 1484[C]// Superalloys. 2008:149-158.","10.11961/mater0203.MGI.20171221.ds.0054","尹海清","摘录","史政涛","2018-01-09",,"871℃",,,,,,"PWA 1480",,,,,,,,,,,,,,,,,,,,,,,,,,,,,,,,,,,,,,,,,,,,,,,,,,,,,,,,,,,,,,,,"704℃",,"862Mpa","427.915h",,,,,,,,
,,,,,,,,"ObjectId(""5b4cfeeae6b1a819a85d7da5"")","12",,"1.5",,"62.46wt.%","5",,,,,,,"0.04",,,"4","5","10",,,,,,,"8.67645%",,,,,"0.5h","1200℃","20℃/min","10h","1338℃","1h","1325℃",,,"1h","1332℃",,,,,"",,,,,,,,,,,,"Wilson B C, Fuchs G E. The Effect of Composition, Misfit, and Heat Treatment on the Primary Creep Behavior of Single Crystal Nickel Base Superalloys PWA 1480 and PWA 1484[C]// Superalloys. 2008:149-158.","10.11961/mater0203.MGI.20171221.ds.0054","尹海清","摘录","史政涛","2018-01-09",,"871℃",,,,,,"PWA 1480",,,,,,,,,,,,,,,,,,,,,,,,,,,,,,,,,,,,,,,,,,,,,,,,,,,,,,,,,,,,,,,,"704℃",,"862Mpa","377.101h",,,,,,,,
,,,,,,,,"ObjectId(""5b4cfeefe6b1a819a85d7da7"")","12",,"1.5",,"62.46wt.%","5",,,,,,,"0.04",,,"4","5","10",,,,,,,"4.73228%",,,,,"0.5h","1200℃","20℃/min","10h","1338℃","1h","1325℃",,,"1h","1332℃",,,,,"",,,,,,,,,,,,"Wilson B C, Fuchs G E. The Effect of Composition, Misfit, and Heat Treatment on the Primary Creep Behavior of Single Crystal Nickel Base Superalloys PWA 1480 and PWA 1484[C]// Superalloys. 2008:149-158.","10.11961/mater0203.MGI.20171221.ds.0054","尹海清","摘录","史政涛","2018-01-09",,"871℃",,,,,,"PWA 1480",,,,,,,,,,,,,,,,,,,,,,,,,,,,,,,,,,,,,,,,,,,,,,,,,,,,,,,,,,,,,,,,"704℃",,"862Mpa","285.946h",,,,,,,,
,,,,,,,,"ObjectId(""5b4cfef4e6b1a819a85d7da9"")","3",,"1.5",,"59.46wt.%","5",,,,,,,"0.04","12",,"4","5","10",,,,,,,"0.211911%",,,,,"0.5h","1200℃","20℃/min","4h","1308℃","1h","1293℃","2h","1299℃","1h","1296℃","1h","1302℃",,,"",,,,,,,,,,,,"Wilson B C, Fuchs G E. The Effect of Composition, Misfit, and Heat Treatment on the Primary Creep Behavior of Single Crystal Nickel Base Superalloys PWA 1480 and PWA 1484[C]// Superalloys. 2008:149-158.","10.11961/mater0203.MGI.20171221.ds.0054","尹海清","摘录","史政涛","2018-01-09",,"871℃",,,,,,"PWA 1480+",,,,,,,,,,,,,,,,,,,,,,,,,,,,,,,,,,,,,,,,,,,,,,,,,,,,,,,,,,,,,,,,"704℃",,"862Mpa","120.352h",,,,,,,,
,,,,,,,,"ObjectId(""5b4cfef9e6b1a819a85d7dab"")","12",,"1.5",,"62.46wt.%","5",,,,,,,"0.04",,,"4","5","10",,,,,,,"6.8002%",,,,,"0.5h","1200℃","20℃/min","10h","1338℃","1h","1325℃",,,"1h","1332℃",,,,,"",,,,,,,,,,,,"Wilson B C, Fuchs G E. The Effect of Composition, Misfit, and Heat Treatment on the Primary Creep Behavior of Single Crystal Nickel Base Superalloys PWA 1480 and PWA 1484[C]// Superalloys. 2008:149-158.","10.11961/mater0203.MGI.20171221.ds.0054","尹海清","摘录","史政涛","2018-01-09",,"871℃",,,,,,"PWA 1480",,,,,,,,,,,,,,,,,,,,,,,,,,,,,,,,,,,,,,,,,,,,,,,,,,,,,,,,,,,,,,,,"704℃",,"862Mpa","342.974h",,,,,,,,
,,,,,,,,"ObjectId(""5b4cfefee6b1a819a85d7dad"")","12",,"1.5",,"62.46wt.%","5",,,,,,,"0.04",,,"4","5","10",,,,,,,"3.22271%",,,,,"0.5h","1200℃","20℃/min","10h","1338℃","1h","1325℃",,,"1h","1332℃",,,,,"",,,,,,,,,,,,"Wilson B C, Fuchs G E. The Effect of Composition, Misfit, and Heat Treatment on the Primary Creep Behavior of Single Crystal Nickel Base Superalloys PWA 1480 and PWA 1484[C]// Superalloys. 2008:149-158.","10.11961/mater0203.MGI.20171221.ds.0054","尹海清","摘录","史政涛","2018-01-09",,"871℃",,,,,,"PWA 1480",,,,,,,,,,,,,,,,,,,,,,,,,,,,,,,,,,,,,,,,,,,,,,,,,,,,,,,,,,,,,,,,"704℃",,"862Mpa","217.373h",,,,,,,,
,,,,,,,,"ObjectId(""5b4cff03e6b1a819a85d7daf"")","3",,"1.5",,"59.46wt.%","5",,,,,,,"0.04","12",,"4","5","10",,,,,,,"1.07146%",,,,,"0.5h","1200℃","20℃/min","4h","1308℃","1h","1293℃","2h","1299℃","1h","1296℃","1h","1302℃",,,"",,,,,,,,,,,,"Wilson B C, Fuchs G E. The Effect of Composition, Misfit, and Heat Treatment on the Primary Creep Behavior of Single Crystal Nickel Base Superalloys PWA 1480 and PWA 1484[C]// Superalloys. 2008:149-158.","10.11961/mater0203.MGI.20171221.ds.0054","尹海清","摘录","史政涛","2018-01-09",,"871℃",,,,,,"PWA 1480+",,,,,,,,,,,,,,,,,,,,,,,,,,,,,,,,,,,,,,,,,,,,,,,,,,,,,,,,,,,,,,,,"704℃",,"862Mpa","659.082h",,,,,,,,
,,,,,,,,"ObjectId(""5b4cff08e6b1a819a85d7db1"")","3",,"1.5",,"59.46wt.%","5",,,,,,,"0.04","12",,"4","5","10",,,,,,,"0.863121%",,,,,"0.5h","1200℃","20℃/min","4h","1308℃","1h","1293℃","2h","1299℃","1h","1296℃","1h","1302℃",,,"",,,,,,,,,,,,"Wilson B C, Fuchs G E. The Effect of Composition, Misfit, and Heat Treatment on the Primary Creep Behavior of Single Crystal Nickel Base Superalloys PWA 1480 and PWA 1484[C]// Superalloys. 2008:149-158.","10.11961/mater0203.MGI.20171221.ds.0054","尹海清","摘录","史政涛","2018-01-09",,"871℃",,,,,,"PWA 1480+",,,,,,,,,,,,,,,,,,,,,,,,,,,,,,,,,,,,,,,,,,,,,,,,,,,,,,,,,,,,,,,,"704℃",,"862Mpa","555.927h",,,,,,,,
