Repository: wujunming1/superalloy-project

File: 国际高温合金会议论文和数据/数据汇总/力学性能/mechanicproperty_strain.csv (part 4 of 10)
"ObjectId(""5b4c9d96e6b1a81674aab8d7"")","0.42",,"0.03",,"18.3","Balance",,"3","5.17","53.2wt.%",,,"0.12",,"1",,,,,,"5.41414%",,,,,,,"",,,,,,,"Chang M, Au P, Terada T, et al. Damage Tolerance of Alloy 718 Turbine Disc Material[J]. Et Al, 1992.","10.11961/mater0203.MGI.20171221.ds.0036","张瑞杰","摘录","黄淋","2018-01-09",,,,,,"718",,,,,,,,,,,,,,"3℃/min","1h","1032℃",,"4h","843℃","3℃/min","1h","926℃","1.6℃/min","8h","718℃","8h","621℃",,,,,,"593Mpa","25℃","781.771h","650℃",,,,,,,,,,,,,,,,,,,,,,,,,,,,,,,,,,,,,,,,,,,,,
"ObjectId(""5b4c9d9be6b1a81674aab8d9"")","0.42",,"0.03",,"18.3","Balance",,"3","5.17","53.2wt.%",,,"0.12",,"1",,,,,,"0.619529%",,,,,,,"",,,,,,,"Chang M, Au P, Terada T, et al. Damage Tolerance of Alloy 718 Turbine Disc Material[J]. Et Al, 1992.","10.11961/mater0203.MGI.20171221.ds.0036","张瑞杰","摘录","黄淋","2018-01-09",,,,,,"718",,,,,,,,,,,,,,"3℃/min","1h","1032℃",,"4h","843℃","3℃/min","1h","926℃","1.6℃/min","8h","718℃","8h","621℃",,,,,,"593Mpa","525℃","96.2605h","650℃",,,,,,,,,,,,,,,,,,,,,,,,,,,,,,,,,,,,,,,,,,,,,
"ObjectId(""5b4c9da0e6b1a81674aab8db"")","0.42",,"0.03",,"18.3","Balance",,"3","5.17","53.2wt.%",,,"0.12",,"1",,,,,,"5.73737%",,,,,,,"",,,,,,,"Chang M, Au P, Terada T, et al. Damage Tolerance of Alloy 718 Turbine Disc Material[J]. Et Al, 1992.","10.11961/mater0203.MGI.20171221.ds.0036","张瑞杰","摘录","黄淋","2018-01-09",,,,,,"718",,,,,,,,,,,,,,"3℃/min","1h","1032℃",,"4h","843℃","3℃/min","1h","926℃","1.6℃/min","8h","718℃","8h","621℃",,,,,,"593Mpa","25℃","791.238h","650℃",,,,,,,,,,,,,,,,,,,,,,,,,,,,,,,,,,,,,,,,,,,,,
"ObjectId(""5b4c9da4e6b1a81674aab8dd"")","0.42",,"0.03",,"18.3","Balance",,"3","5.17","53.2wt.%",,,"0.12",,"1",,,,,,"0.565657%",,,,,,,"",,,,,,,"Chang M, Au P, Terada T, et al. Damage Tolerance of Alloy 718 Turbine Disc Material[J]. Et Al, 1992.","10.11961/mater0203.MGI.20171221.ds.0036","张瑞杰","摘录","黄淋","2018-01-09",,,,,,"718",,,,,,,,,,,,,,"3℃/min","1h","1032℃",,"4h","843℃","3℃/min","1h","926℃","1.6℃/min","8h","718℃","8h","621℃",,,,,,"593Mpa","525℃","50.3993h","650℃",,,,,,,,,,,,,,,,,,,,,,,,,,,,,,,,,,,,,,,,,,,,,
"ObjectId(""5b4c9da9e6b1a81674aab8df"")","0.42",,"0.03",,"18.3","Balance",,"3","5.17","53.2wt.%",,,"0.12",,"1",,,,,,"0.565657%",,,,,,,"",,,,,,,"Chang M, Au P, Terada T, et al. Damage Tolerance of Alloy 718 Turbine Disc Material[J]. Et Al, 1992.","10.11961/mater0203.MGI.20171221.ds.0036","张瑞杰","摘录","黄淋","2018-01-09",,,,,,"718",,,,,,,,,,,,,,"3℃/min","1h","1032℃",,"4h","843℃","3℃/min","1h","926℃","1.6℃/min","8h","718℃","8h","621℃",,,,,,"593Mpa","525℃","64.8921h","650℃",,,,,,,,,,,,,,,,,,,,,,,,,,,,,,,,,,,,,,,,,,,,,
"ObjectId(""5b4c9daee6b1a81674aab8e1"")","0.42",,"0.03",,"18.3","Balance",,"3","5.17","53.2wt.%",,,"0.12",,"1",,,,,,"0.511785%",,,,,,,"",,,,,,,"Chang M, Au P, Terada T, et al. Damage Tolerance of Alloy 718 Turbine Disc Material[J]. Et Al, 1992.","10.11961/mater0203.MGI.20171221.ds.0036","张瑞杰","摘录","黄淋","2018-01-09",,,,,,"718",,,,,,,,,,,,,,"3℃/min","1h","1032℃",,"4h","843℃","3℃/min","1h","926℃","1.6℃/min","8h","718℃","8h","621℃",,,,,,"593Mpa","525℃","26.2773h","650℃",,,,,,,,,,,,,,,,,,,,,,,,,,,,,,,,,,,,,,,,,,,,,
"ObjectId(""5b4c9db3e6b1a81674aab8e3"")","0.42",,"0.03",,"18.3","Balance",,"3","5.17","53.2wt.%",,,"0.12",,"1",,,,,,"4.44444%",,,,,,,"",,,,,,,"Chang M, Au P, Terada T, et al. Damage Tolerance of Alloy 718 Turbine Disc Material[J]. Et Al, 1992.","10.11961/mater0203.MGI.20171221.ds.0036","张瑞杰","摘录","黄淋","2018-01-09",,,,,,"718",,,,,,,,,,,,,,"3℃/min","1h","1032℃",,"4h","843℃","3℃/min","1h","926℃","1.6℃/min","8h","718℃","8h","621℃",,,,,,"593Mpa","25℃","765.448h","650℃",,,,,,,,,,,,,,,,,,,,,,,,,,,,,,,,,,,,,,,,,,,,,
"ObjectId(""5b4c9db8e6b1a81674aab8e5"")","0.42",,"0.03",,"18.3","Balance",,"3","5.17","53.2wt.%",,,"0.12",,"1",,,,,,"3.60943%",,,,,,,"",,,,,,,"Chang M, Au P, Terada T, et al. Damage Tolerance of Alloy 718 Turbine Disc Material[J]. Et Al, 1992.","10.11961/mater0203.MGI.20171221.ds.0036","张瑞杰","摘录","黄淋","2018-01-09",,,,,,"718",,,,,,,,,,,,,,"3℃/min","1h","1032℃",,"4h","843℃","3℃/min","1h","926℃","1.6℃/min","8h","718℃","8h","621℃",,,,,,"593Mpa","25℃","729.721h","650℃",,,,,,,,,,,,,,,,,,,,,,,,,,,,,,,,,,,,,,,,,,,,,
"ObjectId(""5b4c9dc0e6b1a81674aab8e7"")","0.42",,"0.03",,"18.3","Balance",,"3","5.17","53.2wt.%",,,"0.12",,"1",,,,,,"4.28283%",,,,,,,"",,,,,,,"Chang M, Au P, Terada T, et al. Damage Tolerance of Alloy 718 Turbine Disc Material[J]. Et Al, 1992.","10.11961/mater0203.MGI.20171221.ds.0036","张瑞杰","摘录","黄淋","2018-01-09",,,,,,"718",,,,,,,,,,,,,,"3℃/min","1h","1032℃",,"4h","843℃","3℃/min","1h","926℃","1.6℃/min","8h","718℃","8h","621℃",,,,,,"593Mpa","25℃","755.884h","650℃",,,,,,,,,,,,,,,,,,,,,,,,,,,,,,,,,,,,,,,,,,,,,
"ObjectId(""5b4c9dc5e6b1a81674aab8e9"")","0.42",,"0.03",,"18.3","Balance",,"3","5.17","53.2wt.%",,,"0.12",,"1",,,,,,"5.19865%",,,,,,,"",,,,,,,"Chang M, Au P, Terada T, et al. Damage Tolerance of Alloy 718 Turbine Disc Material[J]. Et Al, 1992.","10.11961/mater0203.MGI.20171221.ds.0036","张瑞杰","摘录","黄淋","2018-01-09",,,,,,"718",,,,,,,,,,,,,,"3℃/min","1h","1032℃",,"4h","843℃","3℃/min","1h","926℃","1.6℃/min","8h","718℃","8h","621℃",,,,,,"593Mpa","25℃","777.07h","650℃",,,,,,,,,,,,,,,,,,,,,,,,,,,,,,,,,,,,,,,,,,,,,
"ObjectId(""5b4c9dcae6b1a81674aab8eb"")","0.42",,"0.03",,"18.3","Balance",,"3","5.17","53.2wt.%",,,"0.12",,"1",,,,,,"5.0101%",,,,,,,"",,,,,,,"Chang M, Au P, Terada T, et al. Damage Tolerance of Alloy 718 Turbine Disc Material[J]. Et Al, 1992.","10.11961/mater0203.MGI.20171221.ds.0036","张瑞杰","摘录","黄淋","2018-01-09",,,,,,"718",,,,,,,,,,,,,,"3℃/min","1h","1032℃",,"4h","843℃","3℃/min","1h","926℃","1.6℃/min","8h","718℃","8h","621℃",,,,,,"593Mpa","25℃","772.353h","650℃",,,,,,,,,,,,,,,,,,,,,,,,,,,,,,,,,,,,,,,,,,,,,
"ObjectId(""5b4c9dcfe6b1a81674aab8ed"")","0.42",,"0.03",,"18.3","Balance",,"3","5.17","53.2wt.%",,,"0.12",,"1",,,,,,"4.74074%",,,,,,,"",,,,,,,"Chang M, Au P, Terada T, et al. Damage Tolerance of Alloy 718 Turbine Disc Material[J]. Et Al, 1992.","10.11961/mater0203.MGI.20171221.ds.0036","张瑞杰","摘录","黄淋","2018-01-09",,,,,,"718",,,,,,,,,,,,,,"3℃/min","1h","1032℃",,"4h","843℃","3℃/min","1h","926℃","1.6℃/min","8h","718℃","8h","621℃",,,,,,"593Mpa","25℃","767.685h","650℃",,,,,,,,,,,,,,,,,,,,,,,,,,,,,,,,,,,,,,,,,,,,,
"ObjectId(""5b4c9dd4e6b1a81674aab8ef"")","0.42",,"0.03",,"18.3","Balance",,"3","5.17","53.2wt.%",,,"0.12",,"1",,,,,,"0.484848%",,,,,,,"",,,,,,,"Chang M, Au P, Terada T, et al. Damage Tolerance of Alloy 718 Turbine Disc Material[J]. Et Al, 1992.","10.11961/mater0203.MGI.20171221.ds.0036","张瑞杰","摘录","黄淋","2018-01-09",,,,,,"718",,,,,,,,,,,,,,"3℃/min","1h","1032℃",,"4h","843℃","3℃/min","1h","926℃","1.6℃/min","8h","718℃","8h","621℃",,,,,,"593Mpa","525℃","9.38532h","650℃",,,,,,,,,,,,,,,,,,,,,,,,,,,,,,,,,,,,,,,,,,,,,
"ObjectId(""5b4c9ddde6b1a81674aab8f1"")","0.42",,"0.03",,"18.3","Balance",,"3","5.17","53.2wt.%",,,"0.12",,"1",,,,,,"2.96296%",,,,,,,"",,,,,,,"Chang M, Au P, Terada T, et al. Damage Tolerance of Alloy 718 Turbine Disc Material[J]. Et Al, 1992.","10.11961/mater0203.MGI.20171221.ds.0036","张瑞杰","摘录","黄淋","2018-01-09",,,,,,"718",,,,,,,,,,,,,,"3℃/min","1h","1032℃",,"4h","843℃","3℃/min","1h","926℃","1.6℃/min","8h","718℃","8h","621℃",,,,,,"593Mpa","25℃","703.541h","650℃",,,,,,,,,,,,,,,,,,,,,,,,,,,,,,,,,,,,,,,,,,,,,
"ObjectId(""5b4c9de2e6b1a81674aab8f3"")","0.42",,"0.03",,"18.3","Balance",,"3","5.17","53.2wt.%",,,"0.12",,"1",,,,,,"1.26599%",,,,,,,"",,,,,,,"Chang M, Au P, Terada T, et al. Damage Tolerance of Alloy 718 Turbine Disc Material[J]. Et Al, 1992.","10.11961/mater0203.MGI.20171221.ds.0036","张瑞杰","摘录","黄淋","2018-01-09",,,,,,"718",,,,,,,,,,,,,,"3℃/min","1h","1032℃",,"4h","843℃","3℃/min","1h","926℃","1.6℃/min","8h","718℃","8h","621℃",,,,,,"593Mpa","25℃","516.16h","650℃",,,,,,,,,,,,,,,,,,,,,,,,,,,,,,,,,,,,,,,,,,,,,
"ObjectId(""5b4c9de7e6b1a81674aab8f5"")","0.42",,"0.03",,"18.3","Balance",,"3","5.17","53.2wt.%",,,"0.12",,"1",,,,,,"1.56229%",,,,,,,"",,,,,,,"Chang M, Au P, Terada T, et al. Damage Tolerance of Alloy 718 Turbine Disc Material[J]. Et Al, 1992.","10.11961/mater0203.MGI.20171221.ds.0036","张瑞杰","摘录","黄淋","2018-01-09",,,,,,"718",,,,,,,,,,,,,,"3℃/min","1h","1032℃",,"4h","843℃","3℃/min","1h","926℃","1.6℃/min","8h","718℃","8h","621℃",,,,,,"593Mpa","25℃","566.706h","650℃",,,,,,,,,,,,,,,,,,,,,,,,,,,,,,,,,,,,,,,,,,,,,
"ObjectId(""5b4c9dece6b1a81674aab8f7"")","0.42",,"0.03",,"18.3","Balance",,"3","5.17","53.2wt.%",,,"0.12",,"1",,,,,,"2.72054%",,,,,,,"",,,,,,,"Chang M, Au P, Terada T, et al. Damage Tolerance of Alloy 718 Turbine Disc Material[J]. Et Al, 1992.","10.11961/mater0203.MGI.20171221.ds.0036","张瑞杰","摘录","黄淋","2018-01-09",,,,,,"718",,,,,,,,,,,,,,"3℃/min","1h","1032℃",,"4h","843℃","3℃/min","1h","926℃","1.6℃/min","8h","718℃","8h","621℃",,,,,,"593Mpa","25℃","686.779h","650℃",,,,,,,,,,,,,,,,,,,,,,,,,,,,,,,,,,,,,,,,,,,,,
"ObjectId(""5b4c9df1e6b1a81674aab8f9"")","0.42",,"0.03",,"18.3","Balance",,"3","5.17","53.2wt.%",,,"0.12",,"1",,,,,,"1.6431%",,,,,,,"",,,,,,,"Chang M, Au P, Terada T, et al. Damage Tolerance of Alloy 718 Turbine Disc Material[J]. Et Al, 1992.","10.11961/mater0203.MGI.20171221.ds.0036","张瑞杰","摘录","黄淋","2018-01-09",,,,,,"718",,,,,,,,,,,,,,"3℃/min","1h","1032℃",,"4h","843℃","3℃/min","1h","926℃","1.6℃/min","8h","718℃","8h","621℃",,,,,,"593Mpa","25℃","585.981h","650℃",,,,,,,,,,,,,,,,,,,,,,,,,,,,,,,,,,,,,,,,,,,,,
"ObjectId(""5b4c9df6e6b1a81674aab8fb"")","0.42",,"0.03",,"18.3","Balance",,"3","5.17","53.2wt.%",,,"0.12",,"1",,,,,,"2.53199%",,,,,,,"",,,,,,,"Chang M, Au P, Terada T, et al. Damage Tolerance of Alloy 718 Turbine Disc Material[J]. Et Al, 1992.","10.11961/mater0203.MGI.20171221.ds.0036","张瑞杰","摘录","黄淋","2018-01-09",,,,,,"718",,,,,,,,,,,,,,"3℃/min","1h","1032℃",,"4h","843℃","3℃/min","1h","926℃","1.6℃/min","8h","718℃","8h","621℃",,,,,,"593Mpa","25℃","672.4h","650℃",,,,,,,,,,,,,,,,,,,,,,,,,,,,,,,,,,,,,,,,,,,,,
"ObjectId(""5b4c9dfbe6b1a81674aab8fd"")","0.42",,"0.03",,"18.3","Balance",,"3","5.17","53.2wt.%",,,"0.12",,"1",,,,,,"1.80471%",,,,,,,"",,,,,,,"Chang M, Au P, Terada T, et al. Damage Tolerance of Alloy 718 Turbine Disc Material[J]. Et Al, 1992.","10.11961/mater0203.MGI.20171221.ds.0036","张瑞杰","摘录","黄淋","2018-01-09",,,,,,"718",,,,,,,,,,,,,,"3℃/min","1h","1032℃",,"4h","843℃","3℃/min","1h","926℃","1.6℃/min","8h","718℃","8h","621℃",,,,,,"593Mpa","25℃","595.545h","650℃",,,,,,,,,,,,,,,,,,,,,,,,,,,,,,,,,,,,,,,,,,,,,
"ObjectId(""5b4c9e00e6b1a81674aab8ff"")","0.42",,"0.03",,"18.3","Balance",,"3","5.17","53.2wt.%",,,"0.12",,"1",,,,,,"2.23569%",,,,,,,"",,,,,,,"Chang M, Au P, Terada T, et al. Damage Tolerance of Alloy 718 Turbine Disc Material[J]. Et Al, 1992.","10.11961/mater0203.MGI.20171221.ds.0036","张瑞杰","摘录","黄淋","2018-01-09",,,,,,"718",,,,,,,,,,,,,,"3℃/min","1h","1032℃",,"4h","843℃","3℃/min","1h","926℃","1.6℃/min","8h","718℃","8h","621℃",,,,,,"593Mpa","25℃","641.178h","650℃",,,,,,,,,,,,,,,,,,,,,,,,,,,,,,,,,,,,,,,,,,,,,
"ObjectId(""5b4c9e05e6b1a81674aab901"")","0.42",,"0.03",,"18.3","Balance",,"3","5.17","53.2wt.%",,,"0.12",,"1",,,,,,"2.07407%",,,,,,,"",,,,,,,"Chang M, Au P, Terada T, et al. Damage Tolerance of Alloy 718 Turbine Disc Material[J]. Et Al, 1992.","10.11961/mater0203.MGI.20171221.ds.0036","张瑞杰","摘录","黄淋","2018-01-09",,,,,,"718",,,,,,,,,,,,,,"3℃/min","1h","1032℃",,"4h","843℃","3℃/min","1h","926℃","1.6℃/min","8h","718℃","8h","621℃",,,,,,"593Mpa","25℃","629.199h","650℃",,,,,,,,,,,,,,,,,,,,,,,,,,,,,,,,,,,,,,,,,,,,,
"ObjectId(""5b4c9e09e6b1a81674aab903"")","0.42",,"0.03",,"18.3","Balance",,"3","5.17","53.2wt.%",,,"0.12",,"1",,,,,,"1.42761%",,,,,,,"",,,,,,,"Chang M, Au P, Terada T, et al. Damage Tolerance of Alloy 718 Turbine Disc Material[J]. Et Al, 1992.","10.11961/mater0203.MGI.20171221.ds.0036","张瑞杰","摘录","黄淋","2018-01-09",,,,,,"718",,,,,,,,,,,,,,"3℃/min","1h","1032℃",,"4h","843℃","3℃/min","1h","926℃","1.6℃/min","8h","718℃","8h","621℃",,,,,,"593Mpa","25℃","549.879h","650℃",,,,,,,,,,,,,,,,,,,,,,,,,,,,,,,,,,,,,,,,,,,,,
"ObjectId(""5b4c9e0ee6b1a81674aab905"")","0.42",,"0.03",,"18.3","Balance",,"3","5.17","53.2wt.%",,,"0.12",,"1",,,,,,"1.96633%",,,,,,,"",,,,,,,"Chang M, Au P, Terada T, et al. Damage Tolerance of Alloy 718 Turbine Disc Material[J]. Et Al, 1992.","10.11961/mater0203.MGI.20171221.ds.0036","张瑞杰","摘录","黄淋","2018-01-09",,,,,,"718",,,,,,,,,,,,,,"3℃/min","1h","1032℃",,"4h","843℃","3℃/min","1h","926℃","1.6℃/min","8h","718℃","8h","621℃",,,,,,"593Mpa","25℃","614.771h","650℃",,,,,,,,,,,,,,,,,,,,,,,,,,,,,,,,,,,,,,,,,,,,,
"ObjectId(""5b4c9e13e6b1a81674aab907"")","0.42",,"0.03",,"18.3","Balance",,"3","5.17","53.2wt.%",,,"0.12",,"1",,,,,,"2.37037%",,,,,,,"",,,,,,,"Chang M, Au P, Terada T, et al. Damage Tolerance of Alloy 718 Turbine Disc Material[J]. Et Al, 1992.","10.11961/mater0203.MGI.20171221.ds.0036","张瑞杰","摘录","黄淋","2018-01-09",,,,,,"718",,,,,,,,,,,,,,"3℃/min","1h","1032℃",,"4h","843℃","3℃/min","1h","926℃","1.6℃/min","8h","718℃","8h","621℃",,,,,,"593Mpa","25℃","655.59h","650℃",,,,,,,,,,,,,,,,,,,,,,,,,,,,,,,,,,,,,,,,,,,,,
"ObjectId(""5b4c9e18e6b1a81674aab909"")","0.42",,"0.03",,"18.3","Balance",,"3","5.17","53.2wt.%",,,"0.12",,"1",,,,,,"3.15152%",,,,,,,"",,,,,,,"Chang M, Au P, Terada T, et al. Damage Tolerance of Alloy 718 Turbine Disc Material[J]. Et Al, 1992.","10.11961/mater0203.MGI.20171221.ds.0036","张瑞杰","摘录","黄淋","2018-01-09",,,,,,"718",,,,,,,,,,,,,,"3℃/min","1h","1032℃",,"4h","843℃","3℃/min","1h","926℃","1.6℃/min","8h","718℃","8h","621℃",,,,,,"593Mpa","25℃","713.089h","650℃",,,,,,,,,,,,,,,,,,,,,,,,,,,,,,,,,,,,,,,,,,,,,
"ObjectId(""5b4c9e1de6b1a81674aab90b"")","0.42",,"0.03",,"18.3","Balance",,"3","5.17","53.2wt.%",,,"0.12",,"1",,,,,,"1.37374%",,,,,,,"",,,,,,,"Chang M, Au P, Terada T, et al. Damage Tolerance of Alloy 718 Turbine Disc Material[J]. Et Al, 1992.","10.11961/mater0203.MGI.20171221.ds.0036","张瑞杰","摘录","黄淋","2018-01-09",,,,,,"718",,,,,,,,,,,,,,"3℃/min","1h","1032℃",,"4h","843℃","3℃/min","1h","926℃","1.6℃/min","8h","718℃","8h","621℃",,,,,,"593Mpa","25℃","535.419h","650℃",,,,,,,,,,,,,,,,,,,,,,,,,,,,,,,,,,,,,,,,,,,,,
"ObjectId(""5b4c9e22e6b1a81674aab90d"")","0.42",,"0.03",,"18.3","Balance",,"3","5.17","53.2wt.%",,,"0.12",,"1",,,,,,"3.367%",,,,,,,"",,,,,,,"Chang M, Au P, Terada T, et al. Damage Tolerance of Alloy 718 Turbine Disc Material[J]. Et Al, 1992.","10.11961/mater0203.MGI.20171221.ds.0036","张瑞杰","摘录","黄淋","2018-01-09",,,,,,"718",,,,,,,,,,,,,,"3℃/min","1h","1032℃",,"4h","843℃","3℃/min","1h","926℃","1.6℃/min","8h","718℃","8h","621℃",,,,,,"593Mpa","25℃","720.205h","650℃",,,,,,,,,,,,,,,,,,,,,,,,,,,,,,,,,,,,,,,,,,,,,
"ObjectId(""5b4c9e2ce6b1a81674aab90f"")","0.42",,"0.03",,"18.3","Balance",,"3","5.17","53.2wt.%",,,"0.12",,"1",,,,,,"0.888889%",,,,,,,"",,,,,,,"Chang M, Au P, Terada T, et al. Damage Tolerance of Alloy 718 Turbine Disc Material[J]. Et Al, 1992.","10.11961/mater0203.MGI.20171221.ds.0036","张瑞杰","摘录","黄淋","2018-01-09",,,,,,"718",,,,,,,,,,,,,,"3℃/min","1h","1032℃",,"4h","843℃","3℃/min","1h","926℃","1.6℃/min","8h","718℃","8h","621℃",,,,,,"593Mpa","25℃","429.431h","650℃",,,,,,,,,,,,,,,,,,,,,,,,,,,,,,,,,,,,,,,,,,,,,
"ObjectId(""5b4c9e31e6b1a81674aab911"")","0.42",,"0.03",,"18.3","Balance",,"3","5.17","53.2wt.%",,,"0.12",,"1",,,,,,"0.457912%",,,,,,,"",,,,,,,"Chang M, Au P, Terada T, et al. Damage Tolerance of Alloy 718 Turbine Disc Material[J]. Et Al, 1992.","10.11961/mater0203.MGI.20171221.ds.0036","张瑞杰","摘录","黄淋","2018-01-09",,,,,,"718",,,,,,,,,,,,,,"3℃/min","1h","1032℃",,"4h","843℃","3℃/min","1h","926℃","1.6℃/min","8h","718℃","8h","621℃",,,,,,"593Mpa","25℃","238.87h","650℃",,,,,,,,,,,,,,,,,,,,,,,,,,,,,,,,,,,,,,,,,,,,,
"ObjectId(""5b4c9e36e6b1a81674aab913"")","0.42",,"0.03",,"18.3","Balance",,"3","5.17","53.2wt.%",,,"0.12",,"1",,,,,,"1.15825%",,,,,,,"",,,,,,,"Chang M, Au P, Terada T, et al. Damage Tolerance of Alloy 718 Turbine Disc Material[J]. Et Al, 1992.","10.11961/mater0203.MGI.20171221.ds.0036","张瑞杰","摘录","黄淋","2018-01-09",,,,,,"718",,,,,,,,,,,,,,"3℃/min","1h","1032℃",,"4h","843℃","3℃/min","1h","926℃","1.6℃/min","8h","718℃","8h","621℃",,,,,,"593Mpa","25℃","499.317h","650℃",,,,,,,,,,,,,,,,,,,,,,,,,,,,,,,,,,,,,,,,,,,,,
"ObjectId(""5b4c9e3de6b1a81674aab915"")","0.42",,"0.03",,"18.3","Balance",,"3","5.17","53.2wt.%",,,"0.12",,"1",,,,,,"0.350168%",,,,,,,"",,,,,,,"Chang M, Au P, Terada T, et al. Damage Tolerance of Alloy 718 Turbine Disc Material[J]. Et Al, 1992.","10.11961/mater0203.MGI.20171221.ds.0036","张瑞杰","摘录","黄淋","2018-01-09",,,,,,"718",,,,,,,,,,,,,,"3℃/min","1h","1032℃",,"4h","843℃","3℃/min","1h","926℃","1.6℃/min","8h","718℃","8h","621℃",,,,,,"593Mpa","25℃","178.549h","650℃",,,,,,,,,,,,,,,,,,,,,,,,,,,,,,,,,,,,,,,,,,,,,
"ObjectId(""5b4c9e42e6b1a81674aab917"")","0.42",,"0.03",,"18.3","Balance",,"3","5.17","53.2wt.%",,,"0.12",,"1",,,,,,"0.296296%",,,,,,,"",,,,,,,"Chang M, Au P, Terada T, et al. Damage Tolerance of Alloy 718 Turbine Disc Material[J]. Et Al, 1992.","10.11961/mater0203.MGI.20171221.ds.0036","张瑞杰","摘录","黄淋","2018-01-09",,,,,,"718",,,,,,,,,,,,,,"3℃/min","1h","1032℃",,"4h","843℃","3℃/min","1h","926℃","1.6℃/min","8h","718℃","8h","621℃",,,,,,"593Mpa","25℃","152.011h","650℃",,,,,,,,,,,,,,,,,,,,,,,,,,,,,,,,,,,,,,,,,,,,,
"ObjectId(""5b4c9e47e6b1a81674aab919"")","0.42",,"0.03",,"18.3","Balance",,"3","5.17","53.2wt.%",,,"0.12",,"1",,,,,,"0.565657%",,,,,,,"",,,,,,,"Chang M, Au P, Terada T, et al. Damage Tolerance of Alloy 718 Turbine Disc Material[J]. Et Al, 1992.","10.11961/mater0203.MGI.20171221.ds.0036","张瑞杰","摘录","黄淋","2018-01-09",,,,,,"718",,,,,,,,,,,,,,"3℃/min","1h","1032℃",,"4h","843℃","3℃/min","1h","926℃","1.6℃/min","8h","718℃","8h","621℃",,,,,,"593Mpa","25℃","313.684h","650℃",,,,,,,,,,,,,,,,,,,,,,,,,,,,,,,,,,,,,,,,,,,,,
"ObjectId(""5b4c9e4ce6b1a81674aab91b"")","0.42",,"0.03",,"18.3","Balance",,"3","5.17","53.2wt.%",,,"0.12",,"1",,,,,,"0.754209%",,,,,,,"",,,,,,,"Chang M, Au P, Terada T, et al. Damage Tolerance of Alloy 718 Turbine Disc Material[J]. Et Al, 1992.","10.11961/mater0203.MGI.20171221.ds.0036","张瑞杰","摘录","黄淋","2018-01-09",,,,,,"718",,,,,,,,,,,,,,"3℃/min","1h","1032℃",,"4h","843℃","3℃/min","1h","926℃","1.6℃/min","8h","718℃","8h","621℃",,,,,,"593Mpa","25℃","373.957h","650℃",,,,,,,,,,,,,,,,,,,,,,,,,,,,,,,,,,,,,,,,,,,,,
"ObjectId(""5b4c9e51e6b1a81674aab91d"")","0.42",,"0.03",,"18.3","Balance",,"3","5.17","53.2wt.%",,,"0.12",,"1",,,,,,"0.565657%",,,,,,,"",,,,,,,"Chang M, Au P, Terada T, et al. Damage Tolerance of Alloy 718 Turbine Disc Material[J]. Et Al, 1992.","10.11961/mater0203.MGI.20171221.ds.0036","张瑞杰","摘录","黄淋","2018-01-09",,,,,,"718",,,,,,,,,,,,,,"3℃/min","1h","1032℃",,"4h","843℃","3℃/min","1h","926℃","1.6℃/min","8h","718℃","8h","621℃",,,,,,"593Mpa","25℃","287.114h","650℃",,,,,,,,,,,,,,,,,,,,,,,,,,,,,,,,,,,,,,,,,,,,,
"ObjectId(""5b4c9e56e6b1a81674aab91f"")","0.42",,"0.03",,"18.3","Balance",,"3","5.17","53.2wt.%",,,"0.12",,"1",,,,,,"0.781145%",,,,,,,"",,,,,,,"Chang M, Au P, Terada T, et al. Damage Tolerance of Alloy 718 Turbine Disc Material[J]. Et Al, 1992.","10.11961/mater0203.MGI.20171221.ds.0036","张瑞杰","摘录","黄淋","2018-01-09",,,,,,"718",,,,,,,,,,,,,,"3℃/min","1h","1032℃",,"4h","843℃","3℃/min","1h","926℃","1.6℃/min","8h","718℃","8h","621℃",,,,,,"593Mpa","25℃","402.926h","650℃",,,,,,,,,,,,,,,,,,,,,,,,,,,,,,,,,,,,,,,,,,,,,
"ObjectId(""5b4c9e5be6b1a81674aab921"")","0.42",,"0.03",,"18.3","Balance",,"3","5.17","53.2wt.%",,,"0.12",,"1",,,,,,"0.430976%",,,,,,,"",,,,,,,"Chang M, Au P, Terada T, et al. Damage Tolerance of Alloy 718 Turbine Disc Material[J]. Et Al, 1992.","10.11961/mater0203.MGI.20171221.ds.0036","张瑞杰","摘录","黄淋","2018-01-09",,,,,,"718",,,,,,,,,,,,,,"3℃/min","1h","1032℃",,"4h","843℃","3℃/min","1h","926℃","1.6℃/min","8h","718℃","8h","621℃",,,,,,"593Mpa","25℃","205.07h","650℃",,,,,,,,,,,,,,,,,,,,,,,,,,,,,,,,,,,,,,,,,,,,,
"ObjectId(""5b4c9e60e6b1a81674aab923"")","0.42",,"0.03",,"18.3","Balance",,"3","5.17","53.2wt.%",,,"0.12",,"1",,,,,,"0.727273%",,,,,,,"",,,,,,,"Chang M, Au P, Terada T, et al. Damage Tolerance of Alloy 718 Turbine Disc Material[J]. Et Al, 1992.","10.11961/mater0203.MGI.20171221.ds.0036","张瑞杰","摘录","黄淋","2018-01-09",,,,,,"718",,,,,,,,,,,,,,"3℃/min","1h","1032℃",,"4h","843℃","3℃/min","1h","926℃","1.6℃/min","8h","718℃","8h","621℃",,,,,,"593Mpa","25℃","354.65h","650℃",,,,,,,,,,,,,,,,,,,,,,,,,,,,,,,,,,,,,,,,,,,,,
"ObjectId(""5b4c9e67e6b1a81674aab925"")","0.42",,"0.03",,"18.3","Balance",,"3","5.17","53.2wt.%",,,"0.12",,"1",,,,,,"0.673401%",,,,,,,"",,,,,,,"Chang M, Au P, Terada T, et al. Damage Tolerance of Alloy 718 Turbine Disc Material[J]. Et Al, 1992.","10.11961/mater0203.MGI.20171221.ds.0036","张瑞杰","摘录","黄淋","2018-01-09",,,,,,"718",,,,,,,,,,,,,,"3℃/min","1h","1032℃",,"4h","843℃","3℃/min","1h","926℃","1.6℃/min","8h","718℃","8h","621℃",,,,,,"593Mpa","25℃","332.943h","650℃",,,,,,,,,,,,,,,,,,,,,,,,,,,,,,,,,,,,,,,,,,,,,
"ObjectId(""5b4c9e6ce6b1a81674aab927"")","0.42",,"0.03",,"18.3","Balance",,"3","5.17","53.2wt.%",,,"0.12",,"1",,,,,,"0.511785%",,,,,,,"",,,,,,,"Chang M, Au P, Terada T, et al. Damage Tolerance of Alloy 718 Turbine Disc Material[J]. Et Al, 1992.","10.11961/mater0203.MGI.20171221.ds.0036","张瑞杰","摘录","黄淋","2018-01-09",,,,,,"718",,,,,,,,,,,,,,"3℃/min","1h","1032℃",,"4h","843℃","3℃/min","1h","926℃","1.6℃/min","8h","718℃","8h","621℃",,,,,,"593Mpa","25℃","265.408h","650℃",,,,,,,,,,,,,,,,,,,,,,,,,,,,,,,,,,,,,,,,,,,,,
"ObjectId(""5b4c9e71e6b1a81674aab929"")","0.42",,"0.03",,"18.3","Balance",,"3","5.17","53.2wt.%",,,"0.12",,"1",,,,,,"1.05051%",,,,,,,"",,,,,,,"Chang M, Au P, Terada T, et al. Damage Tolerance of Alloy 718 Turbine Disc Material[J]. Et Al, 1992.","10.11961/mater0203.MGI.20171221.ds.0036","张瑞杰","摘录","黄淋","2018-01-09",,,,,,"718",,,,,,,,,,,,,,"3℃/min","1h","1032℃",,"4h","843℃","3℃/min","1h","926℃","1.6℃/min","8h","718℃","8h","621℃",,,,,,"593Mpa","25℃","475.227h","650℃",,,,,,,,,,,,,,,,,,,,,,,,,,,,,,,,,,,,,,,,,,,,,
"ObjectId(""5b4c9e76e6b1a81674aab92b"")","0.42",,"0.03",,"18.3","Balance",,"3","5.17","53.2wt.%",,,"0.12",,"1",,,,,,"0.942761%",,,,,,,"",,,,,,,"Chang M, Au P, Terada T, et al. Damage Tolerance of Alloy 718 Turbine Disc Material[J]. Et Al, 1992.","10.11961/mater0203.MGI.20171221.ds.0036","张瑞杰","摘录","黄淋","2018-01-09",,,,,,"718",,,,,,,,,,,,,,"3℃/min","1h","1032℃",,"4h","843℃","3℃/min","1h","926℃","1.6℃/min","8h","718℃","8h","621℃",,,,,,"593Mpa","25℃","453.553h","650℃",,,,,,,,,,,,,,,,,,,,,,,,,,,,,,,,,,,,,,,,,,,,,
"ObjectId(""5b4c9e89e6b1a81674aab931"")","0.42",,"0.03",,"18.3","Balance",,"3","5.17","53.2wt.%",,,"0.12",,"1",,,,,,"0.215488%",,,,,,,"",,,,,,,"Chang M, Au P, Terada T, et al. Damage Tolerance of Alloy 718 Turbine Disc Material[J]. Et Al, 1992.","10.11961/mater0203.MGI.20171221.ds.0036","张瑞杰","摘录","黄淋","2018-01-09",,,,,,"718",,,,,,,,,,,,,,"3℃/min","1h","1032℃",,"4h","843℃","3℃/min","1h","926℃","1.6℃/min","8h","718℃","8h","621℃",,,,,,"593Mpa","25℃","38.5335h","650℃",,,,,,,,,,,,,,,,,,,,,,,,,,,,,,,,,,,,,,,,,,,,,
"ObjectId(""5b4c9e93e6b1a81674aab935"")","0.42",,"0.03",,"18.3","Balance",,"3","5.17","53.2wt.%",,,"0.12",,"1",,,,,,"0.242424%",,,,,,,"",,,,,,,"Chang M, Au P, Terada T, et al. Damage Tolerance of Alloy 718 Turbine Disc Material[J]. Et Al, 1992.","10.11961/mater0203.MGI.20171221.ds.0036","张瑞杰","摘录","黄淋","2018-01-09",,,,,,"718",,,,,,,,,,,,,,"3℃/min","1h","1032℃",,"4h","843℃","3℃/min","1h","926℃","1.6℃/min","8h","718℃","8h","621℃",,,,,,"593Mpa","25℃","91.6573h","650℃",,,,,,,,,,,,,,,,,,,,,,,,,,,,,,,,,,,,,,,,,,,,,
"ObjectId(""5b4c9e98e6b1a81674aab937"")","0.42",,"0.03",,"18.3","Balance",,"3","5.17","53.2wt.%",,,"0.12",,"1",,,,,,"0.188552%",,,,,,,"",,,,,,,"Chang M, Au P, Terada T, et al. Damage Tolerance of Alloy 718 Turbine Disc Material[J]. Et Al, 1992.","10.11961/mater0203.MGI.20171221.ds.0036","张瑞杰","摘录","黄淋","2018-01-09",,,,,,"718",,,,,,,,,,,,,,"3℃/min","1h","1032℃",,"4h","843℃","3℃/min","1h","926℃","1.6℃/min","8h","718℃","8h","621℃",,,,,,"593Mpa","25℃","67.5353h","650℃",,,,,,,,,,,,,,,,,,,,,,,,,,,,,,,,,,,,,,,,,,,,,
"ObjectId(""5b4c9e9de6b1a81674aab939"")","0.42",,"0.03",,"18.3","Balance",,"3","5.17","53.2wt.%",,,"0.12",,"1",,,,,,"0.26936%",,,,,,,"",,,,,,,"Chang M, Au P, Terada T, et al. Damage Tolerance of Alloy 718 Turbine Disc Material[J]. Et Al, 1992.","10.11961/mater0203.MGI.20171221.ds.0036","张瑞杰","摘录","黄淋","2018-01-09",,,,,,"718",,,,,,,,,,,,,,"3℃/min","1h","1032℃",,"4h","843℃","3℃/min","1h","926℃","1.6℃/min","8h","718℃","8h","621℃",,,,,,"593Mpa","25℃","120.627h","650℃",,,,,,,,,,,,,,,,,,,,,,,,,,,,,,,,,,,,,,,,,,,,,
"ObjectId(""5b4c9eb5e6b1a81674aab943"")","0.42",,"0.03",,"18.3","Balance",,"3","5.17","53.2wt.%",,,"0.12",,"1",,,,,,"0.161616%",,,,,,,"",,,,,,,"Chang M, Au P, Terada T, et al. Damage Tolerance of Alloy 718 Turbine Disc Material[J]. Et Al, 1992.","10.11961/mater0203.MGI.20171221.ds.0036","张瑞杰","摘录","黄淋","2018-01-09",,,,,,"718",,,,,,,,,,,,,,"3℃/min","1h","1032℃",,"4h","843℃","3℃/min","1h","926℃","1.6℃/min","8h","718℃","8h","621℃",,,,,,"593Mpa","25℃","9.58051h","650℃",,,,,,,,,,,,,,,,,,,,,,,,,,,,,,,,,,,,,,,,,,,,,
"ObjectId(""5b4ca2a6e6b1a81674aabac1"")","0.42",,"0.03",,"18.3","Balance",,"3","5.17","53.2wt.%",,,"0.12",,"1",,,,,,"4.91377%",,,,,,,"",,,,,,,"Chang M, Au P, Terada T, et al. Damage Tolerance of Alloy 718 Turbine Disc Material[J]. Et Al, 1992.","10.11961/mater0203.MGI.20171221.ds.0036","张瑞杰","摘录","黄淋","2018-01-09",,,,,,"718",,,,,,,,,,,,,,,"1h","955℃","1℃/min","8h","718℃",,"8h","621℃",,,,,,,,,,,"593Mpa","650℃","423.729h","650℃",,,,,,,,,,,,,,,,,,,,,,,,,,,,,,,,,,,,,,,,,,,,,
"ObjectId(""5b4ca2bae6b1a81674aabac9"")","0.42",,"0.03",,"18.3","Balance",,"3","5.17","53.2wt.%",,,"0.12",,"1",,,,,,"4.50953%",,,,,,,"",,,,,,,"Chang M, Au P, Terada T, et al. Damage Tolerance of Alloy 718 Turbine Disc Material[J]. Et Al, 1992.","10.11961/mater0203.MGI.20171221.ds.0036","张瑞杰","摘录","黄淋","2018-01-09",,,,,,"718",,,,,,,,,,,,,,,"1h","955℃","1℃/min","8h","718℃",,"8h","621℃",,,,,,,,,,,"593Mpa","650℃","416.465h","650℃",,,,,,,,,,,,,,,,,,,,,,,,,,,,,,,,,,,,,,,,,,,,,
"ObjectId(""5b4ca2d2e6b1a81674aabad1"")","0.42",,"0.03",,"18.3","Balance",,"3","5.17","53.2wt.%",,,"0.12",,"1",,,,,,"1.00289%",,,,,,,"",,,,,,,"Chang M, Au P, Terada T, et al. Damage Tolerance of Alloy 718 Turbine Disc Material[J]. Et Al, 1992.","10.11961/mater0203.MGI.20171221.ds.0036","张瑞杰","摘录","黄淋","2018-01-09",,,,,,"718",,,,,,,,,,,,,,,"1h","955℃","1℃/min","8h","718℃",,"8h","621℃",,,,,,,,,,,"593Mpa","650℃","232.446h","650℃",,,,,,,,,,,,,,,,,,,,,,,,,,,,,,,,,,,,,,,,,,,,,
"ObjectId(""5b4ca2d7e6b1a81674aabad3"")","0.42",,"0.03",,"18.3","Balance",,"3","5.17","53.2wt.%",,,"0.12",,"1",,,,,,"3.05329%",,,,,,,"",,,,,,,"Chang M, Au P, Terada T, et al. Damage Tolerance of Alloy 718 Turbine Disc Material[J]. Et Al, 1992.","10.11961/mater0203.MGI.20171221.ds.0036","张瑞杰","摘录","黄淋","2018-01-09",,,,,,"718",,,,,,,,,,,,,,,"1h","955℃","1℃/min","8h","718℃",,"8h","621℃",,,,,,,,,,,"593Mpa","650℃","353.511h","650℃",,,,,,,,,,,,,,,,,,,,,,,,,,,,,,,,,,,,,,,,,,,,,
"ObjectId(""5b4ca2dce6b1a81674aabad5"")","0.42",,"0.03",,"18.3","Balance",,"3","5.17","53.2wt.%",,,"0.12",,"1",,,,,,"1.54298%",,,,,,,"",,,,,,,"Chang M, Au P, Terada T, et al. Damage Tolerance of Alloy 718 Turbine Disc Material[J]. Et Al, 1992.","10.11961/mater0203.MGI.20171221.ds.0036","张瑞杰","摘录","黄淋","2018-01-09",,,,,,"718",,,,,,,,,,,,,,,"1h","955℃","1℃/min","8h","718℃",,"8h","621℃",,,,,,,,,,,"593Mpa","650℃","283.293h","650℃",,,,,,,,,,,,,,,,,,,,,,,,,,,,,,,,,,,,,,,,,,,,,
"ObjectId(""5b4ca2e1e6b1a81674aabad7"")","0.42",,"0.03",,"18.3","Balance",,"3","5.17","53.2wt.%",,,"0.12",,"1",,,,,,"1.1379%",,,,,,,"",,,,,,,"Chang M, Au P, Terada T, et al. Damage Tolerance of Alloy 718 Turbine Disc Material[J]. Et Al, 1992.","10.11961/mater0203.MGI.20171221.ds.0036","张瑞杰","摘录","黄淋","2018-01-09",,,,,,"718",,,,,,,,,,,,,,,"1h","955℃","1℃/min","8h","718℃",,"8h","621℃",,,,,,,,,,,"593Mpa","650℃","244.552h","650℃",,,,,,,,,,,,,,,,,,,,,,,,,,,,,,,,,,,,,,,,,,,,,
"ObjectId(""5b4ca2e6e6b1a81674aabad9"")","0.42",,"0.03",,"18.3","Balance",,"3","5.17","53.2wt.%",,,"0.12",,"1",,,,,,"3.43085%",,,,,,,"",,,,,,,"Chang M, Au P, Terada T, et al. Damage Tolerance of Alloy 718 Turbine Disc Material[J]. Et Al, 1992.","10.11961/mater0203.MGI.20171221.ds.0036","张瑞杰","摘录","黄淋","2018-01-09",,,,,,"718",,,,,,,,,,,,,,,"1h","955℃","1℃/min","8h","718℃",,"8h","621℃",,,,,,,,,,,"593Mpa","650℃","370.46h","650℃",,,,,,,,,,,,,,,,,,,,,,,,,,,,,,,,,,,,,,,,,,,,,
"ObjectId(""5b4ca2ebe6b1a81674aabadb"")","0.42",,"0.03",,"18.3","Balance",,"3","5.17","53.2wt.%",,,"0.12",,"1",,,,,,"4.15924%",,,,,,,"",,,,,,,"Chang M, Au P, Terada T, et al. Damage Tolerance of Alloy 718 Turbine Disc Material[J]. Et Al, 1992.","10.11961/mater0203.MGI.20171221.ds.0036","张瑞杰","摘录","黄淋","2018-01-09",,,,,,"718",,,,,,,,,,,,,,,"1h","955℃","1℃/min","8h","718℃",,"8h","621℃",,,,,,,,,,,"593Mpa","650℃","411.622h","650℃",,,,,,,,,,,,,,,,,,,,,,,,,,,,,,,,,,,,,,,,,,,,,
"ObjectId(""5b4ca2efe6b1a81674aabadd"")","0.42",,"0.03",,"18.3","Balance",,"3","5.17","53.2wt.%",,,"0.12",,"1",,,,,,"3.91655%",,,,,,,"",,,,,,,"Chang M, Au P, Terada T, et al. Damage Tolerance of Alloy 718 Turbine Disc Material[J]. Et Al, 1992.","10.11961/mater0203.MGI.20171221.ds.0036","张瑞杰","摘录","黄淋","2018-01-09",,,,,,"718",,,,,,,,,,,,,,,"1h","955℃","1℃/min","8h","718℃",,"8h","621℃",,,,,,,,,,,"593Mpa","650℃","401.937h","650℃",,,,,,,,,,,,,,,,,,,,,,,,,,,,,,,,,,,,,,,,,,,,,
"ObjectId(""5b4ca2f4e6b1a81674aabadf"")","0.42",,"0.03",,"18.3","Balance",,"3","5.17","53.2wt.%",,,"0.12",,"1",,,,,,"3.61973%",,,,,,,"",,,,,,,"Chang M, Au P, Terada T, et al. Damage Tolerance of Alloy 718 Turbine Disc Material[J]. Et Al, 1992.","10.11961/mater0203.MGI.20171221.ds.0036","张瑞杰","摘录","黄淋","2018-01-09",,,,,,"718",,,,,,,,,,,,,,,"1h","955℃","1℃/min","8h","718℃",,"8h","621℃",,,,,,,,,,,"593Mpa","650℃","382.567h","650℃",,,,,,,,,,,,,,,,,,,,,,,,,,,,,,,,,,,,,,,,,,,,,
"ObjectId(""5b4ca2f9e6b1a81674aabae1"")","0.42",,"0.03",,"18.3","Balance",,"3","5.17","53.2wt.%",,,"0.12",,"1",,,,,,"2.05575%",,,,,,,"",,,,,,,"Chang M, Au P, Terada T, et al. Damage Tolerance of Alloy 718 Turbine Disc Material[J]. Et Al, 1992.","10.11961/mater0203.MGI.20171221.ds.0036","张瑞杰","摘录","黄淋","2018-01-09",,,,,,"718",,,,,,,,,,,,,,,"1h","955℃","1℃/min","8h","718℃",,"8h","621℃",,,,,,,,,,,"593Mpa","650℃","319.613h","650℃",,,,,,,,,,,,,,,,,,,,,,,,,,,,,,,,,,,,,,,,,,,,,
"ObjectId(""5b4ca2fee6b1a81674aabae3"")","0.42",,"0.03",,"18.3","Balance",,"3","5.17","53.2wt.%",,,"0.12",,"1",,,,,,"1.8938%",,,,,,,"",,,,,,,"Chang M, Au P, Terada T, et al. Damage Tolerance of Alloy 718 Turbine Disc Material[J]. Et Al, 1992.","10.11961/mater0203.MGI.20171221.ds.0036","张瑞杰","摘录","黄淋","2018-01-09",,,,,,"718",,,,,,,,,,,,,,,"1h","955℃","1℃/min","8h","718℃",,"8h","621℃",,,,,,,,,,,"593Mpa","650℃","307.506h","650℃",,,,,,,,,,,,,,,,,,,,,,,,,,,,,,,,,,,,,,,,,,,,,
"ObjectId(""5b4ca303e6b1a81674aabae5"")","0.42",,"0.03",,"18.3","Balance",,"3","5.17","53.2wt.%",,,"0.12",,"1",,,,,,"1.70493%",,,,,,,"",,,,,,,"Chang M, Au P, Terada T, et al. Damage Tolerance of Alloy 718 Turbine Disc Material[J]. Et Al, 1992.","10.11961/mater0203.MGI.20171221.ds.0036","张瑞杰","摘录","黄淋","2018-01-09",,,,,,"718",,,,,,,,,,,,,,,"1h","955℃","1℃/min","8h","718℃",,"8h","621℃",,,,,,,,,,,"593Mpa","650℃","295.4h","650℃",,,,,,,,,,,,,,,,,,,,,,,,,,,,,,,,,,,,,,,,,,,,,
"ObjectId(""5b4ca308e6b1a81674aabae7"")","0.42",,"0.03",,"18.3","Balance",,"3","5.17","53.2wt.%",,,"0.12",,"1",,,,,,"2.75693%",,,,,,,"",,,,,,,"Chang M, Au P, Terada T, et al. Damage Tolerance of Alloy 718 Turbine Disc Material[J]. Et Al, 1992.","10.11961/mater0203.MGI.20171221.ds.0036","张瑞杰","摘录","黄淋","2018-01-09",,,,,,"718",,,,,,,,,,,,,,,"1h","955℃","1℃/min","8h","718℃",,"8h","621℃",,,,,,,,,,,"593Mpa","650℃","351.09h","650℃",,,,,,,,,,,,,,,,,,,,,,,,,,,,,,,,,,,,,,,,,,,,,
"ObjectId(""5b4ca30de6b1a81674aabae9"")","0.42",,"0.03",,"18.3","Balance",,"3","5.17","53.2wt.%",,,"0.12",,"1",,,,,,"2.48711%",,,,,,,"",,,,,,,"Chang M, Au P, Terada T, et al. Damage Tolerance of Alloy 718 Turbine Disc Material[J]. Et Al, 1992.","10.11961/mater0203.MGI.20171221.ds.0036","张瑞杰","摘录","黄淋","2018-01-09",,,,,,"718",,,,,,,,,,,,,,,"1h","955℃","1℃/min","8h","718℃",,"8h","621℃",,,,,,,,,,,"593Mpa","650℃","334.14h","650℃",,,,,,,,,,,,,,,,,,,,,,,,,,,,,,,,,,,,,,,,,,,,,
"ObjectId(""5b4ca312e6b1a81674aabaeb"")","0.42",,"0.03",,"18.3","Balance",,"3","5.17","53.2wt.%",,,"0.12",,"1",,,,,,"1.27323%",,,,,,,"",,,,,,,"Chang M, Au P, Terada T, et al. Damage Tolerance of Alloy 718 Turbine Disc Material[J]. Et Al, 1992.","10.11961/mater0203.MGI.20171221.ds.0036","张瑞杰","摘录","黄淋","2018-01-09",,,,,,"718",,,,,,,,,,,,,,,"1h","955℃","1℃/min","8h","718℃",,"8h","621℃",,,,,,,,,,,"593Mpa","650℃","268.765h","650℃",,,,,,,,,,,,,,,,,,,,,,,,,,,,,,,,,,,,,,,,,,,,,
"ObjectId(""5b4ca317e6b1a81674aabaed"")","0.42",,"0.03",,"18.3","Balance",,"3","5.17","53.2wt.%",,,"0.12",,"1",,,,,,"2.24456%",,,,,,,"",,,,,,,"Chang M, Au P, Terada T, et al. Damage Tolerance of Alloy 718 Turbine Disc Material[J]. Et Al, 1992.","10.11961/mater0203.MGI.20171221.ds.0036","张瑞杰","摘录","黄淋","2018-01-09",,,,,,"718",,,,,,,,,,,,,,,"1h","955℃","1℃/min","8h","718℃",,"8h","621℃",,,,,,,,,,,"593Mpa","650℃","329.298h","650℃",,,,,,,,,,,,,,,,,,,,,,,,,,,,,,,,,,,,,,,,,,,,,
"ObjectId(""5b4ca320e6b1a81674aabaef"")","0.42",,"0.03",,"18.3","Balance",,"3","5.17","53.2wt.%",,,"0.12",,"1",,,,,,"0.786428%",,,,,,,"",,,,,,,"Chang M, Au P, Terada T, et al. Damage Tolerance of Alloy 718 Turbine Disc Material[J]. Et Al, 1992.","10.11961/mater0203.MGI.20171221.ds.0036","张瑞杰","摘录","黄淋","2018-01-09",,,,,,"718",,,,,,,,,,,,,,,"1h","955℃","1℃/min","8h","718℃",,"8h","621℃",,,,,,,,,,,"593Mpa","650℃","196.126h","650℃",,,,,,,,,,,,,,,,,,,,,,,,,,,,,,,,,,,,,,,,,,,,,
"ObjectId(""5b4ca325e6b1a81674aabaf1"")","0.42",,"0.03",,"18.3","Balance",,"3","5.17","53.2wt.%",,,"0.12",,"1",,,,,,"7.82488%",,,,,,,"",,,,,,,"Chang M, Au P, Terada T, et al. Damage Tolerance of Alloy 718 Turbine Disc Material[J]. Et Al, 1992.","10.11961/mater0203.MGI.20171221.ds.0036","张瑞杰","摘录","黄淋","2018-01-09",,,,,,"718",,,,,,,,,,,,,,,"1h","955℃","1℃/min","8h","718℃",,"8h","621℃",,,,,,,,,,,"593Mpa","525℃","498.789h","650℃",,,,,,,,,,,,,,,,,,,,,,,,,,,,,,,,,,,,,,,,,,,,,
"ObjectId(""5b4ca32ae6b1a81674aabaf3"")","0.42",,"0.03",,"18.3","Balance",,"3","5.17","53.2wt.%",,,"0.12",,"1",,,,,,"0.513806%",,,,,,,"",,,,,,,"Chang M, Au P, Terada T, et al. Damage Tolerance of Alloy 718 Turbine Disc Material[J]. Et Al, 1992.","10.11961/mater0203.MGI.20171221.ds.0036","张瑞杰","摘录","黄淋","2018-01-09",,,,,,"718",,,,,,,,,,,,,,,"1h","955℃","1℃/min","8h","718℃",,"8h","621℃",,,,,,,,,,,"593Mpa","650℃","75.0605h","650℃",,,,,,,,,,,,,,,,,,,,,,,,,,,,,,,,,,,,,,,,,,,,,
"ObjectId(""5b4ca32fe6b1a81674aabaf5"")","0.42",,"0.03",,"18.3","Balance",,"3","5.17","53.2wt.%",,,"0.12",,"1",,,,,,"0.677575%",,,,,,,"",,,,,,,"Chang M, Au P, Terada T, et al. Damage Tolerance of Alloy 718 Turbine Disc Material[J]. Et Al, 1992.","10.11961/mater0203.MGI.20171221.ds.0036","张瑞杰","摘录","黄淋","2018-01-09",,,,,,"718",,,,,,,,,,,,,,,"1h","955℃","1℃/min","8h","718℃",,"8h","621℃",,,,,,,,,,,"593Mpa","650℃","154.964h","650℃",,,,,,,,,,,,,,,,,,,,,,,,,,,,,,,,,,,,,,,,,,,,,
"ObjectId(""5b4ca334e6b1a81674aabaf7"")","0.42",,"0.03",,"18.3","Balance",,"3","5.17","53.2wt.%",,,"0.12",,"1",,,,,,"0.732034%",,,,,,,"",,,,,,,"Chang M, Au P, Terada T, et al. Damage Tolerance of Alloy 718 Turbine Disc Material[J]. Et Al, 1992.","10.11961/mater0203.MGI.20171221.ds.0036","张瑞杰","摘录","黄淋","2018-01-09",,,,,,"718",,,,,,,,,,,,,,,"1h","955℃","1℃/min","8h","718℃",,"8h","621℃",,,,,,,,,,,"593Mpa","650℃","176.755h","650℃",,,,,,,,,,,,,,,,,,,,,,,,,,,,,,,,,,,,,,,,,,,,,
"ObjectId(""5b4ca339e6b1a81674aabaf9"")","0.42",,"0.03",,"18.3","Balance",,"3","5.17","53.2wt.%",,,"0.12",,"1",,,,,,"0.568461%",,,,,,,"",,,,,,,"Chang M, Au P, Terada T, et al. Damage Tolerance of Alloy 718 Turbine Disc Material[J]. Et Al, 1992.","10.11961/mater0203.MGI.20171221.ds.0036","张瑞杰","摘录","黄淋","2018-01-09",,,,,,"718",,,,,,,,,,,,,,,"1h","955℃","1℃/min","8h","718℃",,"8h","621℃",,,,,,,,,,,"593Mpa","650℃","104.116h","650℃",,,,,,,,,,,,,,,,,,,,,,,,,,,,,,,,,,,,,,,,,,,,,
"ObjectId(""5b4ca33ee6b1a81674aabafb"")","0.42",,"0.03",,"18.3","Balance",,"3","5.17","53.2wt.%",,,"0.12",,"1",,,,,,"7.15135%",,,,,,,"",,,,,,,"Chang M, Au P, Terada T, et al. Damage Tolerance of Alloy 718 Turbine Disc Material[J]. Et Al, 1992.","10.11961/mater0203.MGI.20171221.ds.0036","张瑞杰","摘录","黄淋","2018-01-09",,,,,,"718",,,,,,,,,,,,,,,"1h","955℃","1℃/min","8h","718℃",,"8h","621℃",,,,,,,,,,,"593Mpa","525℃","493.947h","650℃",,,,,,,,,,,,,,,,,,,,,,,,,,,,,,,,,,,,,,,,,,,,,
"ObjectId(""5b4ca343e6b1a81674aabafd"")","0.42",,"0.03",,"18.3","Balance",,"3","5.17","53.2wt.%",,,"0.12",,"1",,,,,,"0.840887%",,,,,,,"",,,,,,,"Chang M, Au P, Terada T, et al. Damage Tolerance of Alloy 718 Turbine Disc Material[J]. Et Al, 1992.","10.11961/mater0203.MGI.20171221.ds.0036","张瑞杰","摘录","黄淋","2018-01-09",,,,,,"718",,,,,,,,,,,,,,,"1h","955℃","1℃/min","8h","718℃",,"8h","621℃",,,,,,,,,,,"593Mpa","650℃","217.918h","650℃",,,,,,,,,,,,,,,,,,,,,,,,,,,,,,,,,,,,,,,,,,,,,
"ObjectId(""5b4ca348e6b1a81674aabaff"")","0.42",,"0.03",,"18.3","Balance",,"3","5.17","53.2wt.%",,,"0.12",,"1",,,,,,"0.404693%",,,,,,,"",,,,,,,"Chang M, Au P, Terada T, et al. Damage Tolerance of Alloy 718 Turbine Disc Material[J]. Et Al, 1992.","10.11961/mater0203.MGI.20171221.ds.0036","张瑞杰","摘录","黄淋","2018-01-09",,,,,,"718",,,,,,,,,,,,,,,"1h","955℃","1℃/min","8h","718℃",,"8h","621℃",,,,,,,,,,,"593Mpa","650℃","24.2131h","650℃",,,,,,,,,,,,,,,,,,,,,,,,,,,,,,,,,,,,,,,,,,,,,
"ObjectId(""5b4ca34de6b1a81674aabb01"")","0.42",,"0.03",,"18.3","Balance",,"3","5.17","53.2wt.%",,,"0.12",,"1",,,,,,"0.59631%",,,,,,,"",,,,,,,"Chang M, Au P, Terada T, et al. Damage Tolerance of Alloy 718 Turbine Disc Material[J]. Et Al, 1992.","10.11961/mater0203.MGI.20171221.ds.0036","张瑞杰","摘录","黄淋","2018-01-09",,,,,,"718",,,,,,,,,,,,,,,"1h","955℃","1℃/min","8h","718℃",,"8h","621℃",,,,,,,,,,,"593Mpa","650℃","138.015h","650℃",,,,,,,,,,,,,,,,,,,,,,,,,,,,,,,,,,,,,,,,,,,,,
"ObjectId(""5b4ca352e6b1a81674aabb03"")","0.42",,"0.03",,"18.3","Balance",,"3","5.17","53.2wt.%",,,"0.12",,"1",,,,,,"7.47458%",,,,,,,"",,,,,,,"Chang M, Au P, Terada T, et al. Damage Tolerance of Alloy 718 Turbine Disc Material[J]. Et Al, 1992.","10.11961/mater0203.MGI.20171221.ds.0036","张瑞杰","摘录","黄淋","2018-01-09",,,,,,"718",,,,,,,,,,,,,,,"1h","955℃","1℃/min","8h","718℃",,"8h","621℃",,,,,,,,,,,"593Mpa","525℃","493.947h","650℃",,,,,,,,,,,,,,,,,,,,,,,,,,,,,,,,,,,,,,,,,,,,,
"ObjectId(""5b4ca357e6b1a81674aabb05"")","0.42",,"0.03",,"18.3","Balance",,"3","5.17","53.2wt.%",,,"0.12",,"1",,,,,,"6.8818%",,,,,,,"",,,,,,,"Chang M, Au P, Terada T, et al. Damage Tolerance of Alloy 718 Turbine Disc Material[J]. Et Al, 1992.","10.11961/mater0203.MGI.20171221.ds.0036","张瑞杰","摘录","黄淋","2018-01-09",,,,,,"718",,,,,,,,,,,,,,,"1h","955℃","1℃/min","8h","718℃",,"8h","621℃",,,,,,,,,,,"593Mpa","525℃","486.683h","650℃",,,,,,,,,,,,,,,,,,,,,,,,,,,,,,,,,,,,,,,,,,,,,
"ObjectId(""5b4ca35ce6b1a81674aabb07"")","0.42",,"0.03",,"18.3","Balance",,"3","5.17","53.2wt.%",,,"0.12",,"1",,,,,,"0.459478%",,,,,,,"",,,,,,,"Chang M, Au P, Terada T, et al. Damage Tolerance of Alloy 718 Turbine Disc Material[J]. Et Al, 1992.","10.11961/mater0203.MGI.20171221.ds.0036","张瑞杰","摘录","黄淋","2018-01-09",,,,,,"718",,,,,,,,,,,,,,,"1h","955℃","1℃/min","8h","718℃",,"8h","621℃",,,,,,,,,,,"593Mpa","650℃","58.1114h","650℃",,,,,,,,,,,,,,,,,,,,,,,,,,,,,,,,,,,,,,,,,,,,,
"ObjectId(""5b4ca361e6b1a81674aabb09"")","0.42",,"0.03",,"18.3","Balance",,"3","5.17","53.2wt.%",,,"0.12",,"1",,,,,,"6.58543%",,,,,,,"",,,,,,,"Chang M, Au P, Terada T, et al. Damage Tolerance of Alloy 718 Turbine Disc Material[J]. Et Al, 1992.","10.11961/mater0203.MGI.20171221.ds.0036","张瑞杰","摘录","黄淋","2018-01-09",,,,,,"718",,,,,,,,,,,,,,,"1h","955℃","1℃/min","8h","718℃",,"8h","621℃",,,,,,,,,,,"593Mpa","525℃","484.262h","650℃",,,,,,,,,,,,,,,,,,,,,,,,,,,,,,,,,,,,,,,,,,,,,
"ObjectId(""5b4ca366e6b1a81674aabb0b"")","0.42",,"0.03",,"18.3","Balance",,"3","5.17","53.2wt.%",,,"0.12",,"1",,,,,,"6.31607%",,,,,,,"",,,,,,,"Chang M, Au P, Terada T, et al. Damage Tolerance of Alloy 718 Turbine Disc Material[J]. Et Al, 1992.","10.11961/mater0203.MGI.20171221.ds.0036","张瑞杰","摘录","黄淋","2018-01-09",,,,,,"718",,,,,,,,,,,,,,,"1h","955℃","1℃/min","8h","718℃",,"8h","621℃",,,,,,,,,,,"593Mpa","525℃","484.262h","650℃",,,,,,,,,,,,,,,,,,,,,,,,,,,,,,,,,,,,,,,,,,,,,
