Repository: wujunming1/superalloy-project

File: 国际高温合金会议论文和数据/数据汇总/力学性能/mechanicproperty_totalelongation.csv (part 4 of 11)
,,,,,,,,"ObjectId(""5b4cff11e6b1a819a85d7db3"")","12",,"1.5",,"62.46wt.%","5",,,,,,,"0.04",,,"4","5","10",,,,,,,"3.25248%",,,,,"0.5h","1200℃","20℃/min","10h","1338℃","1h","1325℃",,,"1h","1332℃",,,,,"",,,,,,,,,,,,"Wilson B C, Fuchs G E. The Effect of Composition, Misfit, and Heat Treatment on the Primary Creep Behavior of Single Crystal Nickel Base Superalloys PWA 1480 and PWA 1484[C]// Superalloys. 2008:149-158.","10.11961/mater0203.MGI.20171221.ds.0054","尹海清","摘录","史政涛","2018-01-09","704℃",,,,,,,"PWA 1480",,,,,,,,,,,,,,,,,,,,,,,,,,,,,,,,,,,,,,,,,,,,,,,,,,,,,,,,,,,,,,,,"704℃",,"862Mpa","360.68h",,,,,,,,
,,,,,,,,"ObjectId(""5b4cff16e6b1a819a85d7db5"")","12",,"1.5",,"62.46wt.%","5",,,,,,,"0.04",,,"4","5","10",,,,,,,"4.39537%",,,,,"0.5h","1200℃","20℃/min","10h","1338℃","1h","1325℃",,,"1h","1332℃",,,,,"",,,,,,,,,,,,"Wilson B C, Fuchs G E. The Effect of Composition, Misfit, and Heat Treatment on the Primary Creep Behavior of Single Crystal Nickel Base Superalloys PWA 1480 and PWA 1484[C]// Superalloys. 2008:149-158.","10.11961/mater0203.MGI.20171221.ds.0054","尹海清","摘录","史政涛","2018-01-09","704℃",,,,,,,"PWA 1480",,,,,,,,,,,,,,,,,,,,,,,,,,,,,,,,,,,,,,,,,,,,,,,,,,,,,,,,,,,,,,,,"704℃",,"862Mpa","463.701h",,,,,,,,
,,,,,,,,"ObjectId(""5b4cff1be6b1a819a85d7db7"")","12",,"1.5",,"62.46wt.%","5",,,,,,,"0.04",,,"4","5","10",,,,,,,"1.3298%",,,,,"0.5h","1200℃","20℃/min","10h","1338℃","1h","1325℃",,,"1h","1332℃",,,,,"",,,,,,,,,,,,"Wilson B C, Fuchs G E. The Effect of Composition, Misfit, and Heat Treatment on the Primary Creep Behavior of Single Crystal Nickel Base Superalloys PWA 1480 and PWA 1484[C]// Superalloys. 2008:149-158.","10.11961/mater0203.MGI.20171221.ds.0054","尹海清","摘录","史政涛","2018-01-09",,"871℃",,,,,,"PWA 1480",,,,,,,,,,,,,,,,,,,,,,,,,,,,,,,,,,,,,,,,,,,,,,,,,,,,,,,,,,,,,,,,"704℃",,"862Mpa","102.994h",,,,,,,,
,,,,,,,,"ObjectId(""5b4cff20e6b1a819a85d7db9"")","12",,"1.5",,"62.46wt.%","5",,,,,,,"0.04",,,"4","5","10",,,,,,,"0.566684%",,,,,"0.5h","1200℃","20℃/min","10h","1338℃","1h","1325℃",,,"1h","1332℃",,,,,"",,,,,,,,,,,,"Wilson B C, Fuchs G E. The Effect of Composition, Misfit, and Heat Treatment on the Primary Creep Behavior of Single Crystal Nickel Base Superalloys PWA 1480 and PWA 1484[C]// Superalloys. 2008:149-158.","10.11961/mater0203.MGI.20171221.ds.0054","尹海清","摘录","史政涛","2018-01-09","704℃",,,,,,,"PWA 1480",,,,,,,,,,,,,,,,,,,,,,,,,,,,,,,,,,,,,,,,,,,,,,,,,,,,,,,,,,,,,,,,"704℃",,"862Mpa","28.5812h",,,,,,,,
,,,,,,,,"ObjectId(""5b4cff25e6b1a819a85d7dbb"")","12",,"1.5",,"62.46wt.%","5",,,,,,,"0.04",,,"4","5","10",,,,,,,"16.9969%",,,,,"0.5h","1200℃","20℃/min","10h","1338℃","1h","1325℃",,,"1h","1332℃",,,,,"",,,,,,,,,,,,"Wilson B C, Fuchs G E. The Effect of Composition, Misfit, and Heat Treatment on the Primary Creep Behavior of Single Crystal Nickel Base Superalloys PWA 1480 and PWA 1484[C]// Superalloys. 2008:149-158.","10.11961/mater0203.MGI.20171221.ds.0054","尹海清","摘录","史政涛","2018-01-09","704℃",,,,,,,"PWA 1480",,,,,,,,,,,,,,,,,,,,,,,,,,,,,,,,,,,,,,,,,,,,,,,,,,,,,,,,,,,,,,,,"704℃",,"862Mpa","840.239h",,,,,,,,
,,,,,,,,"ObjectId(""5b4cff2ae6b1a819a85d7dbd"")","12",,"1.5",,"62.46wt.%","5",,,,,,,"0.04",,,"4","5","10",,,,,,,"7.80023%",,,,,"0.5h","1200℃","20℃/min","10h","1338℃","1h","1325℃",,,"1h","1332℃",,,,,"",,,,,,,,,,,,"Wilson B C, Fuchs G E. The Effect of Composition, Misfit, and Heat Treatment on the Primary Creep Behavior of Single Crystal Nickel Base Superalloys PWA 1480 and PWA 1484[C]// Superalloys. 2008:149-158.","10.11961/mater0203.MGI.20171221.ds.0054","尹海清","摘录","史政涛","2018-01-09","704℃",,,,,,,"PWA 1480",,,,,,,,,,,,,,,,,,,,,,,,,,,,,,,,,,,,,,,,,,,,,,,,,,,,,,,,,,,,,,,,"704℃",,"862Mpa","658.118h",,,,,,,,
,,,,,,,,"ObjectId(""5b4cff2fe6b1a819a85d7dbf"")","12",,"1.5",,"62.46wt.%","5",,,,,,,"0.04",,,"4","5","10",,,,,,,"2.29531%",,,,,"0.5h","1200℃","20℃/min","10h","1338℃","1h","1325℃",,,"1h","1332℃",,,,,"",,,,,,,,,,,,"Wilson B C, Fuchs G E. The Effect of Composition, Misfit, and Heat Treatment on the Primary Creep Behavior of Single Crystal Nickel Base Superalloys PWA 1480 and PWA 1484[C]// Superalloys. 2008:149-158.","10.11961/mater0203.MGI.20171221.ds.0054","尹海清","摘录","史政涛","2018-01-09","704℃",,,,,,,"PWA 1480",,,,,,,,,,,,,,,,,,,,,,,,,,,,,,,,,,,,,,,,,,,,,,,,,,,,,,,,,,,,,,,,"704℃",,"862Mpa","251.9h",,,,,,,,
,,,,,,,,"ObjectId(""5b4cff34e6b1a819a85d7dc1"")","12",,"1.5",,"62.46wt.%","5",,,,,,,"0.04",,,"4","5","10",,,,,,,"1.13694%",,,,,"0.5h","1200℃","20℃/min","10h","1338℃","1h","1325℃",,,"1h","1332℃",,,,,"",,,,,,,,,,,,"Wilson B C, Fuchs G E. The Effect of Composition, Misfit, and Heat Treatment on the Primary Creep Behavior of Single Crystal Nickel Base Superalloys PWA 1480 and PWA 1484[C]// Superalloys. 2008:149-158.","10.11961/mater0203.MGI.20171221.ds.0054","尹海清","摘录","史政涛","2018-01-09","704℃",,,,,,,"PWA 1480",,,,,,,,,,,,,,,,,,,,,,,,,,,,,,,,,,,,,,,,,,,,,,,,,,,,,,,,,,,,,,,,"704℃",,"862Mpa","74.3594h",,,,,,,,
,,,,,,,,"ObjectId(""5b4cff38e6b1a819a85d7dc3"")","12",,"1.5",,"62.46wt.%","5",,,,,,,"0.04",,,"4","5","10",,,,,,,"0.755975%",,,,,"0.5h","1200℃","20℃/min","10h","1338℃","1h","1325℃",,,"1h","1332℃",,,,,"",,,,,,,,,,,,"Wilson B C, Fuchs G E. The Effect of Composition, Misfit, and Heat Treatment on the Primary Creep Behavior of Single Crystal Nickel Base Superalloys PWA 1480 and PWA 1484[C]// Superalloys. 2008:149-158.","10.11961/mater0203.MGI.20171221.ds.0054","尹海清","摘录","史政涛","2018-01-09",,"871℃",,,,,,"PWA 1480",,,,,,,,,,,,,,,,,,,,,,,,,,,,,,,,,,,,,,,,,,,,,,,,,,,,,,,,,,,,,,,,"704℃",,"862Mpa","40.019h",,,,,,,,
,,,,,,,,"ObjectId(""5b4cff3de6b1a819a85d7dc5"")","12",,"1.5",,"62.46wt.%","5",,,,,,,"0.04",,,"4","5","10",,,,,,,"1.52505%",,,,,"0.5h","1200℃","20℃/min","10h","1338℃","1h","1325℃",,,"1h","1332℃",,,,,"",,,,,,,,,,,,"Wilson B C, Fuchs G E. The Effect of Composition, Misfit, and Heat Treatment on the Primary Creep Behavior of Single Crystal Nickel Base Superalloys PWA 1480 and PWA 1484[C]// Superalloys. 2008:149-158.","10.11961/mater0203.MGI.20171221.ds.0054","尹海清","摘录","史政涛","2018-01-09","704℃",,,,,,,"PWA 1480",,,,,,,,,,,,,,,,,,,,,,,,,,,,,,,,,,,,,,,,,,,,,,,,,,,,,,,,,,,,,,,,"704℃",,"862Mpa","143.094h",,,,,,,,
,,,,,,,,"ObjectId(""5b4cff43e6b1a819a85d7dc7"")","12",,"1.5",,"62.46wt.%","5",,,,,,,"0.04",,,"4","5","10",,,,,,,"5.91446%",,,,,"0.5h","1200℃","20℃/min","10h","1338℃","1h","1325℃",,,"1h","1332℃",,,,,"",,,,,,,,,,,,"Wilson B C, Fuchs G E. The Effect of Composition, Misfit, and Heat Treatment on the Primary Creep Behavior of Single Crystal Nickel Base Superalloys PWA 1480 and PWA 1484[C]// Superalloys. 2008:149-158.","10.11961/mater0203.MGI.20171221.ds.0054","尹海清","摘录","史政涛","2018-01-09","704℃",,,,,,,"PWA 1480",,,,,,,,,,,,,,,,,,,,,,,,,,,,,,,,,,,,,,,,,,,,,,,,,,,,,,,,,,,,,,,,"704℃",,"862Mpa","578.133h",,,,,,,,
,,,,,,,,"ObjectId(""5b4cff48e6b1a819a85d7dc9"")","12",,"1.5",,"62.46wt.%","5",,,,,,,"0.04",,,"4","5","10",,,,,,,"10.6241%",,,,,"0.5h","1200℃","20℃/min","10h","1338℃","1h","1325℃",,,"1h","1332℃",,,,,"",,,,,,,,,,,,"Wilson B C, Fuchs G E. The Effect of Composition, Misfit, and Heat Treatment on the Primary Creep Behavior of Single Crystal Nickel Base Superalloys PWA 1480 and PWA 1484[C]// Superalloys. 2008:149-158.","10.11961/mater0203.MGI.20171221.ds.0054","尹海清","摘录","史政涛","2018-01-09","704℃",,,,,,,"PWA 1480",,,,,,,,,,,,,,,,,,,,,,,,,,,,,,,,,,,,,,,,,,,,,,,,,,,,,,,,,,,,,,,,"704℃",,"862Mpa","755.165h",,,,,,,,
,,,,,,,,"ObjectId(""5b4cff4de6b1a819a85d7dcb"")","12",,"1.5",,"62.46wt.%","5",,,,,,,"0.04",,,"4","5","10",,,,,,,"1.89649%",,,,,"0.5h","1200℃","20℃/min","10h","1338℃","1h","1325℃",,,"1h","1332℃",,,,,"",,,,,,,,,,,,"Wilson B C, Fuchs G E. The Effect of Composition, Misfit, and Heat Treatment on the Primary Creep Behavior of Single Crystal Nickel Base Superalloys PWA 1480 and PWA 1484[C]// Superalloys. 2008:149-158.","10.11961/mater0203.MGI.20171221.ds.0054","尹海清","摘录","史政涛","2018-01-09",,"871℃",,,,,,"PWA 1480",,,,,,,,,,,,,,,,,,,,,,,,,,,,,,,,,,,,,,,,,,,,,,,,,,,,,,,,,,,,,,,,"704℃",,"862Mpa","131.575h",,,,,,,,
,,,,,,,,"ObjectId(""5b4cff52e6b1a819a85d7dcd"")","12",,"1.5",,"62.46wt.%","5",,,,,,,"0.04",,,"4","5","10",,,,,,,"14.5623%",,,,,"0.5h","1200℃","20℃/min","10h","1338℃","1h","1325℃",,,"1h","1332℃",,,,,"",,,,,,,,,,,,"Wilson B C, Fuchs G E. The Effect of Composition, Misfit, and Heat Treatment on the Primary Creep Behavior of Single Crystal Nickel Base Superalloys PWA 1480 and PWA 1484[C]// Superalloys. 2008:149-158.","10.11961/mater0203.MGI.20171221.ds.0054","尹海清","摘录","史政涛","2018-01-09","704℃",,,,,,,"PWA 1480",,,,,,,,,,,,,,,,,,,,,,,,,,,,,,,,,,,,,,,,,,,,,,,,,,,,,,,,,,,,,,,,"704℃",,"862Mpa","817.658h",,,,,,,,
,,,,,,,,"ObjectId(""5b4cff57e6b1a819a85d7dcf"")","3",,"0.1",,"59.28wt.%","10",,"5.6",,"5",,,"0.02","9",,"6",,"2",,,,,,,"35.7189%",,,,,"0.5h","1200℃","20℃/min","10h","1338℃","1h","1325℃",,,"1h","1332℃",,,,,"",,,,,,,,,,,,"Wilson B C, Fuchs G E. The Effect of Composition, Misfit, and Heat Treatment on the Primary Creep Behavior of Single Crystal Nickel Base Superalloys PWA 1480 and PWA 1484[C]// Superalloys. 2008:149-158.","10.11961/mater0203.MGI.20171221.ds.0054","尹海清","摘录","史政涛","2018-01-09","704℃",,,,,,,"PWA 1484",,,,,,,,,,,,,,,,,,,,,,,,,,,,,,,,,,,,,,,,,,,,,,,,,,,,,,,,,,,,,,,,"704℃",,"862Mpa","86.6008h",,,,,,,,
,,,,,,,,"ObjectId(""5b4cff60e6b1a819a85d7dd1"")","3",,"0.1",,"59.28wt.%","10",,"5.6",,"5",,,"0.02","9",,"6",,"2",,,,,,,"4.49061%",,,,,"0.5h","1200℃","20℃/min","10h","1338℃","1h","1325℃",,,"1h","1332℃",,,,,"",,,,,,,,,,,,"Wilson B C, Fuchs G E. The Effect of Composition, Misfit, and Heat Treatment on the Primary Creep Behavior of Single Crystal Nickel Base Superalloys PWA 1480 and PWA 1484[C]// Superalloys. 2008:149-158.","10.11961/mater0203.MGI.20171221.ds.0054","尹海清","摘录","史政涛","2018-01-09",,"871℃",,,,,,"PWA 1484",,,,,,,,,,,,,,,,,,,,,,,,,,,,,,,,,,,,,,,,,,,,,,,,,,,,,,,,,,,,,,,,"704℃",,"862Mpa","22.2864h",,,,,,,,
,,,,,,,,"ObjectId(""5b4cff65e6b1a819a85d7dd3"")","3",,"0.1",,"59.28wt.%","10",,"5.6",,"5",,,"0.02","9",,"6",,"2",,,,,,,"29.9223%",,,,,"0.5h","1200℃","20℃/min","10h","1338℃","1h","1325℃",,,"1h","1332℃",,,,,"",,,,,,,,,,,,"Wilson B C, Fuchs G E. The Effect of Composition, Misfit, and Heat Treatment on the Primary Creep Behavior of Single Crystal Nickel Base Superalloys PWA 1480 and PWA 1484[C]// Superalloys. 2008:149-158.","10.11961/mater0203.MGI.20171221.ds.0054","尹海清","摘录","史政涛","2018-01-09","704℃",,,,,,,"PWA 1484",,,,,,,,,,,,,,,,,,,,,,,,,,,,,,,,,,,,,,,,,,,,,,,,,,,,,,,,,,,,,,,,"704℃",,"862Mpa","75.9665h",,,,,,,,
,,,,,,,,"ObjectId(""5b4cff6ae6b1a819a85d7dd5"")","3",,"0.1",,"59.28wt.%","10",,"5.6",,"5",,,"0.02","9",,"6",,"2",,,,,,,"1.49885%",,,,,"0.5h","1200℃","20℃/min","10h","1338℃","1h","1325℃",,,"1h","1332℃",,,,,"",,,,,,,,,,,,"Wilson B C, Fuchs G E. The Effect of Composition, Misfit, and Heat Treatment on the Primary Creep Behavior of Single Crystal Nickel Base Superalloys PWA 1480 and PWA 1484[C]// Superalloys. 2008:149-158.","10.11961/mater0203.MGI.20171221.ds.0054","尹海清","摘录","史政涛","2018-01-09",,"871℃",,,,,,"PWA 1484",,,,,,,,,,,,,,,,,,,,,,,,,,,,,,,,,,,,,,,,,,,,,,,,,,,,,,,,,,,,,,,,"704℃",,"862Mpa","16.9826h",,,,,,,,
,,,,,,,,"ObjectId(""5b4cff6fe6b1a819a85d7dd7"")","3",,"0.1",,"59.28wt.%","10",,"5.6",,"5",,,"0.02","9",,"6",,"2",,,,,,,"9.35028%",,,,,"0.5h","1200℃","20℃/min","10h","1338℃","1h","1325℃",,,"1h","1332℃",,,,,"",,,,,,,,,,,,"Wilson B C, Fuchs G E. The Effect of Composition, Misfit, and Heat Treatment on the Primary Creep Behavior of Single Crystal Nickel Base Superalloys PWA 1480 and PWA 1484[C]// Superalloys. 2008:149-158.","10.11961/mater0203.MGI.20171221.ds.0054","尹海清","摘录","史政涛","2018-01-09","704℃",,,,,,,"PWA 1484",,,,,,,,,,,,,,,,,,,,,,,,,,,,,,,,,,,,,,,,,,,,,,,,,,,,,,,,,,,,,,,,"704℃",,"862Mpa","21.5899h",,,,,,,,
,,,,,,,,"ObjectId(""5b4cff74e6b1a819a85d7dd9"")","3",,"0.1",,"59.28wt.%","10",,"5.6",,"5",,,"0.02","9",,"6",,"2",,,,,,,"19.4446%",,,,,"0.5h","1200℃","20℃/min","10h","1338℃","1h","1325℃",,,"1h","1332℃",,,,,"",,,,,,,,,,,,"Wilson B C, Fuchs G E. The Effect of Composition, Misfit, and Heat Treatment on the Primary Creep Behavior of Single Crystal Nickel Base Superalloys PWA 1480 and PWA 1484[C]// Superalloys. 2008:149-158.","10.11961/mater0203.MGI.20171221.ds.0054","尹海清","摘录","史政涛","2018-01-09",,"871℃",,,,,,"PWA 1484",,,,,,,,,,,,,,,,,,,,,,,,,,,,,,,,,,,,,,,,,,,,,,,,,,,,,,,,,,,,,,,,"704℃",,"862Mpa","25.8758h",,,,,,,,
,,,,,,,,"ObjectId(""5b4cff79e6b1a819a85d7ddb"")","3",,"0.1",,"59.28wt.%","10",,"5.6",,"5",,,"0.02","9",,"6",,"2",,,,,,,"2.2465%",,,,,"0.5h","1200℃","20℃/min","10h","1338℃","1h","1325℃",,,"1h","1332℃",,,,,"",,,,,,,,,,,,"Wilson B C, Fuchs G E. The Effect of Composition, Misfit, and Heat Treatment on the Primary Creep Behavior of Single Crystal Nickel Base Superalloys PWA 1480 and PWA 1484[C]// Superalloys. 2008:149-158.","10.11961/mater0203.MGI.20171221.ds.0054","尹海清","摘录","史政涛","2018-01-09","704℃",,,,,,,"PWA 1484",,,,,,,,,,,,,,,,,,,,,,,,,,,,,,,,,,,,,,,,,,,,,,,,,,,,,,,,,,,,,,,,"704℃",,"862Mpa","16.8755h",,,,,,,,
,,,,,,,,"ObjectId(""5b4cff7ee6b1a819a85d7ddd"")","3",,"0.1",,"59.28wt.%","10",,"5.6",,"5",,,"0.02","9",,"6",,"2",,,,,,,"12.3408%",,,,,"0.5h","1200℃","20℃/min","10h","1338℃","1h","1325℃",,,"1h","1332℃",,,,,"",,,,,,,,,,,,"Wilson B C, Fuchs G E. The Effect of Composition, Misfit, and Heat Treatment on the Primary Creep Behavior of Single Crystal Nickel Base Superalloys PWA 1480 and PWA 1484[C]// Superalloys. 2008:149-158.","10.11961/mater0203.MGI.20171221.ds.0054","尹海清","摘录","史政涛","2018-01-09","704℃",,,,,,,"PWA 1484",,,,,,,,,,,,,,,,,,,,,,,,,,,,,,,,,,,,,,,,,,,,,,,,,,,,,,,,,,,,,,,,"704℃",,"862Mpa","21.1613h",,,,,,,,
,,,,,,,,"ObjectId(""5b4cff83e6b1a819a85d7ddf"")","3",,"0.1",,"59.28wt.%","10",,"5.6",,"5",,,"0.02","9",,"6",,"2",,,,,,,"12.9016%",,,,,"0.5h","1200℃","20℃/min","10h","1338℃","1h","1325℃",,,"1h","1332℃",,,,,"",,,,,,,,,,,,"Wilson B C, Fuchs G E. The Effect of Composition, Misfit, and Heat Treatment on the Primary Creep Behavior of Single Crystal Nickel Base Superalloys PWA 1480 and PWA 1484[C]// Superalloys. 2008:149-158.","10.11961/mater0203.MGI.20171221.ds.0054","尹海清","摘录","史政涛","2018-01-09",,"871℃",,,,,,"PWA 1484",,,,,,,,,,,,,,,,,,,,,,,,,,,,,,,,,,,,,,,,,,,,,,,,,,,,,,,,,,,,,,,,"704℃",,"862Mpa","21.081h",,,,,,,,
,,,,,,,,"ObjectId(""5b4cff87e6b1a819a85d7de1"")","3",,"0.1",,"59.28wt.%","10",,"5.6",,"5",,,"0.02","9",,"6",,"2",,,,,,,"24.4912%",,,,,"0.5h","1200℃","20℃/min","10h","1338℃","1h","1325℃",,,"1h","1332℃",,,,,"",,,,,,,,,,,,"Wilson B C, Fuchs G E. The Effect of Composition, Misfit, and Heat Treatment on the Primary Creep Behavior of Single Crystal Nickel Base Superalloys PWA 1480 and PWA 1484[C]// Superalloys. 2008:149-158.","10.11961/mater0203.MGI.20171221.ds.0054","尹海清","摘录","史政涛","2018-01-09","704℃",,,,,,,"PWA 1484",,,,,,,,,,,,,,,,,,,,,,,,,,,,,,,,,,,,,,,,,,,,,,,,,,,,,,,,,,,,,,,,"704℃",,"862Mpa","25.1525h",,,,,,,,
,,,,,,,,"ObjectId(""5b4cff8ce6b1a819a85d7de3"")","3",,"0.1",,"59.28wt.%","10",,"5.6",,"5",,,"0.02","9",,"6",,"2",,,,,,,"10.0979%",,,,,"0.5h","1200℃","20℃/min","10h","1338℃","1h","1325℃",,,"1h","1332℃",,,,,"",,,,,,,,,,,,"Wilson B C, Fuchs G E. The Effect of Composition, Misfit, and Heat Treatment on the Primary Creep Behavior of Single Crystal Nickel Base Superalloys PWA 1480 and PWA 1484[C]// Superalloys. 2008:149-158.","10.11961/mater0203.MGI.20171221.ds.0054","尹海清","摘录","史政涛","2018-01-09",,"871℃",,,,,,"PWA 1484",,,,,,,,,,,,,,,,,,,,,,,,,,,,,,,,,,,,,,,,,,,,,,,,,,,,,,,,,,,,,,,,"704℃",,"862Mpa","21.4828h",,,,,,,,
,,,,,,,,"ObjectId(""5b4cff91e6b1a819a85d7de5"")","3",,"0.1",,"59.28wt.%","10",,"5.6",,"5",,,"0.02","9",,"6",,"2",,,,,,,"5.61088%",,,,,"0.5h","1200℃","20℃/min","10h","1338℃","1h","1325℃",,,"1h","1332℃",,,,,"",,,,,,,,,,,,"Wilson B C, Fuchs G E. The Effect of Composition, Misfit, and Heat Treatment on the Primary Creep Behavior of Single Crystal Nickel Base Superalloys PWA 1480 and PWA 1484[C]// Superalloys. 2008:149-158.","10.11961/mater0203.MGI.20171221.ds.0054","尹海清","摘录","史政涛","2018-01-09","704℃",,,,,,,"PWA 1484",,,,,,,,,,,,,,,,,,,,,,,,,,,,,,,,,,,,,,,,,,,,,,,,,,,,,,,,,,,,,,,,"704℃",,"862Mpa","16.3933h",,,,,,,,
,,,,,,,,"ObjectId(""5b4cff96e6b1a819a85d7de7"")","3",,"0.1",,"59.28wt.%","10",,"5.6",,"5",,,"0.02","9",,"6",,"2",,,,,,,"22.8078%",,,,,"0.5h","1200℃","20℃/min","10h","1338℃","1h","1325℃",,,"1h","1332℃",,,,,"",,,,,,,,,,,,"Wilson B C, Fuchs G E. The Effect of Composition, Misfit, and Heat Treatment on the Primary Creep Behavior of Single Crystal Nickel Base Superalloys PWA 1480 and PWA 1484[C]// Superalloys. 2008:149-158.","10.11961/mater0203.MGI.20171221.ds.0054","尹海清","摘录","史政涛","2018-01-09","704℃",,,,,,,"PWA 1484",,,,,,,,,,,,,,,,,,,,,,,,,,,,,,,,,,,,,,,,,,,,,,,,,,,,,,,,,,,,,,,,"704℃",,"862Mpa","19.6613h",,,,,,,,
,,,,,,,,"ObjectId(""5b4cff9be6b1a819a85d7de9"")","3",,"0.1",,"59.28wt.%","10",,"5.6",,"5",,,"0.02","9",,"6",,"2",,,,,,,"27.8627%",,,,,"0.5h","1200℃","20℃/min","10h","1338℃","1h","1325℃",,,"1h","1332℃",,,,,"",,,,,,,,,,,,"Wilson B C, Fuchs G E. The Effect of Composition, Misfit, and Heat Treatment on the Primary Creep Behavior of Single Crystal Nickel Base Superalloys PWA 1480 and PWA 1484[C]// Superalloys. 2008:149-158.","10.11961/mater0203.MGI.20171221.ds.0054","尹海清","摘录","史政涛","2018-01-09","704℃",,,,,,,"PWA 1484",,,,,,,,,,,,,,,,,,,,,,,,,,,,,,,,,,,,,,,,,,,,,,,,,,,,,,,,,,,,,,,,"704℃",,"862Mpa","59.0643h",,,,,,,,
,,,,,,,,"ObjectId(""5b4cffa0e6b1a819a85d7deb"")","3",,"0.1",,"59.28wt.%","10",,"5.6",,"5",,,"0.02","9",,"6",,"2",,,,,,,"18.8827%",,,,,"0.5h","1200℃","20℃/min","10h","1338℃","1h","1325℃",,,"1h","1332℃",,,,,"",,,,,,,,,,,,"Wilson B C, Fuchs G E. The Effect of Composition, Misfit, and Heat Treatment on the Primary Creep Behavior of Single Crystal Nickel Base Superalloys PWA 1480 and PWA 1484[C]// Superalloys. 2008:149-158.","10.11961/mater0203.MGI.20171221.ds.0054","尹海清","摘录","史政涛","2018-01-09","704℃",,,,,,,"PWA 1484",,,,,,,,,,,,,,,,,,,,,,,,,,,,,,,,,,,,,,,,,,,,,,,,,,,,,,,,,,,,,,,,"704℃",,"862Mpa","20.2238h",,,,,,,,
,,,,,,,,"ObjectId(""5b4cffa5e6b1a819a85d7ded"")","3",,"0.1",,"59.28wt.%","10",,"5.6",,"5",,,"0.02","9",,"6",,"2",,,,,,,"7.29426%",,,,,"0.5h","1200℃","20℃/min","10h","1338℃","1h","1325℃",,,"1h","1332℃",,,,,"",,,,,,,,,,,,"Wilson B C, Fuchs G E. The Effect of Composition, Misfit, and Heat Treatment on the Primary Creep Behavior of Single Crystal Nickel Base Superalloys PWA 1480 and PWA 1484[C]// Superalloys. 2008:149-158.","10.11961/mater0203.MGI.20171221.ds.0054","尹海清","摘录","史政涛","2018-01-09",,"871℃",,,,,,"PWA 1484",,,,,,,,,,,,,,,,,,,,,,,,,,,,,,,,,,,,,,,,,,,,,,,,,,,,,,,,,,,,,,,,"704℃",,"862Mpa","21.8846h",,,,,,,,
,,,,,,,,"ObjectId(""5b4d0002e6b1a819a85d7e0f"")","3",,"0.1",,"59.28wt.%","10",,"5.6",,"5",,,"0.02","9",,"6",,"2",,,,,,,"19.26%",,,,,"0.5h","1200℃","20℃/min","10h","1338℃","1h","1325℃",,,"1h","1332℃",,,,,"",,,,,"818℃",,,,,,,"Wilson B C, Fuchs G E. The Effect of Composition, Misfit, and Heat Treatment on the Primary Creep Behavior of Single Crystal Nickel Base Superalloys PWA 1480 and PWA 1484[C]// Superalloys. 2008:149-158.","10.11961/mater0203.MGI.20171221.ds.0054","尹海清","摘录","史政涛","2018-01-09",,"871℃",,,,,,"PWA 1484",,,,,,,,,,,,,,,,,,,,,,,,,,,,,,,,,,,,,,,,,,,,,,,,,,,,,,,,,,,,,,,,,,,,,,,,,,,
,,,,,,,,"ObjectId(""5b4d005be6b1a819a85d7e31"")","3",,"0.1",,"59.28wt.%","10",,"5.6",,"5",,,"0.02","9",,"6",,"2",,,,,,,"13.46%",,,,,"0.5h","1200℃","20℃/min","10h","1338℃","1h","1325℃",,,"1h","1332℃",,,,,"",,,,,"700℃",,,,,,,"Wilson B C, Fuchs G E. The Effect of Composition, Misfit, and Heat Treatment on the Primary Creep Behavior of Single Crystal Nickel Base Superalloys PWA 1480 and PWA 1484[C]// Superalloys. 2008:149-158.","10.11961/mater0203.MGI.20171221.ds.0054","尹海清","摘录","史政涛","2018-01-09","704℃",,,,,,,"PWA 1484",,,,,,,,,,,,,,,,,,,,,,,,,,,,,,,,,,,,,,,,,,,,,,,,,,,,,,,,,,,,,,,,,,,,,,,,,,,
,,,,,,,,"ObjectId(""5b4d0065e6b1a819a85d7e35"")","3",,"0.1",,"59.28wt.%","10",,"5.6",,"5",,,"0.02","9",,"6",,"2",,,,,,,"18.22%",,,,,"0.5h","1200℃","20℃/min","10h","1338℃","1h","1325℃",,,"1h","1332℃",,,,,"",,,,,"815℃",,,,,,,"Wilson B C, Fuchs G E. The Effect of Composition, Misfit, and Heat Treatment on the Primary Creep Behavior of Single Crystal Nickel Base Superalloys PWA 1480 and PWA 1484[C]// Superalloys. 2008:149-158.","10.11961/mater0203.MGI.20171221.ds.0054","尹海清","摘录","史政涛","2018-01-09","704℃",,,,,,,"PWA 1484",,,,,,,,,,,,,,,,,,,,,,,,,,,,,,,,,,,,,,,,,,,,,,,,,,,,,,,,,,,,,,,,,,,,,,,,,,,
,,,,,,,,"ObjectId(""5b4d006ae6b1a819a85d7e37"")","3",,"0.1",,"59.28wt.%","10",,"5.6",,"5",,,"0.02","9",,"6",,"2",,,,,,,"16.58%",,,,,"0.5h","1200℃","20℃/min","10h","1338℃","1h","1325℃",,,"1h","1332℃",,,,,"",,,,,"700℃",,,,,,,"Wilson B C, Fuchs G E. The Effect of Composition, Misfit, and Heat Treatment on the Primary Creep Behavior of Single Crystal Nickel Base Superalloys PWA 1480 and PWA 1484[C]// Superalloys. 2008:149-158.","10.11961/mater0203.MGI.20171221.ds.0054","尹海清","摘录","史政涛","2018-01-09",,"871℃",,,,,,"PWA 1484",,,,,,,,,,,,,,,,,,,,,,,,,,,,,,,,,,,,,,,,,,,,,,,,,,,,,,,,,,,,,,,,,,,,,,,,,,,
,,,,,,,,"ObjectId(""5b4d00bbe6b1a819a85d7e55"")","3",,"1.5",,"59.46wt.%","5",,,,,,,"0.04","12",,"4","5","10",,,,,,,"7.12%",,,,,"0.5h","1200℃","20℃/min","4h","1308℃","1h","1293℃","2h","1299℃","1h","1296℃","1h","1302℃",,,"",,,,,"815℃",,,,,,,"Wilson B C, Fuchs G E. The Effect of Composition, Misfit, and Heat Treatment on the Primary Creep Behavior of Single Crystal Nickel Base Superalloys PWA 1480 and PWA 1484[C]// Superalloys. 2008:149-158.","10.11961/mater0203.MGI.20171221.ds.0054","尹海清","摘录","史政涛","2018-01-09","704℃",,,,,,,"PWA 1480+",,,,,,,,,,,,,,,,,,,,,,,,,,,,,,,,,,,,,,,,,,,,,,,,,,,,,,,,,,,,,,,,,,,,,,,,,,,
,,,,,,,,"ObjectId(""5b4d00cae6b1a819a85d7e5b"")","3",,"1.5",,"59.46wt.%","5",,,,,,,"0.04","12",,"4","5","10",,,,,,,"5.09%",,,,,"0.5h","1200℃","20℃/min","4h","1308℃","1h","1293℃","2h","1299℃","1h","1296℃","1h","1302℃",,,"",,,,,"700℃",,,,,,,"Wilson B C, Fuchs G E. The Effect of Composition, Misfit, and Heat Treatment on the Primary Creep Behavior of Single Crystal Nickel Base Superalloys PWA 1480 and PWA 1484[C]// Superalloys. 2008:149-158.","10.11961/mater0203.MGI.20171221.ds.0054","尹海清","摘录","史政涛","2018-01-09",,"871℃",,,,,,"PWA 1480+",,,,,,,,,,,,,,,,,,,,,,,,,,,,,,,,,,,,,,,,,,,,,,,,,,,,,,,,,,,,,,,,,,,,,,,,,,,
,,,,,,,,"ObjectId(""5b4d00cee6b1a819a85d7e5d"")","3",,"1.5",,"59.46wt.%","5",,,,,,,"0.04","12",,"4","5","10",,,,,,,"58.99%",,,,,"0.5h","1200℃","20℃/min","4h","1308℃","1h","1293℃","2h","1299℃","1h","1296℃","1h","1302℃",,,"",,,,,"815℃",,,,,,,"Wilson B C, Fuchs G E. The Effect of Composition, Misfit, and Heat Treatment on the Primary Creep Behavior of Single Crystal Nickel Base Superalloys PWA 1480 and PWA 1484[C]// Superalloys. 2008:149-158.","10.11961/mater0203.MGI.20171221.ds.0054","尹海清","摘录","史政涛","2018-01-09",,"871℃",,,,,,"PWA 1480+",,,,,,,,,,,,,,,,,,,,,,,,,,,,,,,,,,,,,,,,,,,,,,,,,,,,,,,,,,,,,,,,,,,,,,,,,,,
,,,,,,,,"ObjectId(""5b4d00ece6b1a819a85d7e67"")","12",,"1.5",,"62.46wt.%","5",,,,,,,"0.04",,,"4","5","10",,,,,,,"7.68%",,,,,"0.5h","1200℃","20℃/min","10h","1302℃","1h","1295℃",,,"1h","1299℃",,,,,"",,,,,"815℃",,,,,,,"Wilson B C, Fuchs G E. The Effect of Composition, Misfit, and Heat Treatment on the Primary Creep Behavior of Single Crystal Nickel Base Superalloys PWA 1480 and PWA 1484[C]// Superalloys. 2008:149-158.","10.11961/mater0203.MGI.20171221.ds.0054","尹海清","摘录","史政涛","2018-01-09",,"871℃",,,,,,"PWA 1480",,,,,,,,,,,,,,,,,,,,,,,,,,,,,,,,,,,,,,,,,,,,,,,,,,,,,,,,,,,,,,,,,,,,,,,,,,,
,,,,,,,,"ObjectId(""5b4d00f6e6b1a819a85d7e6b"")","3",,"1.5",,"59.46wt.%","5",,,,,,,"0.04","12",,"4","5","10",,,,,,,"2.58%",,,,,"0.5h","1200℃","20℃/min","4h","1308℃","1h","1293℃","2h","1299℃","1h","1296℃","1h","1302℃",,,"",,,,,"700℃",,,,,,,"Wilson B C, Fuchs G E. The Effect of Composition, Misfit, and Heat Treatment on the Primary Creep Behavior of Single Crystal Nickel Base Superalloys PWA 1480 and PWA 1484[C]// Superalloys. 2008:149-158.","10.11961/mater0203.MGI.20171221.ds.0054","尹海清","摘录","史政涛","2018-01-09","704℃",,,,,,,"PWA 1480+",,,,,,,,,,,,,,,,,,,,,,,,,,,,,,,,,,,,,,,,,,,,,,,,,,,,,,,,,,,,,,,,,,,,,,,,,,,
,,,,,,,,"ObjectId(""5b4d0119e6b1a819a85d7e79"")","12",,"1.5",,"62.46wt.%","5",,,,,,,"0.04",,,"4","5","10",,,,,,,"12.36%",,,,,"0.5h","1200℃","20℃/min","10h","1302℃","1h","1295℃",,,"1h","1299℃",,,,,"",,,,,"815℃",,,,,,,"Wilson B C, Fuchs G E. The Effect of Composition, Misfit, and Heat Treatment on the Primary Creep Behavior of Single Crystal Nickel Base Superalloys PWA 1480 and PWA 1484[C]// Superalloys. 2008:149-158.","10.11961/mater0203.MGI.20171221.ds.0054","尹海清","摘录","史政涛","2018-01-09","704℃",,,,,,,"PWA 1480",,,,,,,,,,,,,,,,,,,,,,,,,,,,,,,,,,,,,,,,,,,,,,,,,,,,,,,,,,,,,,,,,,,,,,,,,,,
,,,,,,,,"ObjectId(""5b4d0145e6b1a819a85d7e89"")","12",,"1.5",,"62.46wt.%","5",,,,,,,"0.04",,,"4","5","10",,,,,,,"11.76%",,,,,"0.5h","1200℃","20℃/min","10h","1302℃","1h","1295℃",,,"1h","1299℃",,,,,"",,,,,"700℃",,,,,,,"Wilson B C, Fuchs G E. The Effect of Composition, Misfit, and Heat Treatment on the Primary Creep Behavior of Single Crystal Nickel Base Superalloys PWA 1480 and PWA 1484[C]// Superalloys. 2008:149-158.","10.11961/mater0203.MGI.20171221.ds.0054","尹海清","摘录","史政涛","2018-01-09","704℃",,,,,,,"PWA 1480",,,,,,,,,,,,,,,,,,,,,,,,,,,,,,,,,,,,,,,,,,,,,,,,,,,,,,,,,,,,,,,,,,,,,,,,,,,
,,,,,,,,"ObjectId(""5b4d014ae6b1a819a85d7e8b"")","12",,"1.5",,"62.46wt.%","5",,,,,,,"0.04",,,"4","5","10",,,,,,,"5.49%",,,,,"0.5h","1200℃","20℃/min","10h","1302℃","1h","1295℃",,,"1h","1299℃",,,,,"",,,,,"700℃",,,,,,,"Wilson B C, Fuchs G E. The Effect of Composition, Misfit, and Heat Treatment on the Primary Creep Behavior of Single Crystal Nickel Base Superalloys PWA 1480 and PWA 1484[C]// Superalloys. 2008:149-158.","10.11961/mater0203.MGI.20171221.ds.0054","尹海清","摘录","史政涛","2018-01-09",,"871℃",,,,,,"PWA 1480",,,,,,,,,,,,,,,,,,,,,,,,,,,,,,,,,,,,,,,,,,,,,,,,,,,,,,,,,,,,,,,,,,,,,,,,,,,
,,,,,,,,"ObjectId(""5b4d0275e6b1a819a85d7efd"")","5.02wt.%","0.0088","0.053",,"15.63","8.31",,,,"3.61",,"2.62",,,,,"1.82","5.50",,"0.015",,,,,"22.3%",,,,,,,,,,,,,,,,,,,,"",,,,,,,,,,,,"Radavich J, Furrer D, Carneiro T, et al. The Microstructure and Mechanical Properties of EP741NP Powder Metallurgy Disc Material[C]// Superalloys. 2008:63-72.","10.11961/mater0203.MGI.20171221.ds.0051","尹海清","摘录","史政涛","2018-01-09",,,,,,,,"Alloy-2",,,,,,,,,,,,,,,,,,,,,,,"1210℃",,,,,,,,,,,,,,,,,,,,,,,,,,,,,,,,,,,,,,,,,,,,,,,,,,,,
,,,,,,,,"ObjectId(""5b4d027ee6b1a819a85d7f01"")","5.02wt.%","0.0088","0.053",,"15.63","8.31",,,,"3.61",,"2.62",,,,,"1.82","5.50",,"0.015",,,,,"28.9%",,,,,,,,,,,,,,,,,,,,"",,,,,,,,,,,,"Radavich J, Furrer D, Carneiro T, et al. The Microstructure and Mechanical Properties of EP741NP Powder Metallurgy Disc Material[C]// Superalloys. 2008:63-72.","10.11961/mater0203.MGI.20171221.ds.0051","尹海清","摘录","史政涛","2018-01-09",,,,,,,,"Alloy-2",,,,,,,,,,,,,,,,,,,,,"32h","1210℃","871℃",,,,,,,,,,,,,,,,,,,,,,,,,,,,,,,,,,,,,,,,,,,,,,,,,,,,
,,,,,,,,"ObjectId(""5b4d0297e6b1a819a85d7f0b"")","5.17wt.%","0.0094","0.041",,"15.76","7.98",,"0.26",,"3.71",,"2.54",,,,,"1.82","5.49",,"0.041",,,,,"29%",,,,,,,,,,,,,,,,,,,,"",,,,,,,,,,,,"Radavich J, Furrer D, Carneiro T, et al. The Microstructure and Mechanical Properties of EP741NP Powder Metallurgy Disc Material[C]// Superalloys. 2008:63-72.","10.11961/mater0203.MGI.20171221.ds.0051","尹海清","摘录","史政涛","2018-01-09",,,,,,,,"Alloy-1",,,,,,,,,,,,,,,,,,,,,"32h","1210℃","871℃",,,,,,,,,,,,,,,,,,,,,,,,,,,,,,,,,,,,,,,,,,,,,,,,,,,,
,,,,,,,,"ObjectId(""5b4d029ce6b1a819a85d7f0d"")","5.02wt.%","0.0088","0.053",,"15.63","8.31",,,,"3.61",,"2.62",,,,,"1.82","5.50",,"0.015",,,,,"21.8%",,,,,,,,,,,,,,,,,,,,"",,,,,,,,,,,,"Radavich J, Furrer D, Carneiro T, et al. The Microstructure and Mechanical Properties of EP741NP Powder Metallurgy Disc Material[C]// Superalloys. 2008:63-72.","10.11961/mater0203.MGI.20171221.ds.0051","尹海清","摘录","史政涛","2018-01-09",,,,,,,,"Alloy-2",,,,,,,,,,,,,,,,,,,,,,,"1210℃",,,,,,,,,,,,,,,,,,,,,,,,,,,,,,,,,,,,,,,,,,,,,,,,,,,,
,,,,,,,,"ObjectId(""5b4d02b4e6b1a819a85d7f17"")","5.17wt.%","0.0094","0.041",,"15.76","7.98",,"0.26",,"3.71",,"2.54",,,,,"1.82","5.49",,"0.041",,,,,"22.8%",,,,,,,,,,,,,,,,,,,,"",,,,,,,,,,,,"Radavich J, Furrer D, Carneiro T, et al. The Microstructure and Mechanical Properties of EP741NP Powder Metallurgy Disc Material[C]// Superalloys. 2008:63-72.","10.11961/mater0203.MGI.20171221.ds.0051","尹海清","摘录","史政涛","2018-01-09",,,,,,,,"Alloy-1",,,,,,,,,,,,,,,,,,,,,,,"1210℃",,,,,,,,,,,,,,,,,,,,,,,,,,,,,,,,,,,,,,,,,,,,,,,,,,,,
,,,,,,,,"ObjectId(""5b4d02c3e6b1a819a85d7f1b"")","5.02wt.%","0.0088","0.053",,"15.63","8.31",,,,"3.61",,"2.62",,,,,"1.82","5.50",,"0.015",,,,,"26.1%",,,,,,,,,,,,,,,,,,,,"",,,,,,,,,,,,"Radavich J, Furrer D, Carneiro T, et al. The Microstructure and Mechanical Properties of EP741NP Powder Metallurgy Disc Material[C]// Superalloys. 2008:63-72.","10.11961/mater0203.MGI.20171221.ds.0051","尹海清","摘录","史政涛","2018-01-09",,,,,,,,"Alloy-2",,,,,,,,,,,,,,,,,,,,,,,"1210℃",,,,,,,,,,,,,,,,,,,,,,,,,,,,,,,,,,,,,,,,,,,,,,,,,,,,
,,,,,,,,"ObjectId(""5b4d02c8e6b1a819a85d7f1d"")","5.17wt.%","0.0094","0.041",,"15.76","7.98",,"0.26",,"3.71",,"2.54",,,,,"1.82","5.49",,"0.041",,,,,"26.2%",,,,,,,,,,,,,,,,,,,,"",,,,,,,,,,,,"Radavich J, Furrer D, Carneiro T, et al. The Microstructure and Mechanical Properties of EP741NP Powder Metallurgy Disc Material[C]// Superalloys. 2008:63-72.","10.11961/mater0203.MGI.20171221.ds.0051","尹海清","摘录","史政涛","2018-01-09",,,,,,,,"Alloy-1",,,,,,,,,,,,,,,,,,,,"8h",,"1210℃","1160℃",,,,,,,,,,,,,,,,,,,,,,,,,,,,,,,,,,,,,,,,,,,,,,,,,,,,
,,,,,,,,"ObjectId(""5b4d02cde6b1a819a85d7f1f"")","5.17wt.%","0.0094","0.041",,"15.76","7.98",,"0.26",,"3.71",,"2.54",,,,,"1.82","5.49",,"0.041",,,,,"21.5%",,,,,,,,,,,,,,,,,,,,"",,,,,,,,,,,,"Radavich J, Furrer D, Carneiro T, et al. The Microstructure and Mechanical Properties of EP741NP Powder Metallurgy Disc Material[C]// Superalloys. 2008:63-72.","10.11961/mater0203.MGI.20171221.ds.0051","尹海清","摘录","史政涛","2018-01-09",,,,,,,,"Alloy-1",,,,,,,,,,,,,,,,,,,,,,,"1210℃",,,,,,,,,,,,,,,,,,,,,,,,,,,,,,,,,,,,,,,,,,,,,,,,,,,,
,,,,,,,,"ObjectId(""5b4d02d2e6b1a819a85d7f21"")","5.17wt.%","0.0094","0.041",,"15.76","7.98",,"0.26",,"3.71",,"2.54",,,,,"1.82","5.49",,"0.041",,,,,"26%",,,,,,,,,,,,,,,,,,,,"",,,,,,,,,,,,"Radavich J, Furrer D, Carneiro T, et al. The Microstructure and Mechanical Properties of EP741NP Powder Metallurgy Disc Material[C]// Superalloys. 2008:63-72.","10.11961/mater0203.MGI.20171221.ds.0051","尹海清","摘录","史政涛","2018-01-09",,,,,,,,"Alloy-1",,,,,,,,,,,,,,,,,,,,,,,"1210℃",,,,,,,,,,,,,,,,,,,,,,,,,,,,,,,,,,,,,,,,,,,,,,,,,,,,
,,,,,,,,"ObjectId(""5b4d02d7e6b1a819a85d7f23"")","5.17wt.%","0.0094","0.041",,"15.76","7.98",,"0.26",,"3.71",,"2.54",,,,,"1.82","5.49",,"0.041",,,,,"27%",,,,,,,,,,,,,,,,,,,,"",,,,,,,,,,,,"Radavich J, Furrer D, Carneiro T, et al. The Microstructure and Mechanical Properties of EP741NP Powder Metallurgy Disc Material[C]// Superalloys. 2008:63-72.","10.11961/mater0203.MGI.20171221.ds.0051","尹海清","摘录","史政涛","2018-01-09",,,,,,,,"Alloy-1",,,,,,,,,,,,,,,,,,,,"8h",,"1210℃","1160℃",,,,,,,,,,,,,,,,,,,,,,,,,,,,,,,,,,,,,,,,,,,,,,,,,,,,
,,,,,,,,"ObjectId(""5b4d02dbe6b1a819a85d7f25"")","5.1wt.%","0.015","0.04",,"15.8","9.0",,"0.25",,"3.9",,"2.6",,,,,"1.8","5.5",,"0.015",,,,,"18%",,,,,,,,,,,,,,,,,,,,"",,,,,,,,,,,,"Radavich J, Furrer D, Carneiro T, et al. The Microstructure and Mechanical Properties of EP741NP Powder Metallurgy Disc Material[C]// Superalloys. 2008:63-72.","10.11961/mater0203.MGI.20171221.ds.0051","尹海清","摘录","史政涛","2018-01-09",,,,,,,,"EP741NP",,,,,,,,,,,,,,,,,,"1160℃","871℃","32h",,"1210℃",,,,,,,,,,,,,,,,,,,,,,,,,,,,,,,,,,,,,,,,,,,,,,,,,,,,,
,,,,,,,,"ObjectId(""5b4d02e0e6b1a819a85d7f27"")","5.02wt.%","0.0088","0.053",,"15.63","8.31",,,,"3.61",,"2.62",,,,,"1.82","5.50",,"0.015",,,,,"28.6%",,,,,,,,,,,,,,,,,,,,"",,,,,,,,,,,,"Radavich J, Furrer D, Carneiro T, et al. The Microstructure and Mechanical Properties of EP741NP Powder Metallurgy Disc Material[C]// Superalloys. 2008:63-72.","10.11961/mater0203.MGI.20171221.ds.0051","尹海清","摘录","史政涛","2018-01-09",,,,,,,,"Alloy-2",,,,,,,,,,,,,,,,,,,,"8h",,"1210℃","1160℃",,,,,,,,,,,,,,,,,,,,,,,,,,,,,,,,,,,,,,,,,,,,,,,,,,,,
,,,,,,,,"ObjectId(""5b4d02e5e6b1a819a85d7f29"")","5.02wt.%","0.0088","0.053",,"15.63","8.31",,,,"3.61",,"2.62",,,,,"1.82","5.50",,"0.015",,,,,"24.9%",,,,,,,,,,,,,,,,,,,,"",,,,,,,,,,,,"Radavich J, Furrer D, Carneiro T, et al. The Microstructure and Mechanical Properties of EP741NP Powder Metallurgy Disc Material[C]// Superalloys. 2008:63-72.","10.11961/mater0203.MGI.20171221.ds.0051","尹海清","摘录","史政涛","2018-01-09",,,,,,,,"Alloy-2",,,,,,,,,,,,,,,,,,,,"8h",,"1210℃","1160℃",,,,,,,,,,,,,,,,,,,,,,,,,,,,,,,,,,,,,,,,,,,,,,,,,,,,
,,,,,,,,"ObjectId(""5b4d02eae6b1a819a85d7f2b"")","5.02wt.%","0.0088","0.053",,"15.63","8.31",,,,"3.61",,"2.62",,,,,"1.82","5.50",,"0.015",,,,,"25.8%",,,,,,,,,,,,,,,,,,,,"",,,,,,,,,,,,"Radavich J, Furrer D, Carneiro T, et al. The Microstructure and Mechanical Properties of EP741NP Powder Metallurgy Disc Material[C]// Superalloys. 2008:63-72.","10.11961/mater0203.MGI.20171221.ds.0051","尹海清","摘录","史政涛","2018-01-09",,,,,,,,"Alloy-2",,,,,,,,,,,,,,,,,,,,,,,"1210℃",,,,,,,,,,,,,,,,,,,,,,,,,,,,,,,,,,,,,,,,,,,,,,,,,,,,
,,,,,,,,"ObjectId(""5b4d02efe6b1a819a85d7f2d"")","5.17wt.%","0.0094","0.041",,"15.76","7.98",,"0.26",,"3.71",,"2.54",,,,,"1.82","5.49",,"0.041",,,,,"23.7%",,,,,,,,,,,,,,,,,,,,"",,,,,,,,,,,,"Radavich J, Furrer D, Carneiro T, et al. The Microstructure and Mechanical Properties of EP741NP Powder Metallurgy Disc Material[C]// Superalloys. 2008:63-72.","10.11961/mater0203.MGI.20171221.ds.0051","尹海清","摘录","史政涛","2018-01-09",,,,,,,,"Alloy-1",,,,,,,,,,,,,,,,,,,,"8h",,"1210℃","1160℃",,,,,,,,,,,,,,,,,,,,,,,,,,,,,,,,,,,,,,,,,,,,,,,,,,,,
,,,,,,,,"ObjectId(""5b4d02f4e6b1a819a85d7f2f"")","5.17wt.%","0.0094","0.041",,"15.76","7.98",,"0.26",,"3.71",,"2.54",,,,,"1.82","5.49",,"0.041",,,,,"20.6%",,,,,,,,,,,,,,,,,,,,"",,,,,,,,,,,,"Radavich J, Furrer D, Carneiro T, et al. The Microstructure and Mechanical Properties of EP741NP Powder Metallurgy Disc Material[C]// Superalloys. 2008:63-72.","10.11961/mater0203.MGI.20171221.ds.0051","尹海清","摘录","史政涛","2018-01-09",,,,,,,,"Alloy-1",,,,,,,,,,,,,,,,,,,,,,,"1210℃",,,,,,,,,,,,,,,,,,,,,,,,,,,,,,,,,,,,,,,,,,,,,,,,,,,,
,,,,,,,,"ObjectId(""5b4d02f9e6b1a819a85d7f31"")","5.02wt.%","0.0088","0.053",,"15.63","8.31",,,,"3.61",,"2.62",,,,,"1.82","5.50",,"0.015",,,,,"26.1%",,,,,,,,,,,,,,,,,,,,"",,,,,,,,,,,,"Radavich J, Furrer D, Carneiro T, et al. The Microstructure and Mechanical Properties of EP741NP Powder Metallurgy Disc Material[C]// Superalloys. 2008:63-72.","10.11961/mater0203.MGI.20171221.ds.0051","尹海清","摘录","史政涛","2018-01-09",,,,,,,,"Alloy-2",,,,,,,,,,,,,,,,,,,,"8h",,"1210℃","1160℃",,,,,,,,,,,,,,,,,,,,,,,,,,,,,,,,,,,,,,,,,,,,,,,,,,,,
,,,,,,,,"ObjectId(""5b4d02fee6b1a819a85d7f33"")","5.17wt.%","0.0094","0.041",,"15.76","7.98",,"0.26",,"3.71",,"2.54",,,,,"1.82","5.49",,"0.041",,,,,"25.7%",,,,,,,,,,,,,,,,,,,,"",,,,,,,,,,,,"Radavich J, Furrer D, Carneiro T, et al. The Microstructure and Mechanical Properties of EP741NP Powder Metallurgy Disc Material[C]// Superalloys. 2008:63-72.","10.11961/mater0203.MGI.20171221.ds.0051","尹海清","摘录","史政涛","2018-01-09",,,,,,,,"Alloy-1",,,,,,,,,,,,,,,,,,,,"8h",,"1210℃","1160℃",,,,,,,,,,,,,,,,,,,,,,,,,,,,,,,,,,,,,,,,,,,,,,,,,,,,
,,,,,,,,"ObjectId(""5b4d0304e6b1a819a85d7f35"")","5.1wt.%","0.015","0.04",,"15.8","9.0",,"0.25",,"3.9",,"2.6",,,,,"1.8","5.5",,"0.015",,,,,"17%",,,,,,,,,,,,,,,,,,,,"",,,,,,,,,,,,"Radavich J, Furrer D, Carneiro T, et al. The Microstructure and Mechanical Properties of EP741NP Powder Metallurgy Disc Material[C]// Superalloys. 2008:63-72.","10.11961/mater0203.MGI.20171221.ds.0051","尹海清","摘录","史政涛","2018-01-09",,,,,,,,"EP741NP",,,,,,,,,,,,,,,,,,"1160℃","871℃","32h",,"1210℃",,,,,,,,,,,,,,,,,,,,,,,,,,,,,,,,,,,,,,,,,,,,,,,,,,,,,
,,,,,,,,"ObjectId(""5b4d0308e6b1a819a85d7f37"")","5.02wt.%","0.0088","0.053",,"15.63","8.31",,,,"3.61",,"2.62",,,,,"1.82","5.50",,"0.015",,,,,"26.7%",,,,,,,,,,,,,,,,,,,,"",,,,,,,,,,,,"Radavich J, Furrer D, Carneiro T, et al. The Microstructure and Mechanical Properties of EP741NP Powder Metallurgy Disc Material[C]// Superalloys. 2008:63-72.","10.11961/mater0203.MGI.20171221.ds.0051","尹海清","摘录","史政涛","2018-01-09",,,,,,,,"Alloy-2",,,,,,,,,,,,,,,,,,,,"8h",,"1210℃","1160℃",,,,,,,,,,,,,,,,,,,,,,,,,,,,,,,,,,,,,,,,,,,,,,,,,,,,
,,,,,,,,"ObjectId(""5b4d0ca4e6b1a819a85d82df"")","1.9","0.02","0.02",,"26.3","14.9",,,,"2.8",,,"46.84wt.%",,,,"6.0","1.2",,"0.02",,,,,"13.9807%",,,,,,,,,,,,,,,,,,,,"",,,"635.928℃",,,,,,,,,"Gu Y F, Cui C, Harada H, et al. Development of Ni-Co-Base Alloys for High-Temperature Disk Applications[J]. 2008.","10.11961/mater0203.MGI.20171221.ds.0050","尹海清","摘录","史政涛","2018-01-09",,,,,,,,"TMW4",,,,,,,,,,,,,,,,,,,,,,,,"1170℃",,,,,,,"30min","1121℃",,,,"22mm",,,,,,,,,,,,,,,,,,,,,,,,,,,,,,,,,,,,"12h","1149℃","50Kg",
,,,,,,,,"ObjectId(""5b4d0cb8e6b1a819a85d82e7"")","1.9","0.02","0.02",,"26.3","14.9",,,,"2.8",,,"46.84wt.%",,,,"6.0","1.2",,"0.02",,,,,"9.46979%",,,,,,,,,,,,,,,,,,,,"",,,"16.1677℃",,,,,,,,,"Gu Y F, Cui C, Harada H, et al. Development of Ni-Co-Base Alloys for High-Temperature Disk Applications[J]. 2008.","10.11961/mater0203.MGI.20171221.ds.0050","尹海清","摘录","史政涛","2018-01-09",,,,,,,,"TMW4",,,,,,,,,,,,,,,,,,,,,,,,"1170℃",,,,,,,"30min","1121℃",,,,"22mm",,,,,,,,,,,,,,,,,,,,,,,,,,,,,,,,,,,,"12h","1149℃","50Kg",
,,,,,,,,"ObjectId(""5b4d0cc2e6b1a819a85d82eb"")","1.9","0.02","0.02",,"26.3","14.9",,,,"2.8",,,"46.84wt.%",,,,"6.0","1.2",,"0.02",,,,,"25.0621%",,,,,,,,,,,,,,,,,,,,"",,,"751.796℃",,,,,,,,,"Gu Y F, Cui C, Harada H, et al. Development of Ni-Co-Base Alloys for High-Temperature Disk Applications[J]. 2008.","10.11961/mater0203.MGI.20171221.ds.0050","尹海清","摘录","史政涛","2018-01-09",,,,,,,,"TMW4",,,,,,,,,,,,,,,,,,,,,,,,"1170℃",,,,,,,"30min","1121℃",,,,"22mm",,,,,,,,,,,,,,,,,,,,,,,,,,,,,,,,,,,,"12h","1149℃","50Kg",
,,,,,,,,"ObjectId(""5b4d0cc7e6b1a819a85d82ed"")","1.9","0.02","0.02",,"26.3","14.9",,,,"2.8",,,"46.84wt.%",,,,"6.0","1.2",,"0.02",,,,,"15.2396%",,,,,,,,,,,,,,,,,,,,"",,,"851.497℃",,,,,,,,,"Gu Y F, Cui C, Harada H, et al. Development of Ni-Co-Base Alloys for High-Temperature Disk Applications[J]. 2008.","10.11961/mater0203.MGI.20171221.ds.0050","尹海清","摘录","史政涛","2018-01-09",,,,,,,,"TMW4",,,,,,,,,,,,,,,,,,,,,,,,"1170℃",,,,,,,"30min","1121℃",,,,"22mm",,,,,,,,,,,,,,,,,,,,,,,,,,,,,,,,,,,,"12h","1149℃","50Kg",
,,,,,,,,"ObjectId(""5b4d0d06e6b1a819a85d8305"")","2.3","0.02","0.03",,"21.8","14.4",,,,"2.8",,,"51.42wt.%",,,,"5.9","1.3",,"0.03",,,,,"17.6843%",,,,,,,,,,,,,,,,,,,,"",,,"746.407℃",,,,,,,,,"Gu Y F, Cui C, Harada H, et al. Development of Ni-Co-Base Alloys for High-Temperature Disk Applications[J]. 2008.","10.11961/mater0203.MGI.20171221.ds.0050","尹海清","摘录","史政涛","2018-01-09",,,,,,,,"TMW2",,,,,,,,,,,,,,,,,,,,,,,,"1170℃",,,,,,,"30min","1121℃",,,,"22mm",,,,,,,,,,,,,,,,,,,,,,,,,,,,,,,,,,,,"12h","1149℃","50Kg",
,,,,,,,,"ObjectId(""5b4d0d0be6b1a819a85d8307"")","2.3","0.02","0.03",,"21.8","14.4",,,,"2.8",,,"51.42wt.%",,,,"5.9","1.3",,"0.03",,,,,"18.6532%",,,,,,,,,,,,,,,,,,,,"",,,"638.623℃",,,,,,,,,"Gu Y F, Cui C, Harada H, et al. Development of Ni-Co-Base Alloys for High-Temperature Disk Applications[J]. 2008.","10.11961/mater0203.MGI.20171221.ds.0050","尹海清","摘录","史政涛","2018-01-09",,,,,,,,"TMW2",,,,,,,,,,,,,,,,,,,,,,,,"1170℃",,,,,,,"30min","1121℃",,,,"22mm",,,,,,,,,,,,,,,,,,,,,,,,,,,,,,,,,,,,"12h","1149℃","50Kg",
,,,,,,,,"ObjectId(""5b4d0d1fe6b1a819a85d830f"")","2.3","0.02","0.03",,"21.8","14.4",,,,"2.8",,,"51.42wt.%",,,,"5.9","1.3",,"0.03",,,,,"17.0835%",,,,,,,,,,,,,,,,,,,,"",,,"848.802℃",,,,,,,,,"Gu Y F, Cui C, Harada H, et al. Development of Ni-Co-Base Alloys for High-Temperature Disk Applications[J]. 2008.","10.11961/mater0203.MGI.20171221.ds.0050","尹海清","摘录","史政涛","2018-01-09",,,,,,,,"TMW2",,,,,,,,,,,,,,,,,,,,,,,,"1170℃",,,,,,,"30min","1121℃",,,,"22mm",,,,,,,,,,,,,,,,,,,,,,,,,,,,,,,,,,,,"12h","1149℃","50Kg",
