Repository: wujunming1/superalloy-project

File: 国际高温合金会议论文和数据/数据汇总/力学性能/mechanicproperty_strain.csv (part 5 of 10)
"ObjectId(""5b4ca36fe6b1a81674aabb0d"")","0.42",,"0.03",,"18.3","Balance",,"3","5.17","53.2wt.%",,,"0.12",,"1",,,,,,"5.34599%",,,,,,,"",,,,,,,"Chang M, Au P, Terada T, et al. Damage Tolerance of Alloy 718 Turbine Disc Material[J]. Et Al, 1992.","10.11961/mater0203.MGI.20171221.ds.0036","张瑞杰","摘录","黄淋","2018-01-09",,,,,,"718",,,,,,,,,,,,,,,"1h","955℃","1℃/min","8h","718℃",,"8h","621℃",,,,,,,,,,,"593Mpa","525℃","469.734h","650℃",,,,,,,,,,,,,,,,,,,,,,,,,,,,,,,,,,,,,,,,,,,,,
"ObjectId(""5b4ca374e6b1a81674aabb0f"")","0.42",,"0.03",,"18.3","Balance",,"3","5.17","53.2wt.%",,,"0.12",,"1",,,,,,"3.59417%",,,,,,,"",,,,,,,"Chang M, Au P, Terada T, et al. Damage Tolerance of Alloy 718 Turbine Disc Material[J]. Et Al, 1992.","10.11961/mater0203.MGI.20171221.ds.0036","张瑞杰","摘录","黄淋","2018-01-09",,,,,,"718",,,,,,,,,,,,,,,"1h","955℃","1℃/min","8h","718℃",,"8h","621℃",,,,,,,,,,,"593Mpa","525℃","433.414h","650℃",,,,,,,,,,,,,,,,,,,,,,,,,,,,,,,,,,,,,,,,,,,,,
"ObjectId(""5b4ca379e6b1a81674aabb11"")","0.42",,"0.03",,"18.3","Balance",,"3","5.17","53.2wt.%",,,"0.12",,"1",,,,,,"1.84111%",,,,,,,"",,,,,,,"Chang M, Au P, Terada T, et al. Damage Tolerance of Alloy 718 Turbine Disc Material[J]. Et Al, 1992.","10.11961/mater0203.MGI.20171221.ds.0036","张瑞杰","摘录","黄淋","2018-01-09",,,,,,"718",,,,,,,,,,,,,,,"1h","955℃","1℃/min","8h","718℃",,"8h","621℃",,,,,,,,,,,"593Mpa","525℃","351.09h","650℃",,,,,,,,,,,,,,,,,,,,,,,,,,,,,,,,,,,,,,,,,,,,,
"ObjectId(""5b4ca37ee6b1a81674aabb13"")","0.42",,"0.03",,"18.3","Balance",,"3","5.17","53.2wt.%",,,"0.12",,"1",,,,,,"2.16486%",,,,,,,"",,,,,,,"Chang M, Au P, Terada T, et al. Damage Tolerance of Alloy 718 Turbine Disc Material[J]. Et Al, 1992.","10.11961/mater0203.MGI.20171221.ds.0036","张瑞杰","摘录","黄淋","2018-01-09",,,,,,"718",,,,,,,,,,,,,,,"1h","955℃","1℃/min","8h","718℃",,"8h","621℃",,,,,,,,,,,"593Mpa","525℃","370.46h","650℃",,,,,,,,,,,,,,,,,,,,,,,,,,,,,,,,,,,,,,,,,,,,,
"ObjectId(""5b4ca383e6b1a81674aabb15"")","0.42",,"0.03",,"18.3","Balance",,"3","5.17","53.2wt.%",,,"0.12",,"1",,,,,,"4.24096%",,,,,,,"",,,,,,,"Chang M, Au P, Terada T, et al. Damage Tolerance of Alloy 718 Turbine Disc Material[J]. Et Al, 1992.","10.11961/mater0203.MGI.20171221.ds.0036","张瑞杰","摘录","黄淋","2018-01-09",,,,,,"718",,,,,,,,,,,,,,,"1h","955℃","1℃/min","8h","718℃",,"8h","621℃",,,,,,,,,,,"593Mpa","525℃","445.521h","650℃",,,,,,,,,,,,,,,,,,,,,,,,,,,,,,,,,,,,,,,,,,,,,
"ObjectId(""5b4ca388e6b1a81674aabb17"")","0.42",,"0.03",,"18.3","Balance",,"3","5.17","53.2wt.%",,,"0.12",,"1",,,,,,"2.56923%",,,,,,,"",,,,,,,"Chang M, Au P, Terada T, et al. Damage Tolerance of Alloy 718 Turbine Disc Material[J]. Et Al, 1992.","10.11961/mater0203.MGI.20171221.ds.0036","张瑞杰","摘录","黄淋","2018-01-09",,,,,,"718",,,,,,,,,,,,,,,"1h","955℃","1℃/min","8h","718℃",,"8h","621℃",,,,,,,,,,,"593Mpa","525℃","382.567h","650℃",,,,,,,,,,,,,,,,,,,,,,,,,,,,,,,,,,,,,,,,,,,,,
"ObjectId(""5b4ca38de6b1a81674aabb19"")","0.42",,"0.03",,"18.3","Balance",,"3","5.17","53.2wt.%",,,"0.12",,"1",,,,,,"5.69628%",,,,,,,"",,,,,,,"Chang M, Au P, Terada T, et al. Damage Tolerance of Alloy 718 Turbine Disc Material[J]. Et Al, 1992.","10.11961/mater0203.MGI.20171221.ds.0036","张瑞杰","摘录","黄淋","2018-01-09",,,,,,"718",,,,,,,,,,,,,,,"1h","955℃","1℃/min","8h","718℃",,"8h","621℃",,,,,,,,,,,"593Mpa","525℃","474.576h","650℃",,,,,,,,,,,,,,,,,,,,,,,,,,,,,,,,,,,,,,,,,,,,,
"ObjectId(""5b4ca392e6b1a81674aabb1b"")","0.42",,"0.03",,"18.3","Balance",,"3","5.17","53.2wt.%",,,"0.12",,"1",,,,,,"3.10873%",,,,,,,"",,,,,,,"Chang M, Au P, Terada T, et al. Damage Tolerance of Alloy 718 Turbine Disc Material[J]. Et Al, 1992.","10.11961/mater0203.MGI.20171221.ds.0036","张瑞杰","摘录","黄淋","2018-01-09",,,,,,"718",,,,,,,,,,,,,,,"1h","955℃","1℃/min","8h","718℃",,"8h","621℃",,,,,,,,,,,"593Mpa","525℃","411.622h","650℃",,,,,,,,,,,,,,,,,,,,,,,,,,,,,,,,,,,,,,,,,,,,,
"ObjectId(""5b4ca397e6b1a81674aabb1d"")","0.42",,"0.03",,"18.3","Balance",,"3","5.17","53.2wt.%",,,"0.12",,"1",,,,,,"4.807%",,,,,,,"",,,,,,,"Chang M, Au P, Terada T, et al. Damage Tolerance of Alloy 718 Turbine Disc Material[J]. Et Al, 1992.","10.11961/mater0203.MGI.20171221.ds.0036","张瑞杰","摘录","黄淋","2018-01-09",,,,,,"718",,,,,,,,,,,,,,,"1h","955℃","1℃/min","8h","718℃",,"8h","621℃",,,,,,,,,,,"593Mpa","525℃","460.048h","650℃",,,,,,,,,,,,,,,,,,,,,,,,,,,,,,,,,,,,,,,,,,,,,
"ObjectId(""5b4ca39ce6b1a81674aabb1f"")","0.42",,"0.03",,"18.3","Balance",,"3","5.17","53.2wt.%",,,"0.12",,"1",,,,,,"5.1573%",,,,,,,"",,,,,,,"Chang M, Au P, Terada T, et al. Damage Tolerance of Alloy 718 Turbine Disc Material[J]. Et Al, 1992.","10.11961/mater0203.MGI.20171221.ds.0036","张瑞杰","摘录","黄淋","2018-01-09",,,,,,"718",,,,,,,,,,,,,,,"1h","955℃","1℃/min","8h","718℃",,"8h","621℃",,,,,,,,,,,"593Mpa","525℃","464.891h","650℃",,,,,,,,,,,,,,,,,,,,,,,,,,,,,,,,,,,,,,,,,,,,,
"ObjectId(""5b4ca3a1e6b1a81674aabb21"")","0.42",,"0.03",,"18.3","Balance",,"3","5.17","53.2wt.%",,,"0.12",,"1",,,,,,"2.78524%",,,,,,,"",,,,,,,"Chang M, Au P, Terada T, et al. Damage Tolerance of Alloy 718 Turbine Disc Material[J]. Et Al, 1992.","10.11961/mater0203.MGI.20171221.ds.0036","张瑞杰","摘录","黄淋","2018-01-09",,,,,,"718",,,,,,,,,,,,,,,"1h","955℃","1℃/min","8h","718℃",,"8h","621℃",,,,,,,,,,,"593Mpa","525℃","401.937h","650℃",,,,,,,,,,,,,,,,,,,,,,,,,,,,,,,,,,,,,,,,,,,,,
"ObjectId(""5b4ca3a5e6b1a81674aabb23"")","0.42",,"0.03",,"18.3","Balance",,"3","5.17","53.2wt.%",,,"0.12",,"1",,,,,,"5.96578%",,,,,,,"",,,,,,,"Chang M, Au P, Terada T, et al. Damage Tolerance of Alloy 718 Turbine Disc Material[J]. Et Al, 1992.","10.11961/mater0203.MGI.20171221.ds.0036","张瑞杰","摘录","黄淋","2018-01-09",,,,,,"718",,,,,,,,,,,,,,,"1h","955℃","1℃/min","8h","718℃",,"8h","621℃",,,,,,,,,,,"593Mpa","525℃","479.419h","650℃",,,,,,,,,,,,,,,,,,,,,,,,,,,,,,,,,,,,,,,,,,,,,
"ObjectId(""5b4ca3ace6b1a81674aabb25"")","0.42",,"0.03",,"18.3","Balance",,"3","5.17","53.2wt.%",,,"0.12",,"1",,,,,,"3.32448%",,,,,,,"",,,,,,,"Chang M, Au P, Terada T, et al. Damage Tolerance of Alloy 718 Turbine Disc Material[J]. Et Al, 1992.","10.11961/mater0203.MGI.20171221.ds.0036","张瑞杰","摘录","黄淋","2018-01-09",,,,,,"718",,,,,,,,,,,,,,,"1h","955℃","1℃/min","8h","718℃",,"8h","621℃",,,,,,,,,,,"593Mpa","525℃","421.308h","650℃",,,,,,,,,,,,,,,,,,,,,,,,,,,,,,,,,,,,,,,,,,,,,
"ObjectId(""5b4ca3b1e6b1a81674aabb27"")","0.42",,"0.03",,"18.3","Balance",,"3","5.17","53.2wt.%",,,"0.12",,"1",,,,,,"4.53745%",,,,,,,"",,,,,,,"Chang M, Au P, Terada T, et al. Damage Tolerance of Alloy 718 Turbine Disc Material[J]. Et Al, 1992.","10.11961/mater0203.MGI.20171221.ds.0036","张瑞杰","摘录","黄淋","2018-01-09",,,,,,"718",,,,,,,,,,,,,,,"1h","955℃","1℃/min","8h","718℃",,"8h","621℃",,,,,,,,,,,"593Mpa","525℃","452.785h","650℃",,,,,,,,,,,,,,,,,,,,,,,,,,,,,,,,,,,,,,,,,,,,,
"ObjectId(""5b4ca3b6e6b1a81674aabb29"")","0.42",,"0.03",,"18.3","Balance",,"3","5.17","53.2wt.%",,,"0.12",,"1",,,,,,"3.97134%",,,,,,,"",,,,,,,"Chang M, Au P, Terada T, et al. Damage Tolerance of Alloy 718 Turbine Disc Material[J]. Et Al, 1992.","10.11961/mater0203.MGI.20171221.ds.0036","张瑞杰","摘录","黄淋","2018-01-09",,,,,,"718",,,,,,,,,,,,,,,"1h","955℃","1℃/min","8h","718℃",,"8h","621℃",,,,,,,,,,,"593Mpa","525℃","435.835h","650℃",,,,,,,,,,,,,,,,,,,,,,,,,,,,,,,,,,,,,,,,,,,,,
"ObjectId(""5b4ca3c0e6b1a81674aabb2b"")","0.42",,"0.03",,"18.3","Balance",,"3","5.17","53.2wt.%",,,"0.12",,"1",,,,,,"1.08494%",,,,,,,"",,,,,,,"Chang M, Au P, Terada T, et al. Damage Tolerance of Alloy 718 Turbine Disc Material[J]. Et Al, 1992.","10.11961/mater0203.MGI.20171221.ds.0036","张瑞杰","摘录","黄淋","2018-01-09",,,,,,"718",,,,,,,,,,,,,,,"1h","955℃","1℃/min","8h","718℃",,"8h","621℃",,,,,,,,,,,"593Mpa","525℃","278.45h","650℃",,,,,,,,,,,,,,,,,,,,,,,,,,,,,,,,,,,,,,,,,,,,,
"ObjectId(""5b4ca3c4e6b1a81674aabb2d"")","0.42",,"0.03",,"18.3","Balance",,"3","5.17","53.2wt.%",,,"0.12",,"1",,,,,,"1.27408%",,,,,,,"",,,,,,,"Chang M, Au P, Terada T, et al. Damage Tolerance of Alloy 718 Turbine Disc Material[J]. Et Al, 1992.","10.11961/mater0203.MGI.20171221.ds.0036","张瑞杰","摘录","黄淋","2018-01-09",,,,,,"718",,,,,,,,,,,,,,,"1h","955℃","1℃/min","8h","718℃",,"8h","621℃",,,,,,,,,,,"593Mpa","525℃","300.242h","650℃",,,,,,,,,,,,,,,,,,,,,,,,,,,,,,,,,,,,,,,,,,,,,
"ObjectId(""5b4ca3c9e6b1a81674aabb2f"")","0.42",,"0.03",,"18.3","Balance",,"3","5.17","53.2wt.%",,,"0.12",,"1",,,,,,"1.43622%",,,,,,,"",,,,,,,"Chang M, Au P, Terada T, et al. Damage Tolerance of Alloy 718 Turbine Disc Material[J]. Et Al, 1992.","10.11961/mater0203.MGI.20171221.ds.0036","张瑞杰","摘录","黄淋","2018-01-09",,,,,,"718",,,,,,,,,,,,,,,"1h","955℃","1℃/min","8h","718℃",,"8h","621℃",,,,,,,,,,,"593Mpa","525℃","319.613h","650℃",,,,,,,,,,,,,,,,,,,,,,,,,,,,,,,,,,,,,,,,,,,,,
"ObjectId(""5b4ca3cee6b1a81674aabb31"")","0.42",,"0.03",,"18.3","Balance",,"3","5.17","53.2wt.%",,,"0.12",,"1",,,,,,"0.733403%",,,,,,,"",,,,,,,"Chang M, Au P, Terada T, et al. Damage Tolerance of Alloy 718 Turbine Disc Material[J]. Et Al, 1992.","10.11961/mater0203.MGI.20171221.ds.0036","张瑞杰","摘录","黄淋","2018-01-09",,,,,,"718",,,,,,,,,,,,,,,"1h","955℃","1℃/min","8h","718℃",,"8h","621℃",,,,,,,,,,,"593Mpa","525℃","227.603h","650℃",,,,,,,,,,,,,,,,,,,,,,,,,,,,,,,,,,,,,,,,,,,,,
"ObjectId(""5b4ca3d3e6b1a81674aabb33"")","0.42",,"0.03",,"18.3","Balance",,"3","5.17","53.2wt.%",,,"0.12",,"1",,,,,,"0.652204%",,,,,,,"",,,,,,,"Chang M, Au P, Terada T, et al. Damage Tolerance of Alloy 718 Turbine Disc Material[J]. Et Al, 1992.","10.11961/mater0203.MGI.20171221.ds.0036","张瑞杰","摘录","黄淋","2018-01-09",,,,,,"718",,,,,,,,,,,,,,,"1h","955℃","1℃/min","8h","718℃",,"8h","621℃",,,,,,,,,,,"593Mpa","525℃","213.075h","650℃",,,,,,,,,,,,,,,,,,,,,,,,,,,,,,,,,,,,,,,,,,,,,
"ObjectId(""5b4ca3d8e6b1a81674aabb35"")","0.42",,"0.03",,"18.3","Balance",,"3","5.17","53.2wt.%",,,"0.12",,"1",,,,,,"0.434629%",,,,,,,"",,,,,,,"Chang M, Au P, Terada T, et al. Damage Tolerance of Alloy 718 Turbine Disc Material[J]. Et Al, 1992.","10.11961/mater0203.MGI.20171221.ds.0036","张瑞杰","摘录","黄淋","2018-01-09",,,,,,"718",,,,,,,,,,,,,,,"1h","955℃","1℃/min","8h","718℃",,"8h","621℃",,,,,,,,,,,"593Mpa","525℃","135.593h","650℃",,,,,,,,,,,,,,,,,,,,,,,,,,,,,,,,,,,,,,,,,,,,,
"ObjectId(""5b4ca3e0e6b1a81674aabb37"")","0.42",,"0.03",,"18.3","Balance",,"3","5.17","53.2wt.%",,,"0.12",,"1",,,,,,"0.570613%",,,,,,,"",,,,,,,"Chang M, Au P, Terada T, et al. Damage Tolerance of Alloy 718 Turbine Disc Material[J]. Et Al, 1992.","10.11961/mater0203.MGI.20171221.ds.0036","张瑞杰","摘录","黄淋","2018-01-09",,,,,,"718",,,,,,,,,,,,,,,"1h","955℃","1℃/min","8h","718℃",,"8h","621℃",,,,,,,,,,,"593Mpa","525℃","184.019h","650℃",,,,,,,,,,,,,,,,,,,,,,,,,,,,,,,,,,,,,,,,,,,,,
"ObjectId(""5b4ca3e5e6b1a81674aabb39"")","0.42",,"0.03",,"18.3","Balance",,"3","5.17","53.2wt.%",,,"0.12",,"1",,,,,,"0.270404%",,,,,,,"",,,,,,,"Chang M, Au P, Terada T, et al. Damage Tolerance of Alloy 718 Turbine Disc Material[J]. Et Al, 1992.","10.11961/mater0203.MGI.20171221.ds.0036","张瑞杰","摘录","黄淋","2018-01-09",,,,,,"718",,,,,,,,,,,,,,,"1h","955℃","1℃/min","8h","718℃",,"8h","621℃",,,,,,,,,,,"593Mpa","525℃","38.7409h","650℃",,,,,,,,,,,,,,,,,,,,,,,,,,,,,,,,,,,,,,,,,,,,,
"ObjectId(""5b4ca3eae6b1a81674aabb3b"")","0.42",,"0.03",,"18.3","Balance",,"3","5.17","53.2wt.%",,,"0.12",,"1",,,,,,"0.379974%",,,,,,,"",,,,,,,"Chang M, Au P, Terada T, et al. Damage Tolerance of Alloy 718 Turbine Disc Material[J]. Et Al, 1992.","10.11961/mater0203.MGI.20171221.ds.0036","张瑞杰","摘录","黄淋","2018-01-09",,,,,,"718",,,,,,,,,,,,,,,"1h","955℃","1℃/min","8h","718℃",,"8h","621℃",,,,,,,,,,,"593Mpa","525℃","106.538h","650℃",,,,,,,,,,,,,,,,,,,,,,,,,,,,,,,,,,,,,,,,,,,,,
"ObjectId(""5b4ca3efe6b1a81674aabb3d"")","0.42",,"0.03",,"18.3","Balance",,"3","5.17","53.2wt.%",,,"0.12",,"1",,,,,,"0.352386%",,,,,,,"",,,,,,,"Chang M, Au P, Terada T, et al. Damage Tolerance of Alloy 718 Turbine Disc Material[J]. Et Al, 1992.","10.11961/mater0203.MGI.20171221.ds.0036","张瑞杰","摘录","黄淋","2018-01-09",,,,,,"718",,,,,,,,,,,,,,,"1h","955℃","1℃/min","8h","718℃",,"8h","621℃",,,,,,,,,,,"593Mpa","525℃","82.3245h","650℃",,,,,,,,,,,,,,,,,,,,,,,,,,,,,,,,,,,,,,,,,,,,,
"ObjectId(""5b4ca3f3e6b1a81674aabb3f"")","0.42",,"0.03",,"18.3","Balance",,"3","5.17","53.2wt.%",,,"0.12",,"1",,,,,,"0.489088%",,,,,,,"",,,,,,,"Chang M, Au P, Terada T, et al. Damage Tolerance of Alloy 718 Turbine Disc Material[J]. Et Al, 1992.","10.11961/mater0203.MGI.20171221.ds.0036","张瑞杰","摘录","黄淋","2018-01-09",,,,,,"718",,,,,,,,,,,,,,,"1h","955℃","1℃/min","8h","718℃",,"8h","621℃",,,,,,,,,,,"593Mpa","525℃","157.385h","650℃",,,,,,,,,,,,,,,,,,,,,,,,,,,,,,,,,,,,,,,,,,,,,
"ObjectId(""5b4ca3f8e6b1a81674aabb41"")","0.42",,"0.03",,"18.3","Balance",,"3","5.17","53.2wt.%",,,"0.12",,"1",,,,,,"0.297796%",,,,,,,"",,,,,,,"Chang M, Au P, Terada T, et al. Damage Tolerance of Alloy 718 Turbine Disc Material[J]. Et Al, 1992.","10.11961/mater0203.MGI.20171221.ds.0036","张瑞杰","摘录","黄淋","2018-01-09",,,,,,"718",,,,,,,,,,,,,,,"1h","955℃","1℃/min","8h","718℃",,"8h","621℃",,,,,,,,,,,"593Mpa","525℃","55.6901h","650℃",,,,,,,,,,,,,,,,,,,,,,,,,,,,,,,,,,,,,,,,,,,,,
"ObjectId(""5b4ca3fde6b1a81674aabb43"")","0.42",,"0.03",,"18.3","Balance",,"3","5.17","53.2wt.%",,,"0.12",,"1",,,,,,"0.814603%",,,,,,,"",,,,,,,"Chang M, Au P, Terada T, et al. Damage Tolerance of Alloy 718 Turbine Disc Material[J]. Et Al, 1992.","10.11961/mater0203.MGI.20171221.ds.0036","张瑞杰","摘录","黄淋","2018-01-09",,,,,,"718",,,,,,,,,,,,,,,"1h","955℃","1℃/min","8h","718℃",,"8h","621℃",,,,,,,,,,,"593Mpa","525℃","242.131h","650℃",,,,,,,,,,,,,,,,,,,,,,,,,,,,,,,,,,,,,,,,,,,,,
"ObjectId(""5b4ca402e6b1a81674aabb45"")","0.42",,"0.03",,"18.3","Balance",,"3","5.17","53.2wt.%",,,"0.12",,"1",,,,,,"0.922869%",,,,,,,"",,,,,,,"Chang M, Au P, Terada T, et al. Damage Tolerance of Alloy 718 Turbine Disc Material[J]. Et Al, 1992.","10.11961/mater0203.MGI.20171221.ds.0036","张瑞杰","摘录","黄淋","2018-01-09",,,,,,"718",,,,,,,,,,,,,,,"1h","955℃","1℃/min","8h","718℃",,"8h","621℃",,,,,,,,,,,"593Mpa","525℃","261.501h","650℃",,,,,,,,,,,,,,,,,,,,,,,,,,,,,,,,,,,,,,,,,,,,,
"ObjectId(""5b4ca407e6b1a81674aabb47"")","0.42",,"0.03",,"18.3","Balance",,"3","5.17","53.2wt.%",,,"0.12",,"1",,,,,,"1.62516%",,,,,,,"",,,,,,,"Chang M, Au P, Terada T, et al. Damage Tolerance of Alloy 718 Turbine Disc Material[J]. Et Al, 1992.","10.11961/mater0203.MGI.20171221.ds.0036","张瑞杰","摘录","黄淋","2018-01-09",,,,,,"718",,,,,,,,,,,,,,,"1h","955℃","1℃/min","8h","718℃",,"8h","621℃",,,,,,,,,,,"593Mpa","525℃","334.14h","650℃",,,,,,,,,,,,,,,,,,,,,,,,,,,,,,,,,,,,,,,,,,,,,
"ObjectId(""5b4ca411e6b1a81674aabb49"")","0.42",,"0.03",,"18.3","Balance",,"3","5.17","53.2wt.%",,,"0.12",,"1",,,,,,"5.04852%",,,,,,,"",,,,,,,"Chang M, Au P, Terada T, et al. Damage Tolerance of Alloy 718 Turbine Disc Material[J]. Et Al, 1992.","10.11961/mater0203.MGI.20171221.ds.0036","张瑞杰","摘录","黄淋","2018-01-09",,,,,,"718",,,,,,,,,,,,,,,"1h","955℃","1℃/min","8h","718℃",,"8h","621℃",,,,,,,,,,,"593Mpa","25℃","426.15h","650℃",,,,,,,,,,,,,,,,,,,,,,,,,,,,,,,,,,,,,,,,,,,,,
"ObjectId(""5b4ca416e6b1a81674aabb4b"")","0.42",,"0.03",,"18.3","Balance",,"3","5.17","53.2wt.%",,,"0.12",,"1",,,,,,"6.53039%",,,,,,,"",,,,,,,"Chang M, Au P, Terada T, et al. Damage Tolerance of Alloy 718 Turbine Disc Material[J]. Et Al, 1992.","10.11961/mater0203.MGI.20171221.ds.0036","张瑞杰","摘录","黄淋","2018-01-09",,,,,,"718",,,,,,,,,,,,,,,"1h","955℃","1℃/min","8h","718℃",,"8h","621℃",,,,,,,,,,,"593Mpa","25℃","440.678h","650℃",,,,,,,,,,,,,,,,,,,,,,,,,,,,,,,,,,,,,,,,,,,,,
"ObjectId(""5b4ca41be6b1a81674aabb4d"")","0.42",,"0.03",,"18.3","Balance",,"3","5.17","53.2wt.%",,,"0.12",,"1",,,,,,"4.32098%",,,,,,,"",,,,,,,"Chang M, Au P, Terada T, et al. Damage Tolerance of Alloy 718 Turbine Disc Material[J]. Et Al, 1992.","10.11961/mater0203.MGI.20171221.ds.0036","张瑞杰","摘录","黄淋","2018-01-09",,,,,,"718",,,,,,,,,,,,,,,"1h","955℃","1℃/min","8h","718℃",,"8h","621℃",,,,,,,,,,,"593Mpa","25℃","416.465h","650℃",,,,,,,,,,,,,,,,,,,,,,,,,,,,,,,,,,,,,,,,,,,,,
"ObjectId(""5b4ca420e6b1a81674aabb4f"")","0.42",,"0.03",,"18.3","Balance",,"3","5.17","53.2wt.%",,,"0.12",,"1",,,,,,"4.1053%",,,,,,,"",,,,,,,"Chang M, Au P, Terada T, et al. Damage Tolerance of Alloy 718 Turbine Disc Material[J]. Et Al, 1992.","10.11961/mater0203.MGI.20171221.ds.0036","张瑞杰","摘录","黄淋","2018-01-09",,,,,,"718",,,,,,,,,,,,,,,"1h","955℃","1℃/min","8h","718℃",,"8h","621℃",,,,,,,,,,,"593Mpa","25℃","409.201h","650℃",,,,,,,,,,,,,,,,,,,,,,,,,,,,,,,,,,,,,,,,,,,,,
"ObjectId(""5b4ca425e6b1a81674aabb51"")","0.42",,"0.03",,"18.3","Balance",,"3","5.17","53.2wt.%",,,"0.12",,"1",,,,,,"3.86281%",,,,,,,"",,,,,,,"Chang M, Au P, Terada T, et al. Damage Tolerance of Alloy 718 Turbine Disc Material[J]. Et Al, 1992.","10.11961/mater0203.MGI.20171221.ds.0036","张瑞杰","摘录","黄淋","2018-01-09",,,,,,"718",,,,,,,,,,,,,,,"1h","955℃","1℃/min","8h","718℃",,"8h","621℃",,,,,,,,,,,"593Mpa","25℃","406.78h","650℃",,,,,,,,,,,,,,,,,,,,,,,,,,,,,,,,,,,,,,,,,,,,,
"ObjectId(""5b4ca42ae6b1a81674aabb53"")","0.42",,"0.03",,"18.3","Balance",,"3","5.17","53.2wt.%",,,"0.12",,"1",,,,,,"3.67419%",,,,,,,"",,,,,,,"Chang M, Au P, Terada T, et al. Damage Tolerance of Alloy 718 Turbine Disc Material[J]. Et Al, 1992.","10.11961/mater0203.MGI.20171221.ds.0036","张瑞杰","摘录","黄淋","2018-01-09",,,,,,"718",,,,,,,,,,,,,,,"1h","955℃","1℃/min","8h","718℃",,"8h","621℃",,,,,,,,,,,"593Mpa","25℃","404.358h","650℃",,,,,,,,,,,,,,,,,,,,,,,,,,,,,,,,,,,,,,,,,,,,,
"ObjectId(""5b4ca42fe6b1a81674aabb55"")","0.42",,"0.03",,"18.3","Balance",,"3","5.17","53.2wt.%",,,"0.12",,"1",,,,,,"6.2879%",,,,,,,"",,,,,,,"Chang M, Au P, Terada T, et al. Damage Tolerance of Alloy 718 Turbine Disc Material[J]. Et Al, 1992.","10.11961/mater0203.MGI.20171221.ds.0036","张瑞杰","摘录","黄淋","2018-01-09",,,,,,"718",,,,,,,,,,,,,,,"1h","955℃","1℃/min","8h","718℃",,"8h","621℃",,,,,,,,,,,"593Mpa","25℃","438.257h","650℃",,,,,,,,,,,,,,,,,,,,,,,,,,,,,,,,,,,,,,,,,,,,,
"ObjectId(""5b4ca434e6b1a81674aabb57"")","0.42",,"0.03",,"18.3","Balance",,"3","5.17","53.2wt.%",,,"0.12",,"1",,,,,,"5.37188%",,,,,,,"",,,,,,,"Chang M, Au P, Terada T, et al. Damage Tolerance of Alloy 718 Turbine Disc Material[J]. Et Al, 1992.","10.11961/mater0203.MGI.20171221.ds.0036","张瑞杰","摘录","黄淋","2018-01-09",,,,,,"718",,,,,,,,,,,,,,,"1h","955℃","1℃/min","8h","718℃",,"8h","621℃",,,,,,,,,,,"593Mpa","25℃","430.993h","650℃",,,,,,,,,,,,,,,,,,,,,,,,,,,,,,,,,,,,,,,,,,,,,
"ObjectId(""5b4ca439e6b1a81674aabb59"")","0.42",,"0.03",,"18.3","Balance",,"3","5.17","53.2wt.%",,,"0.12",,"1",,,,,,"6.07241%",,,,,,,"",,,,,,,"Chang M, Au P, Terada T, et al. Damage Tolerance of Alloy 718 Turbine Disc Material[J]. Et Al, 1992.","10.11961/mater0203.MGI.20171221.ds.0036","张瑞杰","摘录","黄淋","2018-01-09",,,,,,"718",,,,,,,,,,,,,,,"1h","955℃","1℃/min","8h","718℃",,"8h","621℃",,,,,,,,,,,"593Mpa","25℃","438.257h","650℃",,,,,,,,,,,,,,,,,,,,,,,,,,,,,,,,,,,,,,,,,,,,,
"ObjectId(""5b4ca43ee6b1a81674aabb5b"")","0.42",,"0.03",,"18.3","Balance",,"3","5.17","53.2wt.%",,,"0.12",,"1",,,,,,"4.8329%",,,,,,,"",,,,,,,"Chang M, Au P, Terada T, et al. Damage Tolerance of Alloy 718 Turbine Disc Material[J]. Et Al, 1992.","10.11961/mater0203.MGI.20171221.ds.0036","张瑞杰","摘录","黄淋","2018-01-09",,,,,,"718",,,,,,,,,,,,,,,"1h","955℃","1℃/min","8h","718℃",,"8h","621℃",,,,,,,,,,,"593Mpa","25℃","421.308h","650℃",,,,,,,,,,,,,,,,,,,,,,,,,,,,,,,,,,,,,,,,,,,,,
"ObjectId(""5b4ca443e6b1a81674aabb5d"")","0.42",,"0.03",,"18.3","Balance",,"3","5.17","53.2wt.%",,,"0.12",,"1",,,,,,"4.56347%",,,,,,,"",,,,,,,"Chang M, Au P, Terada T, et al. Damage Tolerance of Alloy 718 Turbine Disc Material[J]. Et Al, 1992.","10.11961/mater0203.MGI.20171221.ds.0036","张瑞杰","摘录","黄淋","2018-01-09",,,,,,"718",,,,,,,,,,,,,,,"1h","955℃","1℃/min","8h","718℃",,"8h","621℃",,,,,,,,,,,"593Mpa","25℃","418.886h","650℃",,,,,,,,,,,,,,,,,,,,,,,,,,,,,,,,,,,,,,,,,,,,,
"ObjectId(""5b4ca447e6b1a81674aabb5f"")","0.42",,"0.03",,"18.3","Balance",,"3","5.17","53.2wt.%",,,"0.12",,"1",,,,,,"5.80299%",,,,,,,"",,,,,,,"Chang M, Au P, Terada T, et al. Damage Tolerance of Alloy 718 Turbine Disc Material[J]. Et Al, 1992.","10.11961/mater0203.MGI.20171221.ds.0036","张瑞杰","摘录","黄淋","2018-01-09",,,,,,"718",,,,,,,,,,,,,,,"1h","955℃","1℃/min","8h","718℃",,"8h","621℃",,,,,,,,,,,"593Mpa","25℃","435.835h","650℃",,,,,,,,,,,,,,,,,,,,,,,,,,,,,,,,,,,,,,,,,,,,,
"ObjectId(""5b4ca44ce6b1a81674aabb61"")","0.42",,"0.03",,"18.3","Balance",,"3","5.17","53.2wt.%",,,"0.12",,"1",,,,,,"3.4047%",,,,,,,"",,,,,,,"Chang M, Au P, Terada T, et al. Damage Tolerance of Alloy 718 Turbine Disc Material[J]. Et Al, 1992.","10.11961/mater0203.MGI.20171221.ds.0036","张瑞杰","摘录","黄淋","2018-01-09",,,,,,"718",,,,,,,,,,,,,,,"1h","955℃","1℃/min","8h","718℃",,"8h","621℃",,,,,,,,,,,"593Mpa","25℃","399.516h","650℃",,,,,,,,,,,,,,,,,,,,,,,,,,,,,,,,,,,,,,,,,,,,,
"ObjectId(""5b4ca451e6b1a81674aabb63"")","0.42",,"0.03",,"18.3","Balance",,"3","5.17","53.2wt.%",,,"0.12",,"1",,,,,,"5.58743%",,,,,,,"",,,,,,,"Chang M, Au P, Terada T, et al. Damage Tolerance of Alloy 718 Turbine Disc Material[J]. Et Al, 1992.","10.11961/mater0203.MGI.20171221.ds.0036","张瑞杰","摘录","黄淋","2018-01-09",,,,,,"718",,,,,,,,,,,,,,,"1h","955℃","1℃/min","8h","718℃",,"8h","621℃",,,,,,,,,,,"593Mpa","25℃","433.414h","650℃",,,,,,,,,,,,,,,,,,,,,,,,,,,,,,,,,,,,,,,,,,,,,
"ObjectId(""5b4ca456e6b1a81674aabb65"")","0.42",,"0.03",,"18.3","Balance",,"3","5.17","53.2wt.%",,,"0.12",,"1",,,,,,"0.242685%",,,,,,,"",,,,,,,"Chang M, Au P, Terada T, et al. Damage Tolerance of Alloy 718 Turbine Disc Material[J]. Et Al, 1992.","10.11961/mater0203.MGI.20171221.ds.0036","张瑞杰","摘录","黄淋","2018-01-09",,,,,,"718",,,,,,,,,,,,,,,"1h","955℃","1℃/min","8h","718℃",,"8h","621℃",,,,,,,,,,,"593Mpa","525℃","9.68523h","650℃",,,,,,,,,,,,,,,,,,,,,,,,,,,,,,,,,,,,,,,,,,,,,
"ObjectId(""5b4ca460e6b1a81674aabb67"")","0.42",,"0.03",,"18.3","Balance",,"3","5.17","53.2wt.%",,,"0.12",,"1",,,,,,"0.706598%",,,,,,,"",,,,,,,"Chang M, Au P, Terada T, et al. Damage Tolerance of Alloy 718 Turbine Disc Material[J]. Et Al, 1992.","10.11961/mater0203.MGI.20171221.ds.0036","张瑞杰","摘录","黄淋","2018-01-09",,,,,,"718",,,,,,,,,,,,,,,"1h","955℃","1℃/min","8h","718℃",,"8h","621℃",,,,,,,,,,,"593Mpa","25℃","232.446h","650℃",,,,,,,,,,,,,,,,,,,,,,,,,,,,,,,,,,,,,,,,,,,,,
"ObjectId(""5b4ca465e6b1a81674aabb69"")","0.42",,"0.03",,"18.3","Balance",,"3","5.17","53.2wt.%",,,"0.12",,"1",,,,,,"1.30095%",,,,,,,"",,,,,,,"Chang M, Au P, Terada T, et al. Damage Tolerance of Alloy 718 Turbine Disc Material[J]. Et Al, 1992.","10.11961/mater0203.MGI.20171221.ds.0036","张瑞杰","摘录","黄淋","2018-01-09",,,,,,"718",,,,,,,,,,,,,,,"1h","955℃","1℃/min","8h","718℃",,"8h","621℃",,,,,,,,,,,"593Mpa","25℃","297.821h","650℃",,,,,,,,,,,,,,,,,,,,,,,,,,,,,,,,,,,,,,,,,,,,,
"ObjectId(""5b4ca46ae6b1a81674aabb6b"")","0.42",,"0.03",,"18.3","Balance",,"3","5.17","53.2wt.%",,,"0.12",,"1",,,,,,"2.75752%",,,,,,,"",,,,,,,"Chang M, Au P, Terada T, et al. Damage Tolerance of Alloy 718 Turbine Disc Material[J]. Et Al, 1992.","10.11961/mater0203.MGI.20171221.ds.0036","张瑞杰","摘录","黄淋","2018-01-09",,,,,,"718",,,,,,,,,,,,,,,"1h","955℃","1℃/min","8h","718℃",,"8h","621℃",,,,,,,,,,,"593Mpa","25℃","372.881h","650℃",,,,,,,,,,,,,,,,,,,,,,,,,,,,,,,,,,,,,,,,,,,,,
"ObjectId(""5b4ca46fe6b1a81674aabb6d"")","0.42",,"0.03",,"18.3","Balance",,"3","5.17","53.2wt.%",,,"0.12",,"1",,,,,,"1.65171%",,,,,,,"",,,,,,,"Chang M, Au P, Terada T, et al. Damage Tolerance of Alloy 718 Turbine Disc Material[J]. Et Al, 1992.","10.11961/mater0203.MGI.20171221.ds.0036","张瑞杰","摘录","黄淋","2018-01-09",,,,,,"718",,,,,,,,,,,,,,,"1h","955℃","1℃/min","8h","718℃",,"8h","621℃",,,,,,,,,,,"593Mpa","25℃","319.613h","650℃",,,,,,,,,,,,,,,,,,,,,,,,,,,,,,,,,,,,,,,,,,,,,
"ObjectId(""5b4ca474e6b1a81674aabb6f"")","0.42",,"0.03",,"18.3","Balance",,"3","5.17","53.2wt.%",,,"0.12",,"1",,,,,,"0.598397%",,,,,,,"",,,,,,,"Chang M, Au P, Terada T, et al. Damage Tolerance of Alloy 718 Turbine Disc Material[J]. Et Al, 1992.","10.11961/mater0203.MGI.20171221.ds.0036","张瑞杰","摘录","黄淋","2018-01-09",,,,,,"718",,,,,,,,,,,,,,,"1h","955℃","1℃/min","8h","718℃",,"8h","621℃",,,,,,,,,,,"593Mpa","25℃","215.496h","650℃",,,,,,,,,,,,,,,,,,,,,,,,,,,,,,,,,,,,,,,,,,,,,
"ObjectId(""5b4ca478e6b1a81674aabb71"")","0.42",,"0.03",,"18.3","Balance",,"3","5.17","53.2wt.%",,,"0.12",,"1",,,,,,"2.29921%",,,,,,,"",,,,,,,"Chang M, Au P, Terada T, et al. Damage Tolerance of Alloy 718 Turbine Disc Material[J]. Et Al, 1992.","10.11961/mater0203.MGI.20171221.ds.0036","张瑞杰","摘录","黄淋","2018-01-09",,,,,,"718",,,,,,,,,,,,,,,"1h","955℃","1℃/min","8h","718℃",,"8h","621℃",,,,,,,,,,,"593Mpa","25℃","358.354h","650℃",,,,,,,,,,,,,,,,,,,,,,,,,,,,,,,,,,,,,,,,,,,,,
"ObjectId(""5b4ca47de6b1a81674aabb73"")","0.42",,"0.03",,"18.3","Balance",,"3","5.17","53.2wt.%",,,"0.12",,"1",,,,,,"2.11034%",,,,,,,"",,,,,,,"Chang M, Au P, Terada T, et al. Damage Tolerance of Alloy 718 Turbine Disc Material[J]. Et Al, 1992.","10.11961/mater0203.MGI.20171221.ds.0036","张瑞杰","摘录","黄淋","2018-01-09",,,,,,"718",,,,,,,,,,,,,,,"1h","955℃","1℃/min","8h","718℃",,"8h","621℃",,,,,,,,,,,"593Mpa","25℃","346.247h","650℃",,,,,,,,,,,,,,,,,,,,,,,,,,,,,,,,,,,,,,,,,,,,,
"ObjectId(""5b4ca482e6b1a81674aabb75"")","0.42",,"0.03",,"18.3","Balance",,"3","5.17","53.2wt.%",,,"0.12",,"1",,,,,,"1.11194%",,,,,,,"",,,,,,,"Chang M, Au P, Terada T, et al. Damage Tolerance of Alloy 718 Turbine Disc Material[J]. Et Al, 1992.","10.11961/mater0203.MGI.20171221.ds.0036","张瑞杰","摘录","黄淋","2018-01-09",,,,,,"718",,,,,,,,,,,,,,,"1h","955℃","1℃/min","8h","718℃",,"8h","621℃",,,,,,,,,,,"593Mpa","25℃","280.872h","650℃",,,,,,,,,,,,,,,,,,,,,,,,,,,,,,,,,,,,,,,,,,,,,
"ObjectId(""5b4ca487e6b1a81674aabb77"")","0.42",,"0.03",,"18.3","Balance",,"3","5.17","53.2wt.%",,,"0.12",,"1",,,,,,"0.976806%",,,,,,,"",,,,,,,"Chang M, Au P, Terada T, et al. Damage Tolerance of Alloy 718 Turbine Disc Material[J]. Et Al, 1992.","10.11961/mater0203.MGI.20171221.ds.0036","张瑞杰","摘录","黄淋","2018-01-09",,,,,,"718",,,,,,,,,,,,,,,"1h","955℃","1℃/min","8h","718℃",,"8h","621℃",,,,,,,,,,,"593Mpa","25℃","263.923h","650℃",,,,,,,,,,,,,,,,,,,,,,,,,,,,,,,,,,,,,,,,,,,,,
"ObjectId(""5b4ca48ce6b1a81674aabb79"")","0.42",,"0.03",,"18.3","Balance",,"3","5.17","53.2wt.%",,,"0.12",,"1",,,,,,"0.868736%",,,,,,,"",,,,,,,"Chang M, Au P, Terada T, et al. Damage Tolerance of Alloy 718 Turbine Disc Material[J]. Et Al, 1992.","10.11961/mater0203.MGI.20171221.ds.0036","张瑞杰","摘录","黄淋","2018-01-09",,,,,,"718",,,,,,,,,,,,,,,"1h","955℃","1℃/min","8h","718℃",,"8h","621℃",,,,,,,,,,,"593Mpa","25℃","251.816h","650℃",,,,,,,,,,,,,,,,,,,,,,,,,,,,,,,,,,,,,,,,,,,,,
"ObjectId(""5b4ca491e6b1a81674aabb7b"")","0.42",,"0.03",,"18.3","Balance",,"3","5.17","53.2wt.%",,,"0.12",,"1",,,,,,"2.97327%",,,,,,,"",,,,,,,"Chang M, Au P, Terada T, et al. Damage Tolerance of Alloy 718 Turbine Disc Material[J]. Et Al, 1992.","10.11961/mater0203.MGI.20171221.ds.0036","张瑞杰","摘录","黄淋","2018-01-09",,,,,,"718",,,,,,,,,,,,,,,"1h","955℃","1℃/min","8h","718℃",,"8h","621℃",,,,,,,,,,,"593Mpa","25℃","382.567h","650℃",,,,,,,,,,,,,,,,,,,,,,,,,,,,,,,,,,,,,,,,,,,,,
"ObjectId(""5b4ca496e6b1a81674aabb7d"")","0.42",,"0.03",,"18.3","Balance",,"3","5.17","53.2wt.%",,,"0.12",,"1",,,,,,"1.89459%",,,,,,,"",,,,,,,"Chang M, Au P, Terada T, et al. Damage Tolerance of Alloy 718 Turbine Disc Material[J]. Et Al, 1992.","10.11961/mater0203.MGI.20171221.ds.0036","张瑞杰","摘录","黄淋","2018-01-09",,,,,,"718",,,,,,,,,,,,,,,"1h","955℃","1℃/min","8h","718℃",,"8h","621℃",,,,,,,,,,,"593Mpa","25℃","336.562h","650℃",,,,,,,,,,,,,,,,,,,,,,,,,,,,,,,,,,,,,,,,,,,,,
"ObjectId(""5b4ca49be6b1a81674aabb7f"")","0.42",,"0.03",,"18.3","Balance",,"3","5.17","53.2wt.%",,,"0.12",,"1",,,,,,"1.46289%",,,,,,,"",,,,,,,"Chang M, Au P, Terada T, et al. Damage Tolerance of Alloy 718 Turbine Disc Material[J]. Et Al, 1992.","10.11961/mater0203.MGI.20171221.ds.0036","张瑞杰","摘录","黄淋","2018-01-09",,,,,,"718",,,,,,,,,,,,,,,"1h","955℃","1℃/min","8h","718℃",,"8h","621℃",,,,,,,,,,,"593Mpa","25℃","309.927h","650℃",,,,,,,,,,,,,,,,,,,,,,,,,,,,,,,,,,,,,,,,,,,,,
"ObjectId(""5b4ca49fe6b1a81674aabb81"")","0.42",,"0.03",,"18.3","Balance",,"3","5.17","53.2wt.%",,,"0.12",,"1",,,,,,"2.5419%",,,,,,,"",,,,,,,"Chang M, Au P, Terada T, et al. Damage Tolerance of Alloy 718 Turbine Disc Material[J]. Et Al, 1992.","10.11961/mater0203.MGI.20171221.ds.0036","张瑞杰","摘录","黄淋","2018-01-09",,,,,,"718",,,,,,,,,,,,,,,"1h","955℃","1℃/min","8h","718℃",,"8h","621℃",,,,,,,,,,,"593Mpa","25℃","368.039h","650℃",,,,,,,,,,,,,,,,,,,,,,,,,,,,,,,,,,,,,,,,,,,,,
"ObjectId(""5b4ca4a4e6b1a81674aabb83"")","0.42",,"0.03",,"18.3","Balance",,"3","5.17","53.2wt.%",,,"0.12",,"1",,,,,,"3.21595%",,,,,,,"",,,,,,,"Chang M, Au P, Terada T, et al. Damage Tolerance of Alloy 718 Turbine Disc Material[J]. Et Al, 1992.","10.11961/mater0203.MGI.20171221.ds.0036","张瑞杰","摘录","黄淋","2018-01-09",,,,,,"718",,,,,,,,,,,,,,,"1h","955℃","1℃/min","8h","718℃",,"8h","621℃",,,,,,,,,,,"593Mpa","25℃","392.252h","650℃",,,,,,,,,,,,,,,,,,,,,,,,,,,,,,,,,,,,,,,,,,,,,
"ObjectId(""5b4ca4b3e6b1a81674aabb87"")","0.42",,"0.03",,"18.3","Balance",,"3","5.17","53.2wt.%",,,"0.12",,"1",,,,,,"0.163051%",,,,,,,"",,,,,,,"Chang M, Au P, Terada T, et al. Damage Tolerance of Alloy 718 Turbine Disc Material[J]. Et Al, 1992.","10.11961/mater0203.MGI.20171221.ds.0036","张瑞杰","摘录","黄淋","2018-01-09",,,,,,"718",,,,,,,,,,,,,,,"1h","955℃","1℃/min","8h","718℃",,"8h","621℃",,,,,,,,,,,"593Mpa","25℃","53.2688h","650℃",,,,,,,,,,,,,,,,,,,,,,,,,,,,,,,,,,,,,,,,,,,,,
"ObjectId(""5b4ca4b8e6b1a81674aabb89"")","0.42",,"0.03",,"18.3","Balance",,"3","5.17","53.2wt.%",,,"0.12",,"1",,,,,,"0.217575%",,,,,,,"",,,,,,,"Chang M, Au P, Terada T, et al. Damage Tolerance of Alloy 718 Turbine Disc Material[J]. Et Al, 1992.","10.11961/mater0203.MGI.20171221.ds.0036","张瑞杰","摘录","黄淋","2018-01-09",,,,,,"718",,,,,,,,,,,,,,,"1h","955℃","1℃/min","8h","718℃",,"8h","621℃",,,,,,,,,,,"593Mpa","25℃","77.4818h","650℃",,,,,,,,,,,,,,,,,,,,,,,,,,,,,,,,,,,,,,,,,,,,,
"ObjectId(""5b4ca4c7e6b1a81674aabb8f"")","0.42",,"0.03",,"18.3","Balance",,"3","5.17","53.2wt.%",,,"0.12",,"1",,,,,,"0.327472%",,,,,,,"",,,,,,,"Chang M, Au P, Terada T, et al. Damage Tolerance of Alloy 718 Turbine Disc Material[J]. Et Al, 1992.","10.11961/mater0203.MGI.20171221.ds.0036","张瑞杰","摘录","黄淋","2018-01-09",,,,,,"718",,,,,,,,,,,,,,,"1h","955℃","1℃/min","8h","718℃",,"8h","621℃",,,,,,,,,,,"593Mpa","25℃","157.385h","650℃",,,,,,,,,,,,,,,,,,,,,,,,,,,,,,,,,,,,,,,,,,,,,
"ObjectId(""5b4ca4cce6b1a81674aabb91"")","0.42",,"0.03",,"18.3","Balance",,"3","5.17","53.2wt.%",,,"0.12",,"1",,,,,,"0.218162%",,,,,,,"",,,,,,,"Chang M, Au P, Terada T, et al. Damage Tolerance of Alloy 718 Turbine Disc Material[J]. Et Al, 1992.","10.11961/mater0203.MGI.20171221.ds.0036","张瑞杰","摘录","黄淋","2018-01-09",,,,,,"718",,,,,,,,,,,,,,,"1h","955℃","1℃/min","8h","718℃",,"8h","621℃",,,,,,,,,,,"593Mpa","25℃","99.2736h","650℃",,,,,,,,,,,,,,,,,,,,,,,,,,,,,,,,,,,,,,,,,,,,,
"ObjectId(""5b4ca4d0e6b1a81674aabb93"")","0.42",,"0.03",,"18.3","Balance",,"3","5.17","53.2wt.%",,,"0.12",,"1",,,,,,"0.327015%",,,,,,,"",,,,,,,"Chang M, Au P, Terada T, et al. Damage Tolerance of Alloy 718 Turbine Disc Material[J]. Et Al, 1992.","10.11961/mater0203.MGI.20171221.ds.0036","张瑞杰","摘录","黄淋","2018-01-09",,,,,,"718",,,,,,,,,,,,,,,"1h","955℃","1℃/min","8h","718℃",,"8h","621℃",,,,,,,,,,,"593Mpa","25℃","140.436h","650℃",,,,,,,,,,,,,,,,,,,,,,,,,,,,,,,,,,,,,,,,,,,,,
"ObjectId(""5b4ca4d5e6b1a81674aabb95"")","0.42",,"0.03",,"18.3","Balance",,"3","5.17","53.2wt.%",,,"0.12",,"1",,,,,,"0.135463%",,,,,,,"",,,,,,,"Chang M, Au P, Terada T, et al. Damage Tolerance of Alloy 718 Turbine Disc Material[J]. Et Al, 1992.","10.11961/mater0203.MGI.20171221.ds.0036","张瑞杰","摘录","黄淋","2018-01-09",,,,,,"718",,,,,,,,,,,,,,,"1h","955℃","1℃/min","8h","718℃",,"8h","621℃",,,,,,,,,,,"593Mpa","25℃","29.0557h","650℃",,,,,,,,,,,,,,,,,,,,,,,,,,,,,,,,,,,,,,,,,,,,,
"ObjectId(""5b4ca4dfe6b1a81674aabb99"")","0.42",,"0.03",,"18.3","Balance",,"3","5.17","53.2wt.%",,,"0.12",,"1",,,,,,"0.299623%",,,,,,,"",,,,,,,"Chang M, Au P, Terada T, et al. Damage Tolerance of Alloy 718 Turbine Disc Material[J]. Et Al, 1992.","10.11961/mater0203.MGI.20171221.ds.0036","张瑞杰","摘录","黄淋","2018-01-09",,,,,,"718",,,,,,,,,,,,,,,"1h","955℃","1℃/min","8h","718℃",,"8h","621℃",,,,,,,,,,,"593Mpa","25℃","123.487h","650℃",,,,,,,,,,,,,,,,,,,,,,,,,,,,,,,,,,,,,,,,,,,,,
"ObjectId(""5b4ca4e4e6b1a81674aabb9b"")","0.42",,"0.03",,"18.3","Balance",,"3","5.17","53.2wt.%",,,"0.12",,"1",,,,,,"0.408606%",,,,,,,"",,,,,,,"Chang M, Au P, Terada T, et al. Damage Tolerance of Alloy 718 Turbine Disc Material[J]. Et Al, 1992.","10.11961/mater0203.MGI.20171221.ds.0036","张瑞杰","摘录","黄淋","2018-01-09",,,,,,"718",,,,,,,,,,,,,,,"1h","955℃","1℃/min","8h","718℃",,"8h","621℃",,,,,,,,,,,"593Mpa","25℃","169.492h","650℃",,,,,,,,,,,,,,,,,,,,,,,,,,,,,,,,,,,,,,,,,,,,,
"ObjectId(""5b4ca4e9e6b1a81674aabb9d"")","0.42",,"0.03",,"18.3","Balance",,"3","5.17","53.2wt.%",,,"0.12",,"1",,,,,,"0.544003%",,,,,,,"",,,,,,,"Chang M, Au P, Terada T, et al. Damage Tolerance of Alloy 718 Turbine Disc Material[J]. Et Al, 1992.","10.11961/mater0203.MGI.20171221.ds.0036","张瑞杰","摘录","黄淋","2018-01-09",,,,,,"718",,,,,,,,,,,,,,,"1h","955℃","1℃/min","8h","718℃",,"8h","621℃",,,,,,,,,,,"593Mpa","25℃","196.126h","650℃",,,,,,,,,,,,,,,,,,,,,,,,,,,,,,,,,,,,,,,,,,,,,
"ObjectId(""5b4ca4f3e6b1a81674aabba1"")","0.42",,"0.03",,"18.3","Balance",,"3","5.17","53.2wt.%",,,"0.12",,"1",,,,,,"0.10794%",,,,,,,"",,,,,,,"Chang M, Au P, Terada T, et al. Damage Tolerance of Alloy 718 Turbine Disc Material[J]. Et Al, 1992.","10.11961/mater0203.MGI.20171221.ds.0036","张瑞杰","摘录","黄淋","2018-01-09",,,,,,"718",,,,,,,,,,,,,,,"1h","955℃","1℃/min","8h","718℃",,"8h","621℃",,,,,,,,,,,"593Mpa","25℃","7.26392h","650℃",,,,,,,,,,,,,,,,,,,,,,,,,,,,,,,,,,,,,,,,,,,,,
"ObjectId(""5b4ce0e1e6b1a819a85d7231"")",,,,,,,,,,"30wt.%","20",,,,"50",,,,"3.9J/cm3","378.033℃","0.834%",,,,,,,"",,,,,,,"Nathal M V. NASA and superalloys: A customer, a participant, and a referee[J]. 2008.","10.11961/mater0203.MGI.20171221.ds.0061","尹海清","摘录","徐斌","2018-01-09",,,,,,"Ni30Pt20Ti50",,,,,,,,,,,,,,,,,,,,,,,,,,,,,,,,,,,,,,,,,,,,,,,,,,,,,,,,,,,,,,,,,,,,,,,,,,,,,,,,,
"ObjectId(""5b4ce0f5e6b1a819a85d7237"")",,,,,,,,,,"30wt.%","20",,,,"50",,,,"3.9J/cm3","276.032℃","2.236%",,,,,,,"",,,,,,,"Nathal M V. NASA and superalloys: A customer, a participant, and a referee[J]. 2008.","10.11961/mater0203.MGI.20171221.ds.0061","尹海清","摘录","徐斌","2018-01-09",,,,,,"Ni30Pt20Ti50",,,,,,,,,,,,,,,,,,,,,,,,,,,,,,,,,,,,,,,,,,,,,,,,,,,,,,,,,,,,,,,,,,,,,,,,,,,,,,,,,
"ObjectId(""5b4ce0fae6b1a819a85d7239"")",,,,,,,,,,"30wt.%","20",,,,"50",,,,"3.9J/cm3","270.792℃","2.455%",,,,,,,"",,,,,,,"Nathal M V. NASA and superalloys: A customer, a participant, and a referee[J]. 2008.","10.11961/mater0203.MGI.20171221.ds.0061","尹海清","摘录","徐斌","2018-01-09",,,,,,"Ni30Pt20Ti50",,,,,,,,,,,,,,,,,,,,,,,,,,,,,,,,,,,,,,,,,,,,,,,,,,,,,,,,,,,,,,,,,,,,,,,,,,,,,,,,,
"ObjectId(""5b4ce0ffe6b1a819a85d723b"")",,,,,,,,,,"30wt.%","20",,,,"50",,,,"3.9J/cm3","266.893℃","2.558%",,,,,,,"",,,,,,,"Nathal M V. NASA and superalloys: A customer, a participant, and a referee[J]. 2008.","10.11961/mater0203.MGI.20171221.ds.0061","尹海清","摘录","徐斌","2018-01-09",,,,,,"Ni30Pt20Ti50",,,,,,,,,,,,,,,,,,,,,,,,,,,,,,,,,,,,,,,,,,,,,,,,,,,,,,,,,,,,,,,,,,,,,,,,,,,,,,,,,
"ObjectId(""5b4ce103e6b1a819a85d723d"")",,,,,,,,,,"30wt.%","20",,,,"50",,,,"3.9J/cm3","254.013℃","2.673%",,,,,,,"",,,,,,,"Nathal M V. NASA and superalloys: A customer, a participant, and a referee[J]. 2008.","10.11961/mater0203.MGI.20171221.ds.0061","尹海清","摘录","徐斌","2018-01-09",,,,,,"Ni30Pt20Ti50",,,,,,,,,,,,,,,,,,,,,,,,,,,,,,,,,,,,,,,,,,,,,,,,,,,,,,,,,,,,,,,,,,,,,,,,,,,,,,,,,
"ObjectId(""5b4ce108e6b1a819a85d723f"")",,,,,,,,,,"30wt.%","20",,,,"50",,,,"3.9J/cm3","290.802℃","0.935%",,,,,,,"",,,,,,,"Nathal M V. NASA and superalloys: A customer, a participant, and a referee[J]. 2008.","10.11961/mater0203.MGI.20171221.ds.0061","尹海清","摘录","徐斌","2018-01-09",,,,,,"Ni30Pt20Ti50",,,,,,,,,,,,,,,,,,,,,,,,,,,,,,,,,,,,,,,,,,,,,,,,,,,,,,,,,,,,,,,,,,,,,,,,,,,,,,,,,
"ObjectId(""5b4ce10de6b1a819a85d7241"")",,,,,,,,,,"30wt.%","20",,,,"50",,,,"3.9J/cm3","363.918℃","0.860%",,,,,,,"",,,,,,,"Nathal M V. NASA and superalloys: A customer, a participant, and a referee[J]. 2008.","10.11961/mater0203.MGI.20171221.ds.0061","尹海清","摘录","徐斌","2018-01-09",,,,,,"Ni30Pt20Ti50",,,,,,,,,,,,,,,,,,,,,,,,,,,,,,,,,,,,,,,,,,,,,,,,,,,,,,,,,,,,,,,,,,,,,,,,,,,,,,,,,
"ObjectId(""5b4ce113e6b1a819a85d7243"")",,,,,,,,,,"30wt.%","20",,,,"50",,,,"3.9J/cm3","369.033℃","0.886%",,,,,,,"",,,,,,,"Nathal M V. NASA and superalloys: A customer, a participant, and a referee[J]. 2008.","10.11961/mater0203.MGI.20171221.ds.0061","尹海清","摘录","徐斌","2018-01-09",,,,,,"Ni30Pt20Ti50",,,,,,,,,,,,,,,,,,,,,,,,,,,,,,,,,,,,,,,,,,,,,,,,,,,,,,,,,,,,,,,,,,,,,,,,,,,,,,,,,
"ObjectId(""5b4ce118e6b1a819a85d7245"")",,,,,,,,,,"30wt.%","20",,,,"50",,,,"3.9J/cm3","358.790℃","0.859%",,,,,,,"",,,,,,,"Nathal M V. NASA and superalloys: A customer, a participant, and a referee[J]. 2008.","10.11961/mater0203.MGI.20171221.ds.0061","尹海清","摘录","徐斌","2018-01-09",,,,,,"Ni30Pt20Ti50",,,,,,,,,,,,,,,,,,,,,,,,,,,,,,,,,,,,,,,,,,,,,,,,,,,,,,,,,,,,,,,,,,,,,,,,,,,,,,,,,
"ObjectId(""5b4ce11de6b1a819a85d7247"")",,,,,,,,,,"30wt.%","20",,,,"50",,,,"3.9J/cm3","261.739℃","2.609%",,,,,,,"",,,,,,,"Nathal M V. NASA and superalloys: A customer, a participant, and a referee[J]. 2008.","10.11961/mater0203.MGI.20171221.ds.0061","尹海清","摘录","徐斌","2018-01-09",,,,,,"Ni30Pt20Ti50",,,,,,,,,,,,,,,,,,,,,,,,,,,,,,,,,,,,,,,,,,,,,,,,,,,,,,,,,,,,,,,,,,,,,,,,,,,,,,,,,
"ObjectId(""5b4ce122e6b1a819a85d7249"")",,,,,,,,,,"30wt.%","20",,,,"50",,,,"3.9J/cm3","284.035℃","1.630%",,,,,,,"",,,,,,,"Nathal M V. NASA and superalloys: A customer, a participant, and a referee[J]. 2008.","10.11961/mater0203.MGI.20171221.ds.0061","尹海清","摘录","徐斌","2018-01-09",,,,,,"Ni30Pt20Ti50",,,,,,,,,,,,,,,,,,,,,,,,,,,,,,,,,,,,,,,,,,,,,,,,,,,,,,,,,,,,,,,,,,,,,,,,,,,,,,,,,
"ObjectId(""5b4ce126e6b1a819a85d724b"")",,,,,,,,,,"30wt.%","20",,,,"50",,,,"3.9J/cm3","322.919℃","0.807%",,,,,,,"",,,,,,,"Nathal M V. NASA and superalloys: A customer, a participant, and a referee[J]. 2008.","10.11961/mater0203.MGI.20171221.ds.0061","尹海清","摘录","徐斌","2018-01-09",,,,,,"Ni30Pt20Ti50",,,,,,,,,,,,,,,,,,,,,,,,,,,,,,,,,,,,,,,,,,,,,,,,,,,,,,,,,,,,,,,,,,,,,,,,,,,,,,,,,
"ObjectId(""5b4ce12be6b1a819a85d724d"")",,,,,,,,,,"30wt.%","20",,,,"50",,,,"3.9J/cm3","301.125℃","0.806%",,,,,,,"",,,,,,,"Nathal M V. NASA and superalloys: A customer, a participant, and a referee[J]. 2008.","10.11961/mater0203.MGI.20171221.ds.0061","尹海清","摘录","徐斌","2018-01-09",,,,,,"Ni30Pt20Ti50",,,,,,,,,,,,,,,,,,,,,,,,,,,,,,,,,,,,,,,,,,,,,,,,,,,,,,,,,,,,,,,,,,,,,,,,,,,,,,,,,
"ObjectId(""5b4ce130e6b1a819a85d724f"")",,,,,,,,,,"30wt.%","20",,,,"50",,,,"3.9J/cm3","342.136℃","0.833%",,,,,,,"",,,,,,,"Nathal M V. NASA and superalloys: A customer, a participant, and a referee[J]. 2008.","10.11961/mater0203.MGI.20171221.ds.0061","尹海清","摘录","徐斌","2018-01-09",,,,,,"Ni30Pt20Ti50",,,,,,,,,,,,,,,,,,,,,,,,,,,,,,,,,,,,,,,,,,,,,,,,,,,,,,,,,,,,,,,,,,,,,,,,,,,,,,,,,
"ObjectId(""5b4ce135e6b1a819a85d7251"")",,,,,,,,,,"30wt.%","20",,,,"50",,,,"3.9J/cm3","313.938℃","0.819%",,,,,,,"",,,,,,,"Nathal M V. NASA and superalloys: A customer, a participant, and a referee[J]. 2008.","10.11961/mater0203.MGI.20171221.ds.0061","尹海清","摘录","徐斌","2018-01-09",,,,,,"Ni30Pt20Ti50",,,,,,,,,,,,,,,,,,,,,,,,,,,,,,,,,,,,,,,,,,,,,,,,,,,,,,,,,,,,,,,,,,,,,,,,,,,,,,,,,
"ObjectId(""5b4ce13ae6b1a819a85d7253"")",,,,,,,,,,"30wt.%","20",,,,"50",,,,"3.9J/cm3","246.314℃","2.686%",,,,,,,"",,,,,,,"Nathal M V. NASA and superalloys: A customer, a participant, and a referee[J]. 2008.","10.11961/mater0203.MGI.20171221.ds.0061","尹海清","摘录","徐斌","2018-01-09",,,,,,"Ni30Pt20Ti50",,,,,,,,,,,,,,,,,,,,,,,,,,,,,,,,,,,,,,,,,,,,,,,,,,,,,,,,,,,,,,,,,,,,,,,,,,,,,,,,,
"ObjectId(""5b4ce144e6b1a819a85d7255"")",,,,,,,,,,"30wt.%","20",,,,"50",,,,"3.9J/cm3","95.015℃","2.720%",,,,,,,"",,,,,,,"Nathal M V. NASA and superalloys: A customer, a participant, and a referee[J]. 2008.","10.11961/mater0203.MGI.20171221.ds.0061","尹海清","摘录","徐斌","2018-01-09",,,,,,"Ni30Pt20Ti50",,,,,,,,,,,,,,,,,,,,,,,,,,,,,,,,,,,,,,,,,,,,,,,,,,,,,,,,,,,,,,,,,,,,,,,,,,,,,,,,,
