Repository: wujunming1/superalloy-project

File: 国际高温合金会议论文和数据/数据汇总/力学性能/mechanicproperty_totalelongation.csv (part 5 of 11)
,,,,,,,,"ObjectId(""5b4d0d2ee6b1a819a85d8315"")","2.3","0.02","0.03",,"21.8","14.4",,,,"2.8",,,"51.42wt.%",,,,"5.9","1.3",,"0.03",,,,,"12.7895%",,,,,,,,,,,,,,,,,,,,"",,,"16.1677℃",,,,,,,,,"Gu Y F, Cui C, Harada H, et al. Development of Ni-Co-Base Alloys for High-Temperature Disk Applications[J]. 2008.","10.11961/mater0203.MGI.20171221.ds.0050","尹海清","摘录","史政涛","2018-01-09",,,,,,,,"TMW2",,,,,,,,,,,,,,,,,,,,,,,,"1170℃",,,,,,,"30min","1121℃",,,,"22mm",,,,,,,,,,,,,,,,,,,,,,,,,,,,,,,,,,,,"12h","1149℃","50Kg",
,,,,,,,,"ObjectId(""5b4d0d4be6b1a819a85d831f"")","2.4","0.02","0.03",,"14.8","16.3",,,,"3.1",,,"57.22wt.%",,,,"4.8","1.3",,"0.03",,,,,"28.5043%",,,,,,,,,,,,,,,,,,,,"",,,"749.102℃",,,,,,,,,"Gu Y F, Cui C, Harada H, et al. Development of Ni-Co-Base Alloys for High-Temperature Disk Applications[J]. 2008.","10.11961/mater0203.MGI.20171221.ds.0050","尹海清","摘录","史政涛","2018-01-09",,,,,,,,"TMW1(U720Li)",,,,,,,,,,,,,,,,,,,,,,,,"1170℃",,,,,,,"30min","1121℃",,,,"22mm",,,,,,,,,,,,,,,,,,,,,,,,,,,,,,,,,,,,"12h","1149℃","50Kg",
,,,,,,,,"ObjectId(""5b4d0d75e6b1a819a85d832f"")","2.4","0.02","0.03",,"14.8","16.3",,,,"3.1",,,"57.22wt.%",,,,"4.8","1.3",,"0.03",,,,,"18.8133%",,,,,,,,,,,,,,,,,,,,"",,,"10.7784℃",,,,,,,,,"Gu Y F, Cui C, Harada H, et al. Development of Ni-Co-Base Alloys for High-Temperature Disk Applications[J]. 2008.","10.11961/mater0203.MGI.20171221.ds.0050","尹海清","摘录","史政涛","2018-01-09",,,,,,,,"TMW1(U720Li)",,,,,,,,,,,,,,,,,,,,,,,,"1170℃",,,,,,,"30min","1121℃",,,,"22mm",,,,,,,,,,,,,,,,,,,,,,,,,,,,,,,,,,,,"12h","1149℃","50Kg",
,,,,,,,,"ObjectId(""5b4d0d7ae6b1a819a85d8331"")","2.4","0.02","0.03",,"14.8","16.3",,,,"3.1",,,"57.22wt.%",,,,"4.8","1.3",,"0.03",,,,,"13.7642%",,,,,,,,,,,,,,,,,,,,"",,,"851.497℃",,,,,,,,,"Gu Y F, Cui C, Harada H, et al. Development of Ni-Co-Base Alloys for High-Temperature Disk Applications[J]. 2008.","10.11961/mater0203.MGI.20171221.ds.0050","尹海清","摘录","史政涛","2018-01-09",,,,,,,,"TMW1(U720Li)",,,,,,,,,,,,,,,,,,,,,,,,"1170℃",,,,,,,"30min","1121℃",,,,"22mm",,,,,,,,,,,,,,,,,,,,,,,,,,,,,,,,,,,,"12h","1149℃","50Kg",
,,,,,,,,"ObjectId(""5b4d0d7fe6b1a819a85d8333"")","2.4","0.02","0.03",,"14.8","16.3",,,,"3.1",,,"57.22wt.%",,,,"4.8","1.3",,"0.03",,,,,"15.9479%",,,,,,,,,,,,,,,,,,,,"",,,"635.928℃",,,,,,,,,"Gu Y F, Cui C, Harada H, et al. Development of Ni-Co-Base Alloys for High-Temperature Disk Applications[J]. 2008.","10.11961/mater0203.MGI.20171221.ds.0050","尹海清","摘录","史政涛","2018-01-09",,,,,,,,"TMW1(U720Li)",,,,,,,,,,,,,,,,,,,,,,,,"1170℃",,,,,,,"30min","1121℃",,,,"22mm",,,,,,,,,,,,,,,,,,,,,,,,,,,,,,,,,,,,"12h","1149℃","50Kg",
,,,,,,,,"ObjectId(""5b4d0dfde6b1a819a85d8363"")","2.5","0.035","0.03wt.%",,"15","18",,,,"3",,,"Balance",,,,"5","1.25",,"0.035","24h","650℃","16h","760℃","9.00E+0%",,,,,,,,,,,,,,,,,,,,"",,,,,,"20℃",,,,,,"Patel S J, Elliott I C. Production of High-Strength P/M Disc Alloys by ""Superlean"" Cast/Wrought Technology[C]// Superalloys. 1992:13-22.","10.11961/mater0203.MGI.20171221.ds.0032","张瑞杰","摘录","黄淋","2018-01-09",,,,,,,,"APK12(P/M)","4h",,,,,,,,,,,,,,,,,,,,,,,,,,,,,,,,,,,,,,,,,,,,,,,,,,,,,,,,,,"70%","1107℃",,,,,,,,,,,,,,,
,,,,,,,,"ObjectId(""5b4d0e02e6b1a819a85d8365"")","2.5","0.035","0.03wt.%",,"15","18",,,,"3",,,"Balance",,,,"5","1.25",,"0.035","24h","650℃","16h","760℃","1.20E+1%",,,,,,,,,,,,,,,,,,,,"",,,,,,"650℃",,,,,,"Patel S J, Elliott I C. Production of High-Strength P/M Disc Alloys by ""Superlean"" Cast/Wrought Technology[C]// Superalloys. 1992:13-22.","10.11961/mater0203.MGI.20171221.ds.0032","张瑞杰","摘录","黄淋","2018-01-09",,,,,,,,"APK12(P/M)","4h",,,,,,,,,,,,,,,,,,,,,,,,,,,,,,,,,,,,,,,,,,,,,,,,,,,,,,,,,,"70%","1107℃",,,,,,,,,,,,,,,
,,,,,,,,"ObjectId(""5b4d0e72e6b1a819a85d838f"")",,,,,"13","10wt.%",,,,"7",,,"Balance",,,,,,,,,,,,"2.55101",,,,,,,,,,,,,,,,,,,,"",,,,,,,,,,,,"Meng Z, Sun G, Li M, et al. The Strengthening Effect of Tantalum in Nickel-Base Superalloys[C]// Superalloys. 1984:563-693.","","10.11961/mater0203.MGI.20171221.ds.0048","摘录","李龙飞","2018-01-09",,,,,,,,"B1900",,,,,,,,,,,,,,,,,,,,,,,,,,,,,,,,,,,,,,,,,,,,,,,,,,,,,,,,,,,,,,,,,,,,"177Mpa","0.68245h","760℃",,,,,
,,,,,,,,"ObjectId(""5b4d0e77e6b1a819a85d8391"")",,,,,"13","10wt.%",,,,"7",,,"Balance",,,,,,,,,,,,"2.42335",,,,,,,,,,,,,,,,,,,,"",,,,,,,,,,,,"Meng Z, Sun G, Li M, et al. The Strengthening Effect of Tantalum in Nickel-Base Superalloys[C]// Superalloys. 1984:563-693.","","10.11961/mater0203.MGI.20171221.ds.0048","摘录","李龙飞","2018-01-09",,,,,,,,"B1900",,,,,,,,,,,,,,,,,,,,,,,,,,,,,,,,,,,,,,,,,,,,,,,,,,,,,,,,,,,,,,,,,,,,"177Mpa","0.680268h","760℃",,,,,
,,,,,,,,"ObjectId(""5b4d0e7ce6b1a819a85d8393"")","2.5","0.035","0.03wt.%",,"15","18",,,,"3",,,"Balance",,,,"5","1.25",,"0.035","24h","650℃","16h","760℃","16.00%",,,,,,,,,,,,,,,,,,,,"",,,,"650℃",,,,,,,,"Patel S J, Elliott I C. Production of High-Strength P/M Disc Alloys by ""Superlean"" Cast/Wrought Technology[C]// Superalloys. 1992:13-22.","10.11961/mater0203.MGI.20171221.ds.0032","张瑞杰","摘录","黄淋","2018-01-09",,,,,,,,"APK12(EBCHR)","4h",,,,,,,,,,,,,,,,,,,,,,,,,,,,,,,,,,,,,,,,,,,,,,,,,,,,,,,,,,"70%","1107℃",,,,,,,,,,,,,,,
,,,,,,,,"ObjectId(""5b4d0e81e6b1a819a85d8395"")",,,,,"13","10wt.%",,,,"7",,,"Balance",,,,,,,,,,,,"3.44376",,,,,,,,,,,,,,,,,,,,"",,,,,,,,,,,,"Meng Z, Sun G, Li M, et al. The Strengthening Effect of Tantalum in Nickel-Base Superalloys[C]// Superalloys. 1984:563-693.","","10.11961/mater0203.MGI.20171221.ds.0048","摘录","李龙飞","2018-01-09",,,,,,,,"B1900",,,,,,,,,,,,,,,,,,,,,,,,,,,,,,,,,,,,,,,,,,,,,,,,,,,,,,,,,,,,,,,,,,,,"177Mpa","0.954121h","760℃",,,,,
,,,,,,,,"ObjectId(""5b4d0e8be6b1a819a85d8399"")",,,,,"13","10wt.%",,,,"7",,,"Balance",,,,,,,,,,,,"3.18886",,,,,,,,,,,,,,,,,,,,"",,,,,,,,,,,,"Meng Z, Sun G, Li M, et al. The Strengthening Effect of Tantalum in Nickel-Base Superalloys[C]// Superalloys. 1984:563-693.","","10.11961/mater0203.MGI.20171221.ds.0048","摘录","李龙飞","2018-01-09",,,,,,,,"B1900",,,,,,,,,,,,,,,,,,,,,,,,,,,,,,,,,,,,,,,,,,,,,,,,,,,,,,,,,,,,,,,,,,,,"177Mpa","0.821559h","760℃",,,,,
,,,,,,,,"ObjectId(""5b4d0e90e6b1a819a85d839b"")","2.5","0.035","0.03wt.%",,"15","18",,,,"3",,,"Balance",,,,"5","1.25",,"0.035","24h","650℃","16h","760℃","14.00%",,,,,,,,,,,,,,,,,,,,"",,,,"20℃",,,,,,,,"Patel S J, Elliott I C. Production of High-Strength P/M Disc Alloys by ""Superlean"" Cast/Wrought Technology[C]// Superalloys. 1992:13-22.","10.11961/mater0203.MGI.20171221.ds.0032","张瑞杰","摘录","黄淋","2018-01-09",,,,,,,,"APK12(EBCHR)","4h",,,,,,,,,,,,,,,,,,,,,,,,,,,,,,,,,,,,,,,,,,,,,,,,,,,,,,,,,,"70%","1107℃",,,,,,,,,,,,,,,
,,,,,,,,"ObjectId(""5b4d0ea3e6b1a819a85d83a3"")",,,,,"13","10wt.%",,,,"7",,,"Balance",,,,,,,,,,,,"2.93356",,,,,,,,,,,,,,,,,,,,"",,,,,,,,,,,,"Meng Z, Sun G, Li M, et al. The Strengthening Effect of Tantalum in Nickel-Base Superalloys[C]// Superalloys. 1984:563-693.","","10.11961/mater0203.MGI.20171221.ds.0048","摘录","李龙飞","2018-01-09",,,,,,,,"B1900",,,,,,,,,,,,,,,,,,,,,,,,,,,,,,,,,,,,,,,,,,,,,,,,,,,,,,,,,,,,,,,,,,,,"177Mpa","0.817195h","760℃",,,,,
,,,,,,,,"ObjectId(""5b4d0ea8e6b1a819a85d83a5"")",,,,,"13","10wt.%",,,,"7",,,"Balance",,,,,,,,,,,,"2.67866",,,,,,,,,,,,,,,,,,,,"",,,,,,,,,,,,"Meng Z, Sun G, Li M, et al. The Strengthening Effect of Tantalum in Nickel-Base Superalloys[C]// Superalloys. 1984:563-693.","","10.11961/mater0203.MGI.20171221.ds.0048","摘录","李龙飞","2018-01-09",,,,,,,,"B1900",,,,,,,,,,,,,,,,,,,,,,,,,,,,,,,,,,,,,,,,,,,,,,,,,,,,,,,,,,,,,,,,,,,,"177Mpa","0.684633h","760℃",,,,,
,,,,,,,,"ObjectId(""5b4d0eade6b1a819a85d83a7"")",,,,,"13","10wt.%",,,,"7",,,"Balance",,,,,,,,,,,,"3.57182",,,,,,,,,,,,,,,,,,,,"",,,,,,,,,,,,"Meng Z, Sun G, Li M, et al. The Strengthening Effect of Tantalum in Nickel-Base Superalloys[C]// Superalloys. 1984:563-693.","","10.11961/mater0203.MGI.20171221.ds.0048","摘录","李龙飞","2018-01-09",,,,,,,,"B1900",,,,,,,,,,,,,,,,,,,,,,,,,,,,,,,,,,,,,,,,,,,,,,,,,,,,,,,,,,,,,,,,,,,,"177Mpa","0.828105h","760℃",,,,,
,,,,,,,,"ObjectId(""5b4d0ec0e6b1a819a85d83ad"")",,,,,"13","10wt.%",,,,"7",,,"Balance",,,,,,,,,,,,"1.7855",,,,,,,,,,,,,,,,,,,,"",,,,,,,,,,,,"Meng Z, Sun G, Li M, et al. The Strengthening Effect of Tantalum in Nickel-Base Superalloys[C]// Superalloys. 1984:563-693.","","10.11961/mater0203.MGI.20171221.ds.0048","摘录","李龙飞","2018-01-09",,,,,,,,"B1900",,,,,,,,,,,,,,,,,,,,,,,,,,,,,,,,,,,,,,,,,,,,,,,,,,,,,,,,,,,,,,,,,,,,"177Mpa","0.54116h","760℃",,,,,
,,,,,,,,"ObjectId(""5b4d0ec5e6b1a819a85d83af"")",,,,,"13","10wt.%",,,,"7",,,"Balance",,,,,,,,,,,,"0.509792",,,,,,,,,,,,,,,,,,,,"",,,,,,,,,,,,"Meng Z, Sun G, Li M, et al. The Strengthening Effect of Tantalum in Nickel-Base Superalloys[C]// Superalloys. 1984:563-693.","","10.11961/mater0203.MGI.20171221.ds.0048","摘录","李龙飞","2018-01-09",,,,,,,,"B1900",,,,,,,,,,,,,,,,,,,,,,,,,,,,,,,,,,,,,,,,,,,,,,,,,,,,,,,,,,,,,,,,,,,,"177Mpa","0.262943h","760℃",,,,,
,,,,,,,,"ObjectId(""5b4d0ecae6b1a819a85d83b1"")",,,,,"16","14wt.%",,,,"8.5",,,"Balance",,,"1",,,,,,,,,"22.7447",,,,,,,,,,,,,,,,,,,,"",,,,,,,,,,,,"Meng Z, Sun G, Li M, et al. The Strengthening Effect of Tantalum in Nickel-Base Superalloys[C]// Superalloys. 1984:563-693.","","10.11961/mater0203.MGI.20171221.ds.0048","摘录","李龙飞","2018-01-09",,,,,,,,"B1900",,,,,,,,,,,,,,,,,,,,,,,,,,,,,,,,,,,,,,,,,,,,,,,,,,,,,,,,,,,,,,,,,,,,"177Mpa","33.3353h","760℃",,,,,
,,,,,,,,"ObjectId(""5b4d0ecfe6b1a819a85d83b3"")",,,,,"13","10wt.%",,,,"7",,,"Balance",,,,,,,,,,,,"1.65785",,,,,,,,,,,,,,,,,,,,"",,,,,,,,,,,,"Meng Z, Sun G, Li M, et al. The Strengthening Effect of Tantalum in Nickel-Base Superalloys[C]// Superalloys. 1984:563-693.","","10.11961/mater0203.MGI.20171221.ds.0048","摘录","李龙飞","2018-01-09",,,,,,,,"B1900",,,,,,,,,,,,,,,,,,,,,,,,,,,,,,,,,,,,,,,,,,,,,,,,,,,,,,,,,,,,,,,,,,,,"177Mpa","0.538978h","760℃",,,,,
,,,,,,,,"ObjectId(""5b4d0ed4e6b1a819a85d83b5"")",,,,,"16","14wt.%",,,,"8.5",,,"Balance",,,"1",,,,,,,,,"20.0709",,,,,,,,,,,,,,,,,,,,"",,,,,,,,,,,,"Meng Z, Sun G, Li M, et al. The Strengthening Effect of Tantalum in Nickel-Base Superalloys[C]// Superalloys. 1984:563-693.","","10.11961/mater0203.MGI.20171221.ds.0048","摘录","李龙飞","2018-01-09",,,,,,,,"B1900",,,,,,,,,,,,,,,,,,,,,,,,,,,,,,,,,,,,,,,,,,,,,,,,,,,,,,,,,,,,,,,,,,,,"177Mpa","31.1101h","760℃",,,,,
,,,,,,,,"ObjectId(""5b4d0ed8e6b1a819a85d83b7"")",,,,,"16","14wt.%",,,,"8.5",,,"Balance",,,"1",,,,,,,,,"17.3984",,,,,,,,,,,,,,,,,,,,"",,,,,,,,,,,,"Meng Z, Sun G, Li M, et al. The Strengthening Effect of Tantalum in Nickel-Base Superalloys[C]// Superalloys. 1984:563-693.","","10.11961/mater0203.MGI.20171221.ds.0048","摘录","李龙飞","2018-01-09",,,,,,,,"B1900",,,,,,,,,,,,,,,,,,,,,,,,,,,,,,,,,,,,,,,,,,,,,,,,,,,,,,,,,,,,,,,,,,,,"177Mpa","28.5004h","760℃",,,,,
,,,,,,,,"ObjectId(""5b4d0edde6b1a819a85d83b9"")",,,,,"13","10wt.%",,,,"7",,,"Balance",,,,,,,,,,,,"1.14765",,,,,,,,,,,,,,,,,,,,"",,,,,,,,,,,,"Meng Z, Sun G, Li M, et al. The Strengthening Effect of Tantalum in Nickel-Base Superalloys[C]// Superalloys. 1984:563-693.","","10.11961/mater0203.MGI.20171221.ds.0048","摘录","李龙飞","2018-01-09",,,,,,,,"B1900",,,,,,,,,,,,,,,,,,,,,,,,,,,,,,,,,,,,,,,,,,,,,,,,,,,,,,,,,,,,,,,,,,,,"177Mpa","0.402051h","760℃",,,,,
,,,,,,,,"ObjectId(""5b4d0ee2e6b1a819a85d83bb"")",,,,,"16","14wt.%",,,,"8.5",,,"Balance",,,"1",,,,,,,,,"24.1448",,,,,,,,,,,,,,,,,,,,"",,,,,,,,,,,,"Meng Z, Sun G, Li M, et al. The Strengthening Effect of Tantalum in Nickel-Base Superalloys[C]// Superalloys. 1984:563-693.","","10.11961/mater0203.MGI.20171221.ds.0048","摘录","李龙飞","2018-01-09",,,,,,,,"B1900",,,,,,,,,,,,,,,,,,,,,,,,,,,,,,,,,,,,,,,,,,,,,,,,,,,,,,,,,,,,,,,,,,,,"177Mpa","34.6413h","760℃",,,,,
,,,,,,,,"ObjectId(""5b4d0ee7e6b1a819a85d83bd"")",,,,,"16","14wt.%",,,,"8.5",,,"Balance",,,"1",,,,,,,,,"18.5415",,,,,,,,,,,,,,,,,,,,"",,,,,,,,,,,,"Meng Z, Sun G, Li M, et al. The Strengthening Effect of Tantalum in Nickel-Base Superalloys[C]// Superalloys. 1984:563-693.","","10.11961/mater0203.MGI.20171221.ds.0048","摘录","李龙飞","2018-01-09",,,,,,,,"B1900",,,,,,,,,,,,,,,,,,,,,,,,,,,,,,,,,,,,,,,,,,,,,,,,,,,,,,,,,,,,,,,,,,,,"177Mpa","30.3148h","760℃",,,,,
,,,,,,,,"ObjectId(""5b4d0eece6b1a819a85d83bf"")",,,,,"16","14wt.%",,,,"8.5",,,"Balance",,,"1",,,,,,,,,"26.4409",,,,,,,,,,,,,,,,,,,,"",,,,,,,,,,,,"Meng Z, Sun G, Li M, et al. The Strengthening Effect of Tantalum in Nickel-Base Superalloys[C]// Superalloys. 1984:563-693.","","10.11961/mater0203.MGI.20171221.ds.0048","摘录","李龙飞","2018-01-09",,,,,,,,"B1900",,,,,,,,,,,,,,,,,,,,,,,,,,,,,,,,,,,,,,,,,,,,,,,,,,,,,,,,,,,,,,,,,,,,"177Mpa","35.1934h","760℃",,,,,
,,,,,,,,"ObjectId(""5b4d0ef1e6b1a819a85d83c1"")",,,,,"16","14wt.%",,,,"8.5",,,"Balance",,,"1",,,,,,,,,"28.3536",,,,,,,,,,,,,,,,,,,,"",,,,,,,,,,,,"Meng Z, Sun G, Li M, et al. The Strengthening Effect of Tantalum in Nickel-Base Superalloys[C]// Superalloys. 1984:563-693.","","10.11961/mater0203.MGI.20171221.ds.0048","摘录","李龙飞","2018-01-09",,,,,,,,"B1900",,,,,,,,,,,,,,,,,,,,,,,,,,,,,,,,,,,,,,,,,,,,,,,,,,,,,,,,,,,,,,,,,,,,"177Mpa","35.8671h","760℃",,,,,
,,,,,,,,"ObjectId(""5b4d0ef6e6b1a819a85d83c3"")",,,,,"13","10wt.%",,,,"7",,,"Balance",,,,,,,,,,,,"0.127653",,,,,,,,,,,,,,,,,,,,"",,,,,,,,,,,,"Meng Z, Sun G, Li M, et al. The Strengthening Effect of Tantalum in Nickel-Base Superalloys[C]// Superalloys. 1984:563-693.","","10.11961/mater0203.MGI.20171221.ds.0048","摘录","李龙飞","2018-01-09",,,,,,,,"B1900",,,,,,,,,,,,,,,,,,,,,,,,,,,,,,,,,,,,,,,,,,,,,,,,,,,,,,,,,,,,,,,,,,,,"177Mpa","0.01987h","760℃",,,,,
,,,,,,,,"ObjectId(""5b4d0efae6b1a819a85d83c5"")",,,,,"16","14wt.%",,,,"8.5",,,"Balance",,,"1",,,,,,,,,"21.471",,,,,,,,,,,,,,,,,,,,"",,,,,,,,,,,,"Meng Z, Sun G, Li M, et al. The Strengthening Effect of Tantalum in Nickel-Base Superalloys[C]// Superalloys. 1984:563-693.","","10.11961/mater0203.MGI.20171221.ds.0048","摘录","李龙飞","2018-01-09",,,,,,,,"B1900",,,,,,,,,,,,,,,,,,,,,,,,,,,,,,,,,,,,,,,,,,,,,,,,,,,,,,,,,,,,,,,,,,,,"177Mpa","32.4161h","760℃",,,,,
,,,,,,,,"ObjectId(""5b4d0effe6b1a819a85d83c7"")",,,,,"13","10wt.%",,,,"7",,,"Balance",,,,,,,,,,,,"1.40254",,,,,,,,,,,,,,,,,,,,"",,,,,,,,,,,,"Meng Z, Sun G, Li M, et al. The Strengthening Effect of Tantalum in Nickel-Base Superalloys[C]// Superalloys. 1984:563-693.","","10.11961/mater0203.MGI.20171221.ds.0048","摘录","李龙飞","2018-01-09",,,,,,,,"B1900",,,,,,,,,,,,,,,,,,,,,,,,,,,,,,,,,,,,,,,,,,,,,,,,,,,,,,,,,,,,,,,,,,,,"177Mpa","0.534613h","760℃",,,,,
,,,,,,,,"ObjectId(""5b4d0f04e6b1a819a85d83c9"")",,,,,"13","10wt.%",,,,"7",,,"Balance",,,,,,,,,,,,"2.16805",,,,,,,,,,,,,,,,,,,,"",,,,,,,,,,,,"Meng Z, Sun G, Li M, et al. The Strengthening Effect of Tantalum in Nickel-Base Superalloys[C]// Superalloys. 1984:563-693.","","10.11961/mater0203.MGI.20171221.ds.0048","摘录","李龙飞","2018-01-09",,,,,,,,"B1900",,,,,,,,,,,,,,,,,,,,,,,,,,,,,,,,,,,,,,,,,,,,,,,,,,,,,,,,,,,,,,,,,,,,"177Mpa","0.675904h","760℃",,,,,
,,,,,,,,"ObjectId(""5b4d0f0ee6b1a819a85d83cb"")",,,,,"16","14wt.%",,,,"8.5",,,"Balance",,,"1",,,,,,,,,"11.6798",,,,,,,,,,,,,,,,,,,,"",,,,,,,,,,,,"Meng Z, Sun G, Li M, et al. The Strengthening Effect of Tantalum in Nickel-Base Superalloys[C]// Superalloys. 1984:563-693.","","10.11961/mater0203.MGI.20171221.ds.0048","摘录","李龙飞","2018-01-09",,,,,,,,"B1900",,,,,,,,,,,,,,,,,,,,,,,,,,,,,,,,,,,,,,,,,,,,,,,,,,,,,,,,,,,,,,,,,,,,"177Mpa","20.3257h","760℃",,,,,
,,,,,,,,"ObjectId(""5b4d0f13e6b1a819a85d83cd"")",,,,,"16","14wt.%",,,,"8.5",,,"Balance",,,"1",,,,,,,,,"14.4738",,,,,,,,,,,,,,,,,,,,"",,,,,,,,,,,,"Meng Z, Sun G, Li M, et al. The Strengthening Effect of Tantalum in Nickel-Base Superalloys[C]// Superalloys. 1984:563-693.","","10.11961/mater0203.MGI.20171221.ds.0048","摘录","李龙飞","2018-01-09",,,,,,,,"B1900",,,,,,,,,,,,,,,,,,,,,,,,,,,,,,,,,,,,,,,,,,,,,,,,,,,,,,,,,,,,,,,,,,,,"177Mpa","24.8606h","760℃",,,,,
,,,,,,,,"ObjectId(""5b4d0f18e6b1a819a85d83cf"")",,,,,"16","14wt.%",,,,"8.5",,,"Balance",,,"1",,,,,,,,,"7.48854",,,,,,,,,,,,,,,,,,,,"",,,,,,,,,,,,"Meng Z, Sun G, Li M, et al. The Strengthening Effect of Tantalum in Nickel-Base Superalloys[C]// Superalloys. 1984:563-693.","","10.11961/mater0203.MGI.20171221.ds.0048","摘录","李龙飞","2018-01-09",,,,,,,,"B1900",,,,,,,,,,,,,,,,,,,,,,,,,,,,,,,,,,,,,,,,,,,,,,,,,,,,,,,,,,,,,,,,,,,,"177Mpa","13.5874h","760℃",,,,,
,,,,,,,,"ObjectId(""5b4d0f1ce6b1a819a85d83d1"")",,,,,"16","14wt.%",,,,"8.5",,,"Balance",,,"1",,,,,,,,,"10.409",,,,,,,,,,,,,,,,,,,,"",,,,,,,,,,,,"Meng Z, Sun G, Li M, et al. The Strengthening Effect of Tantalum in Nickel-Base Superalloys[C]// Superalloys. 1984:563-693.","","10.11961/mater0203.MGI.20171221.ds.0048","摘录","李龙飞","2018-01-09",,,,,,,,"B1900",,,,,,,,,,,,,,,,,,,,,,,,,,,,,,,,,,,,,,,,,,,,,,,,,,,,,,,,,,,,,,,,,,,,"177Mpa","18.5091h","760℃",,,,,
,,,,,,,,"ObjectId(""5b4d0f21e6b1a819a85d83d3"")",,,,,"16","14wt.%",,,,"8.5",,,"Balance",,,"1",,,,,,,,,"16.3804",,,,,,,,,,,,,,,,,,,,"",,,,,,,,,,,,"Meng Z, Sun G, Li M, et al. The Strengthening Effect of Tantalum in Nickel-Base Superalloys[C]// Superalloys. 1984:563-693.","","10.11961/mater0203.MGI.20171221.ds.0048","摘录","李龙飞","2018-01-09",,,,,,,,"B1900",,,,,,,,,,,,,,,,,,,,,,,,,,,,,,,,,,,,,,,,,,,,,,,,,,,,,,,,,,,,,,,,,,,,"177Mpa","27.4573h","760℃",,,,,
,,,,,,,,"ObjectId(""5b4d0f26e6b1a819a85d83d5"")",,,,,"16","14wt.%",,,,"8.5",,,"Balance",,,"1",,,,,,,,,"3.0518",,,,,,,,,,,,,,,,,,,,"",,,,,,,,,,,,"Meng Z, Sun G, Li M, et al. The Strengthening Effect of Tantalum in Nickel-Base Superalloys[C]// Superalloys. 1984:563-693.","","10.11961/mater0203.MGI.20171221.ds.0048","摘录","李龙飞","2018-01-09",,,,,,,,"B1900",,,,,,,,,,,,,,,,,,,,,,,,,,,,,,,,,,,,,,,,,,,,,,,,,,,,,,,,,,,,,,,,,,,,"177Mpa","3.76793h","760℃",,,,,
,,,,,,,,"ObjectId(""5b4d0f2be6b1a819a85d83d7"")",,,,,"16","14wt.%",,,,"8.5",,,"Balance",,,"1",,,,,,,,,"3.81321",,,,,,,,,,,,,,,,,,,,"",,,,,,,,,,,,"Meng Z, Sun G, Li M, et al. The Strengthening Effect of Tantalum in Nickel-Base Superalloys[C]// Superalloys. 1984:563-693.","","10.11961/mater0203.MGI.20171221.ds.0048","摘录","李龙飞","2018-01-09",,,,,,,,"B1900",,,,,,,,,,,,,,,,,,,,,,,,,,,,,,,,,,,,,,,,,,,,,,,,,,,,,,,,,,,,,,,,,,,,"177Mpa","5.19121h","760℃",,,,,
,,,,,,,,"ObjectId(""5b4d0f30e6b1a819a85d83d9"")",,,,,"16","14wt.%",,,,"8.5",,,"Balance",,,"1",,,,,,,,,"6.59948",,,,,,,,,,,,,,,,,,,,"",,,,,,,,,,,,"Meng Z, Sun G, Li M, et al. The Strengthening Effect of Tantalum in Nickel-Base Superalloys[C]// Superalloys. 1984:563-693.","","10.11961/mater0203.MGI.20171221.ds.0048","摘录","李龙飞","2018-01-09",,,,,,,,"B1900",,,,,,,,,,,,,,,,,,,,,,,,,,,,,,,,,,,,,,,,,,,,,,,,,,,,,,,,,,,,,,,,,,,,"177Mpa","12.1619h","760℃",,,,,
,,,,,,,,"ObjectId(""5b4d0f35e6b1a819a85d83db"")",,,,,"16","14wt.%",,,,"8.5",,,"Balance",,,"1",,,,,,,,,"5.33604",,,,,,,,,,,,,,,,,,,,"",,,,,,,,,,,,"Meng Z, Sun G, Li M, et al. The Strengthening Effect of Tantalum in Nickel-Base Superalloys[C]// Superalloys. 1984:563-693.","","10.11961/mater0203.MGI.20171221.ds.0048","摘录","李龙飞","2018-01-09",,,,,,,,"B1900",,,,,,,,,,,,,,,,,,,,,,,,,,,,,,,,,,,,,,,,,,,,,,,,,,,,,,,,,,,,,,,,,,,,"177Mpa","8.03775h","760℃",,,,,
,,,,,,,,"ObjectId(""5b4d0f39e6b1a819a85d83dd"")",,,,,"16","14wt.%",,,,"8.5",,,"Balance",,,"1",,,,,,,,,"9.39106",,,,,,,,,,,,,,,,,,,,"",,,,,,,,,,,,"Meng Z, Sun G, Li M, et al. The Strengthening Effect of Tantalum in Nickel-Base Superalloys[C]// Superalloys. 1984:563-693.","","10.11961/mater0203.MGI.20171221.ds.0048","摘录","李龙飞","2018-01-09",,,,,,,,"B1900",,,,,,,,,,,,,,,,,,,,,,,,,,,,,,,,,,,,,,,,,,,,,,,,,,,,,,,,,,,,,,,,,,,,"177Mpa","17.466h","760℃",,,,,
,,,,,,,,"ObjectId(""5b4d0f3ee6b1a819a85d83df"")",,,,,"16","14wt.%",,,,"8.5",,,"Balance",,,"1",,,,,,,,,"5.84052",,,,,,,,,,,,,,,,,,,,"",,,,,,,,,,,,"Meng Z, Sun G, Li M, et al. The Strengthening Effect of Tantalum in Nickel-Base Superalloys[C]// Superalloys. 1984:563-693.","","10.11961/mater0203.MGI.20171221.ds.0048","摘录","李龙飞","2018-01-09",,,,,,,,"B1900",,,,,,,,,,,,,,,,,,,,,,,,,,,,,,,,,,,,,,,,,,,,,,,,,,,,,,,,,,,,,,,,,,,,"177Mpa","9.96945h","760℃",,,,,
,,,,,,,,"ObjectId(""5b4d0f43e6b1a819a85d83e1"")",,,,,"16","14wt.%",,,,"8.5",,,"Balance",,,"1",,,,,,,,,"15.3633",,,,,,,,,,,,,,,,,,,,"",,,,,,,,,,,,"Meng Z, Sun G, Li M, et al. The Strengthening Effect of Tantalum in Nickel-Base Superalloys[C]// Superalloys. 1984:563-693.","","10.11961/mater0203.MGI.20171221.ds.0048","摘录","李龙飞","2018-01-09",,,,,,,,"B1900",,,,,,,,,,,,,,,,,,,,,,,,,,,,,,,,,,,,,,,,,,,,,,,,,,,,,,,,,,,,,,,,,,,,"177Mpa","26.1579h","760℃",,,,,
,,,,,,,,"ObjectId(""5b4d0f48e6b1a819a85d83e3"")",,,,,"16","14wt.%",,,,"8.5",,,"Balance",,,"1",,,,,,,,,"4.57422",,,,,,,,,,,,,,,,,,,,"",,,,,,,,,,,,"Meng Z, Sun G, Li M, et al. The Strengthening Effect of Tantalum in Nickel-Base Superalloys[C]// Superalloys. 1984:563-693.","","10.11961/mater0203.MGI.20171221.ds.0048","摘录","李龙飞","2018-01-09",,,,,,,,"B1900",,,,,,,,,,,,,,,,,,,,,,,,,,,,,,,,,,,,,,,,,,,,,,,,,,,,,,,,,,,,,,,,,,,,"177Mpa","6.74268h","760℃",,,,,
,,,,,,,,"ObjectId(""5b4d0f4de6b1a819a85d83e5"")",,,,,"16","14wt.%",,,,"8.5",,,"Balance",,,"1",,,,,,,,,"12.9473",,,,,,,,,,,,,,,,,,,,"",,,,,,,,,,,,"Meng Z, Sun G, Li M, et al. The Strengthening Effect of Tantalum in Nickel-Base Superalloys[C]// Superalloys. 1984:563-693.","","10.11961/mater0203.MGI.20171221.ds.0048","摘录","李龙飞","2018-01-09",,,,,,,,"B1900",,,,,,,,,,,,,,,,,,,,,,,,,,,,,,,,,,,,,,,,,,,,,,,,,,,,,,,,,,,,,,,,,,,,"177Mpa","23.1679h","760℃",,,,,
,,,,,,,,"ObjectId(""5b4d0f52e6b1a819a85d83e7"")",,,,,"16","14wt.%",,,,"8.5",,,"Balance",,,"1",,,,,,,,,"8.50363",,,,,,,,,,,,,,,,,,,,"",,,,,,,,,,,,"Meng Z, Sun G, Li M, et al. The Strengthening Effect of Tantalum in Nickel-Base Superalloys[C]// Superalloys. 1984:563-693.","","10.11961/mater0203.MGI.20171221.ds.0048","摘录","李龙飞","2018-01-09",,,,,,,,"B1900",,,,,,,,,,,,,,,,,,,,,,,,,,,,,,,,,,,,,,,,,,,,,,,,,,,,,,,,,,,,,,,,,,,,"177Mpa","15.5278h","760℃",,,,,
,,,,,,,,"ObjectId(""5b4d0f5be6b1a819a85d83e9"")","6","0.013","0.13wt.%",,"10","8",,,,"6",,"4.3","Balance",,,,"1",,,"0.08",,,,,"6.45305",,,,,,,,,,,,,,,,,,,,"",,,,,,,,,,,,"Meng Z, Sun G, Li M, et al. The Strengthening Effect of Tantalum in Nickel-Base Superalloys[C]// Superalloys. 1984:563-693.","","10.11961/mater0203.MGI.20171221.ds.0048","摘录","李龙飞","2018-01-09",,,,,,,,"B1900",,,,,,,,,,,,,,,,,,,,,,,,,,,,,,,,,,,,,,,,,,,,,,,,,,,,,,,,,,,,,,,,,,,,"604Mpa","901h","7℃",,,,,
,,,,,,,,"ObjectId(""5b4d0f60e6b1a819a85d83eb"")","6","0.013","0.13wt.%",,"10","8",,,,"6",,"4.3","Balance",,,,"1",,,"0.08",,,,,"4.29944",,,,,,,,,,,,,,,,,,,,"",,,,,,,,,,,,"Meng Z, Sun G, Li M, et al. The Strengthening Effect of Tantalum in Nickel-Base Superalloys[C]// Superalloys. 1984:563-693.","","10.11961/mater0203.MGI.20171221.ds.0048","摘录","李龙飞","2018-01-09",,,,,,,,"B1900",,,,,,,,,,,,,,,,,,,,,,,,,,,,,,,,,,,,,,,,,,,,,,,,,,,,,,,,,,,,,,,,,,,,"604Mpa","901h","7℃",,,,,
,,,,,,,,"ObjectId(""5b4d0f65e6b1a819a85d83ed"")",,,,,"16","14wt.%",,,,"8.5",,,"Balance",,,"1",,,,,,,,,"1.14601",,,,,,,,,,,,,,,,,,,,"",,,,,,,,,,,,"Meng Z, Sun G, Li M, et al. The Strengthening Effect of Tantalum in Nickel-Base Superalloys[C]// Superalloys. 1984:563-693.","","10.11961/mater0203.MGI.20171221.ds.0048","摘录","李龙飞","2018-01-09",,,,,,,,"B1900",,,,,,,,,,,,,,,,,,,,,,,,,,,,,,,,,,,,,,,,,,,,,,,,,,,,,,,,,,,,,,,,,,,,"177Mpa","0.914844h","760℃",,,,,
,,,,,,,,"ObjectId(""5b4d0f6ae6b1a819a85d83ef"")","6","0.013","0.13wt.%",,"10","8",,,,"6",,"4.3","Balance",,,,"1",,,"0.08",,,,,"4.66122",,,,,,,,,,,,,,,,,,,,"",,,,,,,,,,,,"Meng Z, Sun G, Li M, et al. The Strengthening Effect of Tantalum in Nickel-Base Superalloys[C]// Superalloys. 1984:563-693.","","10.11961/mater0203.MGI.20171221.ds.0048","摘录","李龙飞","2018-01-09",,,,,,,,"B1900",,,,,,,,,,,,,,,,,,,,,,,,,,,,,,,,,,,,,,,,,,,,,,,,,,,,,,,,,,,,,,,,,,,,"604Mpa","901h","7℃",,,,,
,,,,,,,,"ObjectId(""5b4d0f6fe6b1a819a85d83f1"")","6","0.013","0.13wt.%",,"10","8",,,,"6",,"4.3","Balance",,,,"1",,,"0.08",,,,,"5.06161",,,,,,,,,,,,,,,,,,,,"",,,,,,,,,,,,"Meng Z, Sun G, Li M, et al. The Strengthening Effect of Tantalum in Nickel-Base Superalloys[C]// Superalloys. 1984:563-693.","","10.11961/mater0203.MGI.20171221.ds.0048","摘录","李龙飞","2018-01-09",,,,,,,,"B1900",,,,,,,,,,,,,,,,,,,,,,,,,,,,,,,,,,,,,,,,,,,,,,,,,,,,,,,,,,,,,,,,,,,,"604Mpa","901h","7℃",,,,,
,,,,,,,,"ObjectId(""5b4d0f74e6b1a819a85d83f3"")","6","0.013","0.13wt.%",,"10","8",,,,"6",,"4.3","Balance",,,,"1",,,"0.08",,,,,"7.42615",,,,,,,,,,,,,,,,,,,,"",,,,,,,,,,,,"Meng Z, Sun G, Li M, et al. The Strengthening Effect of Tantalum in Nickel-Base Superalloys[C]// Superalloys. 1984:563-693.","","10.11961/mater0203.MGI.20171221.ds.0048","摘录","李龙飞","2018-01-09",,,,,,,,"B1900",,,,,,,,,,,,,,,,,,,,,,,,,,,,,,,,,,,,,,,,,,,,,,,,,,,,,,,,,,,,,,,,,,,,"604Mpa","901h","7℃",,,,,
,,,,,,,,"ObjectId(""5b4d0f78e6b1a819a85d83f5"")",,,,,"16","14wt.%",,,,"8.5",,,"Balance",,,"1",,,,,,,,,"2.41722",,,,,,,,,,,,,,,,,,,,"",,,,,,,,,,,,"Meng Z, Sun G, Li M, et al. The Strengthening Effect of Tantalum in Nickel-Base Superalloys[C]// Superalloys. 1984:563-693.","","10.11961/mater0203.MGI.20171221.ds.0048","摘录","李龙飞","2018-01-09",,,,,,,,"B1900",,,,,,,,,,,,,,,,,,,,,,,,,,,,,,,,,,,,,,,,,,,,,,,,,,,,,,,,,,,,,,,,,,,,"177Mpa","2.60324h","760℃",,,,,
,,,,,,,,"ObjectId(""5b4d0f7de6b1a819a85d83f7"")",,,,,"16","14wt.%",,,,"8.5",,,"Balance",,,"1",,,,,,,,,"0.509383",,,,,,,,,,,,,,,,,,,,"",,,,,,,,,,,,"Meng Z, Sun G, Li M, et al. The Strengthening Effect of Tantalum in Nickel-Base Superalloys[C]// Superalloys. 1984:563-693.","","10.11961/mater0203.MGI.20171221.ds.0048","摘录","李龙飞","2018-01-09",,,,,,,,"B1900",,,,,,,,,,,,,,,,,,,,,,,,,,,,,,,,,,,,,,,,,,,,,,,,,,,,,,,,,,,,,,,,,,,,"177Mpa","0.391141h","760℃",,,,,
,,,,,,,,"ObjectId(""5b4d0f82e6b1a819a85d83f9"")","6","0.013","0.13wt.%",,"10","8",,,,"6",,"4.3","Balance",,,,"1",,,"0.08",,,,,"6.79643",,,,,,,,,,,,,,,,,,,,"",,,,,,,,,,,,"Meng Z, Sun G, Li M, et al. The Strengthening Effect of Tantalum in Nickel-Base Superalloys[C]// Superalloys. 1984:563-693.","","10.11961/mater0203.MGI.20171221.ds.0048","摘录","李龙飞","2018-01-09",,,,,,,,"B1900",,,,,,,,,,,,,,,,,,,,,,,,,,,,,,,,,,,,,,,,,,,,,,,,,,,,,,,,,,,,,,,,,,,,"604Mpa","901h","7℃",,,,,
,,,,,,,,"ObjectId(""5b4d0f87e6b1a819a85d83fb"")",,,,,"16","14wt.%",,,,"8.5",,,"Balance",,,"1",,,,,,,,,"2.03712",,,,,,,,,,,,,,,,,,,,"",,,,,,,,,,,,"Meng Z, Sun G, Li M, et al. The Strengthening Effect of Tantalum in Nickel-Base Superalloys[C]// Superalloys. 1984:563-693.","","10.11961/mater0203.MGI.20171221.ds.0048","摘录","李龙飞","2018-01-09",,,,,,,,"B1900",,,,,,,,,,,,,,,,,,,,,,,,,,,,,,,,,,,,,,,,,,,,,,,,,,,,,,,,,,,,,,,,,,,,"177Mpa","1.69931h","760℃",,,,,
,,,,,,,,"ObjectId(""5b4d0f8ce6b1a819a85d83fd"")","6","0.013","0.13wt.%",,"10","8",,,,"6",,"4.3","Balance",,,,"1",,,"0.08",,,,,"5.84275",,,,,,,,,,,,,,,,,,,,"",,,,,,,,,,,,"Meng Z, Sun G, Li M, et al. The Strengthening Effect of Tantalum in Nickel-Base Superalloys[C]// Superalloys. 1984:563-693.","","10.11961/mater0203.MGI.20171221.ds.0048","摘录","李龙飞","2018-01-09",,,,,,,,"B1900",,,,,,,,,,,,,,,,,,,,,,,,,,,,,,,,,,,,,,,,,,,,,,,,,,,,,,,,,,,,,,,,,,,,"604Mpa","901h","7℃",,,,,
,,,,,,,,"ObjectId(""5b4d0f91e6b1a819a85d83ff"")","6","0.013","0.13wt.%",,"10","8",,,,"6",,"4.3","Balance",,,,"1",,,"0.08",,,,,"7.08267",,,,,,,,,,,,,,,,,,,,"",,,,,,,,,,,,"Meng Z, Sun G, Li M, et al. The Strengthening Effect of Tantalum in Nickel-Base Superalloys[C]// Superalloys. 1984:563-693.","","10.11961/mater0203.MGI.20171221.ds.0048","摘录","李龙飞","2018-01-09",,,,,,,,"B1900",,,,,,,,,,,,,,,,,,,,,,,,,,,,,,,,,,,,,,,,,,,,,,,,,,,,,,,,,,,,,,,,,,,,"604Mpa","901h","7℃",,,,,
,,,,,,,,"ObjectId(""5b4d0f96e6b1a819a85d8401"")","6","0.013","0.13wt.%",,"10","8",,,,"6",,"4.3","Balance",,,,"1",,,"0.08",,,,,"5.40464",,,,,,,,,,,,,,,,,,,,"",,,,,,,,,,,,"Meng Z, Sun G, Li M, et al. The Strengthening Effect of Tantalum in Nickel-Base Superalloys[C]// Superalloys. 1984:563-693.","","10.11961/mater0203.MGI.20171221.ds.0048","摘录","李龙飞","2018-01-09",,,,,,,,"B1900",,,,,,,,,,,,,,,,,,,,,,,,,,,,,,,,,,,,,,,,,,,,,,,,,,,,,,,,,,,,,,,,,,,,"604Mpa","901h","7℃",,,,,
,,,,,,,,"ObjectId(""5b4d0f9be6b1a819a85d8403"")","6","0.013","0.13wt.%",,"10","8",,,,"6",,"4.3","Balance",,,,"1",,,"0.08",,,,,"6.16704",,,,,,,,,,,,,,,,,,,,"",,,,,,,,,,,,"Meng Z, Sun G, Li M, et al. The Strengthening Effect of Tantalum in Nickel-Base Superalloys[C]// Superalloys. 1984:563-693.","","10.11961/mater0203.MGI.20171221.ds.0048","摘录","李龙飞","2018-01-09",,,,,,,,"B1900",,,,,,,,,,,,,,,,,,,,,,,,,,,,,,,,,,,,,,,,,,,,,,,,,,,,,,,,,,,,,,,,,,,,"604Mpa","901h","7℃",,,,,
,,,,,,,,"ObjectId(""5b4d0fa0e6b1a819a85d8405"")","6","0.013","0.13wt.%",,"10","8",,,,"6",,"4.3","Balance",,,,"1",,,"0.08",,,,,"4.03297",,,,,,,,,,,,,,,,,,,,"",,,,,,,,,,,,"Meng Z, Sun G, Li M, et al. The Strengthening Effect of Tantalum in Nickel-Base Superalloys[C]// Superalloys. 1984:563-693.","","10.11961/mater0203.MGI.20171221.ds.0048","摘录","李龙飞","2018-01-09",,,,,,,,"B1900",,,,,,,,,,,,,,,,,,,,,,,,,,,,,,,,,,,,,,,,,,,,,,,,,,,,,,,,,,,,,,,,,,,,"604Mpa","901h","7℃",,,,,
,,,,,,,,"ObjectId(""5b4d0fa9e6b1a819a85d8407"")","6","0.013","0.13wt.%",,"10","8",,,,"6",,"4.3","Balance",,,,"1",,,"0.08",,,,,"1.27816",,,,,,,,,,,,,,,,,,,,"",,,,,,,,,,,,"Meng Z, Sun G, Li M, et al. The Strengthening Effect of Tantalum in Nickel-Base Superalloys[C]// Superalloys. 1984:563-693.","","10.11961/mater0203.MGI.20171221.ds.0048","摘录","李龙飞","2018-01-09",,,,,,,,"B1900",,,,,,,,,,,,,,,,,,,,,,,,,,,,,,,,,,,,,,,,,,,,,,,,,,,,,,,,,,,,,,,,,,,,"490Mpa","887.86h","760℃",,,,,
,,,,,,,,"ObjectId(""5b4d0faee6b1a819a85d8409"")","6","0.013","0.13wt.%",,"10","8",,,,"6",,"4.3","Balance",,,,"1",,,"0.08",,,,,"0.792367",,,,,,,,,,,,,,,,,,,,"",,,,,,,,,,,,"Meng Z, Sun G, Li M, et al. The Strengthening Effect of Tantalum in Nickel-Base Superalloys[C]// Superalloys. 1984:563-693.","","10.11961/mater0203.MGI.20171221.ds.0048","摘录","李龙飞","2018-01-09",,,,,,,,"B1900",,,,,,,,,,,,,,,,,,,,,,,,,,,,,,,,,,,,,,,,,,,,,,,,,,,,,,,,,,,,,,,,,,,,"490Mpa","415.98h","760℃",,,,,
,,,,,,,,"ObjectId(""5b4d0fb3e6b1a819a85d840b"")","6","0.013","0.13wt.%",,"10","8",,,,"6",,"4.3","Balance",,,,"1",,,"0.08",,,,,"2.24386",,,,,,,,,,,,,,,,,,,,"",,,,,,,,,,,,"Meng Z, Sun G, Li M, et al. The Strengthening Effect of Tantalum in Nickel-Base Superalloys[C]// Superalloys. 1984:563-693.","","10.11961/mater0203.MGI.20171221.ds.0048","摘录","李龙飞","2018-01-09",,,,,,,,"B1900",,,,,,,,,,,,,,,,,,,,,,,,,,,,,,,,,,,,,,,,,,,,,,,,,,,,,,,,,,,,,,,,,,,,"604Mpa","901h","7℃",,,,,
,,,,,,,,"ObjectId(""5b4d0fb8e6b1a819a85d840d"")","6","0.013","0.13wt.%",,"10","8",,,,"6",,"4.3","Balance",,,,"1",,,"0.08",,,,,"0.848477",,,,,,,,,,,,,,,,,,,,"",,,,,,,,,,,,"Meng Z, Sun G, Li M, et al. The Strengthening Effect of Tantalum in Nickel-Base Superalloys[C]// Superalloys. 1984:563-693.","","10.11961/mater0203.MGI.20171221.ds.0048","摘录","李龙飞","2018-01-09",,,,,,,,"B1900",,,,,,,,,,,,,,,,,,,,,,,,,,,,,,,,,,,,,,,,,,,,,,,,,,,,,,,,,,,,,,,,,,,,"490Mpa","467.84h","760℃",,,,,
,,,,,,,,"ObjectId(""5b4d0fbde6b1a819a85d840f"")","6","0.013","0.13wt.%",,"10","8",,,,"6",,"4.3","Balance",,,,"1",,,"0.08",,,,,"2.98581",,,,,,,,,,,,,,,,,,,,"",,,,,,,,,,,,"Meng Z, Sun G, Li M, et al. The Strengthening Effect of Tantalum in Nickel-Base Superalloys[C]// Superalloys. 1984:563-693.","","10.11961/mater0203.MGI.20171221.ds.0048","摘录","李龙飞","2018-01-09",,,,,,,,"B1900",,,,,,,,,,,,,,,,,,,,,,,,,,,,,,,,,,,,,,,,,,,,,,,,,,,,,,,,,,,,,,,,,,,,"604Mpa","901h","7℃",,,,,
,,,,,,,,"ObjectId(""5b4d0fc2e6b1a819a85d8411"")","6","0.013","0.13wt.%",,"10","8",,,,"6",,"4.3","Balance",,,,"1",,,"0.08",,,,,"1.42866",,,,,,,,,,,,,,,,,,,,"",,,,,,,,,,,,"Meng Z, Sun G, Li M, et al. The Strengthening Effect of Tantalum in Nickel-Base Superalloys[C]// Superalloys. 1984:563-693.","","10.11961/mater0203.MGI.20171221.ds.0048","摘录","李龙飞","2018-01-09",,,,,,,,"B1900",,,,,,,,,,,,,,,,,,,,,,,,,,,,,,,,,,,,,,,,,,,,,,,,,,,,,,,,,,,,,,,,,,,,"490Mpa","986.54h","760℃",,,,,
,,,,,,,,"ObjectId(""5b4d0fc7e6b1a819a85d8413"")","6","0.013","0.13wt.%",,"10","8",,,,"6",,"4.3","Balance",,,,"1",,,"0.08",,,,,"0.958193",,,,,,,,,,,,,,,,,,,,"",,,,,,,,,,,,"Meng Z, Sun G, Li M, et al. The Strengthening Effect of Tantalum in Nickel-Base Superalloys[C]// Superalloys. 1984:563-693.","","10.11961/mater0203.MGI.20171221.ds.0048","摘录","李龙飞","2018-01-09",,,,,,,,"B1900",,,,,,,,,,,,,,,,,,,,,,,,,,,,,,,,,,,,,,,,,,,,,,,,,,,,,,,,,,,,,,,,,,,,"490Mpa","685.28h","760℃",,,,,
,,,,,,,,"ObjectId(""5b4d0fcce6b1a819a85d8415"")","6","0.013","0.13wt.%",,"10","8",,,,"6",,"4.3","Balance",,,,"1",,,"0.08",,,,,"1.92105",,,,,,,,,,,,,,,,,,,,"",,,,,,,,,,,,"Meng Z, Sun G, Li M, et al. The Strengthening Effect of Tantalum in Nickel-Base Superalloys[C]// Superalloys. 1984:563-693.","","10.11961/mater0203.MGI.20171221.ds.0048","摘录","李龙飞","2018-01-09",,,,,,,,"B1900",,,,,,,,,,,,,,,,,,,,,,,,,,,,,,,,,,,,,,,,,,,,,,,,,,,,,,,,,,,,,,,,,,,,"604Mpa","901h","7℃",,,,,
,,,,,,,,"ObjectId(""5b4d0fd0e6b1a819a85d8417"")","6","0.013","0.13wt.%",,"10","8",,,,"6",,"4.3","Balance",,,,"1",,,"0.08",,,,,"2.58644",,,,,,,,,,,,,,,,,,,,"",,,,,,,,,,,,"Meng Z, Sun G, Li M, et al. The Strengthening Effect of Tantalum in Nickel-Base Superalloys[C]// Superalloys. 1984:563-693.","","10.11961/mater0203.MGI.20171221.ds.0048","摘录","李龙飞","2018-01-09",,,,,,,,"B1900",,,,,,,,,,,,,,,,,,,,,,,,,,,,,,,,,,,,,,,,,,,,,,,,,,,,,,,,,,,,,,,,,,,,"604Mpa","901h","7℃",,,,,
,,,,,,,,"ObjectId(""5b4d0fd5e6b1a819a85d8419"")","6","0.013","0.13wt.%",,"10","8",,,,"6",,"4.3","Balance",,,,"1",,,"0.08",,,,,"3.29022",,,,,,,,,,,,,,,,,,,,"",,,,,,,,,,,,"Meng Z, Sun G, Li M, et al. The Strengthening Effect of Tantalum in Nickel-Base Superalloys[C]// Superalloys. 1984:563-693.","","10.11961/mater0203.MGI.20171221.ds.0048","摘录","李龙飞","2018-01-09",,,,,,,,"B1900",,,,,,,,,,,,,,,,,,,,,,,,,,,,,,,,,,,,,,,,,,,,,,,,,,,,,,,,,,,,,,,,,,,,"604Mpa","901h","7℃",,,,,
,,,,,,,,"ObjectId(""5b4d0fdae6b1a819a85d841b"")","6","0.013","0.13wt.%",,"10","8",,,,"6",,"4.3","Balance",,,,"1",,,"0.08",,,,,"3.70913",,,,,,,,,,,,,,,,,,,,"",,,,,,,,,,,,"Meng Z, Sun G, Li M, et al. The Strengthening Effect of Tantalum in Nickel-Base Superalloys[C]// Superalloys. 1984:563-693.","","10.11961/mater0203.MGI.20171221.ds.0048","摘录","李龙飞","2018-01-09",,,,,,,,"B1900",,,,,,,,,,,,,,,,,,,,,,,,,,,,,,,,,,,,,,,,,,,,,,,,,,,,,,,,,,,,,,,,,,,,"604Mpa","901h","7℃",,,,,
,,,,,,,,"ObjectId(""5b4d0fdfe6b1a819a85d841d"")","6","0.013","0.13wt.%",,"10","8",,,,"6",,"4.3","Balance",,,,"1",,,"0.08",,,,,"1.10812",,,,,,,,,,,,,,,,,,,,"",,,,,,,,,,,,"Meng Z, Sun G, Li M, et al. The Strengthening Effect of Tantalum in Nickel-Base Superalloys[C]// Superalloys. 1984:563-693.","","10.11961/mater0203.MGI.20171221.ds.0048","摘录","李龙飞","2018-01-09",,,,,,,,"B1900",,,,,,,,,,,,,,,,,,,,,,,,,,,,,,,,,,,,,,,,,,,,,,,,,,,,,,,,,,,,,,,,,,,,"490Mpa","809.80h","760℃",,,,,
,,,,,,,,"ObjectId(""5b4d0fe4e6b1a819a85d841f"")","6","0.013","0.13wt.%",,"10","8",,,,"6",,"4.3","Balance",,,,"1",,,"0.08",,,,,"1.61766",,,,,,,,,,,,,,,,,,,,"",,,,,,,,,,,,"Meng Z, Sun G, Li M, et al. The Strengthening Effect of Tantalum in Nickel-Base Superalloys[C]// Superalloys. 1984:563-693.","","10.11961/mater0203.MGI.20171221.ds.0048","摘录","李龙飞","2018-01-09",,,,,,,,"B1900",,,,,,,,,,,,,,,,,,,,,,,,,,,,,,,,,,,,,,,,,,,,,,,,,,,,,,,,,,,,,,,,,,,,"604Mpa","901h","7℃",,,,,
,,,,,,,,"ObjectId(""5b4d0fe9e6b1a819a85d8421"")","6","0.013","0.13wt.%",,"10","8",,,,"6",,"4.3","Balance",,,,"1",,,"0.08",,,,,"0.774878",,,,,,,,,,,,,,,,,,,,"",,,,,,,,,,,,"Meng Z, Sun G, Li M, et al. The Strengthening Effect of Tantalum in Nickel-Base Superalloys[C]// Superalloys. 1984:563-693.","","10.11961/mater0203.MGI.20171221.ds.0048","摘录","李龙飞","2018-01-09",,,,,,,,"B1900",,,,,,,,,,,,,,,,,,,,,,,,,,,,,,,,,,,,,,,,,,,,,,,,,,,,,,,,,,,,,,,,,,,,"490Mpa","343.56h","760℃",,,,,
,,,,,,,,"ObjectId(""5b4d0feee6b1a819a85d8423"")","6","0.013","0.13wt.%",,"10","8",,,,"6",,"4.3","Balance",,,,"1",,,"0.08",,,,,"0.922759",,,,,,,,,,,,,,,,,,,,"",,,,,,,,,,,,"Meng Z, Sun G, Li M, et al. The Strengthening Effect of Tantalum in Nickel-Base Superalloys[C]// Superalloys. 1984:563-693.","","10.11961/mater0203.MGI.20171221.ds.0048","摘录","李龙飞","2018-01-09",,,,,,,,"B1900",,,,,,,,,,,,,,,,,,,,,,,,,,,,,,,,,,,,,,,,,,,,,,,,,,,,,,,,,,,,,,,,,,,,"490Mpa","561.11h","760℃",,,,,
,,,,,,,,"ObjectId(""5b4d0ff7e6b1a819a85d8425"")","6","0.013","0.13wt.%",,"10","8",,,,"6",,"4.3","Balance",,,,"1",,,"0.08",,,,,"0.549869",,,,,,,,,,,,,,,,,,,,"",,,,,,,,,,,,"Meng Z, Sun G, Li M, et al. The Strengthening Effect of Tantalum in Nickel-Base Superalloys[C]// Superalloys. 1984:563-693.","","10.11961/mater0203.MGI.20171221.ds.0048","摘录","李龙飞","2018-01-09",,,,,,,,"B1900",,,,,,,,,,,,,,,,,,,,,,,,,,,,,,,,,,,,,,,,,,,,,,,,,,,,,,,,,,,,,,,,,,,,"490Mpa","161.94h","760℃",,,,,
,,,,,,,,"ObjectId(""5b4d0ffce6b1a819a85d8427"")","6","0.013","0.13wt.%",,"10","8",,,,"6",,"2.15","Balance",,,,"1",,,"0.08",,,,,"6.15774%",,,,,,,,,,,,,,,,,,,,"",,,,,,,,,,,,"Meng Z, Sun G, Li M, et al. The Strengthening Effect of Tantalum in Nickel-Base Superalloys[C]// Superalloys. 1984:563-693.","","10.11961/mater0203.MGI.20171221.ds.0048","摘录","李龙飞","2018-01-09",,,,,,,,"B1900",,,,,,,,,,,,,,,,,,,,,,,,,,,,,,,,,,,,,,,,,,,,,,,,,,,,,,,,,,,,,,,,,,,,"604Mpa","901h","7℃",,,,,
,,,,,,,,"ObjectId(""5b4d1001e6b1a819a85d8429"")","6","0.013","0.13wt.%",,"10","8",,,,"6",,"2.15","Balance",,,,"1",,,"0.08",,,,,"4.9945%",,,,,,,,,,,,,,,,,,,,"",,,,,,,,,,,,"Meng Z, Sun G, Li M, et al. The Strengthening Effect of Tantalum in Nickel-Base Superalloys[C]// Superalloys. 1984:563-693.","","10.11961/mater0203.MGI.20171221.ds.0048","摘录","李龙飞","2018-01-09",,,,,,,,"B1900",,,,,,,,,,,,,,,,,,,,,,,,,,,,,,,,,,,,,,,,,,,,,,,,,,,,,,,,,,,,,,,,,,,,"604Mpa","901h","7℃",,,,,
,,,,,,,,"ObjectId(""5b4d1006e6b1a819a85d842b"")","6","0.013","0.13wt.%",,"10","8",,,,"6",,"4.3","Balance",,,,"1",,,"0.08",,,,,"0.114496",,,,,,,,,,,,,,,,,,,,"",,,,,,,,,,,,"Meng Z, Sun G, Li M, et al. The Strengthening Effect of Tantalum in Nickel-Base Superalloys[C]// Superalloys. 1984:563-693.","","10.11961/mater0203.MGI.20171221.ds.0048","摘录","李龙飞","2018-01-09",,,,,,,,"B1900",,,,,,,,,,,,,,,,,,,,,,,,,,,,,,,,,,,,,,,,,,,,,,,,,,,,,,,,,,,,,,,,,,,,"490Mpa","0.355097h","760℃",,,,,
,,,,,,,,"ObjectId(""5b4d100be6b1a819a85d842d"")","6","0.013","0.13wt.%",,"10","8",,,,"6",,"4.3","Balance",,,,"1",,,"0.08",,,,,"0.304867",,,,,,,,,,,,,,,,,,,,"",,,,,,,,,,,,"Meng Z, Sun G, Li M, et al. The Strengthening Effect of Tantalum in Nickel-Base Superalloys[C]// Superalloys. 1984:563-693.","","10.11961/mater0203.MGI.20171221.ds.0048","摘录","李龙飞","2018-01-09",,,,,,,,"B1900",,,,,,,,,,,,,,,,,,,,,,,,,,,,,,,,,,,,,,,,,,,,,,,,,,,,,,,,,,,,,,,,,,,,"490Mpa","21.6215h","760℃",,,,,
,,,,,,,,"ObjectId(""5b4d1010e6b1a819a85d842f"")","6","0.013","0.13wt.%",,"10","8",,,,"6",,"4.3","Balance",,,,"1",,,"0.08",,,,,"0.700823",,,,,,,,,,,,,,,,,,,,"",,,,,,,,,,,,"Meng Z, Sun G, Li M, et al. The Strengthening Effect of Tantalum in Nickel-Base Superalloys[C]// Superalloys. 1984:563-693.","","10.11961/mater0203.MGI.20171221.ds.0048","摘录","李龙飞","2018-01-09",,,,,,,,"B1900",,,,,,,,,,,,,,,,,,,,,,,,,,,,,,,,,,,,,,,,,,,,,,,,,,,,,,,,,,,,,,,,,,,,"490Mpa","239.95h","760℃",,,,,
,,,,,,,,"ObjectId(""5b4d1014e6b1a819a85d8431"")","6","0.013","0.13wt.%",,"10","8",,,,"6",,"4.3","Balance",,,,"1",,,"0.08",,,,,"6.67252%",,,,,,,,,,,,,,,,,,,,"",,,,,,,,,,,,"Meng Z, Sun G, Li M, et al. The Strengthening Effect of Tantalum in Nickel-Base Superalloys[C]// Superalloys. 1984:563-693.","","10.11961/mater0203.MGI.20171221.ds.0048","摘录","李龙飞","2018-01-09",,,,,,,,"B1900",,,,,,,,,,,,,,,,,,,,,,,,,,,,,,,,,,,,,,,,,,,,,,,,,,,,,,,,,,,,,,,,,,,,"604Mpa","901h","7℃",,,,,
,,,,,,,,"ObjectId(""5b4d1019e6b1a819a85d8433"")","6","0.013","0.13wt.%",,"10","8",,,,"6",,"2.15","Balance",,,,"1",,,"0.08",,,,,"5.62366%",,,,,,,,,,,,,,,,,,,,"",,,,,,,,,,,,"Meng Z, Sun G, Li M, et al. The Strengthening Effect of Tantalum in Nickel-Base Superalloys[C]// Superalloys. 1984:563-693.","","10.11961/mater0203.MGI.20171221.ds.0048","摘录","李龙飞","2018-01-09",,,,,,,,"B1900",,,,,,,,,,,,,,,,,,,,,,,,,,,,,,,,,,,,,,,,,,,,,,,,,,,,,,,,,,,,,,,,,,,,"604Mpa","901h","7℃",,,,,
,,,,,,,,"ObjectId(""5b4d101ee6b1a819a85d8435"")","6","0.013","0.13wt.%",,"10","8",,,,"6",,"2.15","Balance",,,,"1",,,"0.08",,,,,"4.80413%",,,,,,,,,,,,,,,,,,,,"",,,,,,,,,,,,"Meng Z, Sun G, Li M, et al. The Strengthening Effect of Tantalum in Nickel-Base Superalloys[C]// Superalloys. 1984:563-693.","","10.11961/mater0203.MGI.20171221.ds.0048","摘录","李龙飞","2018-01-09",,,,,,,,"B1900",,,,,,,,,,,,,,,,,,,,,,,,,,,,,,,,,,,,,,,,,,,,,,,,,,,,,,,,,,,,,,,,,,,,"604Mpa","901h","7℃",,,,,
