Repository: wujunming1/superalloy-project

File: 国际高温合金会议论文和数据/数据汇总/力学性能/mechanicproperty_totalelongation.csv (part 6 of 11)
,,,,,,,,"ObjectId(""5b4d1026e6b1a819a85d8437"")","6","0.013","0.13wt.%",,"10","8",,,,"6",,"4.3","Balance",,,,"1",,,"0.08",,,,,"0.587352",,,,,,,,,,,,,,,,,,,,"",,,,,,,,,,,,"Meng Z, Sun G, Li M, et al. The Strengthening Effect of Tantalum in Nickel-Base Superalloys[C]// Superalloys. 1984:563-693.","","10.11961/mater0203.MGI.20171221.ds.0048","摘录","李龙飞","2018-01-09",,,,,,,,"B1900",,,,,,,,,,,,,,,,,,,,,,,,,,,,,,,,,,,,,,,,,,,,,,,,,,,,,,,,,,,,,,,,,,,,"490Mpa","193.07h","760℃",,,,,
,,,,,,,,"ObjectId(""5b4d102be6b1a819a85d8439"")","6","0.013","0.13wt.%",,"10","8",,,,"6",,"2.15","Balance",,,,"1",,,"0.08",,,,,"4.49937%",,,,,,,,,,,,,,,,,,,,"",,,,,,,,,,,,"Meng Z, Sun G, Li M, et al. The Strengthening Effect of Tantalum in Nickel-Base Superalloys[C]// Superalloys. 1984:563-693.","","10.11961/mater0203.MGI.20171221.ds.0048","摘录","李龙飞","2018-01-09",,,,,,,,"B1900",,,,,,,,,,,,,,,,,,,,,,,,,,,,,,,,,,,,,,,,,,,,,,,,,,,,,,,,,,,,,,,,,,,,"604Mpa","901h","7℃",,,,,
,,,,,,,,"ObjectId(""5b4d1030e6b1a819a85d843b"")","6","0.013","0.13wt.%",,"10","8",,,,"6",,"2.15","Balance",,,,"1",,,"0.08",,,,,"5.8907%",,,,,,,,,,,,,,,,,,,,"",,,,,,,,,,,,"Meng Z, Sun G, Li M, et al. The Strengthening Effect of Tantalum in Nickel-Base Superalloys[C]// Superalloys. 1984:563-693.","","10.11961/mater0203.MGI.20171221.ds.0048","摘录","李龙飞","2018-01-09",,,,,,,,"B1900",,,,,,,,,,,,,,,,,,,,,,,,,,,,,,,,,,,,,,,,,,,,,,,,,,,,,,,,,,,,,,,,,,,,"604Mpa","901h","7℃",,,,,
,,,,,,,,"ObjectId(""5b4d1035e6b1a819a85d843d"")","6","0.013","0.13wt.%",,"10","8",,,,"6",,"4.3","Balance",,,,"1",,,"0.08",,,,,"0.43708",,,,,,,,,,,,,,,,,,,,"",,,,,,,,,,,,"Meng Z, Sun G, Li M, et al. The Strengthening Effect of Tantalum in Nickel-Base Superalloys[C]// Superalloys. 1984:563-693.","","10.11961/mater0203.MGI.20171221.ds.0048","摘录","李龙飞","2018-01-09",,,,,,,,"B1900",,,,,,,,,,,,,,,,,,,,,,,,,,,,,,,,,,,,,,,,,,,,,,,,,,,,,,,,,,,,,,,,,,,,"490Mpa","84.0593h","760℃",,,,,
,,,,,,,,"ObjectId(""5b4d1039e6b1a819a85d843f"")","6","0.013","0.13wt.%",,"10","8",,,,"6",,"2.15","Balance",,,,"1",,,"0.08",,,,,"6.34834%",,,,,,,,,,,,,,,,,,,,"",,,,,,,,,,,,"Meng Z, Sun G, Li M, et al. The Strengthening Effect of Tantalum in Nickel-Base Superalloys[C]// Superalloys. 1984:563-693.","","10.11961/mater0203.MGI.20171221.ds.0048","摘录","李龙飞","2018-01-09",,,,,,,,"B1900",,,,,,,,,,,,,,,,,,,,,,,,,,,,,,,,,,,,,,,,,,,,,,,,,,,,,,,,,,,,,,,,,,,,"604Mpa","901h","7℃",,,,,
,,,,,,,,"ObjectId(""5b4d103ee6b1a819a85d8441"")","6","0.013","0.13wt.%",,"10","8",,,,"6",,"2.15","Balance",,,,"1",,,"0.08",,,,,"5.28051%",,,,,,,,,,,,,,,,,,,,"",,,,,,,,,,,,"Meng Z, Sun G, Li M, et al. The Strengthening Effect of Tantalum in Nickel-Base Superalloys[C]// Superalloys. 1984:563-693.","","10.11961/mater0203.MGI.20171221.ds.0048","摘录","李龙飞","2018-01-09",,,,,,,,"B1900",,,,,,,,,,,,,,,,,,,,,,,,,,,,,,,,,,,,,,,,,,,,,,,,,,,,,,,,,,,,,,,,,,,,"604Mpa","901h","7℃",,,,,
,,,,,,,,"ObjectId(""5b4d1048e6b1a819a85d8443"")","6","0.013","0.13wt.%",,"10","8",,,,"6",,"2.15","Balance",,,,"1",,,"0.08",,,,,"3.24322%",,,,,,,,,,,,,,,,,,,,"",,,,,,,,,,,,"Meng Z, Sun G, Li M, et al. The Strengthening Effect of Tantalum in Nickel-Base Superalloys[C]// Superalloys. 1984:563-693.","","10.11961/mater0203.MGI.20171221.ds.0048","摘录","李龙飞","2018-01-09",,,,,,,,"B1900",,,,,,,,,,,,,,,,,,,,,,,,,,,,,,,,,,,,,,,,,,,,,,,,,,,,,,,,,,,,,,,,,,,,"490Mpa","914.63h","760℃",,,,,
,,,,,,,,"ObjectId(""5b4d104de6b1a819a85d8445"")","6","0.013","0.13wt.%",,"10","8",,,,"6",,"2.15","Balance",,,,"1",,,"0.08",,,,,"1.9739%",,,,,,,,,,,,,,,,,,,,"",,,,,,,,,,,,"Meng Z, Sun G, Li M, et al. The Strengthening Effect of Tantalum in Nickel-Base Superalloys[C]// Superalloys. 1984:563-693.","","10.11961/mater0203.MGI.20171221.ds.0048","摘录","李龙飞","2018-01-09",,,,,,,,"B1900",,,,,,,,,,,,,,,,,,,,,,,,,,,,,,,,,,,,,,,,,,,,,,,,,,,,,,,,,,,,,,,,,,,,"490Mpa","492.01h","760℃",,,,,
,,,,,,,,"ObjectId(""5b4d1052e6b1a819a85d8447"")","6","0.013","0.13wt.%",,"10","8",,,,"6",,"2.15","Balance",,,,"1",,,"0.08",,,,,"1.31147%",,,,,,,,,,,,,,,,,,,,"",,,,,,,,,,,,"Meng Z, Sun G, Li M, et al. The Strengthening Effect of Tantalum in Nickel-Base Superalloys[C]// Superalloys. 1984:563-693.","","10.11961/mater0203.MGI.20171221.ds.0048","摘录","李龙飞","2018-01-09",,,,,,,,"B1900",,,,,,,,,,,,,,,,,,,,,,,,,,,,,,,,,,,,,,,,,,,,,,,,,,,,,,,,,,,,,,,,,,,,"490Mpa","241.84h","760℃",,,,,
,,,,,,,,"ObjectId(""5b4d1057e6b1a819a85d8449"")","6","0.013","0.13wt.%",,"10","8",,,,"6",,"2.15","Balance",,,,"1",,,"0.08",,,,,"1.08396%",,,,,,,,,,,,,,,,,,,,"",,,,,,,,,,,,"Meng Z, Sun G, Li M, et al. The Strengthening Effect of Tantalum in Nickel-Base Superalloys[C]// Superalloys. 1984:563-693.","","10.11961/mater0203.MGI.20171221.ds.0048","摘录","李龙飞","2018-01-09",,,,,,,,"B1900",,,,,,,,,,,,,,,,,,,,,,,,,,,,,,,,,,,,,,,,,,,,,,,,,,,,,,,,,,,,,,,,,,,,"490Mpa","173.94h","760℃",,,,,
,,,,,,,,"ObjectId(""5b4d105ce6b1a819a85d844b"")","6","0.013","0.13wt.%",,"10","8",,,,"6",,"2.15","Balance",,,,"1",,,"0.08",,,,,"3.52855%",,,,,,,,,,,,,,,,,,,,"",,,,,,,,,,,,"Meng Z, Sun G, Li M, et al. The Strengthening Effect of Tantalum in Nickel-Base Superalloys[C]// Superalloys. 1984:563-693.","","10.11961/mater0203.MGI.20171221.ds.0048","摘录","李龙飞","2018-01-09",,,,,,,,"B1900",,,,,,,,,,,,,,,,,,,,,,,,,,,,,,,,,,,,,,,,,,,,,,,,,,,,,,,,,,,,,,,,,,,,"490Mpa","956.87h","760℃",,,,,
,,,,,,,,"ObjectId(""5b4d1061e6b1a819a85d844d"")","6","0.013","0.13wt.%",,"10","8",,,,"6",,"2.15","Balance",,,,"1",,,"0.08",,,,,"3.87113%",,,,,,,,,,,,,,,,,,,,"",,,,,,,,,,,,"Meng Z, Sun G, Li M, et al. The Strengthening Effect of Tantalum in Nickel-Base Superalloys[C]// Superalloys. 1984:563-693.","","10.11961/mater0203.MGI.20171221.ds.0048","摘录","李龙飞","2018-01-09",,,,,,,,"B1900",,,,,,,,,,,,,,,,,,,,,,,,,,,,,,,,,,,,,,,,,,,,,,,,,,,,,,,,,,,,,,,,,,,,"490Mpa","999.28h","760℃",,,,,
,,,,,,,,"ObjectId(""5b4d1066e6b1a819a85d844f"")","6","0.013","0.13wt.%",,"10","8",,,,"6",,"2.15","Balance",,,,"1",,,"0.08",,,,,"2.21901%",,,,,,,,,,,,,,,,,,,,"",,,,,,,,,,,,"Meng Z, Sun G, Li M, et al. The Strengthening Effect of Tantalum in Nickel-Base Superalloys[C]// Superalloys. 1984:563-693.","","10.11961/mater0203.MGI.20171221.ds.0048","摘录","李龙飞","2018-01-09",,,,,,,,"B1900",,,,,,,,,,,,,,,,,,,,,,,,,,,,,,,,,,,,,,,,,,,,,,,,,,,,,,,,,,,,,,,,,,,,"490Mpa","627.16h","760℃",,,,,
,,,,,,,,"ObjectId(""5b4d106be6b1a819a85d8451"")","6","0.013","0.13wt.%",,"10","8",,,,"6",,"2.15","Balance",,,,"1",,,"0.08",,,,,"1.4823%",,,,,,,,,,,,,,,,,,,,"",,,,,,,,,,,,"Meng Z, Sun G, Li M, et al. The Strengthening Effect of Tantalum in Nickel-Base Superalloys[C]// Superalloys. 1984:563-693.","","10.11961/mater0203.MGI.20171221.ds.0048","摘录","李龙飞","2018-01-09",,,,,,,,"B1900",,,,,,,,,,,,,,,,,,,,,,,,,,,,,,,,,,,,,,,,,,,,,,,,,,,,,,,,,,,,,,,,,,,,"490Mpa","283.72h","760℃",,,,,
,,,,,,,,"ObjectId(""5b4d106fe6b1a819a85d8453"")","6","0.013","0.13wt.%",,"10","8",,,,"6",,"2.15","Balance",,,,"1",,,"0.08",,,,,"1.78455%",,,,,,,,,,,,,,,,,,,,"",,,,,,,,,,,,"Meng Z, Sun G, Li M, et al. The Strengthening Effect of Tantalum in Nickel-Base Superalloys[C]// Superalloys. 1984:563-693.","","10.11961/mater0203.MGI.20171221.ds.0048","摘录","李龙飞","2018-01-09",,,,,,,,"B1900",,,,,,,,,,,,,,,,,,,,,,,,,,,,,,,,,,,,,,,,,,,,,,,,,,,,,,,,,,,,,,,,,,,,"490Mpa","424.22h","760℃",,,,,
,,,,,,,,"ObjectId(""5b4d1074e6b1a819a85d8455"")","6","0.013","0.13wt.%",,"10","8",,,,"6",,"2.15","Balance",,,,"1",,,"0.08",,,,,"2.95857%",,,,,,,,,,,,,,,,,,,,"",,,,,,,,,,,,"Meng Z, Sun G, Li M, et al. The Strengthening Effect of Tantalum in Nickel-Base Superalloys[C]// Superalloys. 1984:563-693.","","10.11961/mater0203.MGI.20171221.ds.0048","摘录","李龙飞","2018-01-09",,,,,,,,"B1900",,,,,,,,,,,,,,,,,,,,,,,,,,,,,,,,,,,,,,,,,,,,,,,,,,,,,,,,,,,,,,,,,,,,"490Mpa","841.38h","760℃",,,,,
,,,,,,,,"ObjectId(""5b4d1079e6b1a819a85d8457"")","6","0.013","0.13wt.%",,"10","8",,,,"6",,"2.15","Balance",,,,"1",,,"0.08",,,,,"2.0868%",,,,,,,,,,,,,,,,,,,,"",,,,,,,,,,,,"Meng Z, Sun G, Li M, et al. The Strengthening Effect of Tantalum in Nickel-Base Superalloys[C]// Superalloys. 1984:563-693.","","10.11961/mater0203.MGI.20171221.ds.0048","摘录","李龙飞","2018-01-09",,,,,,,,"B1900",,,,,,,,,,,,,,,,,,,,,,,,,,,,,,,,,,,,,,,,,,,,,,,,,,,,,,,,,,,,,,,,,,,,"490Mpa","564.72h","760℃",,,,,
,,,,,,,,"ObjectId(""5b4d107ee6b1a819a85d8459"")","6","0.013","0.13wt.%",,"10","8",,,,"6",,"2.15","Balance",,,,"1",,,"0.08",,,,,"1.57624%",,,,,,,,,,,,,,,,,,,,"",,,,,,,,,,,,"Meng Z, Sun G, Li M, et al. The Strengthening Effect of Tantalum in Nickel-Base Superalloys[C]// Superalloys. 1984:563-693.","","10.11961/mater0203.MGI.20171221.ds.0048","摘录","李龙飞","2018-01-09",,,,,,,,"B1900",,,,,,,,,,,,,,,,,,,,,,,,,,,,,,,,,,,,,,,,,,,,,,,,,,,,,,,,,,,,,,,,,,,,"490Mpa","351.21h","760℃",,,,,
,,,,,,,,"ObjectId(""5b4d1083e6b1a819a85d845b"")","6","0.013","0.13wt.%",,"10","8",,,,"6",,"2.15","Balance",,,,"1",,,"0.08",,,,,"2.69278%",,,,,,,,,,,,,,,,,,,,"",,,,,,,,,,,,"Meng Z, Sun G, Li M, et al. The Strengthening Effect of Tantalum in Nickel-Base Superalloys[C]// Superalloys. 1984:563-693.","","10.11961/mater0203.MGI.20171221.ds.0048","摘录","李龙飞","2018-01-09",,,,,,,,"B1900",,,,,,,,,,,,,,,,,,,,,,,,,,,,,,,,,,,,,,,,,,,,,,,,,,,,,,,,,,,,,,,,,,,,"490Mpa","778.53h","760℃",,,,,
,,,,,,,,"ObjectId(""5b4d1088e6b1a819a85d845d"")","6","0.013","0.13wt.%",,"10","8",,,,"6",,"2.15","Balance",,,,"1",,,"0.08",,,,,"4.19462%",,,,,,,,,,,,,,,,,,,,"",,,,,,,,,,,,"Meng Z, Sun G, Li M, et al. The Strengthening Effect of Tantalum in Nickel-Base Superalloys[C]// Superalloys. 1984:563-693.","","10.11961/mater0203.MGI.20171221.ds.0048","摘录","李龙飞","2018-01-09",,,,,,,,"B1900",,,,,,,,,,,,,,,,,,,,,,,,,,,,,,,,,,,,,,,,,,,,,,,,,,,,,,,,,,,,,,,,,,,,"604Mpa","901h","7℃",,,,,
,,,,,,,,"ObjectId(""5b4d108de6b1a819a85d845f"")","6","0.013","0.13wt.%",,"10","8",,,,"6",,"2.15","Balance",,,,"1",,,"0.08",,,,,"2.48469%",,,,,,,,,,,,,,,,,,,,"",,,,,,,,,,,,"Meng Z, Sun G, Li M, et al. The Strengthening Effect of Tantalum in Nickel-Base Superalloys[C]// Superalloys. 1984:563-693.","","10.11961/mater0203.MGI.20171221.ds.0048","摘录","李龙飞","2018-01-09",,,,,,,,"B1900",,,,,,,,,,,,,,,,,,,,,,,,,,,,,,,,,,,,,,,,,,,,,,,,,,,,,,,,,,,,,,,,,,,,"490Mpa","695.18h","760℃",,,,,
,,,,,,,,"ObjectId(""5b4d1096e6b1a819a85d8461"")","6","0.013","0.13wt.%",,"10","8",,,,"6",,,"Balance",,,"6.4","1",,,"0.08",,,,,"3.84267%",,,,,,,,,,,,,,,,,,,,"",,,,,,,,,,,,"Meng Z, Sun G, Li M, et al. The Strengthening Effect of Tantalum in Nickel-Base Superalloys[C]// Superalloys. 1984:563-693.","","10.11961/mater0203.MGI.20171221.ds.0048","摘录","李龙飞","2018-01-09",,,,,,,,"B1900",,,,,,,,,,,,,,,,,,,,,,,,,,,,,,,,,,,,,,,,,,,,,,,,,,,,,,,,,,,,,,,,,,,,"604Mpa","902h","7℃",,,,,
,,,,,,,,"ObjectId(""5b4d109ce6b1a819a85d8463"")","6","0.013","0.13wt.%",,"10","8",,,,"6",,,"Balance",,,"6.4","1",,,"0.08",,,,,"5.50047%",,,,,,,,,,,,,,,,,,,,"",,,,,,,,,,,,"Meng Z, Sun G, Li M, et al. The Strengthening Effect of Tantalum in Nickel-Base Superalloys[C]// Superalloys. 1984:563-693.","","10.11961/mater0203.MGI.20171221.ds.0048","摘录","李龙飞","2018-01-09",,,,,,,,"B1900",,,,,,,,,,,,,,,,,,,,,,,,,,,,,,,,,,,,,,,,,,,,,,,,,,,,,,,,,,,,,,,,,,,,"604Mpa","902h","7℃",,,,,
,,,,,,,,"ObjectId(""5b4d10a1e6b1a819a85d8465"")","6","0.013","0.13wt.%",,"10","8",,,,"6",,,"Balance",,,"6.4","1",,,"0.08",,,,,"6.85421%",,,,,,,,,,,,,,,,,,,,"",,,,,,,,,,,,"Meng Z, Sun G, Li M, et al. The Strengthening Effect of Tantalum in Nickel-Base Superalloys[C]// Superalloys. 1984:563-693.","","10.11961/mater0203.MGI.20171221.ds.0048","摘录","李龙飞","2018-01-09",,,,,,,,"B1900",,,,,,,,,,,,,,,,,,,,,,,,,,,,,,,,,,,,,,,,,,,,,,,,,,,,,,,,,,,,,,,,,,,,"604Mpa","902h","7℃",,,,,
,,,,,,,,"ObjectId(""5b4d10a6e6b1a819a85d8467"")","6","0.013","0.13wt.%",,"10","8",,,,"6",,,"Balance",,,"6.4","1",,,"0.08",,,,,"6.32023%",,,,,,,,,,,,,,,,,,,,"",,,,,,,,,,,,"Meng Z, Sun G, Li M, et al. The Strengthening Effect of Tantalum in Nickel-Base Superalloys[C]// Superalloys. 1984:563-693.","","10.11961/mater0203.MGI.20171221.ds.0048","摘录","李龙飞","2018-01-09",,,,,,,,"B1900",,,,,,,,,,,,,,,,,,,,,,,,,,,,,,,,,,,,,,,,,,,,,,,,,,,,,,,,,,,,,,,,,,,,"604Mpa","902h","7℃",,,,,
,,,,,,,,"ObjectId(""5b4d10aae6b1a819a85d8469"")","6","0.013","0.13wt.%",,"10","8",,,,"6",,,"Balance",,,"6.4","1",,,"0.08",,,,,"7.25494%",,,,,,,,,,,,,,,,,,,,"",,,,,,,,,,,,"Meng Z, Sun G, Li M, et al. The Strengthening Effect of Tantalum in Nickel-Base Superalloys[C]// Superalloys. 1984:563-693.","","10.11961/mater0203.MGI.20171221.ds.0048","摘录","李龙飞","2018-01-09",,,,,,,,"B1900",,,,,,,,,,,,,,,,,,,,,,,,,,,,,,,,,,,,,,,,,,,,,,,,,,,,,,,,,,,,,,,,,,,,"604Mpa","902h","7℃",,,,,
,,,,,,,,"ObjectId(""5b4d10afe6b1a819a85d846b"")","6","0.013","0.13wt.%",,"10","8",,,,"6",,"2.15","Balance",,,,"1",,,"0.08",,,,,"0.304981%",,,,,,,,,,,,,,,,,,,,"",,,,,,,,,,,,"Meng Z, Sun G, Li M, et al. The Strengthening Effect of Tantalum in Nickel-Base Superalloys[C]// Superalloys. 1984:563-693.","","10.11961/mater0203.MGI.20171221.ds.0048","摘录","李龙飞","2018-01-09",,,,,,,,"B1900",,,,,,,,,,,,,,,,,,,,,,,,,,,,,,,,,,,,,,,,,,,,,,,,,,,,,,,,,,,,,,,,,,,,"490Mpa","16.4528h","760℃",,,,,
,,,,,,,,"ObjectId(""5b4d10b4e6b1a819a85d846d"")","6","0.013","0.13wt.%",,"10","8",,,,"6",,,"Balance",,,"6.4","1",,,"0.08",,,,,"5.06191%",,,,,,,,,,,,,,,,,,,,"",,,,,,,,,,,,"Meng Z, Sun G, Li M, et al. The Strengthening Effect of Tantalum in Nickel-Base Superalloys[C]// Superalloys. 1984:563-693.","","10.11961/mater0203.MGI.20171221.ds.0048","摘录","李龙飞","2018-01-09",,,,,,,,"B1900",,,,,,,,,,,,,,,,,,,,,,,,,,,,,,,,,,,,,,,,,,,,,,,,,,,,,,,,,,,,,,,,,,,,"604Mpa","902h","7℃",,,,,
,,,,,,,,"ObjectId(""5b4d10b9e6b1a819a85d846f"")","6","0.013","0.13wt.%",,"10","8",,,,"6",,,"Balance",,,"6.4","1",,,"0.08",,,,,"5.93892%",,,,,,,,,,,,,,,,,,,,"",,,,,,,,,,,,"Meng Z, Sun G, Li M, et al. The Strengthening Effect of Tantalum in Nickel-Base Superalloys[C]// Superalloys. 1984:563-693.","","10.11961/mater0203.MGI.20171221.ds.0048","摘录","李龙飞","2018-01-09",,,,,,,,"B1900",,,,,,,,,,,,,,,,,,,,,,,,,,,,,,,,,,,,,,,,,,,,,,,,,,,,,,,,,,,,,,,,,,,,"604Mpa","902h","7℃",,,,,
,,,,,,,,"ObjectId(""5b4d10bee6b1a819a85d8471"")","6","0.013","0.13wt.%",,"10","8",,,,"6",,,"Balance",,,"6.4","1",,,"0.08",,,,,"4.33802%",,,,,,,,,,,,,,,,,,,,"",,,,,,,,,,,,"Meng Z, Sun G, Li M, et al. The Strengthening Effect of Tantalum in Nickel-Base Superalloys[C]// Superalloys. 1984:563-693.","","10.11961/mater0203.MGI.20171221.ds.0048","摘录","李龙飞","2018-01-09",,,,,,,,"B1900",,,,,,,,,,,,,,,,,,,,,,,,,,,,,,,,,,,,,,,,,,,,,,,,,,,,,,,,,,,,,,,,,,,,"604Mpa","902h","7℃",,,,,
,,,,,,,,"ObjectId(""5b4d10c3e6b1a819a85d8473"")","6","0.013","0.13wt.%",,"10","8",,,,"6",,,"Balance",,,"6.4","1",,,"0.08",,,,,"8.15137%",,,,,,,,,,,,,,,,,,,,"",,,,,,,,,,,,"Meng Z, Sun G, Li M, et al. The Strengthening Effect of Tantalum in Nickel-Base Superalloys[C]// Superalloys. 1984:563-693.","","10.11961/mater0203.MGI.20171221.ds.0048","摘录","李龙飞","2018-01-09",,,,,,,,"B1900",,,,,,,,,,,,,,,,,,,,,,,,,,,,,,,,,,,,,,,,,,,,,,,,,,,,,,,,,,,,,,,,,,,,"604Mpa","902h","7℃",,,,,
,,,,,,,,"ObjectId(""5b4d10c8e6b1a819a85d8475"")","6","0.013","0.13wt.%",,"10","8",,,,"6",,"2.15","Balance",,,,"1",,,"0.08",,,,,"0.476042%",,,,,,,,,,,,,,,,,,,,"",,,,,,,,,,,,"Meng Z, Sun G, Li M, et al. The Strengthening Effect of Tantalum in Nickel-Base Superalloys[C]// Superalloys. 1984:563-693.","","10.11961/mater0203.MGI.20171221.ds.0048","摘录","李龙飞","2018-01-09",,,,,,,,"B1900",,,,,,,,,,,,,,,,,,,,,,,,,,,,,,,,,,,,,,,,,,,,,,,,,,,,,,,,,,,,,,,,,,,,"490Mpa","47.9973h","760℃",,,,,
,,,,,,,,"ObjectId(""5b4d10cde6b1a819a85d8477"")","6","0.013","0.13wt.%",,"10","8",,,,"6",,"2.15","Balance",,,,"1",,,"0.08",,,,,"0.951288%",,,,,,,,,,,,,,,,,,,,"",,,,,,,,,,,,"Meng Z, Sun G, Li M, et al. The Strengthening Effect of Tantalum in Nickel-Base Superalloys[C]// Superalloys. 1984:563-693.","","10.11961/mater0203.MGI.20171221.ds.0048","摘录","李龙飞","2018-01-09",,,,,,,,"B1900",,,,,,,,,,,,,,,,,,,,,,,,,,,,,,,,,,,,,,,,,,,,,,,,,,,,,,,,,,,,,,,,,,,,"490Mpa","132.18h","760℃",,,,,
,,,,,,,,"ObjectId(""5b4d10d2e6b1a819a85d8479"")","6","0.013","0.13wt.%",,"10","8",,,,"6",,,"Balance",,,"6.4","1",,,"0.08",,,,,"4.6998%",,,,,,,,,,,,,,,,,,,,"",,,,,,,,,,,,"Meng Z, Sun G, Li M, et al. The Strengthening Effect of Tantalum in Nickel-Base Superalloys[C]// Superalloys. 1984:563-693.","","10.11961/mater0203.MGI.20171221.ds.0048","摘录","李龙飞","2018-01-09",,,,,,,,"B1900",,,,,,,,,,,,,,,,,,,,,,,,,,,,,,,,,,,,,,,,,,,,,,,,,,,,,,,,,,,,,,,,,,,,"604Mpa","902h","7℃",,,,,
,,,,,,,,"ObjectId(""5b4d10d7e6b1a819a85d847b"")","6","0.013","0.13wt.%",,"10","8",,,,"6",,,"Balance",,,"6.4","1",,,"0.08",,,,,"7.65522%",,,,,,,,,,,,,,,,,,,,"",,,,,,,,,,,,"Meng Z, Sun G, Li M, et al. The Strengthening Effect of Tantalum in Nickel-Base Superalloys[C]// Superalloys. 1984:563-693.","","10.11961/mater0203.MGI.20171221.ds.0048","摘录","李龙飞","2018-01-09",,,,,,,,"B1900",,,,,,,,,,,,,,,,,,,,,,,,,,,,,,,,,,,,,,,,,,,,,,,,,,,,,,,,,,,,,,,,,,,,"604Mpa","902h","7℃",,,,,
,,,,,,,,"ObjectId(""5b4d10dbe6b1a819a85d847d"")","6","0.013","0.13wt.%",,"10","8",,,,"6",,"2.15","Balance",,,,"1",,,"0.08",,,,,"0.723662%",,,,,,,,,,,,,,,,,,,,"",,,,,,,,,,,,"Meng Z, Sun G, Li M, et al. The Strengthening Effect of Tantalum in Nickel-Base Superalloys[C]// Superalloys. 1984:563-693.","","10.11961/mater0203.MGI.20171221.ds.0048","摘录","李龙飞","2018-01-09",,,,,,,,"B1900",,,,,,,,,,,,,,,,,,,,,,,,,,,,,,,,,,,,,,,,,,,,,,,,,,,,,,,,,,,,,,,,,,,,"490Mpa","69.4412h","760℃",,,,,
,,,,,,,,"ObjectId(""5b4d10e5e6b1a819a85d847f"")","6","0.013","0.13wt.%",,"10","8",,,,"6",,,"Balance",,,"6.4","1",,,"0.08",,,,,"1.68534%",,,,,,,,,,,,,,,,,,,,"",,,,,,,,,,,,"Meng Z, Sun G, Li M, et al. The Strengthening Effect of Tantalum in Nickel-Base Superalloys[C]// Superalloys. 1984:563-693.","","10.11961/mater0203.MGI.20171221.ds.0048","摘录","李龙飞","2018-01-09",,,,,,,,"B1900",,,,,,,,,,,,,,,,,,,,,,,,,,,,,,,,,,,,,,,,,,,,,,,,,,,,,,,,,,,,,,,,,,,,"604Mpa","901h","7℃",,,,,
,,,,,,,,"ObjectId(""5b4d10eae6b1a819a85d8481"")","6","0.013","0.13wt.%",,"10","8",,,,"6",,,"Balance",,,"6.4","1",,,"0.08",,,,,"3.53849%",,,,,,,,,,,,,,,,,,,,"",,,,,,,,,,,,"Meng Z, Sun G, Li M, et al. The Strengthening Effect of Tantalum in Nickel-Base Superalloys[C]// Superalloys. 1984:563-693.","","10.11961/mater0203.MGI.20171221.ds.0048","摘录","李龙飞","2018-01-09",,,,,,,,"B1900",,,,,,,,,,,,,,,,,,,,,,,,,,,,,,,,,,,,,,,,,,,,,,,,,,,,,,,,,,,,,,,,,,,,"604Mpa","902h","7℃",,,,,
,,,,,,,,"ObjectId(""5b4d10efe6b1a819a85d8483"")","6","0.013","0.13wt.%",,"10","8",,,,"6",,,"Balance",,,"6.4","1",,,"0.08",,,,,"2.51554%",,,,,,,,,,,,,,,,,,,,"",,,,,,,,,,,,"Meng Z, Sun G, Li M, et al. The Strengthening Effect of Tantalum in Nickel-Base Superalloys[C]// Superalloys. 1984:563-693.","","10.11961/mater0203.MGI.20171221.ds.0048","摘录","李龙飞","2018-01-09",,,,,,,,"B1900",,,,,,,,,,,,,,,,,,,,,,,,,,,,,,,,,,,,,,,,,,,,,,,,,,,,,,,,,,,,,,,,,,,,"604Mpa","901h","7℃",,,,,
,,,,,,,,"ObjectId(""5b4d10f4e6b1a819a85d8485"")","6","0.013","0.13wt.%",,"10","8",,,,"6",,,"Balance",,,"6.4","1",,,"0.08",,,,,"2.32642%",,,,,,,,,,,,,,,,,,,,"",,,,,,,,,,,,"Meng Z, Sun G, Li M, et al. The Strengthening Effect of Tantalum in Nickel-Base Superalloys[C]// Superalloys. 1984:563-693.","","10.11961/mater0203.MGI.20171221.ds.0048","摘录","李龙飞","2018-01-09",,,,,,,,"B1900",,,,,,,,,,,,,,,,,,,,,,,,,,,,,,,,,,,,,,,,,,,,,,,,,,,,,,,,,,,,,,,,,,,,"604Mpa","901h","7℃",,,,,
,,,,,,,,"ObjectId(""5b4d10f9e6b1a819a85d8487"")","6","0.013","0.13wt.%",,"10","8",,,,"6",,,"Balance",,,"6.4","1",,,"0.08",,,,,"3.12106%",,,,,,,,,,,,,,,,,,,,"",,,,,,,,,,,,"Meng Z, Sun G, Li M, et al. The Strengthening Effect of Tantalum in Nickel-Base Superalloys[C]// Superalloys. 1984:563-693.","","10.11961/mater0203.MGI.20171221.ds.0048","摘录","李龙飞","2018-01-09",,,,,,,,"B1900",,,,,,,,,,,,,,,,,,,,,,,,,,,,,,,,,,,,,,,,,,,,,,,,,,,,,,,,,,,,,,,,,,,,"604Mpa","902h","7℃",,,,,
,,,,,,,,"ObjectId(""5b4d10fde6b1a819a85d8489"")","6","0.013","0.13wt.%",,"10","8",,,,"6",,,"Balance",,,"6.4","1",,,"0.08",,,,,"1.15957%",,,,,,,,,,,,,,,,,,,,"",,,,,,,,,,,,"Meng Z, Sun G, Li M, et al. The Strengthening Effect of Tantalum in Nickel-Base Superalloys[C]// Superalloys. 1984:563-693.","","10.11961/mater0203.MGI.20171221.ds.0048","摘录","李龙飞","2018-01-09",,,,,,,,"B1900",,,,,,,,,,,,,,,,,,,,,,,,,,,,,,,,,,,,,,,,,,,,,,,,,,,,,,,,,,,,,,,,,,,,"604Mpa","901h","7℃",,,,,
,,,,,,,,"ObjectId(""5b4d1102e6b1a819a85d848b"")","6","0.013","0.13wt.%",,"10","8",,,,"6",,,"Balance",,,"6.4","1",,,"0.08",,,,,"1.38446%",,,,,,,,,,,,,,,,,,,,"",,,,,,,,,,,,"Meng Z, Sun G, Li M, et al. The Strengthening Effect of Tantalum in Nickel-Base Superalloys[C]// Superalloys. 1984:563-693.","","10.11961/mater0203.MGI.20171221.ds.0048","摘录","李龙飞","2018-01-09",,,,,,,,"B1900",,,,,,,,,,,,,,,,,,,,,,,,,,,,,,,,,,,,,,,,,,,,,,,,,,,,,,,,,,,,,,,,,,,,"604Mpa","901h","7℃",,,,,
,,,,,,,,"ObjectId(""5b4d1107e6b1a819a85d848d"")","6","0.013","0.13wt.%",,"10","8",,,,"6",,,"Balance",,,"6.4","1",,,"0.08",,,,,"1.27201%",,,,,,,,,,,,,,,,,,,,"",,,,,,,,,,,,"Meng Z, Sun G, Li M, et al. The Strengthening Effect of Tantalum in Nickel-Base Superalloys[C]// Superalloys. 1984:563-693.","","10.11961/mater0203.MGI.20171221.ds.0048","摘录","李龙飞","2018-01-09",,,,,,,,"B1900",,,,,,,,,,,,,,,,,,,,,,,,,,,,,,,,,,,,,,,,,,,,,,,,,,,,,,,,,,,,,,,,,,,,"604Mpa","901h","7℃",,,,,
,,,,,,,,"ObjectId(""5b4d110ce6b1a819a85d848f"")","6","0.013","0.13wt.%",,"10","8",,,,"6",,,"Balance",,,"6.4","1",,,"0.08",,,,,"2.93148%",,,,,,,,,,,,,,,,,,,,"",,,,,,,,,,,,"Meng Z, Sun G, Li M, et al. The Strengthening Effect of Tantalum in Nickel-Base Superalloys[C]// Superalloys. 1984:563-693.","","10.11961/mater0203.MGI.20171221.ds.0048","摘录","李龙飞","2018-01-09",,,,,,,,"B1900",,,,,,,,,,,,,,,,,,,,,,,,,,,,,,,,,,,,,,,,,,,,,,,,,,,,,,,,,,,,,,,,,,,,"604Mpa","902h","7℃",,,,,
,,,,,,,,"ObjectId(""5b4d1111e6b1a819a85d8491"")","6","0.013","0.13wt.%",,"10","8",,,,"6",,,"Balance",,,"6.4","1",,,"0.08",,,,,"1.87412%",,,,,,,,,,,,,,,,,,,,"",,,,,,,,,,,,"Meng Z, Sun G, Li M, et al. The Strengthening Effect of Tantalum in Nickel-Base Superalloys[C]// Superalloys. 1984:563-693.","","10.11961/mater0203.MGI.20171221.ds.0048","摘录","李龙飞","2018-01-09",,,,,,,,"B1900",,,,,,,,,,,,,,,,,,,,,,,,,,,,,,,,,,,,,,,,,,,,,,,,,,,,,,,,,,,,,,,,,,,,"604Mpa","901h","7℃",,,,,
,,,,,,,,"ObjectId(""5b4d1116e6b1a819a85d8493"")","6","0.013","0.13wt.%",,"10","8",,,,"6",,,"Balance",,,"6.4","1",,,"0.08",,,,,"1.53496%",,,,,,,,,,,,,,,,,,,,"",,,,,,,,,,,,"Meng Z, Sun G, Li M, et al. The Strengthening Effect of Tantalum in Nickel-Base Superalloys[C]// Superalloys. 1984:563-693.","","10.11961/mater0203.MGI.20171221.ds.0048","摘录","李龙飞","2018-01-09",,,,,,,,"B1900",,,,,,,,,,,,,,,,,,,,,,,,,,,,,,,,,,,,,,,,,,,,,,,,,,,,,,,,,,,,,,,,,,,,"604Mpa","901h","7℃",,,,,
,,,,,,,,"ObjectId(""5b4d111be6b1a819a85d8495"")","6","0.013","0.13wt.%",,"10","8",,,,"6",,,"Balance",,,"6.4","1",,,"0.08",,,,,"3.31086%",,,,,,,,,,,,,,,,,,,,"",,,,,,,,,,,,"Meng Z, Sun G, Li M, et al. The Strengthening Effect of Tantalum in Nickel-Base Superalloys[C]// Superalloys. 1984:563-693.","","10.11961/mater0203.MGI.20171221.ds.0048","摘录","李龙飞","2018-01-09",,,,,,,,"B1900",,,,,,,,,,,,,,,,,,,,,,,,,,,,,,,,,,,,,,,,,,,,,,,,,,,,,,,,,,,,,,,,,,,,"604Mpa","902h","7℃",,,,,
,,,,,,,,"ObjectId(""5b4d1120e6b1a819a85d8497"")","6","0.013","0.13wt.%",,"10","8",,,,"6",,,"Balance",,,"6.4","1",,,"0.08",,,,,"2.17569%",,,,,,,,,,,,,,,,,,,,"",,,,,,,,,,,,"Meng Z, Sun G, Li M, et al. The Strengthening Effect of Tantalum in Nickel-Base Superalloys[C]// Superalloys. 1984:563-693.","","10.11961/mater0203.MGI.20171221.ds.0048","摘录","李龙飞","2018-01-09",,,,,,,,"B1900",,,,,,,,,,,,,,,,,,,,,,,,,,,,,,,,,,,,,,,,,,,,,,,,,,,,,,,,,,,,,,,,,,,,"604Mpa","901h","7℃",,,,,
,,,,,,,,"ObjectId(""5b4d1125e6b1a819a85d8499"")","6","0.013","0.13wt.%",,"10","8",,,,"6",,,"Balance",,,"6.4","1",,,"0.08",,,,,"2.70409%",,,,,,,,,,,,,,,,,,,,"",,,,,,,,,,,,"Meng Z, Sun G, Li M, et al. The Strengthening Effect of Tantalum in Nickel-Base Superalloys[C]// Superalloys. 1984:563-693.","","10.11961/mater0203.MGI.20171221.ds.0048","摘录","李龙飞","2018-01-09",,,,,,,,"B1900",,,,,,,,,,,,,,,,,,,,,,,,,,,,,,,,,,,,,,,,,,,,,,,,,,,,,,,,,,,,,,,,,,,,"604Mpa","901h","7℃",,,,,
,,,,,,,,"ObjectId(""5b4d112ae6b1a819a85d849b"")","6","0.013","0.13wt.%",,"10","8",,,,"6",,,"Balance",,,"6.4","1",,,"0.08",,,,,"1.98657%",,,,,,,,,,,,,,,,,,,,"",,,,,,,,,,,,"Meng Z, Sun G, Li M, et al. The Strengthening Effect of Tantalum in Nickel-Base Superalloys[C]// Superalloys. 1984:563-693.","","10.11961/mater0203.MGI.20171221.ds.0048","摘录","李龙飞","2018-01-09",,,,,,,,"B1900",,,,,,,,,,,,,,,,,,,,,,,,,,,,,,,,,,,,,,,,,,,,,,,,,,,,,,,,,,,,,,,,,,,,"604Mpa","901h","7℃",,,,,
,,,,,,,,"ObjectId(""5b4d1134e6b1a819a85d849d"")","6","0.013","0.13wt.%",,"10","8",,,,"6",,,"Balance",,,"6.4","1",,,"0.08",,,,,"0.511135%",,,,,,,,,,,,,,,,,,,,"",,,,,,,,,,,,"Meng Z, Sun G, Li M, et al. The Strengthening Effect of Tantalum in Nickel-Base Superalloys[C]// Superalloys. 1984:563-693.","","10.11961/mater0203.MGI.20171221.ds.0048","摘录","李龙飞","2018-01-09",,,,,,,,"B1900",,,,,,,,,,,,,,,,,,,,,,,,,,,,,,,,,,,,,,,,,,,,,,,,,,,,,,,,,,,,,,,,,,,,"490Mpa","187.67h","760℃",,,,,
,,,,,,,,"ObjectId(""5b4d1139e6b1a819a85d849f"")","6","0.013","0.13wt.%",,"10","8",,,,"6",,,"Balance",,,"6.4","1",,,"0.08",,,,,"0.360522%",,,,,,,,,,,,,,,,,,,,"",,,,,,,,,,,,"Meng Z, Sun G, Li M, et al. The Strengthening Effect of Tantalum in Nickel-Base Superalloys[C]// Superalloys. 1984:563-693.","","10.11961/mater0203.MGI.20171221.ds.0048","摘录","李龙飞","2018-01-09",,,,,,,,"B1900",,,,,,,,,,,,,,,,,,,,,,,,,,,,,,,,,,,,,,,,,,,,,,,,,,,,,,,,,,,,,,,,,,,,"490Mpa","94.1599h","760℃",,,,,
,,,,,,,,"ObjectId(""5b4d113ee6b1a819a85d84a1"")","6","0.013","0.13wt.%",,"10","8",,,,"6",,,"Balance",,,"4.3","1",,,"0.08",,,,,"9.43575%",,,,,,,,,,,,,,,,,,,,"",,,,,,,,,,,,"Meng Z, Sun G, Li M, et al. The Strengthening Effect of Tantalum in Nickel-Base Superalloys[C]// Superalloys. 1984:563-693.","","10.11961/mater0203.MGI.20171221.ds.0048","摘录","李龙飞","2018-01-09",,,,,,,,"B1900",,,,,,,,,,,,,,,,,,,,,,,,,,,,,,,,,,,,,,,,,,,,,,,,,,,,,,,,,,,,,,,,,,,,"604Mpa","901h","7℃",,,,,
,,,,,,,,"ObjectId(""5b4d1143e6b1a819a85d84a3"")","6","0.013","0.13wt.%",,"10","8",,,,"6",,,"Balance",,,"6.4","1",,,"0.08",,,,,"0.881065%",,,,,,,,,,,,,,,,,,,,"",,,,,,,,,,,,"Meng Z, Sun G, Li M, et al. The Strengthening Effect of Tantalum in Nickel-Base Superalloys[C]// Superalloys. 1984:563-693.","","10.11961/mater0203.MGI.20171221.ds.0048","摘录","李龙飞","2018-01-09",,,,,,,,"B1900",,,,,,,,,,,,,,,,,,,,,,,,,,,,,,,,,,,,,,,,,,,,,,,,,,,,,,,,,,,,,,,,,,,,"490Mpa","721.22h","760℃",,,,,
,,,,,,,,"ObjectId(""5b4d1148e6b1a819a85d84a5"")","6","0.013","0.13wt.%",,"10","8",,,,"6",,,"Balance",,,"6.4","1",,,"0.08",,,,,"0.678668%",,,,,,,,,,,,,,,,,,,,"",,,,,,,,,,,,"Meng Z, Sun G, Li M, et al. The Strengthening Effect of Tantalum in Nickel-Base Superalloys[C]// Superalloys. 1984:563-693.","","10.11961/mater0203.MGI.20171221.ds.0048","摘录","李龙飞","2018-01-09",,,,,,,,"B1900",,,,,,,,,,,,,,,,,,,,,,,,,,,,,,,,,,,,,,,,,,,,,,,,,,,,,,,,,,,,,,,,,,,,"490Mpa","379.44h","760℃",,,,,
,,,,,,,,"ObjectId(""5b4d114ce6b1a819a85d84a7"")","6","0.013","0.13wt.%",,"10","8",,,,"6",,,"Balance",,,"6.4","1",,,"0.08",,,,,"0.208771%",,,,,,,,,,,,,,,,,,,,"",,,,,,,,,,,,"Meng Z, Sun G, Li M, et al. The Strengthening Effect of Tantalum in Nickel-Base Superalloys[C]// Superalloys. 1984:563-693.","","10.11961/mater0203.MGI.20171221.ds.0048","摘录","李龙飞","2018-01-09",,,,,,,,"B1900",,,,,,,,,,,,,,,,,,,,,,,,,,,,,,,,,,,,,,,,,,,,,,,,,,,,,,,,,,,,,,,,,,,,"490Mpa","52.3373h","760℃",,,,,
,,,,,,,,"ObjectId(""5b4d1151e6b1a819a85d84a9"")","6","0.013","0.13wt.%",,"10","8",,,,"6",,,"Balance",,,"4.3","1",,,"0.08",,,,,"8.99685%",,,,,,,,,,,,,,,,,,,,"",,,,,,,,,,,,"Meng Z, Sun G, Li M, et al. The Strengthening Effect of Tantalum in Nickel-Base Superalloys[C]// Superalloys. 1984:563-693.","","10.11961/mater0203.MGI.20171221.ds.0048","摘录","李龙飞","2018-01-09",,,,,,,,"B1900",,,,,,,,,,,,,,,,,,,,,,,,,,,,,,,,,,,,,,,,,,,,,,,,,,,,,,,,,,,,,,,,,,,,"604Mpa","901h","7℃",,,,,
,,,,,,,,"ObjectId(""5b4d1156e6b1a819a85d84ab"")","6","0.013","0.13wt.%",,"10","8",,,,"6",,,"Balance",,,"6.4","1",,,"0.08",,,,,"0.954551%",,,,,,,,,,,,,,,,,,,,"",,,,,,,,,,,,"Meng Z, Sun G, Li M, et al. The Strengthening Effect of Tantalum in Nickel-Base Superalloys[C]// Superalloys. 1984:563-693.","","10.11961/mater0203.MGI.20171221.ds.0048","摘录","李龙飞","2018-01-09",,,,,,,,"B1900",,,,,,,,,,,,,,,,,,,,,,,,,,,,,,,,,,,,,,,,,,,,,,,,,,,,,,,,,,,,,,,,,,,,"490Mpa","850.67h","760℃",,,,,
,,,,,,,,"ObjectId(""5b4d115be6b1a819a85d84ad"")","6","0.013","0.13wt.%",,"10","8",,,,"6",,,"Balance",,,"6.4","1",,,"0.08",,,,,"0.416632%",,,,,,,,,,,,,,,,,,,,"",,,,,,,,,,,,"Meng Z, Sun G, Li M, et al. The Strengthening Effect of Tantalum in Nickel-Base Superalloys[C]// Superalloys. 1984:563-693.","","10.11961/mater0203.MGI.20171221.ds.0048","摘录","李龙飞","2018-01-09",,,,,,,,"B1900",,,,,,,,,,,,,,,,,,,,,,,,,,,,,,,,,,,,,,,,,,,,,,,,,,,,,,,,,,,,,,,,,,,,"490Mpa","146.02h","760℃",,,,,
,,,,,,,,"ObjectId(""5b4d1160e6b1a819a85d84af"")","6","0.013","0.13wt.%",,"10","8",,,,"6",,,"Balance",,,"6.4","1",,,"0.08",,,,,"0.13301%",,,,,,,,,,,,,,,,,,,,"",,,,,,,,,,,,"Meng Z, Sun G, Li M, et al. The Strengthening Effect of Tantalum in Nickel-Base Superalloys[C]// Superalloys. 1984:563-693.","","10.11961/mater0203.MGI.20171221.ds.0048","摘录","李龙飞","2018-01-09",,,,,,,,"B1900",,,,,,,,,,,,,,,,,,,,,,,,,,,,,,,,,,,,,,,,,,,,,,,,,,,,,,,,,,,,,,,,,,,,"490Mpa","26.2574h","760℃",,,,,
,,,,,,,,"ObjectId(""5b4d1165e6b1a819a85d84b1"")","6","0.013","0.13wt.%",,"10","8",,,,"6",,,"Balance",,,"6.4","1",,,"0.08",,,,,"1.08528%",,,,,,,,,,,,,,,,,,,,"",,,,,,,,,,,,"Meng Z, Sun G, Li M, et al. The Strengthening Effect of Tantalum in Nickel-Base Superalloys[C]// Superalloys. 1984:563-693.","","10.11961/mater0203.MGI.20171221.ds.0048","摘录","李龙飞","2018-01-09",,,,,,,,"B1900",,,,,,,,,,,,,,,,,,,,,,,,,,,,,,,,,,,,,,,,,,,,,,,,,,,,,,,,,,,,,,,,,,,,"490Mpa","980.30h","760℃",,,,,
,,,,,,,,"ObjectId(""5b4d116ae6b1a819a85d84b3"")","6","0.013","0.13wt.%",,"10","8",,,,"6",,,"Balance",,,"6.4","1",,,"0.08",,,,,"0.714215%",,,,,,,,,,,,,,,,,,,,"",,,,,,,,,,,,"Meng Z, Sun G, Li M, et al. The Strengthening Effect of Tantalum in Nickel-Base Superalloys[C]// Superalloys. 1984:563-693.","","10.11961/mater0203.MGI.20171221.ds.0048","摘录","李龙飞","2018-01-09",,,,,,,,"B1900",,,,,,,,,,,,,,,,,,,,,,,,,,,,,,,,,,,,,,,,,,,,,,,,,,,,,,,,,,,,,,,,,,,,"490Mpa","498.44h","760℃",,,,,
,,,,,,,,"ObjectId(""5b4d116ee6b1a819a85d84b5"")","6","0.013","0.13wt.%",,"10","8",,,,"6",,,"Balance",,,"6.4","1",,,"0.08",,,,,"0.768959%",,,,,,,,,,,,,,,,,,,,"",,,,,,,,,,,,"Meng Z, Sun G, Li M, et al. The Strengthening Effect of Tantalum in Nickel-Base Superalloys[C]// Superalloys. 1984:563-693.","","10.11961/mater0203.MGI.20171221.ds.0048","摘录","李龙飞","2018-01-09",,,,,,,,"B1900",,,,,,,,,,,,,,,,,,,,,,,,,,,,,,,,,,,,,,,,,,,,,,,,,,,,,,,,,,,,,,,,,,,,"490Mpa","612.33h","760℃",,,,,
,,,,,,,,"ObjectId(""5b4d1173e6b1a819a85d84b7"")","6","0.013","0.13wt.%",,"10","8",,,,"6",,,"Balance",,,"6.4","1",,,"0.08",,,,,"0.585303%",,,,,,,,,,,,,,,,,,,,"",,,,,,,,,,,,"Meng Z, Sun G, Li M, et al. The Strengthening Effect of Tantalum in Nickel-Base Superalloys[C]// Superalloys. 1984:563-693.","","10.11961/mater0203.MGI.20171221.ds.0048","摘录","李龙飞","2018-01-09",,,,,,,,"B1900",,,,,,,,,,,,,,,,,,,,,,,,,,,,,,,,,,,,,,,,,,,,,,,,,,,,,,,,,,,,,,,,,,,,"490Mpa","286.11h","760℃",,,,,
,,,,,,,,"ObjectId(""5b4d1178e6b1a819a85d84b9"")","6","0.013","0.13wt.%",,"10","8",,,,"6",,,"Balance",,,"6.4","1",,,"0.08",,,,,"0.715581%",,,,,,,,,,,,,,,,,,,,"",,,,,,,,,,,,"Meng Z, Sun G, Li M, et al. The Strengthening Effect of Tantalum in Nickel-Base Superalloys[C]// Superalloys. 1984:563-693.","","10.11961/mater0203.MGI.20171221.ds.0048","摘录","李龙飞","2018-01-09",,,,,,,,"B1900",,,,,,,,,,,,,,,,,,,,,,,,,,,,,,,,,,,,,,,,,,,,,,,,,,,,,,,,,,,,,,,,,,,,"490Mpa","436.41h","760℃",,,,,
,,,,,,,,"ObjectId(""5b4d1182e6b1a819a85d84bb"")","6","0.013","0.13wt.%",,"10","8",,,,"6",,,"Balance",,,"4.3","1",,,"0.08",,,,,"7.73751%",,,,,,,,,,,,,,,,,,,,"",,,,,,,,,,,,"Meng Z, Sun G, Li M, et al. The Strengthening Effect of Tantalum in Nickel-Base Superalloys[C]// Superalloys. 1984:563-693.","","10.11961/mater0203.MGI.20171221.ds.0048","摘录","李龙飞","2018-01-09",,,,,,,,"B1900",,,,,,,,,,,,,,,,,,,,,,,,,,,,,,,,,,,,,,,,,,,,,,,,,,,,,,,,,,,,,,,,,,,,"604Mpa","901h","7℃",,,,,
,,,,,,,,"ObjectId(""5b4d1187e6b1a819a85d84bd"")","6","0.013","0.13wt.%",,"10","8",,,,"6",,,"Balance",,,"4.3","1",,,"0.08",,,,,"7.22194%",,,,,,,,,,,,,,,,,,,,"",,,,,,,,,,,,"Meng Z, Sun G, Li M, et al. The Strengthening Effect of Tantalum in Nickel-Base Superalloys[C]// Superalloys. 1984:563-693.","","10.11961/mater0203.MGI.20171221.ds.0048","摘录","李龙飞","2018-01-09",,,,,,,,"B1900",,,,,,,,,,,,,,,,,,,,,,,,,,,,,,,,,,,,,,,,,,,,,,,,,,,,,,,,,,,,,,,,,,,,"604Mpa","901h","7℃",,,,,
,,,,,,,,"ObjectId(""5b4d118ee6b1a819a85d84bf"")","6","0.013","0.13wt.%",,"10","8",,,,"6",,,"Balance",,,"4.3","1",,,"0.08",,,,,"3.86691%",,,,,,,,,,,,,,,,,,,,"",,,,,,,,,,,,"Meng Z, Sun G, Li M, et al. The Strengthening Effect of Tantalum in Nickel-Base Superalloys[C]// Superalloys. 1984:563-693.","","10.11961/mater0203.MGI.20171221.ds.0048","摘录","李龙飞","2018-01-09",,,,,,,,"B1900",,,,,,,,,,,,,,,,,,,,,,,,,,,,,,,,,,,,,,,,,,,,,,,,,,,,,,,,,,,,,,,,,,,,"604Mpa","901h","7℃",,,,,
,,,,,,,,"ObjectId(""5b4d1193e6b1a819a85d84c1"")","6","0.013","0.13wt.%",,"10","8",,,,"6",,,"Balance",,,"4.3","1",,,"0.08",,,,,"4.70439%",,,,,,,,,,,,,,,,,,,,"",,,,,,,,,,,,"Meng Z, Sun G, Li M, et al. The Strengthening Effect of Tantalum in Nickel-Base Superalloys[C]// Superalloys. 1984:563-693.","","10.11961/mater0203.MGI.20171221.ds.0048","摘录","李龙飞","2018-01-09",,,,,,,,"B1900",,,,,,,,,,,,,,,,,,,,,,,,,,,,,,,,,,,,,,,,,,,,,,,,,,,,,,,,,,,,,,,,,,,,"604Mpa","901h","7℃",,,,,
,,,,,,,,"ObjectId(""5b4d1198e6b1a819a85d84c3"")","6","0.013","0.13wt.%",,"10","8",,,,"6",,,"Balance",,,"4.3","1",,,"0.08",,,,,"3.61975%",,,,,,,,,,,,,,,,,,,,"",,,,,,,,,,,,"Meng Z, Sun G, Li M, et al. The Strengthening Effect of Tantalum in Nickel-Base Superalloys[C]// Superalloys. 1984:563-693.","","10.11961/mater0203.MGI.20171221.ds.0048","摘录","李龙飞","2018-01-09",,,,,,,,"B1900",,,,,,,,,,,,,,,,,,,,,,,,,,,,,,,,,,,,,,,,,,,,,,,,,,,,,,,,,,,,,,,,,,,,"604Mpa","901h","7℃",,,,,
,,,,,,,,"ObjectId(""5b4d119de6b1a819a85d84c5"")","6","0.013","0.13wt.%",,"10","8",,,,"6",,,"Balance",,,"4.3","1",,,"0.08",,,,,"6.42035%",,,,,,,,,,,,,,,,,,,,"",,,,,,,,,,,,"Meng Z, Sun G, Li M, et al. The Strengthening Effect of Tantalum in Nickel-Base Superalloys[C]// Superalloys. 1984:563-693.","","10.11961/mater0203.MGI.20171221.ds.0048","摘录","李龙飞","2018-01-09",,,,,,,,"B1900",,,,,,,,,,,,,,,,,,,,,,,,,,,,,,,,,,,,,,,,,,,,,,,,,,,,,,,,,,,,,,,,,,,,"604Mpa","901h","7℃",,,,,
,,,,,,,,"ObjectId(""5b4d11a2e6b1a819a85d84c7"")","6","0.013","0.13wt.%",,"10","8",,,,"6",,,"Balance",,,"4.3","1",,,"0.08",,,,,"8.081%",,,,,,,,,,,,,,,,,,,,"",,,,,,,,,,,,"Meng Z, Sun G, Li M, et al. The Strengthening Effect of Tantalum in Nickel-Base Superalloys[C]// Superalloys. 1984:563-693.","","10.11961/mater0203.MGI.20171221.ds.0048","摘录","李龙飞","2018-01-09",,,,,,,,"B1900",,,,,,,,,,,,,,,,,,,,,,,,,,,,,,,,,,,,,,,,,,,,,,,,,,,,,,,,,,,,,,,,,,,,"604Mpa","901h","7℃",,,,,
,,,,,,,,"ObjectId(""5b4d11a7e6b1a819a85d84c9"")","6","0.013","0.13wt.%",,"10","8",,,,"6",,,"Balance",,,"4.3","1",,,"0.08",,,,,"4.05706%",,,,,,,,,,,,,,,,,,,,"",,,,,,,,,,,,"Meng Z, Sun G, Li M, et al. The Strengthening Effect of Tantalum in Nickel-Base Superalloys[C]// Superalloys. 1984:563-693.","","10.11961/mater0203.MGI.20171221.ds.0048","摘录","李龙飞","2018-01-09",,,,,,,,"B1900",,,,,,,,,,,,,,,,,,,,,,,,,,,,,,,,,,,,,,,,,,,,,,,,,,,,,,,,,,,,,,,,,,,,"604Mpa","901h","7℃",,,,,
,,,,,,,,"ObjectId(""5b4d11ace6b1a819a85d84cb"")","6","0.013","0.13wt.%",,"10","8",,,,"6",,,"Balance",,,"4.3","1",,,"0.08",,,,,"8.63439%",,,,,,,,,,,,,,,,,,,,"",,,,,,,,,,,,"Meng Z, Sun G, Li M, et al. The Strengthening Effect of Tantalum in Nickel-Base Superalloys[C]// Superalloys. 1984:563-693.","","10.11961/mater0203.MGI.20171221.ds.0048","摘录","李龙飞","2018-01-09",,,,,,,,"B1900",,,,,,,,,,,,,,,,,,,,,,,,,,,,,,,,,,,,,,,,,,,,,,,,,,,,,,,,,,,,,,,,,,,,"604Mpa","901h","7℃",,,,,
,,,,,,,,"ObjectId(""5b4d11b0e6b1a819a85d84cd"")","6","0.013","0.13wt.%",,"10","8",,,,"6",,,"Balance",,,"4.3","1",,,"0.08",,,,,"5.10444%",,,,,,,,,,,,,,,,,,,,"",,,,,,,,,,,,"Meng Z, Sun G, Li M, et al. The Strengthening Effect of Tantalum in Nickel-Base Superalloys[C]// Superalloys. 1984:563-693.","","10.11961/mater0203.MGI.20171221.ds.0048","摘录","李龙飞","2018-01-09",,,,,,,,"B1900",,,,,,,,,,,,,,,,,,,,,,,,,,,,,,,,,,,,,,,,,,,,,,,,,,,,,,,,,,,,,,,,,,,,"604Mpa","901h","7℃",,,,,
,,,,,,,,"ObjectId(""5b4d11b5e6b1a819a85d84cf"")","6","0.013","0.13wt.%",,"10","8",,,,"6",,,"Balance",,,"4.3","1",,,"0.08",,,,,"6.78292%",,,,,,,,,,,,,,,,,,,,"",,,,,,,,,,,,"Meng Z, Sun G, Li M, et al. The Strengthening Effect of Tantalum in Nickel-Base Superalloys[C]// Superalloys. 1984:563-693.","","10.11961/mater0203.MGI.20171221.ds.0048","摘录","李龙飞","2018-01-09",,,,,,,,"B1900",,,,,,,,,,,,,,,,,,,,,,,,,,,,,,,,,,,,,,,,,,,,,,,,,,,,,,,,,,,,,,,,,,,,"604Mpa","901h","7℃",,,,,
,,,,,,,,"ObjectId(""5b4d11bae6b1a819a85d84d1"")","6","0.013","0.13wt.%",,"10","8",,,,"6",,,"Balance",,,"4.3","1",,,"0.08",,,,,"4.39975%",,,,,,,,,,,,,,,,,,,,"",,,,,,,,,,,,"Meng Z, Sun G, Li M, et al. The Strengthening Effect of Tantalum in Nickel-Base Superalloys[C]// Superalloys. 1984:563-693.","","10.11961/mater0203.MGI.20171221.ds.0048","摘录","李龙飞","2018-01-09",,,,,,,,"B1900",,,,,,,,,,,,,,,,,,,,,,,,,,,,,,,,,,,,,,,,,,,,,,,,,,,,,,,,,,,,,,,,,,,,"604Mpa","901h","7℃",,,,,
,,,,,,,,"ObjectId(""5b4d11bfe6b1a819a85d84d3"")","6","0.013","0.13wt.%",,"10","8",,,,"6",,,"Balance",,,"4.3","1",,,"0.08",,,,,"3.3535%",,,,,,,,,,,,,,,,,,,,"",,,,,,,,,,,,"Meng Z, Sun G, Li M, et al. The Strengthening Effect of Tantalum in Nickel-Base Superalloys[C]// Superalloys. 1984:563-693.","","10.11961/mater0203.MGI.20171221.ds.0048","摘录","李龙飞","2018-01-09",,,,,,,,"B1900",,,,,,,,,,,,,,,,,,,,,,,,,,,,,,,,,,,,,,,,,,,,,,,,,,,,,,,,,,,,,,,,,,,,"604Mpa","901h","7℃",,,,,
,,,,,,,,"ObjectId(""5b4d11c4e6b1a819a85d84d5"")","6","0.013","0.13wt.%",,"10","8",,,,"6",,,"Balance",,,"4.3","1",,,"0.08",,,,,"5.543%",,,,,,,,,,,,,,,,,,,,"",,,,,,,,,,,,"Meng Z, Sun G, Li M, et al. The Strengthening Effect of Tantalum in Nickel-Base Superalloys[C]// Superalloys. 1984:563-693.","","10.11961/mater0203.MGI.20171221.ds.0048","摘录","李龙飞","2018-01-09",,,,,,,,"B1900",,,,,,,,,,,,,,,,,,,,,,,,,,,,,,,,,,,,,,,,,,,,,,,,,,,,,,,,,,,,,,,,,,,,"604Mpa","901h","7℃",,,,,
,,,,,,,,"ObjectId(""5b4d11c9e6b1a819a85d84d7"")","6","0.013","0.13wt.%",,"10","8",,,,"6",,,"Balance",,,"4.3","1",,,"0.08",,,,,"5.94362%",,,,,,,,,,,,,,,,,,,,"",,,,,,,,,,,,"Meng Z, Sun G, Li M, et al. The Strengthening Effect of Tantalum in Nickel-Base Superalloys[C]// Superalloys. 1984:563-693.","","10.11961/mater0203.MGI.20171221.ds.0048","摘录","李龙飞","2018-01-09",,,,,,,,"B1900",,,,,,,,,,,,,,,,,,,,,,,,,,,,,,,,,,,,,,,,,,,,,,,,,,,,,,,,,,,,,,,,,,,,"604Mpa","901h","7℃",,,,,
,,,,,,,,"ObjectId(""5b4d11d3e6b1a819a85d84d9"")","6","0.013","0.13wt.%",,"10","8",,,,"6",,,"Balance",,,"4.3","1",,,"0.08",,,,,"1.21275%",,,,,,,,,,,,,,,,,,,,"",,,,,,,,,,,,"Meng Z, Sun G, Li M, et al. The Strengthening Effect of Tantalum in Nickel-Base Superalloys[C]// Superalloys. 1984:563-693.","","10.11961/mater0203.MGI.20171221.ds.0048","摘录","李龙飞","2018-01-09",,,,,,,,"B1900",,,,,,,,,,,,,,,,,,,,,,,,,,,,,,,,,,,,,,,,,,,,,,,,,,,,,,,,,,,,,,,,,,,,"490Mpa","391.44h","760℃",,,,,
,,,,,,,,"ObjectId(""5b4d11d8e6b1a819a85d84db"")","6","0.013","0.13wt.%",,"10","8",,,,"6",,,"Balance",,,"4.3","1",,,"0.08",,,,,"1.06203%",,,,,,,,,,,,,,,,,,,,"",,,,,,,,,,,,"Meng Z, Sun G, Li M, et al. The Strengthening Effect of Tantalum in Nickel-Base Superalloys[C]// Superalloys. 1984:563-693.","","10.11961/mater0203.MGI.20171221.ds.0048","摘录","李龙飞","2018-01-09",,,,,,,,"B1900",,,,,,,,,,,,,,,,,,,,,,,,,,,,,,,,,,,,,,,,,,,,,,,,,,,,,,,,,,,,,,,,,,,,"490Mpa","303.10h","760℃",,,,,
,,,,,,,,"ObjectId(""5b4d11dde6b1a819a85d84dd"")","6","0.013","0.13wt.%",,"10","8",,,,"6",,,"Balance",,,"4.3","1",,,"0.08",,,,,"0.948556%",,,,,,,,,,,,,,,,,,,,"",,,,,,,,,,,,"Meng Z, Sun G, Li M, et al. The Strengthening Effect of Tantalum in Nickel-Base Superalloys[C]// Superalloys. 1984:563-693.","","10.11961/mater0203.MGI.20171221.ds.0048","摘录","李龙飞","2018-01-09",,,,,,,,"B1900",,,,,,,,,,,,,,,,,,,,,,,,,,,,,,,,,,,,,,,,,,,,,,,,,,,,,,,,,,,,,,,,,,,,"490Mpa","256.22h","760℃",,,,,
