Repository: wujunming1/superalloy-project

File: 国际高温合金会议论文和数据/数据汇总/力学性能/mechanicproperty_totalelongation.csv (part 7 of 11)
,,,,,,,,"ObjectId(""5b4d11e1e6b1a819a85d84df"")","6","0.013","0.13wt.%",,"10","8",,,,"6",,,"Balance",,,"4.3","1",,,"0.08",,,,,"1.36371%",,,,,,,,,,,,,,,,,,,,"",,,,,,,,,,,,"Meng Z, Sun G, Li M, et al. The Strengthening Effect of Tantalum in Nickel-Base Superalloys[C]// Superalloys. 1984:563-693.","","10.11961/mater0203.MGI.20171221.ds.0048","摘录","李龙飞","2018-01-09",,,,,,,,"B1900",,,,,,,,,,,,,,,,,,,,,,,,,,,,,,,,,,,,,,,,,,,,,,,,,,,,,,,,,,,,,,,,,,,,"490Mpa","469.44h","760℃",,,,,
,,,,,,,,"ObjectId(""5b4d11e6e6b1a819a85d84e1"")","6","0.013","0.13wt.%",,"10","8",,,,"6",,,"Balance",,,"4.3","1",,,"0.08",,,,,"2.85952%",,,,,,,,,,,,,,,,,,,,"",,,,,,,,,,,,"Meng Z, Sun G, Li M, et al. The Strengthening Effect of Tantalum in Nickel-Base Superalloys[C]// Superalloys. 1984:563-693.","","10.11961/mater0203.MGI.20171221.ds.0048","摘录","李龙飞","2018-01-09",,,,,,,,"B1900",,,,,,,,,,,,,,,,,,,,,,,,,,,,,,,,,,,,,,,,,,,,,,,,,,,,,,,,,,,,,,,,,,,,"604Mpa","901h","7℃",,,,,
,,,,,,,,"ObjectId(""5b4d11ebe6b1a819a85d84e3"")","6","0.013","0.13wt.%",,"10","8",,,,"6",,,"Balance",,,"4.3","1",,,"0.08",,,,,"1.83634%",,,,,,,,,,,,,,,,,,,,"",,,,,,,,,,,,"Meng Z, Sun G, Li M, et al. The Strengthening Effect of Tantalum in Nickel-Base Superalloys[C]// Superalloys. 1984:563-693.","","10.11961/mater0203.MGI.20171221.ds.0048","摘录","李龙飞","2018-01-09",,,,,,,,"B1900",,,,,,,,,,,,,,,,,,,,,,,,,,,,,,,,,,,,,,,,,,,,,,,,,,,,,,,,,,,,,,,,,,,,"490Mpa","672.49h","760℃",,,,,
,,,,,,,,"ObjectId(""5b4d11f0e6b1a819a85d84e5"")","6","0.013","0.13wt.%",,"10","8",,,,"6",,,"Balance",,,"4.3","1",,,"0.08",,,,,"1.47684%",,,,,,,,,,,,,,,,,,,,"",,,,,,,,,,,,"Meng Z, Sun G, Li M, et al. The Strengthening Effect of Tantalum in Nickel-Base Superalloys[C]// Superalloys. 1984:563-693.","","10.11961/mater0203.MGI.20171221.ds.0048","摘录","李龙飞","2018-01-09",,,,,,,,"B1900",,,,,,,,,,,,,,,,,,,,,,,,,,,,,,,,,,,,,,,,,,,,,,,,,,,,,,,,,,,,,,,,,,,,"490Mpa","531.82h","760℃",,,,,
,,,,,,,,"ObjectId(""5b4d11f5e6b1a819a85d84e7"")","6","0.013","0.13wt.%",,"10","8",,,,"6",,,"Balance",,,"4.3","1",,,"0.08",,,,,"3.12542%",,,,,,,,,,,,,,,,,,,,"",,,,,,,,,,,,"Meng Z, Sun G, Li M, et al. The Strengthening Effect of Tantalum in Nickel-Base Superalloys[C]// Superalloys. 1984:563-693.","","10.11961/mater0203.MGI.20171221.ds.0048","摘录","李龙飞","2018-01-09",,,,,,,,"B1900",,,,,,,,,,,,,,,,,,,,,,,,,,,,,,,,,,,,,,,,,,,,,,,,,,,,,,,,,,,,,,,,,,,,"604Mpa","901h","7℃",,,,,
,,,,,,,,"ObjectId(""5b4d11fae6b1a819a85d84e9"")","6","0.013","0.13wt.%",,"10","8",,,,"6",,,"Balance",,,"4.3","1",,,"0.08",,,,,"1.94958%",,,,,,,,,,,,,,,,,,,,"",,,,,,,,,,,,"Meng Z, Sun G, Li M, et al. The Strengthening Effect of Tantalum in Nickel-Base Superalloys[C]// Superalloys. 1984:563-693.","","10.11961/mater0203.MGI.20171221.ds.0048","摘录","李龙飞","2018-01-09",,,,,,,,"B1900",,,,,,,,,,,,,,,,,,,,,,,,,,,,,,,,,,,,,,,,,,,,,,,,,,,,,,,,,,,,,,,,,,,,"490Mpa","729.70h","760℃",,,,,
,,,,,,,,"ObjectId(""5b4d11ffe6b1a819a85d84eb"")","6","0.013","0.13wt.%",,"10","8",,,,"6",,,"Balance",,,"4.3","1",,,"0.08",,,,,"2.70777%",,,,,,,,,,,,,,,,,,,,"",,,,,,,,,,,,"Meng Z, Sun G, Li M, et al. The Strengthening Effect of Tantalum in Nickel-Base Superalloys[C]// Superalloys. 1984:563-693.","","10.11961/mater0203.MGI.20171221.ds.0048","摘录","李龙飞","2018-01-09",,,,,,,,"B1900",,,,,,,,,,,,,,,,,,,,,,,,,,,,,,,,,,,,,,,,,,,,,,,,,,,,,,,,,,,,,,,,,,,,"490Mpa","964.66h","760℃",,,,,
,,,,,,,,"ObjectId(""5b4d1203e6b1a819a85d84ed"")","6","0.013","0.13wt.%",,"10","8",,,,"6",,,"Balance",,,"4.3","1",,,"0.08",,,,,"2.1579%",,,,,,,,,,,,,,,,,,,,"",,,,,,,,,,,,"Meng Z, Sun G, Li M, et al. The Strengthening Effect of Tantalum in Nickel-Base Superalloys[C]// Superalloys. 1984:563-693.","","10.11961/mater0203.MGI.20171221.ds.0048","摘录","李龙飞","2018-01-09",,,,,,,,"B1900",,,,,,,,,,,,,,,,,,,,,,,,,,,,,,,,,,,,,,,,,,,,,,,,,,,,,,,,,,,,,,,,,,,,"490Mpa","802.72h","760℃",,,,,
,,,,,,,,"ObjectId(""5b4d1208e6b1a819a85d84ef"")","6","0.013","0.13wt.%",,"10","8",,,,"6",,,"Balance",,,"4.3","1",,,"0.08",,,,,"2.53693%",,,,,,,,,,,,,,,,,,,,"",,,,,,,,,,,,"Meng Z, Sun G, Li M, et al. The Strengthening Effect of Tantalum in Nickel-Base Superalloys[C]// Superalloys. 1984:563-693.","","10.11961/mater0203.MGI.20171221.ds.0048","摘录","李龙飞","2018-01-09",,,,,,,,"B1900",,,,,,,,,,,,,,,,,,,,,,,,,,,,,,,,,,,,,,,,,,,,,,,,,,,,,,,,,,,,,,,,,,,,"490Mpa","922.78h","760℃",,,,,
,,,,,,,,"ObjectId(""5b4d120de6b1a819a85d84f1"")","6","0.013","0.13wt.%",,"10","8",,,,"6",,,"Balance",,,"4.3","1",,,"0.08",,,,,"0.778406%",,,,,,,,,,,,,,,,,,,,"",,,,,,,,,,,,"Meng Z, Sun G, Li M, et al. The Strengthening Effect of Tantalum in Nickel-Base Superalloys[C]// Superalloys. 1984:563-693.","","10.11961/mater0203.MGI.20171221.ds.0048","摘录","李龙飞","2018-01-09",,,,,,,,"B1900",,,,,,,,,,,,,,,,,,,,,,,,,,,,,,,,,,,,,,,,,,,,,,,,,,,,,,,,,,,,,,,,,,,,"490Mpa","183.33h","760℃",,,,,
,,,,,,,,"ObjectId(""5b4d1212e6b1a819a85d84f3"")","6","0.013","0.13wt.%",,"10","8",,,,"6",,,"Balance",,,"4.3","1",,,"0.08",,,,,"2.32816%",,,,,,,,,,,,,,,,,,,,"",,,,,,,,,,,,"Meng Z, Sun G, Li M, et al. The Strengthening Effect of Tantalum in Nickel-Base Superalloys[C]// Superalloys. 1984:563-693.","","10.11961/mater0203.MGI.20171221.ds.0048","摘录","李龙飞","2018-01-09",,,,,,,,"B1900",,,,,,,,,,,,,,,,,,,,,,,,,,,,,,,,,,,,,,,,,,,,,,,,,,,,,,,,,,,,,,,,,,,,"490Mpa","870.44h","760℃",,,,,
,,,,,,,,"ObjectId(""5b4d1217e6b1a819a85d84f5"")","6","0.013","0.13wt.%",,"10","8",,,,"6",,,"Balance",,,"4.3","1",,,"0.08",,,,,"1.64676%",,,,,,,,,,,,,,,,,,,,"",,,,,,,,,,,,"Meng Z, Sun G, Li M, et al. The Strengthening Effect of Tantalum in Nickel-Base Superalloys[C]// Superalloys. 1984:563-693.","","10.11961/mater0203.MGI.20171221.ds.0048","摘录","李龙飞","2018-01-09",,,,,,,,"B1900",,,,,,,,,,,,,,,,,,,,,,,,,,,,,,,,,,,,,,,,,,,,,,,,,,,,,,,,,,,,,,,,,,,,"490Mpa","615.05h","760℃",,,,,
,,,,,,,,"ObjectId(""5b4d1221e6b1a819a85d84f7"")","6","0.013","0.13wt.%",,"10","8",,,,"6",,,"Balance",,,"4.3","1",,,"0.08",,,,,"0.362002%",,,,,,,,,,,,,,,,,,,,"",,,,,,,,,,,,"Meng Z, Sun G, Li M, et al. The Strengthening Effect of Tantalum in Nickel-Base Superalloys[C]// Superalloys. 1984:563-693.","","10.11961/mater0203.MGI.20171221.ds.0048","摘录","李龙飞","2018-01-09",,,,,,,,"B1900",,,,,,,,,,,,,,,,,,,,,,,,,,,,,,,,,,,,,,,,,,,,,,,,,,,,,,,,,,,,,,,,,,,,"490Mpa","26.9676h","760℃",,,,,
,,,,,,,,"ObjectId(""5b4d1226e6b1a819a85d84f9"")","6","0.013","0.13wt.%",,"10","8",,,,"6",,,"Balance",,,"4.3","1",,,"0.08",,,,,"0.456504%",,,,,,,,,,,,,,,,,,,,"",,,,,,,,,,,,"Meng Z, Sun G, Li M, et al. The Strengthening Effect of Tantalum in Nickel-Base Superalloys[C]// Superalloys. 1984:563-693.","","10.11961/mater0203.MGI.20171221.ds.0048","摘录","李龙飞","2018-01-09",,,,,,,,"B1900",,,,,,,,,,,,,,,,,,,,,,,,,,,,,,,,,,,,,,,,,,,,,,,,,,,,,,,,,,,,,,,,,,,,"490Mpa","68.6126h","760℃",,,,,
,,,,,,,,"ObjectId(""5b4d122ae6b1a819a85d84fb"")","6","0.013","0.13wt.%",,"10","8",,,,"6",,,"Balance",,,"1.5","1",,,"0.08",,,,,"6.22694%",,,,,,,,,,,,,,,,,,,,"",,,,,,,,,,,,"Meng Z, Sun G, Li M, et al. The Strengthening Effect of Tantalum in Nickel-Base Superalloys[C]// Superalloys. 1984:563-693.","","10.11961/mater0203.MGI.20171221.ds.0048","摘录","李龙飞","2018-01-09",,,,,,,,"B1900",,,,,,,,,,,,,,,,,,,,,,,,,,,,,,,,,,,,,,,,,,,,,,,,,,,,,,,,,,,,,,,,,,,,"490Mpa","613.75h","760℃",,,,,
,,,,,,,,"ObjectId(""5b4d122fe6b1a819a85d84fd"")","6","0.013","0.13wt.%",,"10","8",,,,"6",,,"Balance",,,"1.5","1",,,"0.08",,,,,"7.42904%",,,,,,,,,,,,,,,,,,,,"",,,,,,,,,,,,"Meng Z, Sun G, Li M, et al. The Strengthening Effect of Tantalum in Nickel-Base Superalloys[C]// Superalloys. 1984:563-693.","","10.11961/mater0203.MGI.20171221.ds.0048","摘录","李龙飞","2018-01-09",,,,,,,,"B1900",,,,,,,,,,,,,,,,,,,,,,,,,,,,,,,,,,,,,,,,,,,,,,,,,,,,,,,,,,,,,,,,,,,,"490Mpa","622.64h","760℃",,,,,
,,,,,,,,"ObjectId(""5b4d1234e6b1a819a85d84ff"")","6","0.013","0.13wt.%",,"10","8",,,,"6",,,"Balance",,,"1.5","1",,,"0.08",,,,,"8.45962%",,,,,,,,,,,,,,,,,,,,"",,,,,,,,,,,,"Meng Z, Sun G, Li M, et al. The Strengthening Effect of Tantalum in Nickel-Base Superalloys[C]// Superalloys. 1984:563-693.","","10.11961/mater0203.MGI.20171221.ds.0048","摘录","李龙飞","2018-01-09",,,,,,,,"B1900",,,,,,,,,,,,,,,,,,,,,,,,,,,,,,,,,,,,,,,,,,,,,,,,,,,,,,,,,,,,,,,,,,,,"490Mpa","620.67h","760℃",,,,,
,,,,,,,,"ObjectId(""5b4d1239e6b1a819a85d8501"")","6","0.013","0.13wt.%",,"10","8",,,,"6",,,"Balance",,,"4.3","1",,,"0.08",,,,,"0.133237%",,,,,,,,,,,,,,,,,,,,"",,,,,,,,,,,,"Meng Z, Sun G, Li M, et al. The Strengthening Effect of Tantalum in Nickel-Base Superalloys[C]// Superalloys. 1984:563-693.","","10.11961/mater0203.MGI.20171221.ds.0048","摘录","李龙飞","2018-01-09",,,,,,,,"B1900",,,,,,,,,,,,,,,,,,,,,,,,,,,,,,,,,,,,,,,,,,,,,,,,,,,,,,,,,,,,,,,,,,,,"490Mpa","15.9202h","760℃",,,,,
,,,,,,,,"ObjectId(""5b4d123ee6b1a819a85d8503"")","6","0.013","0.13wt.%",,"10","8",,,,"6",,,"Balance",,,"1.5","1",,,"0.08",,,,,"7.71516%",,,,,,,,,,,,,,,,,,,,"",,,,,,,,,,,,"Meng Z, Sun G, Li M, et al. The Strengthening Effect of Tantalum in Nickel-Base Superalloys[C]// Superalloys. 1984:563-693.","","10.11961/mater0203.MGI.20171221.ds.0048","摘录","李龙飞","2018-01-09",,,,,,,,"B1900",,,,,,,,,,,,,,,,,,,,,,,,,,,,,,,,,,,,,,,,,,,,,,,,,,,,,,,,,,,,,,,,,,,,"490Mpa","628.70h","760℃",,,,,
,,,,,,,,"ObjectId(""5b4d1243e6b1a819a85d8505"")","6","0.013","0.13wt.%",,"10","8",,,,"6",,,"Balance",,,"1.5","1",,,"0.08",,,,,"8.23051%",,,,,,,,,,,,,,,,,,,,"",,,,,,,,,,,,"Meng Z, Sun G, Li M, et al. The Strengthening Effect of Tantalum in Nickel-Base Superalloys[C]// Superalloys. 1984:563-693.","","10.11961/mater0203.MGI.20171221.ds.0048","摘录","李龙飞","2018-01-09",,,,,,,,"B1900",,,,,,,,,,,,,,,,,,,,,,,,,,,,,,,,,,,,,,,,,,,,,,,,,,,,,,,,,,,,,,,,,,,,"490Mpa","625.13h","760℃",,,,,
,,,,,,,,"ObjectId(""5b4d1248e6b1a819a85d8507"")","6","0.013","0.13wt.%",,"10","8",,,,"6",,,"Balance",,,"1.5","1",,,"0.08",,,,,"6.85656%",,,,,,,,,,,,,,,,,,,,"",,,,,,,,,,,,"Meng Z, Sun G, Li M, et al. The Strengthening Effect of Tantalum in Nickel-Base Superalloys[C]// Superalloys. 1984:563-693.","","10.11961/mater0203.MGI.20171221.ds.0048","摘录","李龙飞","2018-01-09",,,,,,,,"B1900",,,,,,,,,,,,,,,,,,,,,,,,,,,,,,,,,,,,,,,,,,,,,,,,,,,,,,,,,,,,,,,,,,,,"490Mpa","620.87h","760℃",,,,,
,,,,,,,,"ObjectId(""5b4d124ce6b1a819a85d8509"")","6","0.013","0.13wt.%",,"10","8",,,,"6",,,"Balance",,,"1.5","1",,,"0.08",,,,,"5.9407%",,,,,,,,,,,,,,,,,,,,"",,,,,,,,,,,,"Meng Z, Sun G, Li M, et al. The Strengthening Effect of Tantalum in Nickel-Base Superalloys[C]// Superalloys. 1984:563-693.","","10.11961/mater0203.MGI.20171221.ds.0048","摘录","李龙飞","2018-01-09",,,,,,,,"B1900",,,,,,,,,,,,,,,,,,,,,,,,,,,,,,,,,,,,,,,,,,,,,,,,,,,,,,,,,,,,,,,,,,,,"490Mpa","612.86h","760℃",,,,,
,,,,,,,,"ObjectId(""5b4d1251e6b1a819a85d850b"")","6","0.013","0.13wt.%",,"10","8",,,,"6",,,"Balance",,,"1.5","1",,,"0.08",,,,,"7.1428%",,,,,,,,,,,,,,,,,,,,"",,,,,,,,,,,,"Meng Z, Sun G, Li M, et al. The Strengthening Effect of Tantalum in Nickel-Base Superalloys[C]// Superalloys. 1984:563-693.","","10.11961/mater0203.MGI.20171221.ds.0048","摘录","李龙飞","2018-01-09",,,,,,,,"B1900",,,,,,,,,,,,,,,,,,,,,,,,,,,,,,,,,,,,,,,,,,,,,,,,,,,,,,,,,,,,,,,,,,,,"490Mpa","621.76h","760℃",,,,,
,,,,,,,,"ObjectId(""5b4d1256e6b1a819a85d850d"")","6","0.013","0.13wt.%",,"10","8",,,,"6",,,"Balance",,,"4.3","1",,,"0.08",,,,,"0.627338%",,,,,,,,,,,,,,,,,,,,"",,,,,,,,,,,,"Meng Z, Sun G, Li M, et al. The Strengthening Effect of Tantalum in Nickel-Base Superalloys[C]// Superalloys. 1984:563-693.","","10.11961/mater0203.MGI.20171221.ds.0048","摘录","李龙飞","2018-01-09",,,,,,,,"B1900",,,,,,,,,,,,,,,,,,,,,,,,,,,,,,,,,,,,,,,,,,,,,,,,,,,,,,,,,,,,,,,,,,,,"490Mpa","110.49h","760℃",,,,,
,,,,,,,,"ObjectId(""5b4d125be6b1a819a85d850f"")","6","0.013","0.13wt.%",,"10","8",,,,"6",,,"Balance",,,"1.5","1",,,"0.08",,,,,"8.65044%",,,,,,,,,,,,,,,,,,,,"",,,,,,,,,,,,"Meng Z, Sun G, Li M, et al. The Strengthening Effect of Tantalum in Nickel-Base Superalloys[C]// Superalloys. 1984:563-693.","","10.11961/mater0203.MGI.20171221.ds.0048","摘录","李龙飞","2018-01-09",,,,,,,,"B1900",,,,,,,,,,,,,,,,,,,,,,,,,,,,,,,,,,,,,,,,,,,,,,,,,,,,,,,,,,,,,,,,,,,,"490Mpa","621.26h","760℃",,,,,
,,,,,,,,"ObjectId(""5b4d1260e6b1a819a85d8511"")","6","0.013","0.13wt.%",,"10","8",,,,"6",,,"Balance",,,"1.5","1",,,"0.08",,,,,"6.47502%",,,,,,,,,,,,,,,,,,,,"",,,,,,,,,,,,"Meng Z, Sun G, Li M, et al. The Strengthening Effect of Tantalum in Nickel-Base Superalloys[C]// Superalloys. 1984:563-693.","","10.11961/mater0203.MGI.20171221.ds.0048","摘录","李龙飞","2018-01-09",,,,,,,,"B1900",,,,,,,,,,,,,,,,,,,,,,,,,,,,,,,,,,,,,,,,,,,,,,,,,,,,,,,,,,,,,,,,,,,,"490Mpa","614.52h","760℃",,,,,
,,,,,,,,"ObjectId(""5b4d1265e6b1a819a85d8513"")","6","0.013","0.13wt.%",,"10","8",,,,"6",,,"Balance",,,"1.5","1",,,"0.08",,,,,"8.03968%",,,,,,,,,,,,,,,,,,,,"",,,,,,,,,,,,"Meng Z, Sun G, Li M, et al. The Strengthening Effect of Tantalum in Nickel-Base Superalloys[C]// Superalloys. 1984:563-693.","","10.11961/mater0203.MGI.20171221.ds.0048","摘录","李龙飞","2018-01-09",,,,,,,,"B1900",,,,,,,,,,,,,,,,,,,,,,,,,,,,,,,,,,,,,,,,,,,,,,,,,,,,,,,,,,,,,,,,,,,,"490Mpa","624.54h","760℃",,,,,
,,,,,,,,"ObjectId(""5b4d126fe6b1a819a85d8515"")","6","0.013","0.13wt.%",,"10","8",,,,"6",,,"Balance",,,"1.5","1",,,"0.08",,,,,"5.04439%",,,,,,,,,,,,,,,,,,,,"",,,,,,,,,,,,"Meng Z, Sun G, Li M, et al. The Strengthening Effect of Tantalum in Nickel-Base Superalloys[C]// Superalloys. 1984:563-693.","","10.11961/mater0203.MGI.20171221.ds.0048","摘录","李龙飞","2018-01-09",,,,,,,,"B1900",,,,,,,,,,,,,,,,,,,,,,,,,,,,,,,,,,,,,,,,,,,,,,,,,,,,,,,,,,,,,,,,,,,,"490Mpa","584.23h","760℃",,,,,
,,,,,,,,"ObjectId(""5b4d1274e6b1a819a85d8517"")","6","0.013","0.13wt.%",,"10","8",,,,"6",,,"Balance",,,"1.5","1",,,"0.08",,,,,"4.41534%",,,,,,,,,,,,,,,,,,,,"",,,,,,,,,,,,"Meng Z, Sun G, Li M, et al. The Strengthening Effect of Tantalum in Nickel-Base Superalloys[C]// Superalloys. 1984:563-693.","","10.11961/mater0203.MGI.20171221.ds.0048","摘录","李龙飞","2018-01-09",,,,,,,,"B1900",,,,,,,,,,,,,,,,,,,,,,,,,,,,,,,,,,,,,,,,,,,,,,,,,,,,,,,,,,,,,,,,,,,,"490Mpa","551.27h","760℃",,,,,
,,,,,,,,"ObjectId(""5b4d1279e6b1a819a85d8519"")","6","0.013","0.13wt.%",,"10","8",,,,"6",,,"Balance",,,"1.5","1",,,"0.08",,,,,"3.44395%",,,,,,,,,,,,,,,,,,,,"",,,,,,,,,,,,"Meng Z, Sun G, Li M, et al. The Strengthening Effect of Tantalum in Nickel-Base Superalloys[C]// Superalloys. 1984:563-693.","","10.11961/mater0203.MGI.20171221.ds.0048","摘录","李龙飞","2018-01-09",,,,,,,,"B1900",,,,,,,,,,,,,,,,,,,,,,,,,,,,,,,,,,,,,,,,,,,,,,,,,,,,,,,,,,,,,,,,,,,,"490Mpa","465.55h","760℃",,,,,
,,,,,,,,"ObjectId(""5b4d127de6b1a819a85d851b"")","6","0.013","0.13wt.%",,"10","8",,,,"6",,,"Balance",,,"1.5","1",,,"0.08",,,,,"2.32114%",,,,,,,,,,,,,,,,,,,,"",,,,,,,,,,,,"Meng Z, Sun G, Li M, et al. The Strengthening Effect of Tantalum in Nickel-Base Superalloys[C]// Superalloys. 1984:563-693.","","10.11961/mater0203.MGI.20171221.ds.0048","摘录","李龙飞","2018-01-09",,,,,,,,"B1900",,,,,,,,,,,,,,,,,,,,,,,,,,,,,,,,,,,,,,,,,,,,,,,,,,,,,,,,,,,,,,,,,,,,"490Mpa","322.51h","760℃",,,,,
,,,,,,,,"ObjectId(""5b4d1282e6b1a819a85d851d"")","6","0.013","0.13wt.%",,"10","8",,,,"6",,,"Balance",,,"1.5","1",,,"0.08",,,,,"1.92177%",,,,,,,,,,,,,,,,,,,,"",,,,,,,,,,,,"Meng Z, Sun G, Li M, et al. The Strengthening Effect of Tantalum in Nickel-Base Superalloys[C]// Superalloys. 1984:563-693.","","10.11961/mater0203.MGI.20171221.ds.0048","摘录","李龙飞","2018-01-09",,,,,,,,"B1900",,,,,,,,,,,,,,,,,,,,,,,,,,,,,,,,,,,,,,,,,,,,,,,,,,,,,,,,,,,,,,,,,,,,"490Mpa","259.24h","760℃",,,,,
,,,,,,,,"ObjectId(""5b4d1287e6b1a819a85d851f"")","6","0.013","0.13wt.%",,"10","8",,,,"6",,,"Balance",,,"1.5","1",,,"0.08",,,,,"5.36856%",,,,,,,,,,,,,,,,,,,,"",,,,,,,,,,,,"Meng Z, Sun G, Li M, et al. The Strengthening Effect of Tantalum in Nickel-Base Superalloys[C]// Superalloys. 1984:563-693.","","10.11961/mater0203.MGI.20171221.ds.0048","摘录","李龙飞","2018-01-09",,,,,,,,"B1900",,,,,,,,,,,,,,,,,,,,,,,,,,,,,,,,,,,,,,,,,,,,,,,,,,,,,,,,,,,,,,,,,,,,"490Mpa","595.58h","760℃",,,,,
,,,,,,,,"ObjectId(""5b4d128ce6b1a819a85d8521"")","6","0.013","0.13wt.%",,"10","8",,,,"6",,,"Balance",,,"1.5","1",,,"0.08",,,,,"3.12034%",,,,,,,,,,,,,,,,,,,,"",,,,,,,,,,,,"Meng Z, Sun G, Li M, et al. The Strengthening Effect of Tantalum in Nickel-Base Superalloys[C]// Superalloys. 1984:563-693.","","10.11961/mater0203.MGI.20171221.ds.0048","摘录","李龙飞","2018-01-09",,,,,,,,"B1900",,,,,,,,,,,,,,,,,,,,,,,,,,,,,,,,,,,,,,,,,,,,,,,,,,,,,,,,,,,,,,,,,,,,"490Mpa","428.37h","760℃",,,,,
,,,,,,,,"ObjectId(""5b4d1291e6b1a819a85d8523"")","6","0.013","0.13wt.%",,"10","8",,,,"6",,,"Balance",,,"1.5","1",,,"0.08",,,,,"1.67438%",,,,,,,,,,,,,,,,,,,,"",,,,,,,,,,,,"Meng Z, Sun G, Li M, et al. The Strengthening Effect of Tantalum in Nickel-Base Superalloys[C]// Superalloys. 1984:563-693.","","10.11961/mater0203.MGI.20171221.ds.0048","摘录","李龙飞","2018-01-09",,,,,,,,"B1900",,,,,,,,,,,,,,,,,,,,,,,,,,,,,,,,,,,,,,,,,,,,,,,,,,,,,,,,,,,,,,,,,,,,"490Mpa","227.46h","760℃",,,,,
,,,,,,,,"ObjectId(""5b4d1296e6b1a819a85d8525"")","6","0.013","0.13wt.%",,"10","8",,,,"6",,,"Balance",,,"1.5","1",,,"0.08",,,,,"2.89169%",,,,,,,,,,,,,,,,,,,,"",,,,,,,,,,,,"Meng Z, Sun G, Li M, et al. The Strengthening Effect of Tantalum in Nickel-Base Superalloys[C]// Superalloys. 1984:563-693.","","10.11961/mater0203.MGI.20171221.ds.0048","摘录","李龙飞","2018-01-09",,,,,,,,"B1900",,,,,,,,,,,,,,,,,,,,,,,,,,,,,,,,,,,,,,,,,,,,,,,,,,,,,,,,,,,,,,,,,,,,"490Mpa","412.15h","760℃",,,,,
,,,,,,,,"ObjectId(""5b4d129be6b1a819a85d8527"")","6","0.013","0.13wt.%",,"10","8",,,,"6",,,"Balance",,,"1.5","1",,,"0.08",,,,,"3.72939%",,,,,,,,,,,,,,,,,,,,"",,,,,,,,,,,,"Meng Z, Sun G, Li M, et al. The Strengthening Effect of Tantalum in Nickel-Base Superalloys[C]// Superalloys. 1984:563-693.","","10.11961/mater0203.MGI.20171221.ds.0048","摘录","李龙飞","2018-01-09",,,,,,,,"B1900",,,,,,,,,,,,,,,,,,,,,,,,,,,,,,,,,,,,,,,,,,,,,,,,,,,,,,,,,,,,,,,,,,,,"490Mpa","502.62h","760℃",,,,,
,,,,,,,,"ObjectId(""5b4d129fe6b1a819a85d8529"")","6","0.013","0.13wt.%",,"10","8",,,,"6",,,"Balance",,,"1.5","1",,,"0.08",,,,,"2.70189%",,,,,,,,,,,,,,,,,,,,"",,,,,,,,,,,,"Meng Z, Sun G, Li M, et al. The Strengthening Effect of Tantalum in Nickel-Base Superalloys[C]// Superalloys. 1984:563-693.","","10.11961/mater0203.MGI.20171221.ds.0048","摘录","李龙飞","2018-01-09",,,,,,,,"B1900",,,,,,,,,,,,,,,,,,,,,,,,,,,,,,,,,,,,,,,,,,,,,,,,,,,,,,,,,,,,,,,,,,,,"490Mpa","365.04h","760℃",,,,,
,,,,,,,,"ObjectId(""5b4d12a5e6b1a819a85d852b"")","6","0.013","0.13wt.%",,"10","8",,,,"6",,,"Balance",,,"1.5","1",,,"0.08",,,,,"5.63549%",,,,,,,,,,,,,,,,,,,,"",,,,,,,,,,,,"Meng Z, Sun G, Li M, et al. The Strengthening Effect of Tantalum in Nickel-Base Superalloys[C]// Superalloys. 1984:563-693.","","10.11961/mater0203.MGI.20171221.ds.0048","摘录","李龙飞","2018-01-09",,,,,,,,"B1900",,,,,,,,,,,,,,,,,,,,,,,,,,,,,,,,,,,,,,,,,,,,,,,,,,,,,,,,,,,,,,,,,,,,"490Mpa","606.74h","760℃",,,,,
,,,,,,,,"ObjectId(""5b4d12a9e6b1a819a85d852d"")","6","0.013","0.13wt.%",,"10","8",,,,"6",,,"Balance",,,"1.5","1",,,"0.08",,,,,"4.75837%",,,,,,,,,,,,,,,,,,,,"",,,,,,,,,,,,"Meng Z, Sun G, Li M, et al. The Strengthening Effect of Tantalum in Nickel-Base Superalloys[C]// Superalloys. 1984:563-693.","","10.11961/mater0203.MGI.20171221.ds.0048","摘录","李龙飞","2018-01-09",,,,,,,,"B1900",,,,,,,,,,,,,,,,,,,,,,,,,,,,,,,,,,,,,,,,,,,,,,,,,,,,,,,,,,,,,,,,,,,,"490Mpa","573.01h","760℃",,,,,
,,,,,,,,"ObjectId(""5b4d12aee6b1a819a85d852f"")","6","0.013","0.13wt.%",,"10","8",,,,"6",,,"Balance",,,"1.5","1",,,"0.08",,,,,"2.13077%",,,,,,,,,,,,,,,,,,,,"",,,,,,,,,,,,"Meng Z, Sun G, Li M, et al. The Strengthening Effect of Tantalum in Nickel-Base Superalloys[C]// Superalloys. 1984:563-693.","","10.11961/mater0203.MGI.20171221.ds.0048","摘录","李龙飞","2018-01-09",,,,,,,,"B1900",,,,,,,,,,,,,,,,,,,,,,,,,,,,,,,,,,,,,,,,,,,,,,,,,,,,,,,,,,,,,,,,,,,,"490Mpa","301.24h","760℃",,,,,
,,,,,,,,"ObjectId(""5b4d12b3e6b1a819a85d8531"")","6","0.013","0.13wt.%",,"10","8",,,,"6",,,"Balance",,,"1.5","1",,,"0.08",,,,,"4.07242%",,,,,,,,,,,,,,,,,,,,"",,,,,,,,,,,,"Meng Z, Sun G, Li M, et al. The Strengthening Effect of Tantalum in Nickel-Base Superalloys[C]// Superalloys. 1984:563-693.","","10.11961/mater0203.MGI.20171221.ds.0048","摘录","李龙飞","2018-01-09",,,,,,,,"B1900",,,,,,,,,,,,,,,,,,,,,,,,,,,,,,,,,,,,,,,,,,,,,,,,,,,,,,,,,,,,,,,,,,,,"490Mpa","524.36h","760℃",,,,,
,,,,,,,,"ObjectId(""5b4d12bde6b1a819a85d8533"")","6","0.013","0.13wt.%",,"10","8",,,,"6",,,"Balance",,,"1.5","1",,,"0.08",,,,,"0.343147%",,,,,,,,,,,,,,,,,,,,"",,,,,,,,,,,,"Meng Z, Sun G, Li M, et al. The Strengthening Effect of Tantalum in Nickel-Base Superalloys[C]// Superalloys. 1984:563-693.","","10.11961/mater0203.MGI.20171221.ds.0048","摘录","李龙飞","2018-01-09",,,,,,,,"B1900",,,,,,,,,,,,,,,,,,,,,,,,,,,,,,,,,,,,,,,,,,,,,,,,,,,,,,,,,,,,,,,,,,,,"490Mpa","16.5712h","760℃",,,,,
,,,,,,,,"ObjectId(""5b4d12c2e6b1a819a85d8535"")","6","0.013","0.13wt.%",,"10","8",,,,"6",,,"Balance",,,,"1",,,"0.30",,,,,"5.88949%",,,,,,,,,,,,,,,,,,,,"",,,,,,,,,,,,"Meng Z, Sun G, Li M, et al. The Strengthening Effect of Tantalum in Nickel-Base Superalloys[C]// Superalloys. 1984:563-693.","","10.11961/mater0203.MGI.20171221.ds.0048","摘录","李龙飞","2018-01-09",,,,,,,,"B1900",,,,,,,,,,,,,,,,,,,,,,,,,,,,,,,,,,,,,,,,,,,,,,,,,,,,,,,,,,,,,,,,,,,,"490Mpa","338.74h","760℃",,,,,
,,,,,,,,"ObjectId(""5b4d12c7e6b1a819a85d8537"")","6","0.013","0.13wt.%",,"10","8",,,,"6",,,"Balance",,,"1.5","1",,,"0.08",,,,,"0.799765%",,,,,,,,,,,,,,,,,,,,"",,,,,,,,,,,,"Meng Z, Sun G, Li M, et al. The Strengthening Effect of Tantalum in Nickel-Base Superalloys[C]// Superalloys. 1984:563-693.","","10.11961/mater0203.MGI.20171221.ds.0048","摘录","李龙飞","2018-01-09",,,,,,,,"B1900",,,,,,,,,,,,,,,,,,,,,,,,,,,,,,,,,,,,,,,,,,,,,,,,,,,,,,,,,,,,,,,,,,,,"490Mpa","80.0152h","760℃",,,,,
,,,,,,,,"ObjectId(""5b4d12cce6b1a819a85d8539"")","6","0.013","0.13wt.%",,"10","8",,,,"6",,,"Balance",,,"1.5","1",,,"0.08",,,,,"1.17994%",,,,,,,,,,,,,,,,,,,,"",,,,,,,,,,,,"Meng Z, Sun G, Li M, et al. The Strengthening Effect of Tantalum in Nickel-Base Superalloys[C]// Superalloys. 1984:563-693.","","10.11961/mater0203.MGI.20171221.ds.0048","摘录","李龙飞","2018-01-09",,,,,,,,"B1900",,,,,,,,,,,,,,,,,,,,,,,,,,,,,,,,,,,,,,,,,,,,,,,,,,,,,,,,,,,,,,,,,,,,"490Mpa","148.39h","760℃",,,,,
,,,,,,,,"ObjectId(""5b4d12d1e6b1a819a85d853b"")","6","0.013","0.13wt.%",,"10","8",,,,"6",,,"Balance",,,"1.5","1",,,"0.08",,,,,"0.970826%",,,,,,,,,,,,,,,,,,,,"",,,,,,,,,,,,"Meng Z, Sun G, Li M, et al. The Strengthening Effect of Tantalum in Nickel-Base Superalloys[C]// Superalloys. 1984:563-693.","","10.11961/mater0203.MGI.20171221.ds.0048","摘录","李龙飞","2018-01-09",,,,,,,,"B1900",,,,,,,,,,,,,,,,,,,,,,,,,,,,,,,,,,,,,,,,,,,,,,,,,,,,,,,,,,,,,,,,,,,,"490Mpa","111.56h","760℃",,,,,
,,,,,,,,"ObjectId(""5b4d12d6e6b1a819a85d853d"")","6","0.013","0.13wt.%",,"10","8",,,,"6",,,"Balance",,,,"1",,,"0.28",,,,,"5.41231%",,,,,,,,,,,,,,,,,,,,"",,,,,,,,,,,,"Meng Z, Sun G, Li M, et al. The Strengthening Effect of Tantalum in Nickel-Base Superalloys[C]// Superalloys. 1984:563-693.","","10.11961/mater0203.MGI.20171221.ds.0048","摘录","李龙飞","2018-01-09",,,,,,,,"B1900",,,,,,,,,,,,,,,,,,,,,,,,,,,,,,,,,,,,,,,,,,,,,,,,,,,,,,,,,,,,,,,,,,,,"490Mpa","342.43h","760℃",,,,,
,,,,,,,,"ObjectId(""5b4d12dbe6b1a819a85d853f"")","6","0.013","0.13wt.%",,"10","8",,,,"6",,,"Balance",,,"1.5","1",,,"0.08",,,,,"0.0762169%",,,,,,,,,,,,,,,,,,,,"",,,,,,,,,,,,"Meng Z, Sun G, Li M, et al. The Strengthening Effect of Tantalum in Nickel-Base Superalloys[C]// Superalloys. 1984:563-693.","","10.11961/mater0203.MGI.20171221.ds.0048","摘录","李龙飞","2018-01-09",,,,,,,,"B1900",,,,,,,,,,,,,,,,,,,,,,,,,,,,,,,,,,,,,,,,,,,,,,,,,,,,,,,,,,,,,,,,,,,,"490Mpa","5.40536h","760℃",,,,,
,,,,,,,,"ObjectId(""5b4d12dfe6b1a819a85d8541"")","6","0.013","0.13wt.%",,"10","8",,,,"6",,,"Balance",,,,"1",,,"0.32",,,,,"6.38564%",,,,,,,,,,,,,,,,,,,,"",,,,,,,,,,,,"Meng Z, Sun G, Li M, et al. The Strengthening Effect of Tantalum in Nickel-Base Superalloys[C]// Superalloys. 1984:563-693.","","10.11961/mater0203.MGI.20171221.ds.0048","摘录","李龙飞","2018-01-09",,,,,,,,"B1900",,,,,,,,,,,,,,,,,,,,,,,,,,,,,,,,,,,,,,,,,,,,,,,,,,,,,,,,,,,,,,,,,,,,"490Mpa","340.28h","760℃",,,,,
,,,,,,,,"ObjectId(""5b4d12e4e6b1a819a85d8543"")","6","0.013","0.13wt.%",,"10","8",,,,"6",,,"Balance",,,"1.5","1",,,"0.08",,,,,"1.5224%",,,,,,,,,,,,,,,,,,,,"",,,,,,,,,,,,"Meng Z, Sun G, Li M, et al. The Strengthening Effect of Tantalum in Nickel-Base Superalloys[C]// Superalloys. 1984:563-693.","","10.11961/mater0203.MGI.20171221.ds.0048","摘录","李龙飞","2018-01-09",,,,,,,,"B1900",,,,,,,,,,,,,,,,,,,,,,,,,,,,,,,,,,,,,,,,,,,,,,,,,,,,,,,,,,,,,,,,,,,,"490Mpa","195.97h","760℃",,,,,
,,,,,,,,"ObjectId(""5b4d12e9e6b1a819a85d8545"")","6","0.013","0.13wt.%",,"10","8",,,,"6",,,"Balance",,,"1.5","1",,,"0.08",,,,,"1.35111%",,,,,,,,,,,,,,,,,,,,"",,,,,,,,,,,,"Meng Z, Sun G, Li M, et al. The Strengthening Effect of Tantalum in Nickel-Base Superalloys[C]// Superalloys. 1984:563-693.","","10.11961/mater0203.MGI.20171221.ds.0048","摘录","李龙飞","2018-01-09",,,,,,,,"B1900",,,,,,,,,,,,,,,,,,,,,,,,,,,,,,,,,,,,,,,,,,,,,,,,,,,,,,,,,,,,,,,,,,,,"490Mpa","174.77h","760℃",,,,,
,,,,,,,,"ObjectId(""5b4d12eee6b1a819a85d8547"")","6","0.013","0.13wt.%",,"10","8",,,,"6",,,"Balance",,,,"1",,,"0.29",,,,,"5.67958%",,,,,,,,,,,,,,,,,,,,"",,,,,,,,,,,,"Meng Z, Sun G, Li M, et al. The Strengthening Effect of Tantalum in Nickel-Base Superalloys[C]// Superalloys. 1984:563-693.","","10.11961/mater0203.MGI.20171221.ds.0048","摘录","李龙飞","2018-01-09",,,,,,,,"B1900",,,,,,,,,,,,,,,,,,,,,,,,,,,,,,,,,,,,,,,,,,,,,,,,,,,,,,,,,,,,,,,,,,,,"490Mpa","338.09h","760℃",,,,,
,,,,,,,,"ObjectId(""5b4d12f6e6b1a819a85d8549"")","6","0.013","0.13wt.%",,"10","8",,,,"6",,,"Balance",,,,"1",,,"0.27",,,,,"5.16423%",,,,,,,,,,,,,,,,,,,,"",,,,,,,,,,,,"Meng Z, Sun G, Li M, et al. The Strengthening Effect of Tantalum in Nickel-Base Superalloys[C]// Superalloys. 1984:563-693.","","10.11961/mater0203.MGI.20171221.ds.0048","摘录","李龙飞","2018-01-09",,,,,,,,"B1900",,,,,,,,,,,,,,,,,,,,,,,,,,,,,,,,,,,,,,,,,,,,,,,,,,,,,,,,,,,,,,,,,,,,"490Mpa","341.66h","760℃",,,,,
,,,,,,,,"ObjectId(""5b4d12fbe6b1a819a85d854b"")","6","0.013","0.13wt.%",,"10","8",,,,"6",,,"Balance",,,,"1",,,"0.26",,,,,"4.91639%",,,,,,,,,,,,,,,,,,,,"",,,,,,,,,,,,"Meng Z, Sun G, Li M, et al. The Strengthening Effect of Tantalum in Nickel-Base Superalloys[C]// Superalloys. 1984:563-693.","","10.11961/mater0203.MGI.20171221.ds.0048","摘录","李龙飞","2018-01-09",,,,,,,,"B1900",,,,,,,,,,,,,,,,,,,,,,,,,,,,,,,,,,,,,,,,,,,,,,,,,,,,,,,,,,,,,,,,,,,,"490Mpa","330.56h","760℃",,,,,
,,,,,,,,"ObjectId(""5b4d1300e6b1a819a85d854d"")","6","0.013","0.13wt.%",,"10","8",,,,"6",,,"Balance",,,,"1",,,"0.31",,,,,"6.17573%",,,,,,,,,,,,,,,,,,,,"",,,,,,,,,,,,"Meng Z, Sun G, Li M, et al. The Strengthening Effect of Tantalum in Nickel-Base Superalloys[C]// Superalloys. 1984:563-693.","","10.11961/mater0203.MGI.20171221.ds.0048","摘录","李龙飞","2018-01-09",,,,,,,,"B1900",,,,,,,,,,,,,,,,,,,,,,,,,,,,,,,,,,,,,,,,,,,,,,,,,,,,,,,,,,,,,,,,,,,,"490Mpa","339.63h","760℃",,,,,
,,,,,,,,"ObjectId(""5b4d1304e6b1a819a85d854f"")","6","0.013","0.13wt.%",,"10","8",,,,"6",,,"Balance",,,"1.5","1",,,"0.08",,,,,"0.609735%",,,,,,,,,,,,,,,,,,,,"",,,,,,,,,,,,"Meng Z, Sun G, Li M, et al. The Strengthening Effect of Tantalum in Nickel-Base Superalloys[C]// Superalloys. 1984:563-693.","","10.11961/mater0203.MGI.20171221.ds.0048","摘录","李龙飞","2018-01-09",,,,,,,,"B1900",,,,,,,,,,,,,,,,,,,,,,,,,,,,,,,,,,,,,,,,,,,,,,,,,,,,,,,,,,,,,,,,,,,,"490Mpa","43.2429h","760℃",,,,,
,,,,,,,,"ObjectId(""5b4d130ee6b1a819a85d8551"")","6","0.013","0.13wt.%",,"10","8",,,,"6",,,"Balance",,,,"1",,,"0.20",,,,,"3.12421%",,,,,,,,,,,,,,,,,,,,"",,,,,,,,,,,,"Meng Z, Sun G, Li M, et al. The Strengthening Effect of Tantalum in Nickel-Base Superalloys[C]// Superalloys. 1984:563-693.","","10.11961/mater0203.MGI.20171221.ds.0048","摘录","李龙飞","2018-01-09",,,,,,,,"B1900",,,,,,,,,,,,,,,,,,,,,,,,,,,,,,,,,,,,,,,,,,,,,,,,,,,,,,,,,,,,,,,,,,,,"490Mpa","252.63h","760℃",,,,,
,,,,,,,,"ObjectId(""5b4d1313e6b1a819a85d8553"")","6","0.013","0.13wt.%",,"10","8",,,,"6",,,"Balance",,,,"1",,,"0.24",,,,,"4.22986%",,,,,,,,,,,,,,,,,,,,"",,,,,,,,,,,,"Meng Z, Sun G, Li M, et al. The Strengthening Effect of Tantalum in Nickel-Base Superalloys[C]// Superalloys. 1984:563-693.","","10.11961/mater0203.MGI.20171221.ds.0048","摘录","李龙飞","2018-01-09",,,,,,,,"B1900",,,,,,,,,,,,,,,,,,,,,,,,,,,,,,,,,,,,,,,,,,,,,,,,,,,,,,,,,,,,,,,,,,,,"490Mpa","307.75h","760℃",,,,,
,,,,,,,,"ObjectId(""5b4d1318e6b1a819a85d8555"")","6","0.013","0.13wt.%",,"10","8",,,,"6",,,"Balance",,,,"1",,,"0.11",,,,,"0.572025%",,,,,,,,,,,,,,,,,,,,"",,,,,,,,,,,,"Meng Z, Sun G, Li M, et al. The Strengthening Effect of Tantalum in Nickel-Base Superalloys[C]// Superalloys. 1984:563-693.","","10.11961/mater0203.MGI.20171221.ds.0048","摘录","李龙飞","2018-01-09",,,,,,,,"B1900",,,,,,,,,,,,,,,,,,,,,,,,,,,,,,,,,,,,,,,,,,,,,,,,,,,,,,,,,,,,,,,,,,,,"490Mpa","22.45h","760℃",,,,,
,,,,,,,,"ObjectId(""5b4d131de6b1a819a85d8557"")","6","0.013","0.13wt.%",,"10","8",,,,"6",,,"Balance",,,,"1",,,"0.22",,,,,"3.67692%",,,,,,,,,,,,,,,,,,,,"",,,,,,,,,,,,"Meng Z, Sun G, Li M, et al. The Strengthening Effect of Tantalum in Nickel-Base Superalloys[C]// Superalloys. 1984:563-693.","","10.11961/mater0203.MGI.20171221.ds.0048","摘录","李龙飞","2018-01-09",,,,,,,,"B1900",,,,,,,,,,,,,,,,,,,,,,,,,,,,,,,,,,,,,,,,,,,,,,,,,,,,,,,,,,,,,,,,,,,,"490Mpa","285.36h","760℃",,,,,
,,,,,,,,"ObjectId(""5b4d1322e6b1a819a85d8559"")","6","0.013","0.13wt.%",,"10","8",,,,"6",,,"Balance",,,,"1",,,"0.15",,,,,"1.73368%",,,,,,,,,,,,,,,,,,,,"",,,,,,,,,,,,"Meng Z, Sun G, Li M, et al. The Strengthening Effect of Tantalum in Nickel-Base Superalloys[C]// Superalloys. 1984:563-693.","","10.11961/mater0203.MGI.20171221.ds.0048","摘录","李龙飞","2018-01-09",,,,,,,,"B1900",,,,,,,,,,,,,,,,,,,,,,,,,,,,,,,,,,,,,,,,,,,,,,,,,,,,,,,,,,,,,,,,,,,,"490Mpa","134.60h","760℃",,,,,
,,,,,,,,"ObjectId(""5b4d1327e6b1a819a85d855b"")","6","0.013","0.13wt.%",,"10","8",,,,"6",,,"Balance",,,,"1",,,"0.14",,,,,"1.46732%",,,,,,,,,,,,,,,,,,,,"",,,,,,,,,,,,"Meng Z, Sun G, Li M, et al. The Strengthening Effect of Tantalum in Nickel-Base Superalloys[C]// Superalloys. 1984:563-693.","","10.11961/mater0203.MGI.20171221.ds.0048","摘录","李龙飞","2018-01-09",,,,,,,,"B1900",,,,,,,,,,,,,,,,,,,,,,,,,,,,,,,,,,,,,,,,,,,,,,,,,,,,,,,,,,,,,,,,,,,,"490Mpa","97.5925h","760℃",,,,,
,,,,,,,,"ObjectId(""5b4d132be6b1a819a85d855d"")","6","0.013","0.13wt.%",,"10","8",,,,"6",,,"Balance",,,,"1",,,"0.25",,,,,"4.55393%",,,,,,,,,,,,,,,,,,,,"",,,,,,,,,,,,"Meng Z, Sun G, Li M, et al. The Strengthening Effect of Tantalum in Nickel-Base Superalloys[C]// Superalloys. 1984:563-693.","","10.11961/mater0203.MGI.20171221.ds.0048","摘录","李龙飞","2018-01-09",,,,,,,,"B1900",,,,,,,,,,,,,,,,,,,,,,,,,,,,,,,,,,,,,,,,,,,,,,,,,,,,,,,,,,,,,,,,,,,,"490Mpa","324.26h","760℃",,,,,
,,,,,,,,"ObjectId(""5b4d1330e6b1a819a85d855f"")","6","0.013","0.13wt.%",,"10","8",,,,"6",,,"Balance",,,,"1",,,"0.18",,,,,"2.55264%",,,,,,,,,,,,,,,,,,,,"",,,,,,,,,,,,"Meng Z, Sun G, Li M, et al. The Strengthening Effect of Tantalum in Nickel-Base Superalloys[C]// Superalloys. 1984:563-693.","","10.11961/mater0203.MGI.20171221.ds.0048","摘录","李龙飞","2018-01-09",,,,,,,,"B1900",,,,,,,,,,,,,,,,,,,,,,,,,,,,,,,,,,,,,,,,,,,,,,,,,,,,,,,,,,,,,,,,,,,,"490Mpa","209.51h","760℃",,,,,
,,,,,,,,"ObjectId(""5b4d1335e6b1a819a85d8561"")","6","0.013","0.13wt.%",,"10","8",,,,"6",,,"Balance",,,,"1",,,"0.16",,,,,"1.96244%",,,,,,,,,,,,,,,,,,,,"",,,,,,,,,,,,"Meng Z, Sun G, Li M, et al. The Strengthening Effect of Tantalum in Nickel-Base Superalloys[C]// Superalloys. 1984:563-693.","","10.11961/mater0203.MGI.20171221.ds.0048","摘录","李龙飞","2018-01-09",,,,,,,,"B1900",,,,,,,,,,,,,,,,,,,,,,,,,,,,,,,,,,,,,,,,,,,,,,,,,,,,,,,,,,,,,,,,,,,,"490Mpa","145.65h","760℃",,,,,
,,,,,,,,"ObjectId(""5b4d133ae6b1a819a85d8563"")","6","0.013","0.13wt.%",,"10","8",,,,"6",,,"Balance",,,,"1",,,"0.12",,,,,"0.914944%",,,,,,,,,,,,,,,,,,,,"",,,,,,,,,,,,"Meng Z, Sun G, Li M, et al. The Strengthening Effect of Tantalum in Nickel-Base Superalloys[C]// Superalloys. 1984:563-693.","","10.11961/mater0203.MGI.20171221.ds.0048","摘录","李龙飞","2018-01-09",,,,,,,,"B1900",,,,,,,,,,,,,,,,,,,,,,,,,,,,,,,,,,,,,,,,,,,,,,,,,,,,,,,,,,,,,,,,,,,,"490Mpa","49.3585h","760℃",,,,,
,,,,,,,,"ObjectId(""5b4d133fe6b1a819a85d8565"")","6","0.013","0.13wt.%",,"10","8",,,,"6",,,"Balance",,,,"1",,,"0.19",,,,,"2.81934%",,,,,,,,,,,,,,,,,,,,"",,,,,,,,,,,,"Meng Z, Sun G, Li M, et al. The Strengthening Effect of Tantalum in Nickel-Base Superalloys[C]// Superalloys. 1984:563-693.","","10.11961/mater0203.MGI.20171221.ds.0048","摘录","李龙飞","2018-01-09",,,,,,,,"B1900",,,,,,,,,,,,,,,,,,,,,,,,,,,,,,,,,,,,,,,,,,,,,,,,,,,,,,,,,,,,,,,,,,,,"490Mpa","231.01h","760℃",,,,,
,,,,,,,,"ObjectId(""5b4d1344e6b1a819a85d8567"")","6","0.013","0.13wt.%",,"10","8",,,,"6",,,"Balance",,,,"1",,,"0.13",,,,,"1.23855%",,,,,,,,,,,,,,,,,,,,"",,,,,,,,,,,,"Meng Z, Sun G, Li M, et al. The Strengthening Effect of Tantalum in Nickel-Base Superalloys[C]// Superalloys. 1984:563-693.","","10.11961/mater0203.MGI.20171221.ds.0048","摘录","李龙飞","2018-01-09",,,,,,,,"B1900",,,,,,,,,,,,,,,,,,,,,,,,,,,,,,,,,,,,,,,,,,,,,,,,,,,,,,,,,,,,,,,,,,,,"490Mpa","86.545h","760℃",,,,,
,,,,,,,,"ObjectId(""5b4d1349e6b1a819a85d8569"")","6","0.013","0.13wt.%",,"10","8",,,,"6",,,"Balance",,,,"1",,,"0.23",,,,,"3.96293%",,,,,,,,,,,,,,,,,,,,"",,,,,,,,,,,,"Meng Z, Sun G, Li M, et al. The Strengthening Effect of Tantalum in Nickel-Base Superalloys[C]// Superalloys. 1984:563-693.","","10.11961/mater0203.MGI.20171221.ds.0048","摘录","李龙飞","2018-01-09",,,,,,,,"B1900",,,,,,,,,,,,,,,,,,,,,,,,,,,,,,,,,,,,,,,,,,,,,,,,,,,,,,,,,,,,,,,,,,,,"490Mpa","296.59h","760℃",,,,,
,,,,,,,,"ObjectId(""5b4d134ee6b1a819a85d856b"")","6","0.013","0.13wt.%",,"10","8",,,,"6",,,"Balance",,,,"1",,,"0.21",,,,,"3.41011%",,,,,,,,,,,,,,,,,,,,"",,,,,,,,,,,,"Meng Z, Sun G, Li M, et al. The Strengthening Effect of Tantalum in Nickel-Base Superalloys[C]// Superalloys. 1984:563-693.","","10.11961/mater0203.MGI.20171221.ds.0048","摘录","李龙飞","2018-01-09",,,,,,,,"B1900",,,,,,,,,,,,,,,,,,,,,,,,,,,,,,,,,,,,,,,,,,,,,,,,,,,,,,,,,,,,,,,,,,,,"490Mpa","269.03h","760℃",,,,,
,,,,,,,,"ObjectId(""5b4d1352e6b1a819a85d856d"")","6","0.013","0.13wt.%",,"10","8",,,,"6",,,"Balance",,,,"1",,,"0.17",,,,,"2.26731%",,,,,,,,,,,,,,,,,,,,"",,,,,,,,,,,,"Meng Z, Sun G, Li M, et al. The Strengthening Effect of Tantalum in Nickel-Base Superalloys[C]// Superalloys. 1984:563-693.","","10.11961/mater0203.MGI.20171221.ds.0048","摘录","李龙飞","2018-01-09",,,,,,,,"B1900",,,,,,,,,,,,,,,,,,,,,,,,,,,,,,,,,,,,,,,,,,,,,,,,,,,,,,,,,,,,,,,,,,,,"490Mpa","167.27h","760℃",,,,,
,,,,,,,,"ObjectId(""5b4d138de6b1a819a85d8583"")","6","0.013","0.13wt.%",,"10","8",,,,"6",,,"Balance",,,,"1",,,"0.09",,,,,"0.0952995%",,,,,,,,,,,,,,,,,,,,"",,,,,,,,,,,,"Meng Z, Sun G, Li M, et al. The Strengthening Effect of Tantalum in Nickel-Base Superalloys[C]// Superalloys. 1984:563-693.","","10.11961/mater0203.MGI.20171221.ds.0048","摘录","李龙飞","2018-01-09",,,,,,,,"B1900",,,,,,,,,,,,,,,,,,,,,,,,,,,,,,,,,,,,,,,,,,,,,,,,,,,,,,,,,,,,,,,,,,,,"490Mpa","5.46455h","760℃",,,,,
,,,,,,,,"ObjectId(""5b4d1392e6b1a819a85d8585"")","6","0.013","0.13wt.%",,"10","8",,,,"6",,,"Balance",,,,"1",,,"0.10",,,,,"0.343147%",,,,,,,,,,,,,,,,,,,,"",,,,,,,,,,,,"Meng Z, Sun G, Li M, et al. The Strengthening Effect of Tantalum in Nickel-Base Superalloys[C]// Superalloys. 1984:563-693.","","10.11961/mater0203.MGI.20171221.ds.0048","摘录","李龙飞","2018-01-09",,,,,,,,"B1900",,,,,,,,,,,,,,,,,,,,,,,,,,,,,,,,,,,,,,,,,,,,,,,,,,,,,,,,,,,,,,,,,,,,"490Mpa","16.5712h","760℃",,,,,
,,,,,,,,"ObjectId(""5b4d16c7e6b1a819a85d86bd"")","6","0.013","0.13wt.%",,"10","8",,,,"6",,,"Balance",,,"7.9674","1",,,"0.08",,,,,"7.38447%",,,,,,,,,,,,,,,,,,,,"",,,,,,,"200Mpa","35h","980℃",,,"Meng Z, Sun G, Li M, et al. The Strengthening Effect of Tantalum in Nickel-Base Superalloys[C]// Superalloys. 1984:563-624.","","10.11961/mater0203.MGI.20171221.ds.0048","摘录","李龙飞","2018-01-09",,,,,,,,"B1900",,,,,,,,,,,,,,,,,,,,,,,,,,,,,,,,,,,,,,,,,,,,,,,,,,,,,,,,,,,,,,,,,,,,,,,,,,,
,,,,,,,,"ObjectId(""5b4d16cce6b1a819a85d86bf"")","6","0.013","0.13wt.%",,"10","8",,,,"6",,,"Balance",,,"2.76101","1",,,"0.08",,,,,"6.56355%",,,,,,,,,,,,,,,,,,,,"",,,,,,,"200Mpa","25h","980℃",,,"Meng Z, Sun G, Li M, et al. The Strengthening Effect of Tantalum in Nickel-Base Superalloys[C]// Superalloys. 1984:563-614.","","10.11961/mater0203.MGI.20171221.ds.0048","摘录","李龙飞","2018-01-09",,,,,,,,"B1900",,,,,,,,,,,,,,,,,,,,,,,,,,,,,,,,,,,,,,,,,,,,,,,,,,,,,,,,,,,,,,,,,,,,,,,,,,,
,,,,,,,,"ObjectId(""5b4d16d0e6b1a819a85d86c1"")","6","0.013","0.13wt.%",,"10","8",,,,"6",,,"Balance",,,"3.18844","1",,,"0.08",,,,,"6.81729%",,,,,,,,,,,,,,,,,,,,"",,,,,,,"200Mpa","26h","980℃",,,"Meng Z, Sun G, Li M, et al. The Strengthening Effect of Tantalum in Nickel-Base Superalloys[C]// Superalloys. 1984:563-615.","","10.11961/mater0203.MGI.20171221.ds.0048","摘录","李龙飞","2018-01-09",,,,,,,,"B1900",,,,,,,,,,,,,,,,,,,,,,,,,,,,,,,,,,,,,,,,,,,,,,,,,,,,,,,,,,,,,,,,,,,,,,,,,,,
,,,,,,,,"ObjectId(""5b4d16dae6b1a819a85d86c5"")","6","0.013","0.13wt.%",,"10","8",,,,"6",,,"Balance",,,"5.41137","1",,,"0.08",,,,,"7.38758%",,,,,,,,,,,,,,,,,,,,"",,,,,,,"200Mpa","30h","980℃",,,"Meng Z, Sun G, Li M, et al. The Strengthening Effect of Tantalum in Nickel-Base Superalloys[C]// Superalloys. 1984:563-619.","","10.11961/mater0203.MGI.20171221.ds.0048","摘录","李龙飞","2018-01-09",,,,,,,,"B1900",,,,,,,,,,,,,,,,,,,,,,,,,,,,,,,,,,,,,,,,,,,,,,,,,,,,,,,,,,,,,,,,,,,,,,,,,,,
,,,,,,,,"ObjectId(""5b4d16e4e6b1a819a85d86c9"")","6","0.013","0.13wt.%",,"10","8",,,,"6",,,"Balance",,,"6.10622","1",,,"0.08",,,,,"7.34902%",,,,,,,,,,,,,,,,,,,,"",,,,,,,"200Mpa","31h","980℃",,,"Meng Z, Sun G, Li M, et al. The Strengthening Effect of Tantalum in Nickel-Base Superalloys[C]// Superalloys. 1984:563-620.","","10.11961/mater0203.MGI.20171221.ds.0048","摘录","李龙飞","2018-01-09",,,,,,,,"B1900",,,,,,,,,,,,,,,,,,,,,,,,,,,,,,,,,,,,,,,,,,,,,,,,,,,,,,,,,,,,,,,,,,,,,,,,,,,
,,,,,,,,"ObjectId(""5b4d16e9e6b1a819a85d86cb"")","6","0.013","0.13wt.%",,"10","8",,,,"6",,,"Balance",,,"6.95836","1",,,"0.08",,,,,"7.3711%",,,,,,,,,,,,,,,,,,,,"",,,,,,,"200Mpa","33h","980℃",,,"Meng Z, Sun G, Li M, et al. The Strengthening Effect of Tantalum in Nickel-Base Superalloys[C]// Superalloys. 1984:563-622.","","10.11961/mater0203.MGI.20171221.ds.0048","摘录","李龙飞","2018-01-09",,,,,,,,"B1900",,,,,,,,,,,,,,,,,,,,,,,,,,,,,,,,,,,,,,,,,,,,,,,,,,,,,,,,,,,,,,,,,,,,,,,,,,,
,,,,,,,,"ObjectId(""5b4d16ede6b1a819a85d86cd"")","6","0.013","0.13wt.%",,"10","8",,,,"6",,,"Balance",,,"4.94027","1",,,"0.08",,,,,"7.34435%",,,,,,,,,,,,,,,,,,,,"",,,,,,,"200Mpa","29h","980℃",,,"Meng Z, Sun G, Li M, et al. The Strengthening Effect of Tantalum in Nickel-Base Superalloys[C]// Superalloys. 1984:563-618.","","10.11961/mater0203.MGI.20171221.ds.0048","摘录","李龙飞","2018-01-09",,,,,,,,"B1900",,,,,,,,,,,,,,,,,,,,,,,,,,,,,,,,,,,,,,,,,,,,,,,,,,,,,,,,,,,,,,,,,,,,,,,,,,,
,,,,,,,,"ObjectId(""5b4d16f2e6b1a819a85d86cf"")","6","0.013","0.13wt.%",,"10","8",,,,"6",,,"Balance",,,"7.47389","1",,,"0.08",,,,,"7.34249%",,,,,,,,,,,,,,,,,,,,"",,,,,,,"200Mpa","34h","980℃",,,"Meng Z, Sun G, Li M, et al. The Strengthening Effect of Tantalum in Nickel-Base Superalloys[C]// Superalloys. 1984:563-623.","","10.11961/mater0203.MGI.20171221.ds.0048","摘录","李龙飞","2018-01-09",,,,,,,,"B1900",,,,,,,,,,,,,,,,,,,,,,,,,,,,,,,,,,,,,,,,,,,,,,,,,,,,,,,,,,,,,,,,,,,,,,,,,,,
,,,,,,,,"ObjectId(""5b4d16f7e6b1a819a85d86d1"")","6","0.013","0.13wt.%",,"10","8",,,,"6",,,"Balance",,,"4.35672","1",,,"0.08",,,,,"7.23801%",,,,,,,,,,,,,,,,,,,,"",,,,,,,"200Mpa","28h","980℃",,,"Meng Z, Sun G, Li M, et al. The Strengthening Effect of Tantalum in Nickel-Base Superalloys[C]// Superalloys. 1984:563-617.","","10.11961/mater0203.MGI.20171221.ds.0048","摘录","李龙飞","2018-01-09",,,,,,,,"B1900",,,,,,,,,,,,,,,,,,,,,,,,,,,,,,,,,,,,,,,,,,,,,,,,,,,,,,,,,,,,,,,,,,,,,,,,,,,
