Repository: wujunming1/superalloy-project

File: 国际高温合金会议论文和数据/数据汇总/力学性能/mechanicproperty_strain.csv (part 9 of 10)
"ObjectId(""5b4d567de6b1a819a85d9ed9"")","5.64",,,"9.7","6.4wt.%",,"0.1","0.6",,"balance",,"2.9",,"6.5","1.05","6.4",,,,,"2.66E-1%",,,,,,,"",,,,,,,"Huron E S, Reed R C, Hardy M C, et al. Effect of the Prior Microstructure Degradation on the High Temperature/Low Stress Non-Isothermal Creep Behavior of CMSX-4®; Ni-Based Single Crystal Superalloy[M]// Superalloys 2012. John Wiley & Sons, Inc. 2012:265-274.","10.11961/mater0203.MGI.20171221.ds.0027","尹海清","摘录","杨国强","2018-01-08","20h","871℃","",,,"CMSX-4®",,,,,,,,,,,,,,,,,,,,,,,,,,,,,,"120Mpa","1050℃","23.7773359840954100%",,,,,,,,,,,,,,,,,,,,,,,,,,,,,,,,,,,,,,,,,,,,,,,,,
"ObjectId(""5b4d5682e6b1a819a85d9edb"")","5.64",,,"9.7","6.4wt.%",,"0.1","0.6",,"balance",,"2.9",,"6.5","1.05","6.4",,,,,"2.66E-1%",,,,,,,"",,,,,,,"Huron E S, Reed R C, Hardy M C, et al. Effect of the Prior Microstructure Degradation on the High Temperature/Low Stress Non-Isothermal Creep Behavior of CMSX-4®; Ni-Based Single Crystal Superalloy[M]// Superalloys 2012. John Wiley & Sons, Inc. 2012:265-274.","10.11961/mater0203.MGI.20171221.ds.0027","尹海清","摘录","杨国强","2018-01-08","20h","871℃","",,,"CMSX-4®",,,,,,,,,,,,,,,,,,,,,,,,,,,,,,"120Mpa","1050℃","25.5864811133201100%",,,,,,,,,,,,,,,,,,,,,,,,,,,,,,,,,,,,,,,,,,,,,,,,,
"ObjectId(""5b4d568ce6b1a819a85d9edd"")","5.64",,,"9.7","6.4wt.%",,"0.1","0.6",,"balance",,"2.9",,"6.5","1.05","6.4",,,,,"1.99E-1%",,,,,,,"",,,,,,,"Huron E S, Reed R C, Hardy M C, et al. Effect of the Prior Microstructure Degradation on the High Temperature/Low Stress Non-Isothermal Creep Behavior of CMSX-4®; Ni-Based Single Crystal Superalloy[M]// Superalloys 2012. John Wiley & Sons, Inc. 2012:265-274.","10.11961/mater0203.MGI.20171221.ds.0027","尹海清","摘录","杨国强","2018-01-08","20h","871℃","",,,"CMSX-4®",,,,,,,,,,,,,,,,,,,,,,,,,,,,,,"120Mpa","1050℃","6.59045725646123100%",,,,,,,,,,,,,,,,,,,,,,,,,,,,,,,,,,,,,,,,,,,,,,,,,
"ObjectId(""5b4d5696e6b1a819a85d9ee1"")","5.64",,,"9.7","6.4wt.%",,"0.1","0.6",,"balance",,"2.9",,"6.5","1.05","6.4",,,,,"1.99E-1%",,,,,,,"",,,,,,,"Huron E S, Reed R C, Hardy M C, et al. Effect of the Prior Microstructure Degradation on the High Temperature/Low Stress Non-Isothermal Creep Behavior of CMSX-4®; Ni-Based Single Crystal Superalloy[M]// Superalloys 2012. John Wiley & Sons, Inc. 2012:265-274.","10.11961/mater0203.MGI.20171221.ds.0027","尹海清","摘录","杨国强","2018-01-08","20h","871℃","",,,"CMSX-4®",,,,,,,,,,,,,,,,,,,,,,,,,,,,,,"120Mpa","1050℃","9.04572564612326100%",,,,,,,,,,,,,,,,,,,,,,,,,,,,,,,,,,,,,,,,,,,,,,,,,
"ObjectId(""5b4d569be6b1a819a85d9ee3"")","5.64",,,"9.7","6.4wt.%",,"0.1","0.6",,"balance",,"2.9",,"6.5","1.05","6.4",,,,,"1.99E-1%",,,,,,,"",,,,,,,"Huron E S, Reed R C, Hardy M C, et al. Effect of the Prior Microstructure Degradation on the High Temperature/Low Stress Non-Isothermal Creep Behavior of CMSX-4®; Ni-Based Single Crystal Superalloy[M]// Superalloys 2012. John Wiley & Sons, Inc. 2012:265-274.","10.11961/mater0203.MGI.20171221.ds.0027","尹海清","摘录","杨国强","2018-01-08","20h","871℃","",,,"CMSX-4®",,,,,,,,,,,,,,,,,,,,,,,,,,,,,,"120Mpa","1050℃","4.91053677932406100%",,,,,,,,,,,,,,,,,,,,,,,,,,,,,,,,,,,,,,,,,,,,,,,,,
"ObjectId(""5b4d56a4e6b1a819a85d9ee7"")","5.64",,,"9.7","6.4wt.%",,"0.1","0.6",,"balance",,"2.9",,"6.5","1.05","6.4",,,,,"6.64E-2%",,,,,,,"",,,,,,,"Huron E S, Reed R C, Hardy M C, et al. Effect of the Prior Microstructure Degradation on the High Temperature/Low Stress Non-Isothermal Creep Behavior of CMSX-4®; Ni-Based Single Crystal Superalloy[M]// Superalloys 2012. John Wiley & Sons, Inc. 2012:265-274.","10.11961/mater0203.MGI.20171221.ds.0027","尹海清","摘录","杨国强","2018-01-08","20h","871℃","",,,"CMSX-4®",,,,,,,,,,,,,,,,,,,,,,,,,,,,,,"120Mpa","1050℃","0.516898608349901100%",,,,,,,,,,,,,,,,,,,,,,,,,,,,,,,,,,,,,,,,,,,,,,,,,
"ObjectId(""5b4d56cce6b1a819a85d9ef7"")","5.64",,,"9.7","6.4wt.%",,"0.1","0.6",,"balance",,"2.9",,"6.5","1.05","6.4",,,,,"1.33E-1%",,,,,,,"",,,,,,,"Huron E S, Reed R C, Hardy M C, et al. Effect of the Prior Microstructure Degradation on the High Temperature/Low Stress Non-Isothermal Creep Behavior of CMSX-4®; Ni-Based Single Crystal Superalloy[M]// Superalloys 2012. John Wiley & Sons, Inc. 2012:265-274.","10.11961/mater0203.MGI.20171221.ds.0027","尹海清","摘录","杨国强","2018-01-08","20h","871℃","",,,"CMSX-4®",,,,,,,,,,,,,,,,,,,,,,,,,,,,,,"120Mpa","1050℃","3.74751491053678100%",,,,,,,,,,,,,,,,,,,,,,,,,,,,,,,,,,,,,,,,,,,,,,,,,
"ObjectId(""5b4d56d1e6b1a819a85d9ef9"")","5.64",,,"9.7","6.4wt.%",,"0.1","0.6",,"balance",,"2.9",,"6.5","1.05","6.4",,,,,"6.64E-2%",,,,,,,"",,,,,,,"Huron E S, Reed R C, Hardy M C, et al. Effect of the Prior Microstructure Degradation on the High Temperature/Low Stress Non-Isothermal Creep Behavior of CMSX-4®; Ni-Based Single Crystal Superalloy[M]// Superalloys 2012. John Wiley & Sons, Inc. 2012:265-274.","10.11961/mater0203.MGI.20171221.ds.0027","尹海清","摘录","杨国强","2018-01-08","20h","871℃","",,,"CMSX-4®",,,,,,,,,,,,,,,,,,,,,,,,,,,,,,"120Mpa","1050℃","2.19681908548708100%",,,,,,,,,,,,,,,,,,,,,,,,,,,,,,,,,,,,,,,,,,,,,,,,,
"ObjectId(""5b4d5e8ee6b1a819a85da1e9"")","5.5",,"0.007","9.5","6.4","0.1","0.08","0.6",,"60.5wt.%",,"2.9",,"6.3","0.9","6.3","[0.005-0.015]",,,,"8.39%","275Mpa","950℃",,,,,"",,,,,,"188.777h","M. Marchionni,D. Goldschmidt,M. Maldini.HIGH TEMPERATURE MECHANICAL PROPERTIES OF CMSX4+YTTRIUM SINGLE-CRYSTAL NICKEL-BASE SUPERALLOY.Supperalloys.1992:775-784.","10.11961/mater0203.MGI.20171221.ds.0016","尹海清","摘录","张国飞","2018-01-08",,,,,,"CMSX4+Y",,,,,,,,,,,,,,,,,,,,,,,,,,,,,,,,,,,,,,,,,,,,,,,,,,,,,,,,,,,,,,,,,,,,,,,,,,,,,,,,,
"ObjectId(""5b4d5e93e6b1a819a85da1eb"")","5.5",,"0.007","9.5","6.4","0.1","0.08","0.6",,"60.5wt.%",,"2.9",,"6.3","0.9","6.3","[0.005-0.015]",,,,"3.87%","275Mpa","950℃",,,,,"",,,,,,"115.203h","M. Marchionni,D. Goldschmidt,M. Maldini.HIGH TEMPERATURE MECHANICAL PROPERTIES OF CMSX4+YTTRIUM SINGLE-CRYSTAL NICKEL-BASE SUPERALLOY.Supperalloys.1992:775-784.","10.11961/mater0203.MGI.20171221.ds.0016","尹海清","摘录","张国飞","2018-01-08",,,,,,"CMSX4+Y",,,,,,,,,,,,,,,,,,,,,,,,,,,,,,,,,,,,,,,,,,,,,,,,,,,,,,,,,,,,,,,,,,,,,,,,,,,,,,,,,
"ObjectId(""5b4d5e98e6b1a819a85da1ed"")","5.5",,"0.007","9.5","6.4","0.1","0.08","0.6",,"60.5wt.%",,"2.9",,"6.3","0.9","6.3","[0.005-0.015]",,,,"9.76%","275Mpa","950℃",,,,,"",,,,,,"200.804h","M. Marchionni,D. Goldschmidt,M. Maldini.HIGH TEMPERATURE MECHANICAL PROPERTIES OF CMSX4+YTTRIUM SINGLE-CRYSTAL NICKEL-BASE SUPERALLOY.Supperalloys.1992:775-784.","10.11961/mater0203.MGI.20171221.ds.0016","尹海清","摘录","张国飞","2018-01-08",,,,,,"CMSX4+Y",,,,,,,,,,,,,,,,,,,,,,,,,,,,,,,,,,,,,,,,,,,,,,,,,,,,,,,,,,,,,,,,,,,,,,,,,,,,,,,,,
"ObjectId(""5b4d5e9ce6b1a819a85da1ef"")","5.5",,"0.007","9.5","6.4","0.1","0.08","0.6",,"60.5wt.%",,"2.9",,"6.3","0.9","6.3","[0.005-0.015]",,,,"7.25%","275Mpa","950℃",,,,,"",,,,,,"176.982h","M. Marchionni,D. Goldschmidt,M. Maldini.HIGH TEMPERATURE MECHANICAL PROPERTIES OF CMSX4+YTTRIUM SINGLE-CRYSTAL NICKEL-BASE SUPERALLOY.Supperalloys.1992:775-784.","10.11961/mater0203.MGI.20171221.ds.0016","尹海清","摘录","张国飞","2018-01-08",,,,,,"CMSX4+Y",,,,,,,,,,,,,,,,,,,,,,,,,,,,,,,,,,,,,,,,,,,,,,,,,,,,,,,,,,,,,,,,,,,,,,,,,,,,,,,,,
"ObjectId(""5b4d5ea1e6b1a819a85da1f1"")","5.5",,"0.007","9.5","6.4","0.1","0.08","0.6",,"60.5wt.%",,"2.9",,"6.3","0.9","6.3","[0.005-0.015]",,,,"12.87%","275Mpa","950℃",,,,,"",,,,,,"225.261h","M. Marchionni,D. Goldschmidt,M. Maldini.HIGH TEMPERATURE MECHANICAL PROPERTIES OF CMSX4+YTTRIUM SINGLE-CRYSTAL NICKEL-BASE SUPERALLOY.Supperalloys.1992:775-784.","10.11961/mater0203.MGI.20171221.ds.0016","尹海清","摘录","张国飞","2018-01-08",,,,,,"CMSX4+Y",,,,,,,,,,,,,,,,,,,,,,,,,,,,,,,,,,,,,,,,,,,,,,,,,,,,,,,,,,,,,,,,,,,,,,,,,,,,,,,,,
"ObjectId(""5b4d5ea6e6b1a819a85da1f3"")","5.5",,"0.007","9.5","6.4","0.1","0.08","0.6",,"60.5wt.%",,"2.9",,"6.3","0.9","6.3","[0.005-0.015]",,,,"5.56%","275Mpa","950℃",,,,,"",,,,,,"148.738h","M. Marchionni,D. Goldschmidt,M. Maldini.HIGH TEMPERATURE MECHANICAL PROPERTIES OF CMSX4+YTTRIUM SINGLE-CRYSTAL NICKEL-BASE SUPERALLOY.Supperalloys.1992:775-784.","10.11961/mater0203.MGI.20171221.ds.0016","尹海清","摘录","张国飞","2018-01-08",,,,,,"CMSX4+Y",,,,,,,,,,,,,,,,,,,,,,,,,,,,,,,,,,,,,,,,,,,,,,,,,,,,,,,,,,,,,,,,,,,,,,,,,,,,,,,,,
"ObjectId(""5b4d5eabe6b1a819a85da1f5"")","5.5",,"0.007","9.5","6.4","0.1","0.08","0.6",,"60.5wt.%",,"2.9",,"6.3","0.9","6.3","[0.005-0.015]",,,,"4.96%","275Mpa","950℃",,,,,"",,,,,,"137.521h","M. Marchionni,D. Goldschmidt,M. Maldini.HIGH TEMPERATURE MECHANICAL PROPERTIES OF CMSX4+YTTRIUM SINGLE-CRYSTAL NICKEL-BASE SUPERALLOY.Supperalloys.1992:775-784.","10.11961/mater0203.MGI.20171221.ds.0016","尹海清","摘录","张国飞","2018-01-08",,,,,,"CMSX4+Y",,,,,,,,,,,,,,,,,,,,,,,,,,,,,,,,,,,,,,,,,,,,,,,,,,,,,,,,,,,,,,,,,,,,,,,,,,,,,,,,,
"ObjectId(""5b4d5eb0e6b1a819a85da1f7"")","5.5",,"0.007","9.5","6.4","0.1","0.08","0.6",,"60.5wt.%",,"2.9",,"6.3","0.9","6.3","[0.005-0.015]",,,,"11.62%","275Mpa","950℃",,,,,"",,,,,,"218.641h","M. Marchionni,D. Goldschmidt,M. Maldini.HIGH TEMPERATURE MECHANICAL PROPERTIES OF CMSX4+YTTRIUM SINGLE-CRYSTAL NICKEL-BASE SUPERALLOY.Supperalloys.1992:775-784.","10.11961/mater0203.MGI.20171221.ds.0016","尹海清","摘录","张国飞","2018-01-08",,,,,,"CMSX4+Y",,,,,,,,,,,,,,,,,,,,,,,,,,,,,,,,,,,,,,,,,,,,,,,,,,,,,,,,,,,,,,,,,,,,,,,,,,,,,,,,,
"ObjectId(""5b4d5eb5e6b1a819a85da1f9"")","5.5",,"0.007","9.5","6.4","0.1","0.08","0.6",,"60.5wt.%",,"2.9",,"6.3","0.9","6.3","[0.005-0.015]",,,,"4.36%","275Mpa","950℃",,,,,"",,,,,,"126.305h","M. Marchionni,D. Goldschmidt,M. Maldini.HIGH TEMPERATURE MECHANICAL PROPERTIES OF CMSX4+YTTRIUM SINGLE-CRYSTAL NICKEL-BASE SUPERALLOY.Supperalloys.1992:775-784.","10.11961/mater0203.MGI.20171221.ds.0016","尹海清","摘录","张国飞","2018-01-08",,,,,,"CMSX4+Y",,,,,,,,,,,,,,,,,,,,,,,,,,,,,,,,,,,,,,,,,,,,,,,,,,,,,,,,,,,,,,,,,,,,,,,,,,,,,,,,,
"ObjectId(""5b4d5ec8e6b1a819a85da201"")","5.5",,"0.007","9.5","6.4","0.1","0.08","0.6",,"60.5wt.%",,"2.9",,"6.3","0.9","6.3","[0.005-0.015]",,,,"14.02%","275Mpa","950℃",,,,,"",,,,,,"231.765h","M. Marchionni,D. Goldschmidt,M. Maldini.HIGH TEMPERATURE MECHANICAL PROPERTIES OF CMSX4+YTTRIUM SINGLE-CRYSTAL NICKEL-BASE SUPERALLOY.Supperalloys.1992:775-784.","10.11961/mater0203.MGI.20171221.ds.0016","尹海清","摘录","张国飞","2018-01-08",,,,,,"CMSX4+Y",,,,,,,,,,,,,,,,,,,,,,,,,,,,,,,,,,,,,,,,,,,,,,,,,,,,,,,,,,,,,,,,,,,,,,,,,,,,,,,,,
"ObjectId(""5b4d5ed2e6b1a819a85da205"")","5.5",,"0.007","9.5","6.4","0.1","0.08","0.6",,"60.5wt.%",,"2.9",,"6.3","0.9","6.3","[0.005-0.015]",,,,"6.32%","275Mpa","950℃",,,,,"",,,,,,"160.128h","M. Marchionni,D. Goldschmidt,M. Maldini.HIGH TEMPERATURE MECHANICAL PROPERTIES OF CMSX4+YTTRIUM SINGLE-CRYSTAL NICKEL-BASE SUPERALLOY.Supperalloys.1992:775-784.","10.11961/mater0203.MGI.20171221.ds.0016","尹海清","摘录","张国飞","2018-01-08",,,,,,"CMSX4+Y",,,,,,,,,,,,,,,,,,,,,,,,,,,,,,,,,,,,,,,,,,,,,,,,,,,,,,,,,,,,,,,,,,,,,,,,,,,,,,,,,
"ObjectId(""5b4d5edce6b1a819a85da207"")","5.5",,"0.007","9.5","6.4","0.1","0.08","0.6",,"60.5wt.%",,"2.9",,"6.3","0.9","6.3","[0.005-0.015]",,,,"7.55%","850Mpa","600℃",,,,,"",,,,,,"373.074h","M. Marchionni,D. Goldschmidt,M. Maldini.HIGH TEMPERATURE MECHANICAL PROPERTIES OF CMSX4+YTTRIUM SINGLE-CRYSTAL NICKEL-BASE SUPERALLOY.Supperalloys.1992:775-784.","10.11961/mater0203.MGI.20171221.ds.0016","尹海清","摘录","张国飞","2018-01-08",,,,,,"CMSX4+Y",,,,,,,,,,,,,,,,,,,,,,,,,,,,,,,,,,,,,,,,,,,,,,,,,,,,,,,,,,,,,,,,,,,,,,,,,,,,,,,,,
"ObjectId(""5b4d5ee1e6b1a819a85da209"")","5.5",,"0.007","9.5","6.4","0.1","0.08","0.6",,"60.5wt.%",,"2.9",,"6.3","0.9","6.3","[0.005-0.015]",,,,"2.89%","275Mpa","950℃",,,,,"",,,,,,"87.7107h","M. Marchionni,D. Goldschmidt,M. Maldini.HIGH TEMPERATURE MECHANICAL PROPERTIES OF CMSX4+YTTRIUM SINGLE-CRYSTAL NICKEL-BASE SUPERALLOY.Supperalloys.1992:775-784.","10.11961/mater0203.MGI.20171221.ds.0016","尹海清","摘录","张国飞","2018-01-08",,,,,,"CMSX4+Y",,,,,,,,,,,,,,,,,,,,,,,,,,,,,,,,,,,,,,,,,,,,,,,,,,,,,,,,,,,,,,,,,,,,,,,,,,,,,,,,,
"ObjectId(""5b4d5ee9e6b1a819a85da20b"")","5.5",,"0.007","9.5","6.4","0.1","0.08","0.6",,"60.5wt.%",,"2.9",,"6.3","0.9","6.3","[0.005-0.015]",,,,"15.58%","850Mpa","600℃",,,,,"",,,,,,"413.316h","M. Marchionni,D. Goldschmidt,M. Maldini.HIGH TEMPERATURE MECHANICAL PROPERTIES OF CMSX4+YTTRIUM SINGLE-CRYSTAL NICKEL-BASE SUPERALLOY.Supperalloys.1992:775-784.","10.11961/mater0203.MGI.20171221.ds.0016","尹海清","摘录","张国飞","2018-01-08",,,,,,"CMSX4+Y",,,,,,,,,,,,,,,,,,,,,,,,,,,,,,,,,,,,,,,,,,,,,,,,,,,,,,,,,,,,,,,,,,,,,,,,,,,,,,,,,
"ObjectId(""5b4d5eeee6b1a819a85da20d"")","5.5",,"0.007","9.5","6.4","0.1","0.08","0.6",,"60.5wt.%",,"2.9",,"6.3","0.9","6.3","[0.005-0.015]",,,,"2.07%","275Mpa","950℃",,,,,"",,,,,,"65.6818h","M. Marchionni,D. Goldschmidt,M. Maldini.HIGH TEMPERATURE MECHANICAL PROPERTIES OF CMSX4+YTTRIUM SINGLE-CRYSTAL NICKEL-BASE SUPERALLOY.Supperalloys.1992:775-784.","10.11961/mater0203.MGI.20171221.ds.0016","尹海清","摘录","张国飞","2018-01-08",,,,,,"CMSX4+Y",,,,,,,,,,,,,,,,,,,,,,,,,,,,,,,,,,,,,,,,,,,,,,,,,,,,,,,,,,,,,,,,,,,,,,,,,,,,,,,,,
"ObjectId(""5b4d5ef3e6b1a819a85da20f"")","5.5",,"0.007","9.5","6.4","0.1","0.08","0.6",,"60.5wt.%",,"2.9",,"6.3","0.9","6.3","[0.005-0.015]",,,,"1.03%","275Mpa","950℃",,,,,"",,,,,,"32.8409h","M. Marchionni,D. Goldschmidt,M. Maldini.HIGH TEMPERATURE MECHANICAL PROPERTIES OF CMSX4+YTTRIUM SINGLE-CRYSTAL NICKEL-BASE SUPERALLOY.Supperalloys.1992:775-784.","10.11961/mater0203.MGI.20171221.ds.0016","尹海清","摘录","张国飞","2018-01-08",,,,,,"CMSX4+Y",,,,,,,,,,,,,,,,,,,,,,,,,,,,,,,,,,,,,,,,,,,,,,,,,,,,,,,,,,,,,,,,,,,,,,,,,,,,,,,,,
"ObjectId(""5b4d5ef8e6b1a819a85da211"")","5.5",,"0.007","9.5","6.4","0.1","0.08","0.6",,"60.5wt.%",,"2.9",,"6.3","0.9","6.3","[0.005-0.015]",,,,"3.32%","275Mpa","950℃",,,,,"",,,,,,"104.044h","M. Marchionni,D. Goldschmidt,M. Maldini.HIGH TEMPERATURE MECHANICAL PROPERTIES OF CMSX4+YTTRIUM SINGLE-CRYSTAL NICKEL-BASE SUPERALLOY.Supperalloys.1992:775-784.","10.11961/mater0203.MGI.20171221.ds.0016","尹海清","摘录","张国飞","2018-01-08",,,,,,"CMSX4+Y",,,,,,,,,,,,,,,,,,,,,,,,,,,,,,,,,,,,,,,,,,,,,,,,,,,,,,,,,,,,,,,,,,,,,,,,,,,,,,,,,
"ObjectId(""5b4d5efde6b1a819a85da213"")","5.5",,"0.007","9.5","6.4","0.1","0.08","0.6",,"60.5wt.%",,"2.9",,"6.3","0.9","6.3","[0.005-0.015]",,,,"8.59%","850Mpa","600℃",,,,,"",,,,,,"390.044h","M. Marchionni,D. Goldschmidt,M. Maldini.HIGH TEMPERATURE MECHANICAL PROPERTIES OF CMSX4+YTTRIUM SINGLE-CRYSTAL NICKEL-BASE SUPERALLOY.Supperalloys.1992:775-784.","10.11961/mater0203.MGI.20171221.ds.0016","尹海清","摘录","张国飞","2018-01-08",,,,,,"CMSX4+Y",,,,,,,,,,,,,,,,,,,,,,,,,,,,,,,,,,,,,,,,,,,,,,,,,,,,,,,,,,,,,,,,,,,,,,,,,,,,,,,,,
"ObjectId(""5b4d5f02e6b1a819a85da215"")","5.5",,"0.007","9.5","6.4","0.1","0.08","0.6",,"60.5wt.%",,"2.9",,"6.3","0.9","6.3","[0.005-0.015]",,,,"0.82%","275Mpa","950℃",,,,,"",,,,,,"16.7385h","M. Marchionni,D. Goldschmidt,M. Maldini.HIGH TEMPERATURE MECHANICAL PROPERTIES OF CMSX4+YTTRIUM SINGLE-CRYSTAL NICKEL-BASE SUPERALLOY.Supperalloys.1992:775-784.","10.11961/mater0203.MGI.20171221.ds.0016","尹海清","摘录","张国飞","2018-01-08",,,,,,"CMSX4+Y",,,,,,,,,,,,,,,,,,,,,,,,,,,,,,,,,,,,,,,,,,,,,,,,,,,,,,,,,,,,,,,,,,,,,,,,,,,,,,,,,
"ObjectId(""5b4d5f06e6b1a819a85da217"")","5.5",,"0.007","9.5","6.4","0.1","0.08","0.6",,"60.5wt.%",,"2.9",,"6.3","0.9","6.3","[0.005-0.015]",,,,"1.25%","275Mpa","950℃",,,,,"",,,,,,"43.653h","M. Marchionni,D. Goldschmidt,M. Maldini.HIGH TEMPERATURE MECHANICAL PROPERTIES OF CMSX4+YTTRIUM SINGLE-CRYSTAL NICKEL-BASE SUPERALLOY.Supperalloys.1992:775-784.","10.11961/mater0203.MGI.20171221.ds.0016","尹海清","摘录","张国飞","2018-01-08",,,,,,"CMSX4+Y",,,,,,,,,,,,,,,,,,,,,,,,,,,,,,,,,,,,,,,,,,,,,,,,,,,,,,,,,,,,,,,,,,,,,,,,,,,,,,,,,
"ObjectId(""5b4d5f0ce6b1a819a85da219"")","5.5",,"0.007","9.5","6.4","0.1","0.08","0.6",,"60.5wt.%",,"2.9",,"6.3","0.9","6.3","[0.005-0.015]",,,,"0.55%","275Mpa","950℃",,,,,"",,,,,,"11.159h","M. Marchionni,D. Goldschmidt,M. Maldini.HIGH TEMPERATURE MECHANICAL PROPERTIES OF CMSX4+YTTRIUM SINGLE-CRYSTAL NICKEL-BASE SUPERALLOY.Supperalloys.1992:775-784.","10.11961/mater0203.MGI.20171221.ds.0016","尹海清","摘录","张国飞","2018-01-08",,,,,,"CMSX4+Y",,,,,,,,,,,,,,,,,,,,,,,,,,,,,,,,,,,,,,,,,,,,,,,,,,,,,,,,,,,,,,,,,,,,,,,,,,,,,,,,,
"ObjectId(""5b4d5f11e6b1a819a85da21b"")","5.5",,"0.007","9.5","6.4","0.1","0.08","0.6",,"60.5wt.%",,"2.9",,"6.3","0.9","6.3","[0.005-0.015]",,,,"2.50%","275Mpa","950℃",,,,,"",,,,,,"82.0156h","M. Marchionni,D. Goldschmidt,M. Maldini.HIGH TEMPERATURE MECHANICAL PROPERTIES OF CMSX4+YTTRIUM SINGLE-CRYSTAL NICKEL-BASE SUPERALLOY.Supperalloys.1992:775-784.","10.11961/mater0203.MGI.20171221.ds.0016","尹海清","摘录","张国飞","2018-01-08",,,,,,"CMSX4+Y",,,,,,,,,,,,,,,,,,,,,,,,,,,,,,,,,,,,,,,,,,,,,,,,,,,,,,,,,,,,,,,,,,,,,,,,,,,,,,,,,
"ObjectId(""5b4d5f15e6b1a819a85da21d"")","5.5",,"0.007","9.5","6.4","0.1","0.08","0.6",,"60.5wt.%",,"2.9",,"6.3","0.9","6.3","[0.005-0.015]",,,,"10.67%","850Mpa","600℃",,,,,"",,,,,,"397.531h","M. Marchionni,D. Goldschmidt,M. Maldini.HIGH TEMPERATURE MECHANICAL PROPERTIES OF CMSX4+YTTRIUM SINGLE-CRYSTAL NICKEL-BASE SUPERALLOY.Supperalloys.1992:775-784.","10.11961/mater0203.MGI.20171221.ds.0016","尹海清","摘录","张国飞","2018-01-08",,,,,,"CMSX4+Y",,,,,,,,,,,,,,,,,,,,,,,,,,,,,,,,,,,,,,,,,,,,,,,,,,,,,,,,,,,,,,,,,,,,,,,,,,,,,,,,,
"ObjectId(""5b4d5f1ae6b1a819a85da21f"")","5.5",,"0.007","9.5","6.4","0.1","0.08","0.6",,"60.5wt.%",,"2.9",,"6.3","0.9","6.3","[0.005-0.015]",,,,"1.52%","275Mpa","950℃",,,,,"",,,,,,"49.2325h","M. Marchionni,D. Goldschmidt,M. Maldini.HIGH TEMPERATURE MECHANICAL PROPERTIES OF CMSX4+YTTRIUM SINGLE-CRYSTAL NICKEL-BASE SUPERALLOY.Supperalloys.1992:775-784.","10.11961/mater0203.MGI.20171221.ds.0016","尹海清","摘录","张国飞","2018-01-08",,,,,,"CMSX4+Y",,,,,,,,,,,,,,,,,,,,,,,,,,,,,,,,,,,,,,,,,,,,,,,,,,,,,,,,,,,,,,,,,,,,,,,,,,,,,,,,,
"ObjectId(""5b4d5f1fe6b1a819a85da221"")","5.5",,"0.007","9.5","6.4","0.1","0.08","0.6",,"60.5wt.%",,"2.9",,"6.3","0.9","6.3","[0.005-0.015]",,,,"6.52%","850Mpa","600℃",,,,,"",,,,,,"361.395h","M. Marchionni,D. Goldschmidt,M. Maldini.HIGH TEMPERATURE MECHANICAL PROPERTIES OF CMSX4+YTTRIUM SINGLE-CRYSTAL NICKEL-BASE SUPERALLOY.Supperalloys.1992:775-784.","10.11961/mater0203.MGI.20171221.ds.0016","尹海清","摘录","张国飞","2018-01-08",,,,,,"CMSX4+Y",,,,,,,,,,,,,,,,,,,,,,,,,,,,,,,,,,,,,,,,,,,,,,,,,,,,,,,,,,,,,,,,,,,,,,,,,,,,,,,,,
"ObjectId(""5b4d5f24e6b1a819a85da223"")","5.5",,"0.007","9.5","6.4","0.1","0.08","0.6",,"60.5wt.%",,"2.9",,"6.3","0.9","6.3","[0.005-0.015]",,,,"1.80%","275Mpa","950℃",,,,,"",,,,,,"54.8119h","M. Marchionni,D. Goldschmidt,M. Maldini.HIGH TEMPERATURE MECHANICAL PROPERTIES OF CMSX4+YTTRIUM SINGLE-CRYSTAL NICKEL-BASE SUPERALLOY.Supperalloys.1992:775-784.","10.11961/mater0203.MGI.20171221.ds.0016","尹海清","摘录","张国飞","2018-01-08",,,,,,"CMSX4+Y",,,,,,,,,,,,,,,,,,,,,,,,,,,,,,,,,,,,,,,,,,,,,,,,,,,,,,,,,,,,,,,,,,,,,,,,,,,,,,,,,
"ObjectId(""5b4d5f2ee6b1a819a85da225"")","5.5",,"0.007","9.5","6.4","0.1","0.08","0.6",,"60.5wt.%",,"2.9",,"6.3","0.9","6.3","[0.005-0.015]",,,,"8.03%","475Mpa","850℃",,,,,"",,,,,,"1008.5h","M. Marchionni,D. Goldschmidt,M. Maldini.HIGH TEMPERATURE MECHANICAL PROPERTIES OF CMSX4+YTTRIUM SINGLE-CRYSTAL NICKEL-BASE SUPERALLOY.Supperalloys.1992:775-784.","10.11961/mater0203.MGI.20171221.ds.0016","尹海清","摘录","张国飞","2018-01-08",,,,,,"CMSX4+Y",,,,,,,,,,,,,,,,,,,,,,,,,,,,,,,,,,,,,,,,,,,,,,,,,,,,,,,,,,,,,,,,,,,,,,,,,,,,,,,,,
"ObjectId(""5b4d5f33e6b1a819a85da227"")","5.5",,"0.007","9.5","6.4","0.1","0.08","0.6",,"60.5wt.%",,"2.9",,"6.3","0.9","6.3","[0.005-0.015]",,,,"3.79%","850Mpa","600℃",,,,,"",,,,,,"310.89h","M. Marchionni,D. Goldschmidt,M. Maldini.HIGH TEMPERATURE MECHANICAL PROPERTIES OF CMSX4+YTTRIUM SINGLE-CRYSTAL NICKEL-BASE SUPERALLOY.Supperalloys.1992:775-784.","10.11961/mater0203.MGI.20171221.ds.0016","尹海清","摘录","张国飞","2018-01-08",,,,,,"CMSX4+Y",,,,,,,,,,,,,,,,,,,,,,,,,,,,,,,,,,,,,,,,,,,,,,,,,,,,,,,,,,,,,,,,,,,,,,,,,,,,,,,,,
"ObjectId(""5b4d5f38e6b1a819a85da229"")","5.5",,"0.007","9.5","6.4","0.1","0.08","0.6",,"60.5wt.%",,"2.9",,"6.3","0.9","6.3","[0.005-0.015]",,,,"3.08%","850Mpa","600℃",,,,,"",,,,,,"283.687h","M. Marchionni,D. Goldschmidt,M. Maldini.HIGH TEMPERATURE MECHANICAL PROPERTIES OF CMSX4+YTTRIUM SINGLE-CRYSTAL NICKEL-BASE SUPERALLOY.Supperalloys.1992:775-784.","10.11961/mater0203.MGI.20171221.ds.0016","尹海清","摘录","张国飞","2018-01-08",,,,,,"CMSX4+Y",,,,,,,,,,,,,,,,,,,,,,,,,,,,,,,,,,,,,,,,,,,,,,,,,,,,,,,,,,,,,,,,,,,,,,,,,,,,,,,,,
"ObjectId(""5b4d5f3de6b1a819a85da22b"")","5.5",,"0.007","9.5","6.4","0.1","0.08","0.6",,"60.5wt.%",,"2.9",,"6.3","0.9","6.3","[0.005-0.015]",,,,"5.64%","850Mpa","600℃",,,,,"",,,,,,"349.889h","M. Marchionni,D. Goldschmidt,M. Maldini.HIGH TEMPERATURE MECHANICAL PROPERTIES OF CMSX4+YTTRIUM SINGLE-CRYSTAL NICKEL-BASE SUPERALLOY.Supperalloys.1992:775-784.","10.11961/mater0203.MGI.20171221.ds.0016","尹海清","摘录","张国飞","2018-01-08",,,,,,"CMSX4+Y",,,,,,,,,,,,,,,,,,,,,,,,,,,,,,,,,,,,,,,,,,,,,,,,,,,,,,,,,,,,,,,,,,,,,,,,,,,,,,,,,
"ObjectId(""5b4d5f42e6b1a819a85da22d"")","5.5",,"0.007","9.5","6.4","0.1","0.08","0.6",,"60.5wt.%",,"2.9",,"6.3","0.9","6.3","[0.005-0.015]",,,,"6.56%","475Mpa","850℃",,,,,"",,,,,,"959.325h","M. Marchionni,D. Goldschmidt,M. Maldini.HIGH TEMPERATURE MECHANICAL PROPERTIES OF CMSX4+YTTRIUM SINGLE-CRYSTAL NICKEL-BASE SUPERALLOY.Supperalloys.1992:775-784.","10.11961/mater0203.MGI.20171221.ds.0016","尹海清","摘录","张国飞","2018-01-08",,,,,,"CMSX4+Y",,,,,,,,,,,,,,,,,,,,,,,,,,,,,,,,,,,,,,,,,,,,,,,,,,,,,,,,,,,,,,,,,,,,,,,,,,,,,,,,,
"ObjectId(""5b4d5f46e6b1a819a85da22f"")","5.5",,"0.007","9.5","6.4","0.1","0.08","0.6",,"60.5wt.%",,"2.9",,"6.3","0.9","6.3","[0.005-0.015]",,,,"9.88%","475Mpa","850℃",,,,,"",,,,,,"1063.37h","M. Marchionni,D. Goldschmidt,M. Maldini.HIGH TEMPERATURE MECHANICAL PROPERTIES OF CMSX4+YTTRIUM SINGLE-CRYSTAL NICKEL-BASE SUPERALLOY.Supperalloys.1992:775-784.","10.11961/mater0203.MGI.20171221.ds.0016","尹海清","摘录","张国飞","2018-01-08",,,,,,"CMSX4+Y",,,,,,,,,,,,,,,,,,,,,,,,,,,,,,,,,,,,,,,,,,,,,,,,,,,,,,,,,,,,,,,,,,,,,,,,,,,,,,,,,
"ObjectId(""5b4d5f4be6b1a819a85da231"")","5.5",,"0.007","9.5","6.4","0.1","0.08","0.6",,"60.5wt.%",,"2.9",,"6.3","0.9","6.3","[0.005-0.015]",,,,"4.77%","850Mpa","600℃",,,,,"",,,,,,"338.383h","M. Marchionni,D. Goldschmidt,M. Maldini.HIGH TEMPERATURE MECHANICAL PROPERTIES OF CMSX4+YTTRIUM SINGLE-CRYSTAL NICKEL-BASE SUPERALLOY.Supperalloys.1992:775-784.","10.11961/mater0203.MGI.20171221.ds.0016","尹海清","摘录","张国飞","2018-01-08",,,,,,"CMSX4+Y",,,,,,,,,,,,,,,,,,,,,,,,,,,,,,,,,,,,,,,,,,,,,,,,,,,,,,,,,,,,,,,,,,,,,,,,,,,,,,,,,
"ObjectId(""5b4d5f50e6b1a819a85da233"")","5.5",,"0.007","9.5","6.4","0.1","0.08","0.6",,"60.5wt.%",,"2.9",,"6.3","0.9","6.3","[0.005-0.015]",,,,"2.49%","850Mpa","600℃",,,,,"",,,,,,"261.889h","M. Marchionni,D. Goldschmidt,M. Maldini.HIGH TEMPERATURE MECHANICAL PROPERTIES OF CMSX4+YTTRIUM SINGLE-CRYSTAL NICKEL-BASE SUPERALLOY.Supperalloys.1992:775-784.","10.11961/mater0203.MGI.20171221.ds.0016","尹海清","摘录","张国飞","2018-01-08",,,,,,"CMSX4+Y",,,,,,,,,,,,,,,,,,,,,,,,,,,,,,,,,,,,,,,,,,,,,,,,,,,,,,,,,,,,,,,,,,,,,,,,,,,,,,,,,
"ObjectId(""5b4d5f55e6b1a819a85da235"")","5.5",,"0.007","9.5","6.4","0.1","0.08","0.6",,"60.5wt.%",,"2.9",,"6.3","0.9","6.3","[0.005-0.015]",,,,"1.24%","850Mpa","600℃",,,,,"",,,,,,"191.784h","M. Marchionni,D. Goldschmidt,M. Maldini.HIGH TEMPERATURE MECHANICAL PROPERTIES OF CMSX4+YTTRIUM SINGLE-CRYSTAL NICKEL-BASE SUPERALLOY.Supperalloys.1992:775-784.","10.11961/mater0203.MGI.20171221.ds.0016","尹海清","摘录","张国飞","2018-01-08",,,,,,"CMSX4+Y",,,,,,,,,,,,,,,,,,,,,,,,,,,,,,,,,,,,,,,,,,,,,,,,,,,,,,,,,,,,,,,,,,,,,,,,,,,,,,,,,
"ObjectId(""5b4d5f5ae6b1a819a85da237"")","5.5",,"0.007","9.5","6.4","0.1","0.08","0.6",,"60.5wt.%",,"2.9",,"6.3","0.9","6.3","[0.005-0.015]",,,,"1.56%","850Mpa","600℃",,,,,"",,,,,,"213.292h","M. Marchionni,D. Goldschmidt,M. Maldini.HIGH TEMPERATURE MECHANICAL PROPERTIES OF CMSX4+YTTRIUM SINGLE-CRYSTAL NICKEL-BASE SUPERALLOY.Supperalloys.1992:775-784.","10.11961/mater0203.MGI.20171221.ds.0016","尹海清","摘录","张国飞","2018-01-08",,,,,,"CMSX4+Y",,,,,,,,,,,,,,,,,,,,,,,,,,,,,,,,,,,,,,,,,,,,,,,,,,,,,,,,,,,,,,,,,,,,,,,,,,,,,,,,,
"ObjectId(""5b4d5f5fe6b1a819a85da239"")","5.5",,"0.007","9.5","6.4","0.1","0.08","0.6",,"60.5wt.%",,"2.9",,"6.3","0.9","6.3","[0.005-0.015]",,,,"2.00%","850Mpa","600℃",,,,,"",,,,,,"240.207h","M. Marchionni,D. Goldschmidt,M. Maldini.HIGH TEMPERATURE MECHANICAL PROPERTIES OF CMSX4+YTTRIUM SINGLE-CRYSTAL NICKEL-BASE SUPERALLOY.Supperalloys.1992:775-784.","10.11961/mater0203.MGI.20171221.ds.0016","尹海清","摘录","张国飞","2018-01-08",,,,,,"CMSX4+Y",,,,,,,,,,,,,,,,,,,,,,,,,,,,,,,,,,,,,,,,,,,,,,,,,,,,,,,,,,,,,,,,,,,,,,,,,,,,,,,,,
"ObjectId(""5b4d5f64e6b1a819a85da23b"")","5.5",,"0.007","9.5","6.4","0.1","0.08","0.6",,"60.5wt.%",,"2.9",,"6.3","0.9","6.3","[0.005-0.015]",,,,"0.70%","850Mpa","600℃",,,,,"",,,,,,"138.302h","M. Marchionni,D. Goldschmidt,M. Maldini.HIGH TEMPERATURE MECHANICAL PROPERTIES OF CMSX4+YTTRIUM SINGLE-CRYSTAL NICKEL-BASE SUPERALLOY.Supperalloys.1992:775-784.","10.11961/mater0203.MGI.20171221.ds.0016","尹海清","摘录","张国飞","2018-01-08",,,,,,"CMSX4+Y",,,,,,,,,,,,,,,,,,,,,,,,,,,,,,,,,,,,,,,,,,,,,,,,,,,,,,,,,,,,,,,,,,,,,,,,,,,,,,,,,
"ObjectId(""5b4d5f68e6b1a819a85da23d"")","5.5",,"0.007","9.5","6.4","0.1","0.08","0.6",,"60.5wt.%",,"2.9",,"6.3","0.9","6.3","[0.005-0.015]",,,,"5.64%","475Mpa","850℃",,,,,"",,,,,,"926.599h","M. Marchionni,D. Goldschmidt,M. Maldini.HIGH TEMPERATURE MECHANICAL PROPERTIES OF CMSX4+YTTRIUM SINGLE-CRYSTAL NICKEL-BASE SUPERALLOY.Supperalloys.1992:775-784.","10.11961/mater0203.MGI.20171221.ds.0016","尹海清","摘录","张国飞","2018-01-08",,,,,,"CMSX4+Y",,,,,,,,,,,,,,,,,,,,,,,,,,,,,,,,,,,,,,,,,,,,,,,,,,,,,,,,,,,,,,,,,,,,,,,,,,,,,,,,,
"ObjectId(""5b4d5f6de6b1a819a85da23f"")","5.5",,"0.007","9.5","6.4","0.1","0.08","0.6",,"60.5wt.%",,"2.9",,"6.3","0.9","6.3","[0.005-0.015]",,,,"0.91%","850Mpa","600℃",,,,,"",,,,,,"170.276h","M. Marchionni,D. Goldschmidt,M. Maldini.HIGH TEMPERATURE MECHANICAL PROPERTIES OF CMSX4+YTTRIUM SINGLE-CRYSTAL NICKEL-BASE SUPERALLOY.Supperalloys.1992:775-784.","10.11961/mater0203.MGI.20171221.ds.0016","尹海清","摘录","张国飞","2018-01-08",,,,,,"CMSX4+Y",,,,,,,,,,,,,,,,,,,,,,,,,,,,,,,,,,,,,,,,,,,,,,,,,,,,,,,,,,,,,,,,,,,,,,,,,,,,,,,,,
"ObjectId(""5b4d5f72e6b1a819a85da241"")","5.5",,"0.007","9.5","6.4","0.1","0.08","0.6",,"60.5wt.%",,"2.9",,"6.3","0.9","6.3","[0.005-0.015]",,,,"0.16%","850Mpa","600℃",,,,,"",,,,,,"16.0446h","M. Marchionni,D. Goldschmidt,M. Maldini.HIGH TEMPERATURE MECHANICAL PROPERTIES OF CMSX4+YTTRIUM SINGLE-CRYSTAL NICKEL-BASE SUPERALLOY.Supperalloys.1992:775-784.","10.11961/mater0203.MGI.20171221.ds.0016","尹海清","摘录","张国飞","2018-01-08",,,,,,"CMSX4+Y",,,,,,,,,,,,,,,,,,,,,,,,,,,,,,,,,,,,,,,,,,,,,,,,,,,,,,,,,,,,,,,,,,,,,,,,,,,,,,,,,
"ObjectId(""5b4d5f7ce6b1a819a85da243"")","5.5",,"0.007","9.5","6.4","0.1","0.08","0.6",,"60.5wt.%",,"2.9",,"6.3","0.9","6.3","[0.005-0.015]",,,,"2.43%","475Mpa","850℃",,,,,"",,,,,,"727.444h","M. Marchionni,D. Goldschmidt,M. Maldini.HIGH TEMPERATURE MECHANICAL PROPERTIES OF CMSX4+YTTRIUM SINGLE-CRYSTAL NICKEL-BASE SUPERALLOY.Supperalloys.1992:775-784.","10.11961/mater0203.MGI.20171221.ds.0016","尹海清","摘录","张国飞","2018-01-08",,,,,,"CMSX4+Y",,,,,,,,,,,,,,,,,,,,,,,,,,,,,,,,,,,,,,,,,,,,,,,,,,,,,,,,,,,,,,,,,,,,,,,,,,,,,,,,,
"ObjectId(""5b4d5f81e6b1a819a85da245"")","5.5",,"0.007","9.5","6.4","0.1","0.08","0.6",,"60.5wt.%",,"2.9",,"6.3","0.9","6.3","[0.005-0.015]",,,,"1.04%","475Mpa","850℃",,,,,"",,,,,,"487.873h","M. Marchionni,D. Goldschmidt,M. Maldini.HIGH TEMPERATURE MECHANICAL PROPERTIES OF CMSX4+YTTRIUM SINGLE-CRYSTAL NICKEL-BASE SUPERALLOY.Supperalloys.1992:775-784.","10.11961/mater0203.MGI.20171221.ds.0016","尹海清","摘录","张国飞","2018-01-08",,,,,,"CMSX4+Y",,,,,,,,,,,,,,,,,,,,,,,,,,,,,,,,,,,,,,,,,,,,,,,,,,,,,,,,,,,,,,,,,,,,,,,,,,,,,,,,,
"ObjectId(""5b4d5f86e6b1a819a85da247"")","5.5",,"0.007","9.5","6.4","0.1","0.08","0.6",,"60.5wt.%",,"2.9",,"6.3","0.9","6.3","[0.005-0.015]",,,,"0.47%","475Mpa","850℃",,,,,"",,,,,,"196.265h","M. Marchionni,D. Goldschmidt,M. Maldini.HIGH TEMPERATURE MECHANICAL PROPERTIES OF CMSX4+YTTRIUM SINGLE-CRYSTAL NICKEL-BASE SUPERALLOY.Supperalloys.1992:775-784.","10.11961/mater0203.MGI.20171221.ds.0016","尹海清","摘录","张国飞","2018-01-08",,,,,,"CMSX4+Y",,,,,,,,,,,,,,,,,,,,,,,,,,,,,,,,,,,,,,,,,,,,,,,,,,,,,,,,,,,,,,,,,,,,,,,,,,,,,,,,,
"ObjectId(""5b4d5f8be6b1a819a85da249"")","5.5",,"0.007","9.5","6.4","0.1","0.08","0.6",,"60.5wt.%",,"2.9",,"6.3","0.9","6.3","[0.005-0.015]",,,,"2.81%","475Mpa","850℃",,,,,"",,,,,,"770.171h","M. Marchionni,D. Goldschmidt,M. Maldini.HIGH TEMPERATURE MECHANICAL PROPERTIES OF CMSX4+YTTRIUM SINGLE-CRYSTAL NICKEL-BASE SUPERALLOY.Supperalloys.1992:775-784.","10.11961/mater0203.MGI.20171221.ds.0016","尹海清","摘录","张国飞","2018-01-08",,,,,,"CMSX4+Y",,,,,,,,,,,,,,,,,,,,,,,,,,,,,,,,,,,,,,,,,,,,,,,,,,,,,,,,,,,,,,,,,,,,,,,,,,,,,,,,,
"ObjectId(""5b4d5f90e6b1a819a85da24b"")","5.5",,"0.007","9.5","6.4","0.1","0.08","0.6",,"60.5wt.%",,"2.9",,"6.3","0.9","6.3","[0.005-0.015]",,,,"4.88%","475Mpa","850℃",,,,,"",,,,,,"888.757h","M. Marchionni,D. Goldschmidt,M. Maldini.HIGH TEMPERATURE MECHANICAL PROPERTIES OF CMSX4+YTTRIUM SINGLE-CRYSTAL NICKEL-BASE SUPERALLOY.Supperalloys.1992:775-784.","10.11961/mater0203.MGI.20171221.ds.0016","尹海清","摘录","张国飞","2018-01-08",,,,,,"CMSX4+Y",,,,,,,,,,,,,,,,,,,,,,,,,,,,,,,,,,,,,,,,,,,,,,,,,,,,,,,,,,,,,,,,,,,,,,,,,,,,,,,,,
"ObjectId(""5b4d5f94e6b1a819a85da24d"")","5.5",,"0.007","9.5","6.4","0.1","0.08","0.6",,"60.5wt.%",,"2.9",,"6.3","0.9","6.3","[0.005-0.015]",,,,"1.20%","475Mpa","850℃",,,,,"",,,,,,"519.788h","M. Marchionni,D. Goldschmidt,M. Maldini.HIGH TEMPERATURE MECHANICAL PROPERTIES OF CMSX4+YTTRIUM SINGLE-CRYSTAL NICKEL-BASE SUPERALLOY.Supperalloys.1992:775-784.","10.11961/mater0203.MGI.20171221.ds.0016","尹海清","摘录","张国飞","2018-01-08",,,,,,"CMSX4+Y",,,,,,,,,,,,,,,,,,,,,,,,,,,,,,,,,,,,,,,,,,,,,,,,,,,,,,,,,,,,,,,,,,,,,,,,,,,,,,,,,
"ObjectId(""5b4d5f9ae6b1a819a85da24f"")","5.5",,"0.007","9.5","6.4","0.1","0.08","0.6",,"60.5wt.%",,"2.9",,"6.3","0.9","6.3","[0.005-0.015]",,,,"0.88%","475Mpa","850℃",,,,,"",,,,,,"440.086h","M. Marchionni,D. Goldschmidt,M. Maldini.HIGH TEMPERATURE MECHANICAL PROPERTIES OF CMSX4+YTTRIUM SINGLE-CRYSTAL NICKEL-BASE SUPERALLOY.Supperalloys.1992:775-784.","10.11961/mater0203.MGI.20171221.ds.0016","尹海清","摘录","张国飞","2018-01-08",,,,,,"CMSX4+Y",,,,,,,,,,,,,,,,,,,,,,,,,,,,,,,,,,,,,,,,,,,,,,,,,,,,,,,,,,,,,,,,,,,,,,,,,,,,,,,,,
"ObjectId(""5b4d5f9ee6b1a819a85da251"")","5.5",,"0.007","9.5","6.4","0.1","0.08","0.6",,"60.5wt.%",,"2.9",,"6.3","0.9","6.3","[0.005-0.015]",,,,"1.41%","475Mpa","850℃",,,,,"",,,,,,"567.633h","M. Marchionni,D. Goldschmidt,M. Maldini.HIGH TEMPERATURE MECHANICAL PROPERTIES OF CMSX4+YTTRIUM SINGLE-CRYSTAL NICKEL-BASE SUPERALLOY.Supperalloys.1992:775-784.","10.11961/mater0203.MGI.20171221.ds.0016","尹海清","摘录","张国飞","2018-01-08",,,,,,"CMSX4+Y",,,,,,,,,,,,,,,,,,,,,,,,,,,,,,,,,,,,,,,,,,,,,,,,,,,,,,,,,,,,,,,,,,,,,,,,,,,,,,,,,
"ObjectId(""5b4d5fa3e6b1a819a85da253"")","5.5",,"0.007","9.5","6.4","0.1","0.08","0.6",,"60.5wt.%",,"2.9",,"6.3","0.9","6.3","[0.005-0.015]",,,,"1.84%","475Mpa","850℃",,,,,"",,,,,,"652.742h","M. Marchionni,D. Goldschmidt,M. Maldini.HIGH TEMPERATURE MECHANICAL PROPERTIES OF CMSX4+YTTRIUM SINGLE-CRYSTAL NICKEL-BASE SUPERALLOY.Supperalloys.1992:775-784.","10.11961/mater0203.MGI.20171221.ds.0016","尹海清","摘录","张国飞","2018-01-08",,,,,,"CMSX4+Y",,,,,,,,,,,,,,,,,,,,,,,,,,,,,,,,,,,,,,,,,,,,,,,,,,,,,,,,,,,,,,,,,,,,,,,,,,,,,,,,,
"ObjectId(""5b4d5fa9e6b1a819a85da255"")","5.5",,"0.007","9.5","6.4","0.1","0.08","0.6",,"60.5wt.%",,"2.9",,"6.3","0.9","6.3","[0.005-0.015]",,,,"0.16%","475Mpa","850℃",,,,,"",,,,,,"42.4966h","M. Marchionni,D. Goldschmidt,M. Maldini.HIGH TEMPERATURE MECHANICAL PROPERTIES OF CMSX4+YTTRIUM SINGLE-CRYSTAL NICKEL-BASE SUPERALLOY.Supperalloys.1992:775-784.","10.11961/mater0203.MGI.20171221.ds.0016","尹海清","摘录","张国飞","2018-01-08",,,,,,"CMSX4+Y",,,,,,,,,,,,,,,,,,,,,,,,,,,,,,,,,,,,,,,,,,,,,,,,,,,,,,,,,,,,,,,,,,,,,,,,,,,,,,,,,
"ObjectId(""5b4d5faee6b1a819a85da257"")","5.5",,"0.007","9.5","6.4","0.1","0.08","0.6",,"60.5wt.%",,"2.9",,"6.3","0.9","6.3","[0.005-0.015]",,,,"2.06%","475Mpa","850℃",,,,,"",,,,,,"684.716h","M. Marchionni,D. Goldschmidt,M. Maldini.HIGH TEMPERATURE MECHANICAL PROPERTIES OF CMSX4+YTTRIUM SINGLE-CRYSTAL NICKEL-BASE SUPERALLOY.Supperalloys.1992:775-784.","10.11961/mater0203.MGI.20171221.ds.0016","尹海清","摘录","张国飞","2018-01-08",,,,,,"CMSX4+Y",,,,,,,,,,,,,,,,,,,,,,,,,,,,,,,,,,,,,,,,,,,,,,,,,,,,,,,,,,,,,,,,,,,,,,,,,,,,,,,,,
"ObjectId(""5b4d5fb3e6b1a819a85da259"")","5.5",,"0.007","9.5","6.4","0.1","0.08","0.6",,"60.5wt.%",,"2.9",,"6.3","0.9","6.3","[0.005-0.015]",,,,"1.57%","475Mpa","850℃",,,,,"",,,,,,"604.839h","M. Marchionni,D. Goldschmidt,M. Maldini.HIGH TEMPERATURE MECHANICAL PROPERTIES OF CMSX4+YTTRIUM SINGLE-CRYSTAL NICKEL-BASE SUPERALLOY.Supperalloys.1992:775-784.","10.11961/mater0203.MGI.20171221.ds.0016","尹海清","摘录","张国飞","2018-01-08",,,,,,"CMSX4+Y",,,,,,,,,,,,,,,,,,,,,,,,,,,,,,,,,,,,,,,,,,,,,,,,,,,,,,,,,,,,,,,,,,,,,,,,,,,,,,,,,
"ObjectId(""5b4d5fb8e6b1a819a85da25b"")","5.5",,"0.007","9.5","6.4","0.1","0.08","0.6",,"60.5wt.%",,"2.9",,"6.3","0.9","6.3","[0.005-0.015]",,,,"0.73%","475Mpa","850℃",,,,,"",,,,,,"365.847h","M. Marchionni,D. Goldschmidt,M. Maldini.HIGH TEMPERATURE MECHANICAL PROPERTIES OF CMSX4+YTTRIUM SINGLE-CRYSTAL NICKEL-BASE SUPERALLOY.Supperalloys.1992:775-784.","10.11961/mater0203.MGI.20171221.ds.0016","尹海清","摘录","张国飞","2018-01-08",,,,,,"CMSX4+Y",,,,,,,,,,,,,,,,,,,,,,,,,,,,,,,,,,,,,,,,,,,,,,,,,,,,,,,,,,,,,,,,,,,,,,,,,,,,,,,,,
"ObjectId(""5b4d5fbde6b1a819a85da25d"")","5.5",,"0.007","9.5","6.4","0.1","0.08","0.6",,"60.5wt.%",,"2.9",,"6.3","0.9","6.3","[0.005-0.015]",,,,"4.17%","475Mpa","850℃",,,,,"",,,,,,"845.682h","M. Marchionni,D. Goldschmidt,M. Maldini.HIGH TEMPERATURE MECHANICAL PROPERTIES OF CMSX4+YTTRIUM SINGLE-CRYSTAL NICKEL-BASE SUPERALLOY.Supperalloys.1992:775-784.","10.11961/mater0203.MGI.20171221.ds.0016","尹海清","摘录","张国飞","2018-01-08",,,,,,"CMSX4+Y",,,,,,,,,,,,,,,,,,,,,,,,,,,,,,,,,,,,,,,,,,,,,,,,,,,,,,,,,,,,,,,,,,,,,,,,,,,,,,,,,
"ObjectId(""5b4d5fc2e6b1a819a85da25f"")","5.5",,"0.007","9.5","6.4","0.1","0.08","0.6",,"60.5wt.%",,"2.9",,"6.3","0.9","6.3","[0.005-0.015]",,,,"3.63%","475Mpa","850℃",,,,,"",,,,,,"808.071h","M. Marchionni,D. Goldschmidt,M. Maldini.HIGH TEMPERATURE MECHANICAL PROPERTIES OF CMSX4+YTTRIUM SINGLE-CRYSTAL NICKEL-BASE SUPERALLOY.Supperalloys.1992:775-784.","10.11961/mater0203.MGI.20171221.ds.0016","尹海清","摘录","张国飞","2018-01-08",,,,,,"CMSX4+Y",,,,,,,,,,,,,,,,,,,,,,,,,,,,,,,,,,,,,,,,,,,,,,,,,,,,,,,,,,,,,,,,,,,,,,,,,,,,,,,,,
"ObjectId(""5b4d5fcbe6b1a819a85da261"")","5.5",,"0.007","9.5","6.4","0.1","0.08","0.6",,"60.5wt.%",,"2.9",,"6.3","0.9","6.3","[0.005-0.015]",,,,"1.23%","150Mpa","1500℃",,,,,"",,,,,,"731.462h","M. Marchionni,D. Goldschmidt,M. Maldini.HIGH TEMPERATURE MECHANICAL PROPERTIES OF CMSX4+YTTRIUM SINGLE-CRYSTAL NICKEL-BASE SUPERALLOY.Supperalloys.1992:775-784.","10.11961/mater0203.MGI.20171221.ds.0016","尹海清","摘录","张国飞","2018-01-08",,,,,,"CMSX4+Y",,,,,,,,,,,,,,,,,,,,,,,,,,,,,,,,,,,,,,,,,,,,,,,,,,,,,,,,,,,,,,,,,,,,,,,,,,,,,,,,,
"ObjectId(""5b4d5fd0e6b1a819a85da263"")","5.5",,"0.007","9.5","6.4","0.1","0.08","0.6",,"60.5wt.%",,"2.9",,"6.3","0.9","6.3","[0.005-0.015]",,,,"8.29%","150Mpa","1500℃",,,,,"",,,,,,"1156.92h","M. Marchionni,D. Goldschmidt,M. Maldini.HIGH TEMPERATURE MECHANICAL PROPERTIES OF CMSX4+YTTRIUM SINGLE-CRYSTAL NICKEL-BASE SUPERALLOY.Supperalloys.1992:775-784.","10.11961/mater0203.MGI.20171221.ds.0016","尹海清","摘录","张国飞","2018-01-08",,,,,,"CMSX4+Y",,,,,,,,,,,,,,,,,,,,,,,,,,,,,,,,,,,,,,,,,,,,,,,,,,,,,,,,,,,,,,,,,,,,,,,,,,,,,,,,,
"ObjectId(""5b4d5fd5e6b1a819a85da265"")","5.5",,"0.007","9.5","6.4","0.1","0.08","0.6",,"60.5wt.%",,"2.9",,"6.3","0.9","6.3","[0.005-0.015]",,,,"6.77%","150Mpa","1500℃",,,,,"",,,,,,"1097.11h","M. Marchionni,D. Goldschmidt,M. Maldini.HIGH TEMPERATURE MECHANICAL PROPERTIES OF CMSX4+YTTRIUM SINGLE-CRYSTAL NICKEL-BASE SUPERALLOY.Supperalloys.1992:775-784.","10.11961/mater0203.MGI.20171221.ds.0016","尹海清","摘录","张国飞","2018-01-08",,,,,,"CMSX4+Y",,,,,,,,,,,,,,,,,,,,,,,,,,,,,,,,,,,,,,,,,,,,,,,,,,,,,,,,,,,,,,,,,,,,,,,,,,,,,,,,,
"ObjectId(""5b4d5fdae6b1a819a85da267"")","5.5",,"0.007","9.5","6.4","0.1","0.08","0.6",,"60.5wt.%",,"2.9",,"6.3","0.9","6.3","[0.005-0.015]",,,,"7.09%","150Mpa","1500℃",,,,,"",,,,,,"1113.32h","M. Marchionni,D. Goldschmidt,M. Maldini.HIGH TEMPERATURE MECHANICAL PROPERTIES OF CMSX4+YTTRIUM SINGLE-CRYSTAL NICKEL-BASE SUPERALLOY.Supperalloys.1992:775-784.","10.11961/mater0203.MGI.20171221.ds.0016","尹海清","摘录","张国飞","2018-01-08",,,,,,"CMSX4+Y",,,,,,,,,,,,,,,,,,,,,,,,,,,,,,,,,,,,,,,,,,,,,,,,,,,,,,,,,,,,,,,,,,,,,,,,,,,,,,,,,
"ObjectId(""5b4d5fdfe6b1a819a85da269"")","5.5",,"0.007","9.5","6.4","0.1","0.08","0.6",,"60.5wt.%",,"2.9",,"6.3","0.9","6.3","[0.005-0.015]",,,,"4.48%","150Mpa","1500℃",,,,,"",,,,,,"1004.74h","M. Marchionni,D. Goldschmidt,M. Maldini.HIGH TEMPERATURE MECHANICAL PROPERTIES OF CMSX4+YTTRIUM SINGLE-CRYSTAL NICKEL-BASE SUPERALLOY.Supperalloys.1992:775-784.","10.11961/mater0203.MGI.20171221.ds.0016","尹海清","摘录","张国飞","2018-01-08",,,,,,"CMSX4+Y",,,,,,,,,,,,,,,,,,,,,,,,,,,,,,,,,,,,,,,,,,,,,,,,,,,,,,,,,,,,,,,,,,,,,,,,,,,,,,,,,
"ObjectId(""5b4d5fe4e6b1a819a85da26b"")","5.5",,"0.007","9.5","6.4","0.1","0.08","0.6",,"60.5wt.%",,"2.9",,"6.3","0.9","6.3","[0.005-0.015]",,,,"1.66%","150Mpa","1500℃",,,,,"",,,,,,"805.99h","M. Marchionni,D. Goldschmidt,M. Maldini.HIGH TEMPERATURE MECHANICAL PROPERTIES OF CMSX4+YTTRIUM SINGLE-CRYSTAL NICKEL-BASE SUPERALLOY.Supperalloys.1992:775-784.","10.11961/mater0203.MGI.20171221.ds.0016","尹海清","摘录","张国飞","2018-01-08",,,,,,"CMSX4+Y",,,,,,,,,,,,,,,,,,,,,,,,,,,,,,,,,,,,,,,,,,,,,,,,,,,,,,,,,,,,,,,,,,,,,,,,,,,,,,,,,
"ObjectId(""5b4d5fe9e6b1a819a85da26d"")","5.5",,"0.007","9.5","6.4","0.1","0.08","0.6",,"60.5wt.%",,"2.9",,"6.3","0.9","6.3","[0.005-0.015]",,,,"2.63%","150Mpa","1500℃",,,,,"",,,,,,"891.677h","M. Marchionni,D. Goldschmidt,M. Maldini.HIGH TEMPERATURE MECHANICAL PROPERTIES OF CMSX4+YTTRIUM SINGLE-CRYSTAL NICKEL-BASE SUPERALLOY.Supperalloys.1992:775-784.","10.11961/mater0203.MGI.20171221.ds.0016","尹海清","摘录","张国飞","2018-01-08",,,,,,"CMSX4+Y",,,,,,,,,,,,,,,,,,,,,,,,,,,,,,,,,,,,,,,,,,,,,,,,,,,,,,,,,,,,,,,,,,,,,,,,,,,,,,,,,
"ObjectId(""5b4d5feee6b1a819a85da26f"")","5.5",,"0.007","9.5","6.4","0.1","0.08","0.6",,"60.5wt.%",,"2.9",,"6.3","0.9","6.3","[0.005-0.015]",,,,"1.39%","150Mpa","1500℃",,,,,"",,,,,,"763.378h","M. Marchionni,D. Goldschmidt,M. Maldini.HIGH TEMPERATURE MECHANICAL PROPERTIES OF CMSX4+YTTRIUM SINGLE-CRYSTAL NICKEL-BASE SUPERALLOY.Supperalloys.1992:775-784.","10.11961/mater0203.MGI.20171221.ds.0016","尹海清","摘录","张国飞","2018-01-08",,,,,,"CMSX4+Y",,,,,,,,,,,,,,,,,,,,,,,,,,,,,,,,,,,,,,,,,,,,,,,,,,,,,,,,,,,,,,,,,,,,,,,,,,,,,,,,,
"ObjectId(""5b4d5ff3e6b1a819a85da271"")","5.5",,"0.007","9.5","6.4","0.1","0.08","0.6",,"60.5wt.%",,"2.9",,"6.3","0.9","6.3","[0.005-0.015]",,,,"6.11%","150Mpa","1500℃",,,,,"",,,,,,"1075.25h","M. Marchionni,D. Goldschmidt,M. Maldini.HIGH TEMPERATURE MECHANICAL PROPERTIES OF CMSX4+YTTRIUM SINGLE-CRYSTAL NICKEL-BASE SUPERALLOY.Supperalloys.1992:775-784.","10.11961/mater0203.MGI.20171221.ds.0016","尹海清","摘录","张国飞","2018-01-08",,,,,,"CMSX4+Y",,,,,,,,,,,,,,,,,,,,,,,,,,,,,,,,,,,,,,,,,,,,,,,,,,,,,,,,,,,,,,,,,,,,,,,,,,,,,,,,,
"ObjectId(""5b4d5ff8e6b1a819a85da273"")","5.5",,"0.007","9.5","6.4","0.1","0.08","0.6",,"60.5wt.%",,"2.9",,"6.3","0.9","6.3","[0.005-0.015]",,,,"3.77%","150Mpa","1500℃",,,,,"",,,,,,"961.666h","M. Marchionni,D. Goldschmidt,M. Maldini.HIGH TEMPERATURE MECHANICAL PROPERTIES OF CMSX4+YTTRIUM SINGLE-CRYSTAL NICKEL-BASE SUPERALLOY.Supperalloys.1992:775-784.","10.11961/mater0203.MGI.20171221.ds.0016","尹海清","摘录","张国飞","2018-01-08",,,,,,"CMSX4+Y",,,,,,,,,,,,,,,,,,,,,,,,,,,,,,,,,,,,,,,,,,,,,,,,,,,,,,,,,,,,,,,,,,,,,,,,,,,,,,,,,
"ObjectId(""5b4d5ffde6b1a819a85da275"")","5.5",,"0.007","9.5","6.4","0.1","0.08","0.6",,"60.5wt.%",,"2.9",,"6.3","0.9","6.3","[0.005-0.015]",,,,"5.51%","150Mpa","1500℃",,,,,"",,,,,,"1048.16h","M. Marchionni,D. Goldschmidt,M. Maldini.HIGH TEMPERATURE MECHANICAL PROPERTIES OF CMSX4+YTTRIUM SINGLE-CRYSTAL NICKEL-BASE SUPERALLOY.Supperalloys.1992:775-784.","10.11961/mater0203.MGI.20171221.ds.0016","尹海清","摘录","张国飞","2018-01-08",,,,,,"CMSX4+Y",,,,,,,,,,,,,,,,,,,,,,,,,,,,,,,,,,,,,,,,,,,,,,,,,,,,,,,,,,,,,,,,,,,,,,,,,,,,,,,,,
