Repository: wujunming1/superalloy-project

File: 国际高温合金会议论文和数据/数据汇总/力学性能/mechanicproperty_totalelongation.csv (part 9 of 11)
,,,,,,,,"ObjectId(""5b4d8920e6b1a815d464f206"")","1.9","0.01","0.15",,"19","22.5wt.%",,,,,,"1","balance",,,"1.4","3.7","2",,"0.1",,,,,"7.5%",,,,,,,,,,,,,,,,,,,,"",,,,,,"788℃",,,,,,"S.W.K. Shaw.RESPONSE OF IN-939 TO PROCESS VARIATIONSJ]. Superalloys, 1980.","10.11961/mater0203.MGI.20171221.ds.0009","尹海清","摘录","邓正华","2018-01-08",,,,,,,,"IN-939",,,,,,,,,,,,,,,,,,,,,,,,,,,,,,,,,"20h","1066℃",,,,,,,,,,,,"4h","1160℃","50","6h","1000℃",,,,,,,,,,,,,,,,,,,,,,,,,
,,,,,,,,"ObjectId(""5b4d893ae6b1a815d464f210"")","1.9","0.01","0.15",,"19","22.5wt.%",,,,,,"1","balance",,,"1.4","3.7","2",,"0.1",,,,,"8%",,,,,,,,,,,,,,,,,,,,"",,,,,,"788℃",,,,,,"S.W.K. Shaw.RESPONSE OF IN-939 TO PROCESS VARIATIONSJ]. Superalloys, 1980.","10.11961/mater0203.MGI.20171221.ds.0009","尹海清","摘录","邓正华","2018-01-08",,,,,,,,"IN-939",,,,,,,,,,,,,,,,,,,,,,,,,,,,,,,,,"20h","1038℃",,,,,,,,,,,,"4h","1160℃","50","6h","1000℃",,,,,,,,,,,,,,,,,,,,,,,,,
,,,,,,,,"ObjectId(""5b4d894de6b1a815d464f218"")","1.9","0.01","0.15",,"19","22.5wt.%",,,,,,"1","balance",,,"1.4","3.7","2",,"0.1",,,,,"7.9%",,,,,,,,,,,,,,,,,,,,"",,,,,,"788℃",,,,,,"S.W.K. Shaw.RESPONSE OF IN-939 TO PROCESS VARIATIONSJ]. Superalloys, 1980.","10.11961/mater0203.MGI.20171221.ds.0009","尹海清","摘录","邓正华","2018-01-08",,,,,,,,"IN-939",,,,,,,,,,,,,,,,,,,,,,,,,,,,,,,,,"20h","1080℃",,,,,,,,,,,,"4h","1160℃","50","6h","1000℃",,,,,,,,,,,,,,,,,,,,,,,,,
,,,,,,,,"ObjectId(""5b4d8965e6b1a815d464f220"")","1.9","0.01","0.15",,"19","22.5wt.%",,,,,,"1","balance",,,"1.4","3.7","2",,"0.1",,,,,"8.5%",,,,,,,,,,,,,,,,,,,,"",,,,,,"788℃",,,,,,"S.W.K. Shaw.RESPONSE OF IN-939 TO PROCESS VARIATIONSJ]. Superalloys, 1980.","10.11961/mater0203.MGI.20171221.ds.0009","尹海清","摘录","邓正华","2018-01-08",,,,,,,,"IN-939",,,,,,,,,,,,,,,,,,,,,,,,,,,,,,,,,"4h","1066℃",,,,,,,,,,,,"4h","1160℃","50","6h","1000℃",,,,,,,,,,,,,,,,,,,,,,,,,
,,,,,,,,"ObjectId(""5b4d8979e6b1a815d464f228"")","1.9","0.01","0.15",,"19","22.5wt.%",,,,,,"1","balance",,,"1.4","3.7","2",,"0.1",,,,,"8.8%",,,,,,,,,,,,,,,,,,,,"",,,,,,"788℃",,,,,,"S.W.K. Shaw.RESPONSE OF IN-939 TO PROCESS VARIATIONSJ]. Superalloys, 1980.","10.11961/mater0203.MGI.20171221.ds.0009","尹海清","摘录","邓正华","2018-01-08",,,,,,,,"IN-939",,,,,,,,,,,,,,,,,,,,,,,,,,,,,,,,,"4h","1080℃",,,,,,,,,,,,"4h","1160℃","50","6h","1000℃",,,,,,,,,,,,,,,,,,,,,,,,,
,,,,,,,,"ObjectId(""5b4d899be6b1a815d464f236"")","1.9","0.01","0.15",,"19","22.5wt.%",,,,,,"1","balance",,,"1.4","3.7","2",,"0.1",,,,,"7.8%",,,,,,,,,,,,,,,,,,,,"",,,,,,"788℃",,,,,,"S.W.K. Shaw.RESPONSE OF IN-939 TO PROCESS VARIATIONSJ]. Superalloys, 1980.","10.11961/mater0203.MGI.20171221.ds.0009","尹海清","摘录","邓正华","2018-01-08",,,,,,,,"IN-939",,,,,,,,,,,,,,,,,,,,,,,,,,,,,,,,,"4h","1052℃",,,,,,,,,,,,"4h","1160℃","50","6h","1000℃",,,,,,,,,,,,,,,,,,,,,,,,,
,,,,,,,,"ObjectId(""5b4d89a0e6b1a815d464f238"")","1.9","0.01","0.15",,"19","22.5wt.%",,,,,,"1","balance",,,"1.4","3.7","2",,"0.1",,,,,"9.4%",,,,,,,,,,,,,,,,,,,,"",,,,,,"788℃",,,,,,"S.W.K. Shaw.RESPONSE OF IN-939 TO PROCESS VARIATIONSJ]. Superalloys, 1980.","10.11961/mater0203.MGI.20171221.ds.0009","尹海清","摘录","邓正华","2018-01-08",,,,,,,,"IN-939",,,,,,,,,,,,,,,,,,,,,,,,,,,,,,,,,"4h","1093℃",,,,,,,,,,,,"4h","1160℃","50","6h","1000℃",,,,,,,,,,,,,,,,,,,,,,,,,
,,,,,,,,"ObjectId(""5b4d89afe6b1a815d464f23c"")","1.9","0.01","0.15",,"19","22.5wt.%",,,,,,"1","balance",,,"1.4","3.7","2",,"0.1",,,,,"377.99645506466%",,,,,,,,,,,,,,,,,,,,"",,,,,,,,,,,,"S.W.K. Shaw.RESPONSE OF IN-939 TO PROCESS VARIATIONSJ]. Superalloys, 1980.","10.11961/mater0203.MGI.20171221.ds.0009","尹海清","摘录","邓正华","2018-01-08",,,,,,,,"IN-939",,,,,,,,,,,,,,,,,,,,,,,,,,,,,,,,,,,,,,,,,,,,,,"4h","1160℃","50℃/min","16h","850℃",,,,,,,,,,,,,"74h",,"816℃",,,,,,,,,,
,,,,,,,,"ObjectId(""5b4d89b4e6b1a815d464f23e"")","1.9","0.01","0.15",,"19","22.5wt.%",,,,,,"1","balance",,,"1.4","3.7","2",,"0.1",,,,,"275.04759403926%",,,,,,,,,,,,,,,,,,,,"",,,,,,,,,,,,"S.W.K. Shaw.RESPONSE OF IN-939 TO PROCESS VARIATIONSJ]. Superalloys, 1980.","10.11961/mater0203.MGI.20171221.ds.0009","尹海清","摘录","邓正华","2018-01-08",,,,,,,,"IN-939",,,,,,,,,,,,,,,,,,,,,,,,,,,,,,,,,,,,,,,,,,,,,,"4h","1160℃","50℃/min","16h","850℃",,,,,,,,,,,,,"881h",,"816℃",,,,,,,,,,
,,,,,,,,"ObjectId(""5b4d89bde6b1a815d464f242"")","1.9","0.01","0.15",,"19","22.5wt.%",,,,,,"1","balance",,,"1.4","3.7","2",,"0.1",,,,,"178.73563972953%",,,,,,,,,,,,,,,,,,,,"",,,,,,,,,,,,"S.W.K. Shaw.RESPONSE OF IN-939 TO PROCESS VARIATIONSJ]. Superalloys, 1980.","10.11961/mater0203.MGI.20171221.ds.0009","尹海清","摘录","邓正华","2018-01-08",,,,,,,,"IN-939",,,,,,,,,,,,,,,,,,,,,,,,,,,,,,,,,,,,,,,,,,,,,,"4h","1160℃","50℃/min","16h","850℃",,,,,,,,,,,,,"404h",,"900℃",,,,,,,,,,
,,,,,,,,"ObjectId(""5b4d89c7e6b1a815d464f246"")","1.9","0.01","0.15",,"19","22.5wt.%",,,,,,"1","balance",,,"1.4","3.7","2",,"0.1",,,,,"139.24506006696%",,,,,,,,,,,,,,,,,,,,"",,,,,,,,,,,,"S.W.K. Shaw.RESPONSE OF IN-939 TO PROCESS VARIATIONSJ]. Superalloys, 1980.","10.11961/mater0203.MGI.20171221.ds.0009","尹海清","摘录","邓正华","2018-01-08",,,,,,,,"IN-939",,,,,,,,,,,,,,,,,,,,,,,,,,,,,,,,,,,,,,,,,,,,,,"4h","1160℃","50℃/min","16h","850℃",,,,,,,,,,,,,"1470h",,"900℃",,,,,,,,,,
,,,,,,,,"ObjectId(""5b4d89cce6b1a815d464f248"")","1.9","0.01","0.15",,"19","22.5wt.%",,,,,,"1","balance",,,"1.4","3.7","2",,"0.1",,,,,"240.11422569422%",,,,,,,,,,,,,,,,,,,,"",,,,,,,,,,,,"S.W.K. Shaw.RESPONSE OF IN-939 TO PROCESS VARIATIONSJ]. Superalloys, 1980.","10.11961/mater0203.MGI.20171221.ds.0009","尹海清","摘录","邓正华","2018-01-08",,,,,,,,"IN-939",,,,,,,,,,,,,,,,,,,,,,,,,,,,,,,,,,,,,,,,,,,,,,"4h","1160℃","50℃/min","16h","850℃",,,,,,,,,,,,,"2761h",,"816℃",,,,,,,,,,
,,,,,,,,"ObjectId(""5b4d89d1e6b1a815d464f24a"")","1.9","0.01","0.15",,"19","22.5wt.%",,,,,,"1","balance",,,"1.4","3.7","2",,"0.1",,,,,"281.60178559706%",,,,,,,,,,,,,,,,,,,,"",,,,,,,,,,,,"S.W.K. Shaw.RESPONSE OF IN-939 TO PROCESS VARIATIONSJ]. Superalloys, 1980.","10.11961/mater0203.MGI.20171221.ds.0009","尹海清","摘录","邓正华","2018-01-08",,,,,,,,"IN-939",,,,,,,,,,,,,,,,,,,,,,,,,,,,,,,,,,,,,,,,,,,,,,"4h","1160℃","50℃/min","16h","850℃",,,,,,,,,,,,,"1022h",,"816℃",,,,,,,,,,
,,,,,,,,"ObjectId(""5b4d89d6e6b1a815d464f24c"")","1.9","0.01","0.15",,"19","22.5wt.%",,,,,,"1","balance",,,"1.4","3.7","2",,"0.1",,,,,"7.7%",,,,,,,,,,,,,,,,,,,,"",,,,,,"788℃",,,,,,"S.W.K. Shaw.RESPONSE OF IN-939 TO PROCESS VARIATIONSJ]. Superalloys, 1980.","10.11961/mater0203.MGI.20171221.ds.0009","尹海清","摘录","邓正华","2018-01-08",,,,,,,,"IN-939",,,,,,,,,,,,,,,,,,,,,,,,,,,,,,,,,"4h","1038℃",,,,,,,,,,,,"4h","1160℃","50","6h","1000℃",,,,,,,,,,,,,,,,,,,,,,,,,
,,,,,,,,"ObjectId(""5b4d89dbe6b1a815d464f24e"")","1.9","0.01","0.15",,"19","22.5wt.%",,,,,,"1","balance",,,"1.4","3.7","2",,"0.1",,,,,"248.72841856496%",,,,,,,,,,,,,,,,,,,,"",,,,,,,,,,,,"S.W.K. Shaw.RESPONSE OF IN-939 TO PROCESS VARIATIONSJ]. Superalloys, 1980.","10.11961/mater0203.MGI.20171221.ds.0009","尹海清","摘录","邓正华","2018-01-08",,,,,,,,"IN-939",,,,,,,,,,,,,,,,,,,,,,,,,,,,,,,,,,,,,,,,,,,,,,"4h","1160℃","50℃/min","16h","850℃",,,,,,,,,,,,,"45h",,"900℃",,,,,,,,,,
,,,,,,,,"ObjectId(""5b4d89dfe6b1a815d464f250"")","1.9","0.01","0.15",,"19","22.5wt.%",,,,,,"1","balance",,,"1.4","3.7","2",,"0.1",,,,,"281.02671830893%",,,,,,,,,,,,,,,,,,,,"",,,,,,,,,,,,"S.W.K. Shaw.RESPONSE OF IN-939 TO PROCESS VARIATIONSJ]. Superalloys, 1980.","10.11961/mater0203.MGI.20171221.ds.0009","尹海清","摘录","邓正华","2018-01-08",,,,,,,,"IN-939",,,,,,,,,,,,,,,,,,,,,,,,,,,,,,,,,,,,,,,,,,,,,,"4h","1160℃","50℃/min","16h","850℃",,,,,,,,,,,,,"67h",,"870℃",,,,,,,,,,
,,,,,,,,"ObjectId(""5b4d89e4e6b1a815d464f252"")","1.9","0.01","0.15",,"19","22.5wt.%",,,,,,"1","balance",,,"1.4","3.7","2",,"0.1",,,,,"186.81809229961%",,,,,,,,,,,,,,,,,,,,"",,,,,,,,,,,,"S.W.K. Shaw.RESPONSE OF IN-939 TO PROCESS VARIATIONSJ]. Superalloys, 1980.","10.11961/mater0203.MGI.20171221.ds.0009","尹海清","摘录","邓正华","2018-01-08",,,,,,,,"IN-939",,,,,,,,,,,,,,,,,,,,,,,,,,,,,,,,,,,,,,,,,,,,,,"4h","1160℃","50℃/min","16h","850℃",,,,,,,,,,,,,"1422h",,"870℃",,,,,,,,,,
,,,,,,,,"ObjectId(""5b4d89f8e6b1a815d464f258"")","1.9","0.01","0.15",,"19","22.5wt.%",,,,,,"1","balance",,,"1.4","3.7","2",,"0.1",,,,,"545.05744108186%",,,,,,,,,,,,,,,,,,,,"",,,,,,,,,,,,"S.W.K. Shaw.RESPONSE OF IN-939 TO PROCESS VARIATIONSJ]. Superalloys, 1980.","10.11961/mater0203.MGI.20171221.ds.0009","尹海清","摘录","邓正华","2018-01-08",,,,,,,,"IN-939",,,,,,,,,,,,,,,,,,,,,,,,,,,,,,,,,,,,,,,,,,,,,,"4h","1160℃","50℃/min","16h","850℃",,,,,,,,,,,,,"31h",,"760℃",,,,,,,,,,
,,,,,,,,"ObjectId(""5b4d89fde6b1a815d464f25a"")","1.9","0.01","0.15",,"19","22.5wt.%",,,,,,"1","balance",,,"1.4","3.7","2",,"0.1",,,,,"399.14396376288%",,,,,,,,,,,,,,,,,,,,"",,,,,,,,,,,,"S.W.K. Shaw.RESPONSE OF IN-939 TO PROCESS VARIATIONSJ]. Superalloys, 1980.","10.11961/mater0203.MGI.20171221.ds.0009","尹海清","摘录","邓正华","2018-01-08",,,,,,,,"IN-939",,,,,,,,,,,,,,,,,,,,,,,,,,,,,,,,,,,,,,,,,,,,,,"4h","1160℃","50℃/min","16h","850℃",,,,,,,,,,,,,"1085h",,"760℃",,,,,,,,,,
,,,,,,,,"ObjectId(""5b4d8a02e6b1a815d464f25c"")","1.9","0.01","0.15",,"19","22.5wt.%",,,,,,"1","balance",,,"1.4","3.7","2",,"0.1",,,,,"15.366120218579%",,,,,,,,,,,,,,,,,,,,"",,,,,,"900℃",,,,,,"S.W.K. Shaw.RESPONSE OF IN-939 TO PROCESS VARIATIONSJ]. Superalloys, 1980.","10.11961/mater0203.MGI.20171221.ds.0009","尹海清","摘录","邓正华","2018-01-08",,,,,,,,"IN-939",,,,,,,,,,,,,,,,,,,,,,,,,,,,,,,,,,,,,,,,,,,,,,"4h","1160℃",,"6h","1000℃","",,,,,,,,,,,,,,,,,,,,,,,,
,,,,,,,,"ObjectId(""5b4d8a07e6b1a815d464f25e"")","1.9","0.01","0.15",,"19","22.5wt.%",,,,,,"1","balance",,,"1.4","3.7","2",,"0.1",,,,,"440.63152366573%",,,,,,,,,,,,,,,,,,,,"",,,,,,,,,,,,"S.W.K. Shaw.RESPONSE OF IN-939 TO PROCESS VARIATIONSJ]. Superalloys, 1980.","10.11961/mater0203.MGI.20171221.ds.0009","尹海清","摘录","邓正华","2018-01-08",,,,,,,,"IN-939",,,,,,,,,,,,,,,,,,,,,,,,,,,,,,,,,,,,,,,,,,,,,,"4h","1160℃","50℃/min","16h","850℃",,,,,,,,,,,,,"401h",,"760℃",,,,,,,,,,
,,,,,,,,"ObjectId(""5b4d8a0be6b1a815d464f260"")","1.9","0.01","0.15",,"19","22.5wt.%",,,,,,"1","balance",,,"1.4","3.7","2",,"0.1",,,,,"546.51874220442%",,,,,,,,,,,,,,,,,,,,"",,,,,,,,,,,,"S.W.K. Shaw.RESPONSE OF IN-939 TO PROCESS VARIATIONSJ]. Superalloys, 1980.","10.11961/mater0203.MGI.20171221.ds.0009","尹海清","摘录","邓正华","2018-01-08",,,,,,,,"IN-939",,,,,,,,,,,,,,,,,,,,,,,,,,,,,,,,,,,,,,,,,,,,,,"4h","1160℃","50℃/min","16h","850℃",,,,,,,,,,,,,"28h",,"760℃",,,,,,,,,,
,,,,,,,,"ObjectId(""5b4d8a10e6b1a815d464f262"")","1.9","0.01","0.15",,"19","22.5wt.%",,,,,,"1","balance",,,"1.4","3.7","2",,"0.1",,,,,"544.99442000919%",,,,,,,,,,,,,,,,,,,,"",,,,,,,,,,,,"S.W.K. Shaw.RESPONSE OF IN-939 TO PROCESS VARIATIONSJ]. Superalloys, 1980.","10.11961/mater0203.MGI.20171221.ds.0009","尹海清","摘录","邓正华","2018-01-08",,,,,,,,"IN-939",,,,,,,,,,,,,,,,,,,,,,,,,,,,,,,,,,,,,,,,,,,,,,"4h","1160℃","50℃/min","16h","850℃",,,,,,,,,,,,,"30h",,"760℃",,,,,,,,,,
,,,,,,,,"ObjectId(""5b4d8a15e6b1a815d464f264"")","1.9","0.01","0.15",,"19","22.5wt.%",,,,,,"1","balance",,,"1.4","3.7","2",,"0.1",,,,,"20.874316939891%",,,,,,,,,,,,,,,,,,,,"",,,,,,"923℃",,,,,,"S.W.K. Shaw.RESPONSE OF IN-939 TO PROCESS VARIATIONSJ]. Superalloys, 1980.","10.11961/mater0203.MGI.20171221.ds.0009","尹海清","摘录","邓正华","2018-01-08",,,,,,,,"IN-939",,,,,,,,,,,,,,,,,,,,,,,,,,,,,,,,,,,,,,,,,,,,,,"4h","1160℃",,"6h","1000℃","",,,,,,,,,,,,,,,,,,,,,,,,
,,,,,,,,"ObjectId(""5b4d8a1ae6b1a815d464f266"")","1.9","0.01","0.15",,"19","22.5wt.%",,,,,,"1","balance",,,"1.4","3.7","2",,"0.1",,,,,"4.6120218579235%",,,,,,,,,,,,,,,,,,,,"",,,,,,"783℃",,,,,,"S.W.K. Shaw.RESPONSE OF IN-939 TO PROCESS VARIATIONSJ]. Superalloys, 1980.","10.11961/mater0203.MGI.20171221.ds.0009","尹海清","摘录","邓正华","2018-01-08",,,,,,,,"IN-939",,,,,,,,,,,,,,,,,,,,,,,,,,,,,,,,,,,,,,,,,,,,,,"4h","1160℃",,"6h","1000℃","",,,,,,,,,,,,,,,,,,,,,,,,
,,,,,,,,"ObjectId(""5b4d8a1fe6b1a815d464f268"")","1.9","0.01","0.15",,"19","22.5wt.%",,,,,,"1","balance",,,"1.4","3.7","2",,"0.1",,,,,"6.448087431694%",,,,,,,,,,,,,,,,,,,,"",,,,,,"819℃",,,,,,"S.W.K. Shaw.RESPONSE OF IN-939 TO PROCESS VARIATIONSJ]. Superalloys, 1980.","10.11961/mater0203.MGI.20171221.ds.0009","尹海清","摘录","邓正华","2018-01-08",,,,,,,,"IN-939",,,,,,,,,,,,,,,,,,,,,,,,,,,,,,,,,,,,,,,,,,,,,,"4h","1160℃",,"6h","1000℃","",,,,,,,,,,,,,,,,,,,,,,,,
,,,,,,,,"ObjectId(""5b4d8a24e6b1a815d464f26a"")","1.9","0.01","0.15",,"19","22.5wt.%",,,,,,"1","balance",,,"1.4","3.7","2",,"0.1",,,,,"5.0491803278689%",,,,,,,,,,,,,,,,,,,,"",,,,,,"753℃",,,,,,"S.W.K. Shaw.RESPONSE OF IN-939 TO PROCESS VARIATIONSJ]. Superalloys, 1980.","10.11961/mater0203.MGI.20171221.ds.0009","尹海清","摘录","邓正华","2018-01-08",,,,,,,,"IN-939",,,,,,,,,,,,,,,,,,,,,,,,,,,,,,,,,,,,,,,,,,,,,,"4h","1160℃",,"6h","1000℃","",,,,,,,,,,,,,,,,,,,,,,,,
,,,,,,,,"ObjectId(""5b4d8a29e6b1a815d464f26c"")","1.9","0.01","0.15",,"19","22.5wt.%",,,,,,"1","balance",,,"1.4","3.7","2",,"0.1",,,,,"6.5355191256831%",,,,,,,,,,,,,,,,,,,,"",,,,,,"729℃",,,,,,"S.W.K. Shaw.RESPONSE OF IN-939 TO PROCESS VARIATIONSJ]. Superalloys, 1980.","10.11961/mater0203.MGI.20171221.ds.0009","尹海清","摘录","邓正华","2018-01-08",,,,,,,,"IN-939",,,,,,,,,,,,,,,,,,,,,,,,,,,,,,,,,,,,,,,,,,,,,,"4h","1160℃",,"6h","1000℃","",,,,,,,,,,,,,,,,,,,,,,,,
,,,,,,,,"ObjectId(""5b4d8a2de6b1a815d464f26e"")","1.9","0.01","0.15",,"19","22.5wt.%",,,,,,"1","balance",,,"1.4","3.7","2",,"0.1",,,,,"6.3606557377049%",,,,,,,,,,,,,,,,,,,,"",,,,,,"761℃",,,,,,"S.W.K. Shaw.RESPONSE OF IN-939 TO PROCESS VARIATIONSJ]. Superalloys, 1980.","10.11961/mater0203.MGI.20171221.ds.0009","尹海清","摘录","邓正华","2018-01-08",,,,,,,,"IN-939",,,,,,,,,,,,,,,,,,,,,,,,,,,,,,,,,,,,,,,,,,,,,,"4h","1160℃",,"6h","1000℃","",,,,,,,,,,,,,,,,,,,,,,,,
,,,,,,,,"ObjectId(""5b4d8a32e6b1a815d464f270"")","1.9","0.01","0.15",,"19","22.5wt.%",,,,,,"1","balance",,,"1.4","3.7","2",,"0.1",,,,,"380.52517560559%",,,,,,,,,,,,,,,,,,,,"",,,,,,,,,,,,"S.W.K. Shaw.RESPONSE OF IN-939 TO PROCESS VARIATIONSJ]. Superalloys, 1980.","10.11961/mater0203.MGI.20171221.ds.0009","尹海清","摘录","邓正华","2018-01-08",,,,,,,,"IN-939",,,,,,,,,,,,,,,,,,,,,,,,,,,,,,,,,,,,,,,,,,,,,,"4h","1160℃","50℃/min","16h","850℃",,,,,,,,,,,,,"46h",,"816℃",,,,,,,,,,
,,,,,,,,"ObjectId(""5b4d8a37e6b1a815d464f272"")","1.9","0.01","0.15",,"19","22.5wt.%",,,,,,"1","balance",,,"1.4","3.7","2",,"0.1",,,,,"6.6229508196721%",,,,,,,,,,,,,,,,,,,,"",,,,,,"807℃",,,,,,"S.W.K. Shaw.RESPONSE OF IN-939 TO PROCESS VARIATIONSJ]. Superalloys, 1980.","10.11961/mater0203.MGI.20171221.ds.0009","尹海清","摘录","邓正华","2018-01-08",,,,,,,,"IN-939",,,,,,,,,,,,,,,,,,,,,,,,,,,,,,,,,,,,,,,,,,,,,,"4h","1160℃",,"6h","1000℃","",,,,,,,,,,,,,,,,,,,,,,,,
,,,,,,,,"ObjectId(""5b4d8a3ce6b1a815d464f274"")","1.9","0.01","0.15",,"19","22.5wt.%",,,,,,"1","balance",,,"1.4","3.7","2",,"0.1",,,,,"442.15584586096%",,,,,,,,,,,,,,,,,,,,"",,,,,,,,,,,,"S.W.K. Shaw.RESPONSE OF IN-939 TO PROCESS VARIATIONSJ]. Superalloys, 1980.","10.11961/mater0203.MGI.20171221.ds.0009","尹海清","摘录","邓正华","2018-01-08",,,,,,,,"IN-939",,,,,,,,,,,,,,,,,,,,,,,,,,,,,,,,,,,,,,,,,,,,,,"4h","1160℃","50℃/min","16h","850℃",,,,,,,,,,,,,"383h",,"760℃",,,,,,,,,,
,,,,,,,,"ObjectId(""5b4d8a4be6b1a815d464f278"")","1.9","0.01","0.15",,"19","22.5wt.%",,,,,,"1","balance",,,"1.4","3.7","2",,"0.1",,,,,"9.5081967213115%",,,,,,,,,,,,,,,,,,,,"",,,,,,"646℃",,,,,,"S.W.K. Shaw.RESPONSE OF IN-939 TO PROCESS VARIATIONSJ]. Superalloys, 1980.","10.11961/mater0203.MGI.20171221.ds.0009","尹海清","摘录","邓正华","2018-01-08",,,,,,,,"IN-939",,,,,,,,,,,,,,,,,,,,,,,,,,,,,,,,,,,,,,,,,,,,,,"4h","1160℃",,"6h","1000℃","",,,,,,,,,,,,,,,,,,,,,,,,
,,,,,,,,"ObjectId(""5b4d8a4fe6b1a815d464f27a"")","1.9","0.01","0.15",,"19","22.5wt.%",,,,,,"1","balance",,,"1.4","3.7","2",,"0.1",,,,,"11.344262295082%",,,,,,,,,,,,,,,,,,,,"",,,,,,"597℃",,,,,,"S.W.K. Shaw.RESPONSE OF IN-939 TO PROCESS VARIATIONSJ]. Superalloys, 1980.","10.11961/mater0203.MGI.20171221.ds.0009","尹海清","摘录","邓正华","2018-01-08",,,,,,,,"IN-939",,,,,,,,,,,,,,,,,,,,,,,,,,,,,,,,,,,,,,,,,,,,,,"4h","1160℃",,"6h","1000℃","",,,,,,,,,,,,,,,,,,,,,,,,
,,,,,,,,"ObjectId(""5b4d8a54e6b1a815d464f27c"")","1.9","0.01","0.15",,"19","22.5wt.%",,,,,,"1","balance",,,"1.4","3.7","2",,"0.1",,,,,"9.8579234972678%",,,,,,,,,,,,,,,,,,,,"",,,,,,"20℃",,,,,,"S.W.K. Shaw.RESPONSE OF IN-939 TO PROCESS VARIATIONSJ]. Superalloys, 1980.","10.11961/mater0203.MGI.20171221.ds.0009","尹海清","摘录","邓正华","2018-01-08",,,,,,,,"IN-939",,,,,,,,,,,,,,,,,,,,,,,,,,,,,,,,,,,,,,,,,,,,,,"4h","1160℃",,"6h","1000℃","",,,,,,,,,,,,,,,,,,,,,,,,
,,,,,,,,"ObjectId(""5b4d8a68e6b1a815d464f284"")","1.9","0.01","0.15",,"19","22.5wt.%",,,,,,"1","balance",,,"1.4","3.7","2",,"0.1",,,,,"8.983606557377%",,,,,,,,,,,,,,,,,,,,"",,,,,,"646℃",,,,,,"S.W.K. Shaw.RESPONSE OF IN-939 TO PROCESS VARIATIONSJ]. Superalloys, 1980.","10.11961/mater0203.MGI.20171221.ds.0009","尹海清","摘录","邓正华","2018-01-08",,,,,,,,"IN-939",,,,,,,,,,,,,,,,,,,,,,,,,,,,,,,,,,,,,,,,,,,,,,"4h","1160℃",,"6h","1000℃","",,,,,,,,,,,,,,,,,,,,,,,,
,,,,,,,,"ObjectId(""5b4d8a72e6b1a815d464f288"")","1.9","0.01","0.15",,"19","22.5wt.%",,,,,,"1","balance",,,"1.4","3.7","2",,"0.1",,,,,"8.1092896174863%",,,,,,,,,,,,,,,,,,,,"",,,,,,"690℃",,,,,,"S.W.K. Shaw.RESPONSE OF IN-939 TO PROCESS VARIATIONSJ]. Superalloys, 1980.","10.11961/mater0203.MGI.20171221.ds.0009","尹海清","摘录","邓正华","2018-01-08",,,,,,,,"IN-939",,,,,,,,,,,,,,,,,,,,,,,,,,,,,,,,,,,,,,,,,,,,,,"4h","1160℃",,"6h","1000℃","",,,,,,,,,,,,,,,,,,,,,,,,
,,,,,,,,"ObjectId(""5b4d8a76e6b1a815d464f28a"")","1.9","0.01","0.15",,"19","22.5wt.%",,,,,,"1","balance",,,"1.4","3.7","2",,"0.1",,,,,"8.2841530054645%",,,,,,,,,,,,,,,,,,,,"",,,,,,"698℃",,,,,,"S.W.K. Shaw.RESPONSE OF IN-939 TO PROCESS VARIATIONSJ]. Superalloys, 1980.","10.11961/mater0203.MGI.20171221.ds.0009","尹海清","摘录","邓正华","2018-01-08",,,,,,,,"IN-939",,,,,,,,,,,,,,,,,,,,,,,,,,,,,,,,,,,,,,,,,,,,,,"4h","1160℃",,"6h","1000℃","",,,,,,,,,,,,,,,,,,,,,,,,
,,,,,,,,"ObjectId(""5b4d8a83e6b1a815d464f28e"")","1.9","0.01","0.15",,"19","22.5wt.%",,,,,,"1","balance",,,"1.4","3.7","2",,"0.1",,,,,"10.55737704918%",,,,,,,,,,,,,,,,,,,,"",,,,,,"20℃",,,,,,"S.W.K. Shaw.RESPONSE OF IN-939 TO PROCESS VARIATIONSJ]. Superalloys, 1980.","10.11961/mater0203.MGI.20171221.ds.0009","尹海清","摘录","邓正华","2018-01-08",,,,,,,,"IN-939",,,,,,,,,,,,,,,,,,,,,,,,,,,,,,,,,,,,,,,,,,,,,,"4h","1160℃",,"6h","1000℃","",,,,,,,,,,,,,,,,,,,,,,,,
,,,,,,,,"ObjectId(""5b4d8a8de6b1a815d464f290"")","1.9","0.01","0.15",,"19","22.5wt.%",,,,,,"1","balance",,,"1.4","3.7","2",,"0.1",,,,,"10.55737704918%",,,,,,,,,,,,,,,,,,,,"",,,,,,"599℃",,,,,,"S.W.K. Shaw.RESPONSE OF IN-939 TO PROCESS VARIATIONSJ]. Superalloys, 1980.","10.11961/mater0203.MGI.20171221.ds.0009","尹海清","摘录","邓正华","2018-01-08",,,,,,,,"IN-939",,,,,,,,,,,,,,,,,,,,,,,,,,,,,,,,,,,,,,,,,,,,,,"4h","1160℃",,"6h","1000℃","",,,,,,,,,,,,,,,,,,,,,,,,
,,,,,,,,"ObjectId(""5b4d8bc0e6b1a815d464f304"")","1.9","0.01","0.15",,"19","22.5wt.%",,,,,,"1","balance",,,"1.4","3.7","2",,"0.1",,,,,"10.2%",,,,,,,,,,,,,,,,,,,,"",,,,,,"20℃",,,,,,"S.W.K. Shaw.RESPONSE OF IN-939 TO PROCESS VARIATIONSJ]. Superalloys, 1980.","10.11961/mater0203.MGI.20171221.ds.0009","尹海清","摘录","邓正华","2018-01-08",,,,,,,,"IN-939",,,,,,,,,,,,,,,,,,,,,,,,,,,,,,,,,,,,,,,,,,,,,,"4h","1150℃",,"6h","1000℃",,,,,,,,,,,,,,,,,,,,,,,,,
,,,,,,,,"ObjectId(""5b4d8bcfe6b1a815d464f30a"")","1.9","0.01","0.15",,"19","22.5wt.%",,,,,,"1","balance",,,"1.4","3.7","2",,"0.1",,,,,"8.2%",,,,,,,,,,,,,,,,,,,,"",,,,,,"20℃",,,,,,"S.W.K. Shaw.RESPONSE OF IN-939 TO PROCESS VARIATIONSJ]. Superalloys, 1980.","10.11961/mater0203.MGI.20171221.ds.0009","尹海清","摘录","邓正华","2018-01-08",,,,,,,,"IN-939",,,,,,,,,,,,,,,,,,,,,,,,,,,,,,,,,,,,,,,,,,,,,,"4h","1150℃",,"6h","1000℃",,,,,,,,,,,,,,,,,,,,,,,,,
,,,,,,,,"ObjectId(""5b4d8bdee6b1a815d464f30e"")","1.9","0.01","0.15",,"19","22.5wt.%",,,,,,"1","balance",,,"1.4","3.7","2",,"0.1",,,,,"7%",,,,,,,,,,,,,,,,,,,,"","330Mpa","816℃",,,,,,,,,,"S.W.K. Shaw.RESPONSE OF IN-939 TO PROCESS VARIATIONSJ]. Superalloys, 1980.","10.11961/mater0203.MGI.20171221.ds.0009","尹海清","摘录","邓正华","2018-01-08",,,,,,,,"IN-939",,,,,,,,,,,,,,,,,,,,,,,,,,,,,,,,,,,,,,,,,,,,,,"4h","1150℃",,"6h","1000℃",,,,,,,,,,,,,,,,,,,,,,,,,
,,,,,,,,"ObjectId(""5b4d8bede6b1a815d464f314"")","1.9","0.01","0.15",,"19","22.5wt.%",,,,,,"1","balance",,,"1.4","3.7","2",,"0.1",,,,,"7.4%",,,,,,,,,,,,,,,,,,,,"","330Mpa","816℃",,,,,,,,,,"S.W.K. Shaw.RESPONSE OF IN-939 TO PROCESS VARIATIONSJ]. Superalloys, 1980.","10.11961/mater0203.MGI.20171221.ds.0009","尹海清","摘录","邓正华","2018-01-08",,,,,,,,"IN-939",,,,,,,,,,,,,,,,,,,,,,,,,,,,,,,,,,,,,,,,,,,,,,"4h","1150℃",,"6h","1000℃",,,,,,,,,,,,,,,,,,,,,,,,,
,,,,,,,,"ObjectId(""5b4d8bffe6b1a815d464f31a"")","1.9","0.01","0.15",,"19","22.5wt.%",,,,,,"1","balance",,,"1.4","3.7","2",,"0.1",,,,,"10.6%",,,,,,,,,,,,,,,,,,,,"","379Mpa","816℃",,,,,,,,,,"S.W.K. Shaw.RESPONSE OF IN-939 TO PROCESS VARIATIONSJ]. Superalloys, 1980.","10.11961/mater0203.MGI.20171221.ds.0009","尹海清","摘录","邓正华","2018-01-08",,,,,,,,"IN-939",,,,,,,,,,,,,,,,,,,,,,,,,,,,,,,,,,,,,,,,,,,,,,"4h","1150℃",,"6h","1000℃",,,,,,,,,,,,,,,,,,,,,,,,,
,,,,,,,,"ObjectId(""5b4d8c12e6b1a815d464f322"")","1.9","0.01","0.15",,"19","22.5wt.%",,,,,,"1","balance",,,"1.4","3.7","2",,"0.1",,,,,"5.3%",,,,,,,,,,,,,,,,,,,,"","276Mpa","816℃",,,,,,,,,,"S.W.K. Shaw.RESPONSE OF IN-939 TO PROCESS VARIATIONSJ]. Superalloys, 1980.","10.11961/mater0203.MGI.20171221.ds.0009","尹海清","摘录","邓正华","2018-01-08",,,,,,,,"IN-939",,,,,,,,,,,,,,,,,,,,,,,,,,,,,,,,,,,,,,,,,,,,,,"4h","1150℃",,"6h","1000℃",,,,,,,,,,,,,,,,,,,,,,,,,
,,,,,,,,"ObjectId(""5b4d8c2be6b1a815d464f32a"")","1.9","0.01","0.15",,"19","22.5wt.%",,,,,,"1","balance",,,"1.4","3.7","2",,"0.1",,,,,"5.4%",,,,,,,,,,,,,,,,,,,,"","276Mpa","816℃",,,,,,,,,,"S.W.K. Shaw.RESPONSE OF IN-939 TO PROCESS VARIATIONSJ]. Superalloys, 1980.","10.11961/mater0203.MGI.20171221.ds.0009","尹海清","摘录","邓正华","2018-01-08",,,,,,,,"IN-939",,,,,,,,,,,,,,,,,,,,,,,,,,,,,,,,,,,,,,,,,,,,,,"4h","1150℃",,"6h","1000℃",,"24h","900℃",,,,,,,,,,,,,,,,,,,,,,
,,,,,,,,"ObjectId(""5b4d8c30e6b1a815d464f32c"")","1.9","0.01","0.15",,"19","22.5wt.%",,,,,,"1","balance",,,"1.4","3.7","2",,"0.1",,,,,"6.8%",,,,,,,,,,,,,,,,,,,,"",,,,,,"20℃",,,,,,"S.W.K. Shaw.RESPONSE OF IN-939 TO PROCESS VARIATIONSJ]. Superalloys, 1980.","10.11961/mater0203.MGI.20171221.ds.0009","尹海清","摘录","邓正华","2018-01-08",,,,,,,,"IN-939",,,,,,,,,,,,,,,,,,,,,,,,,,,,,,,,,,,,,,,,,,,,,,"4h","1150℃",,"6h","1000℃",,"24h","900℃",,,,,,,,,,,,,,,,,,,,,,
,,,,,,,,"ObjectId(""5b4d8c3fe6b1a815d464f332"")","1.9","0.01","0.15",,"19","22.5wt.%",,,,,,"1","balance",,,"1.4","3.7","2",,"0.1",,,,,"7.3%",,,,,,,,,,,,,,,,,,,,"",,,,,,"20℃",,,,,,"S.W.K. Shaw.RESPONSE OF IN-939 TO PROCESS VARIATIONSJ]. Superalloys, 1980.","10.11961/mater0203.MGI.20171221.ds.0009","尹海清","摘录","邓正华","2018-01-08",,,,,,,,"IN-939",,,,,,,,,,,,,,,,,,,,,,,,,,,,,,,,,,,,,,,,,,,,,,"4h","1150℃",,"6h","1000℃",,"24h","900℃",,,,,,,,,,,,,,,,,,,,,,
,,,,,,,,"ObjectId(""5b4d8c48e6b1a815d464f336"")","1.9","0.01","0.15",,"19","22.5wt.%",,,,,,"1","balance",,,"1.4","3.7","2",,"0.1",,,,,"7.5%",,,,,,,,,,,,,,,,,,,,"","276Mpa","816℃",,,,,,,,,,"S.W.K. Shaw.RESPONSE OF IN-939 TO PROCESS VARIATIONSJ]. Superalloys, 1980.","10.11961/mater0203.MGI.20171221.ds.0009","尹海清","摘录","邓正华","2018-01-08",,,,,,,,"IN-939",,,,,,,,,,,,,,,,,,,,,,,,,,,,,,,,,,,,,,,,,,,,,,"4h","1150℃",,"6h","1000℃",,"24h","900℃",,,,,,,,,,,,,,,,,,,,,,
,,,,,,,,"ObjectId(""5b4d8c4de6b1a815d464f338"")","1.9","0.01","0.15",,"19","22.5wt.%",,,,,,"1","balance",,,"1.4","3.7","2",,"0.1",,,,,"6.9%",,,,,,,,,,,,,,,,,,,,"","330Mpa","816℃",,,,,,,,,,"S.W.K. Shaw.RESPONSE OF IN-939 TO PROCESS VARIATIONSJ]. Superalloys, 1980.","10.11961/mater0203.MGI.20171221.ds.0009","尹海清","摘录","邓正华","2018-01-08",,,,,,,,"IN-939",,,,,,,,,,,,,,,,,,,,,,,,,,,,,,,,,,,,,,,,,,,,,,"4h","1150℃",,"6h","1000℃",,"24h","900℃",,,,,,,,,,,,,,,,,,,,,,
,,,,,,,,"ObjectId(""5b4d8c57e6b1a815d464f33c"")","1.9","0.01","0.15",,"19","22.5wt.%",,,,,,"1","balance",,,"1.4","3.7","2",,"0.1",,,,,"12.5%",,,,,,,,,,,,,,,,,,,,"","379Mpa","816℃",,,,,,,,,,"S.W.K. Shaw.RESPONSE OF IN-939 TO PROCESS VARIATIONSJ]. Superalloys, 1980.","10.11961/mater0203.MGI.20171221.ds.0009","尹海清","摘录","邓正华","2018-01-08",,,,,,,,"IN-939",,,,,,,,,,,,,,,,,,,,,,,,,,,,,,,,,,,,,,,,,,,,,,"4h","1150℃",,"6h","1000℃",,"24h","900℃",,,,,,,,,,,,,,,,,,,,,,
,,,,,,,,"ObjectId(""5b4d8c61e6b1a815d464f340"")","1.9","0.01","0.15",,"19","22.5wt.%",,,,,,"1","balance",,,"1.4","3.7","2",,"0.1",,,,,"9.4%",,,,,,,,,,,,,,,,,,,,"","330Mpa","816℃",,,,,,,,,,"S.W.K. Shaw.RESPONSE OF IN-939 TO PROCESS VARIATIONSJ]. Superalloys, 1980.","10.11961/mater0203.MGI.20171221.ds.0009","尹海清","摘录","邓正华","2018-01-08",,,,,,,,"IN-939",,,,,,,,,,,,,,,,,,,,,,,,,,,,,,,,,,,,,,,,,,,,,,"4h","1150℃",,"6h","1000℃",,"24h","900℃",,,,,,,,,,,,,,,,,,,,,,
,,,,,,,,"ObjectId(""5b4d8c83e6b1a815d464f34c"")","1.9","0.01","0.15",,"19","22.5wt.%",,,,,,"1","balance",,,"1.4","3.7","2",,"0.1",,,,,"3.7%",,,,,,,,,,,,,,,,,,,,"",,,,,,"20℃",,,,,,"S.W.K. Shaw.RESPONSE OF IN-939 TO PROCESS VARIATIONSJ]. Superalloys, 1980.","10.11961/mater0203.MGI.20171221.ds.0009","尹海清","摘录","邓正华","2018-01-08",,,,,,,,"IN-939",,,,,,,,,,,,,,,,,,,,,,,,,,,,,,,,,,,,,,,,,,,,,,"4h","1150℃",,"6h","1000℃",,,,,"16h","700℃",,,,,,,,,,,,,,,,,,,
,,,,,,,,"ObjectId(""5b4d8c91e6b1a815d464f352"")","1.9","0.01","0.15",,"19","22.5wt.%",,,,,,"1","balance",,,"1.4","3.7","2",,"0.1",,,,,"9.9%",,,,,,,,,,,,,,,,,,,,"","276Mpa","816℃",,,,,,,,,,"S.W.K. Shaw.RESPONSE OF IN-939 TO PROCESS VARIATIONSJ]. Superalloys, 1980.","10.11961/mater0203.MGI.20171221.ds.0009","尹海清","摘录","邓正华","2018-01-08",,,,,,,,"IN-939",,,,,,,,,,,,,,,,,,,,,,,,,,,,,,,,,,,,,,,,,,,,,,"4h","1150℃",,"6h","1000℃",,,,,"16h","700℃",,,,,,,,,,,,,,,,,,,
,,,,,,,,"ObjectId(""5b4d8c96e6b1a815d464f354"")","1.9","0.01","0.15",,"19","22.5wt.%",,,,,,"1","balance",,,"1.4","3.7","2",,"0.1",,,,,"3.5%",,,,,,,,,,,,,,,,,,,,"",,,,,,"20℃",,,,,,"S.W.K. Shaw.RESPONSE OF IN-939 TO PROCESS VARIATIONSJ]. Superalloys, 1980.","10.11961/mater0203.MGI.20171221.ds.0009","尹海清","摘录","邓正华","2018-01-08",,,,,,,,"IN-939",,,,,,,,,,,,,,,,,,,,,,,,,,,,,,,,,,,,,,,,,,,,,,"4h","1150℃",,"6h","1000℃",,,,,"16h","700℃",,,,,,,,,,,,,,,,,,,
,,,,,,,,"ObjectId(""5b4d8cade6b1a815d464f35c"")","1.9","0.01","0.15",,"19","22.5wt.%",,,,,,"1","balance",,,"1.4","3.7","2",,"0.1",,,,,"13.5%",,,,,,,,,,,,,,,,,,,,"","379Mpa","816℃",,,,,,,,,,"S.W.K. Shaw.RESPONSE OF IN-939 TO PROCESS VARIATIONSJ]. Superalloys, 1980.","10.11961/mater0203.MGI.20171221.ds.0009","尹海清","摘录","邓正华","2018-01-08",,,,,,,,"IN-939",,,,,,,,,,,,,,,,,,,,,,,,,,,,,,,,,,,,,,,,,,,,,,"4h","1150℃",,"6h","1000℃",,"24h","900℃",,,,,,,,,,,,,,,,,,,,,,
,,,,,,,,"ObjectId(""5b4d8cb7e6b1a815d464f360"")","1.9","0.01","0.15",,"19","22.5wt.%",,,,,,"1","balance",,,"1.4","3.7","2",,"0.1",,,,,"5.4%",,,,,,,,,,,,,,,,,,,,"","276Mpa","816℃",,,,,,,,,,"S.W.K. Shaw.RESPONSE OF IN-939 TO PROCESS VARIATIONSJ]. Superalloys, 1980.","10.11961/mater0203.MGI.20171221.ds.0009","尹海清","摘录","邓正华","2018-01-08",,,,,,,,"IN-939",,,,,,,,,,,,,,,,,,,,,,,,,,,,,,,,,,,,,,,,,,,,,,"4h","1150℃",,"6h","1000℃",,,,,"16h","700℃",,,,,,,,,,,,,,,,,,,
,,,,,,,,"ObjectId(""5b4d8cd4e6b1a815d464f36a"")","1.9","0.01","0.15",,"19","22.5wt.%",,,,,,"1","balance",,,"1.4","3.7","2",,"0.1",,,,,"7.1%",,,,,,,,,,,,,,,,,,,,"","330Mpa","816℃",,,,,,,,,,"S.W.K. Shaw.RESPONSE OF IN-939 TO PROCESS VARIATIONSJ]. Superalloys, 1980.","10.11961/mater0203.MGI.20171221.ds.0009","尹海清","摘录","邓正华","2018-01-08",,,,,,,,"IN-939",,,,,,,,,,,,,,,,,,,,,,,,,,,,,,,,,,,,,,,,,,,,,,"4h","1150℃",,"6h","1000℃",,,,,"16h","700℃",,,,,,,,,,,,,,,,,,,
,,,,,,,,"ObjectId(""5b4d8cece6b1a815d464f374"")","1.9","0.01","0.15",,"19","22.5wt.%",,,,,,"1","balance",,,"1.4","3.7","2",,"0.1",,,,,"1.4%",,,,,,,,,,,,,,,,,,,,"",,,,,,"20℃",,,,,,"S.W.K. Shaw.RESPONSE OF IN-939 TO PROCESS VARIATIONSJ]. Superalloys, 1980.","10.11961/mater0203.MGI.20171221.ds.0009","尹海清","摘录","邓正华","2018-01-08",,,,,,,,"IN-939",,,,,,,,,,,,,,,,,,,,,,,,,,,,,,,,,,,,,,,,,,,,,,"4h","1150℃",,,,,"24h","900℃",,"16h","700℃",,,,,,,,,,,,,,,,,,,
,,,,,,,,"ObjectId(""5b4d8cf1e6b1a815d464f376"")","1.9","0.01","0.15",,"19","22.5wt.%",,,,,,"1","balance",,,"1.4","3.7","2",,"0.1",,,,,"6.3%",,,,,,,,,,,,,,,,,,,,"","330Mpa","816℃",,,,,,,,,,"S.W.K. Shaw.RESPONSE OF IN-939 TO PROCESS VARIATIONSJ]. Superalloys, 1980.","10.11961/mater0203.MGI.20171221.ds.0009","尹海清","摘录","邓正华","2018-01-08",,,,,,,,"IN-939",,,,,,,,,,,,,,,,,,,,,,,,,,,,,,,,,,,,,,,,,,,,,,"4h","1150℃",,"6h","1000℃",,,,,"16h","700℃",,,,,,,,,,,,,,,,,,,
,,,,,,,,"ObjectId(""5b4d8cf6e6b1a815d464f378"")","1.9","0.01","0.15",,"19","22.5wt.%",,,,,,"1","balance",,,"1.4","3.7","2",,"0.1",,,,,"9.6%",,,,,,,,,,,,,,,,,,,,"","379Mpa","816℃",,,,,,,,,,"S.W.K. Shaw.RESPONSE OF IN-939 TO PROCESS VARIATIONSJ]. Superalloys, 1980.","10.11961/mater0203.MGI.20171221.ds.0009","尹海清","摘录","邓正华","2018-01-08",,,,,,,,"IN-939",,,,,,,,,,,,,,,,,,,,,,,,,,,,,,,,,,,,,,,,,,,,,,"4h","1150℃",,"6h","1000℃",,,,,"16h","700℃",,,,,,,,,,,,,,,,,,,
,,,,,,,,"ObjectId(""5b4d8d00e6b1a815d464f37c"")","1.9","0.01","0.15",,"19","22.5wt.%",,,,,,"1","balance",,,"1.4","3.7","2",,"0.1",,,,,"1.6%",,,,,,,,,,,,,,,,,,,,"",,,,,,"20℃",,,,,,"S.W.K. Shaw.RESPONSE OF IN-939 TO PROCESS VARIATIONSJ]. Superalloys, 1980.","10.11961/mater0203.MGI.20171221.ds.0009","尹海清","摘录","邓正华","2018-01-08",,,,,,,,"IN-939",,,,,,,,,,,,,,,,,,,,,,,,,,,,,,,,,,,,,,,,,,,,,,"4h","1150℃",,,,,"24h","900℃",,"16h","700℃",,,,,,,,,,,,,,,,,,,
,,,,,,,,"ObjectId(""5b4d8d0ae6b1a815d464f380"")","1.9","0.01","0.15",,"19","22.5wt.%",,,,,,"1","balance",,,"1.4","3.7","2",,"0.1",,,,,"9.2%",,,,,,,,,,,,,,,,,,,,"","379Mpa","816℃",,,,,,,,,,"S.W.K. Shaw.RESPONSE OF IN-939 TO PROCESS VARIATIONSJ]. Superalloys, 1980.","10.11961/mater0203.MGI.20171221.ds.0009","尹海清","摘录","邓正华","2018-01-08",,,,,,,,"IN-939",,,,,,,,,,,,,,,,,,,,,,,,,,,,,,,,,,,,,,,,,,,,,,"4h","1150℃",,"6h","1000℃",,,,,"16h","700℃",,,,,,,,,,,,,,,,,,,
,,,,,,,,"ObjectId(""5b4d8d1ee6b1a815d464f386"")","1.9","0.01","0.15",,"19","22.5wt.%",,,,,,"1","balance",,,"1.4","3.7","2",,"0.1",,,,,"3.3%",,,,,,,,,,,,,,,,,,,,"","330Mpa","816℃",,,,,,,,,,"S.W.K. Shaw.RESPONSE OF IN-939 TO PROCESS VARIATIONSJ]. Superalloys, 1980.","10.11961/mater0203.MGI.20171221.ds.0009","尹海清","摘录","邓正华","2018-01-08",,,,,,,,"IN-939",,,,,,,,,,,,,,,,,,,,,,,,,,,,,,,,,,,,,,,,,,,,,,"4h","1150℃",,,,,"24h","900℃",,"16h","700℃",,,,,,,,,,,,,,,,,,,
,,,,,,,,"ObjectId(""5b4d8d23e6b1a815d464f388"")","1.9","0.01","0.15",,"19","22.5wt.%",,,,,,"1","balance",,,"1.4","3.7","2",,"0.1",,,,,"7.5%",,,,,,,,,,,,,,,,,,,,"","330Mpa","816℃",,,,,,,,,,"S.W.K. Shaw.RESPONSE OF IN-939 TO PROCESS VARIATIONSJ]. Superalloys, 1980.","10.11961/mater0203.MGI.20171221.ds.0009","尹海清","摘录","邓正华","2018-01-08",,,,,,,,"IN-939",,,,,,,,,,,,,,,,,,,,,,,,,,,,,,,,,,,,,,,,,,,,,,"4h","1150℃",,,,,"24h","900℃",,"16h","700℃",,,,,,,,,,,,,,,,,,,
,,,,,,,,"ObjectId(""5b4d8d28e6b1a815d464f38a"")","1.9","0.01","0.15",,"19","22.5wt.%",,,,,,"1","balance",,,"1.4","3.7","2",,"0.1",,,,,"5.4%",,,,,,,,,,,,,,,,,,,,"","379Mpa","816℃",,,,,,,,,,"S.W.K. Shaw.RESPONSE OF IN-939 TO PROCESS VARIATIONSJ]. Superalloys, 1980.","10.11961/mater0203.MGI.20171221.ds.0009","尹海清","摘录","邓正华","2018-01-08",,,,,,,,"IN-939",,,,,,,,,,,,,,,,,,,,,,,,,,,,,,,,,,,,,,,,,,,,,,"4h","1150℃",,,,,"24h","900℃",,"16h","700℃",,,,,,,,,,,,,,,,,,,
,,,,,,,,"ObjectId(""5b4d8d2de6b1a815d464f38c"")","1.9","0.01","0.15",,"19","22.5wt.%",,,,,,"1","balance",,,"1.4","3.7","2",,"0.1",,,,,"3.2%",,,,,,,,,,,,,,,,,,,,"",,,,,,"20℃",,,,,,"S.W.K. Shaw.RESPONSE OF IN-939 TO PROCESS VARIATIONSJ]. Superalloys, 1980.","10.11961/mater0203.MGI.20171221.ds.0009","尹海清","摘录","邓正华","2018-01-08",,,,,,,,"IN-939",,,,,,,,,,,,,,,,,,,,,,,,,,,,,,,,,,,,,,,,,,,,,,"4h","1150℃",,"6h","1000℃",,"24h","900℃",,"16h","700℃",,,,,,,,,,,,,,,,,,,
,,,,,,,,"ObjectId(""5b4d8d40e6b1a815d464f394"")","1.9","0.01","0.15",,"19","22.5wt.%",,,,,,"1","balance",,,"1.4","3.7","2",,"0.1",,,,,"3.7%",,,,,,,,,,,,,,,,,,,,"","379Mpa","816℃",,,,,,,,,,"S.W.K. Shaw.RESPONSE OF IN-939 TO PROCESS VARIATIONSJ]. Superalloys, 1980.","10.11961/mater0203.MGI.20171221.ds.0009","尹海清","摘录","邓正华","2018-01-08",,,,,,,,"IN-939",,,,,,,,,,,,,,,,,,,,,,,,,,,,,,,,,,,,,,,,,,,,,,"4h","1150℃",,,,,"24h","900℃",,"16h","700℃",,,,,,,,,,,,,,,,,,,
,,,,,,,,"ObjectId(""5b4d8d52e6b1a815d464f39a"")","1.9","0.01","0.15",,"19","22.5wt.%",,,,,,"1","balance",,,"1.4","3.7","2",,"0.1",,,,,"4.8%",,,,,,,,,,,,,,,,,,,,"","276Mpa","816℃",,,,,,,,,,"S.W.K. Shaw.RESPONSE OF IN-939 TO PROCESS VARIATIONSJ]. Superalloys, 1980.","10.11961/mater0203.MGI.20171221.ds.0009","尹海清","摘录","邓正华","2018-01-08",,,,,,,,"IN-939",,,,,,,,,,,,,,,,,,,,,,,,,,,,,,,,,,,,,,,,,,,,,,"4h","1150℃",,,,,"24h","900℃",,"16h","700℃",,,,,,,,,,,,,,,,,,,
,,,,,,,,"ObjectId(""5b4d8d61e6b1a815d464f3a0"")","1.9","0.01","0.15",,"19","22.5wt.%",,,,,,"1","balance",,,"1.4","3.7","2",,"0.1",,,,,"2.7%",,,,,,,,,,,,,,,,,,,,"",,,,,,"20℃",,,,,,"S.W.K. Shaw.RESPONSE OF IN-939 TO PROCESS VARIATIONSJ]. Superalloys, 1980.","10.11961/mater0203.MGI.20171221.ds.0009","尹海清","摘录","邓正华","2018-01-08",,,,,,,,"IN-939",,,,,,,,,,,,,,,,,,,,,,,,,,,,,,,,,,,,,,,,,,,,,,"4h","1150℃",,"6h","1000℃",,"24h","900℃",,"16h","700℃",,,,,,,,,,,,,,,,,,,
,,,,,,,,"ObjectId(""5b4d8d6ae6b1a815d464f3a2"")","1.9","0.01","0.15",,"19","22.5wt.%",,,,,,"1","balance",,,"1.4","3.7","2",,"0.1",,,,,"8.1%",,,,,,,,,,,,,,,,,,,,"","276Mpa","816℃",,,,,,,,,,"S.W.K. Shaw.RESPONSE OF IN-939 TO PROCESS VARIATIONSJ]. Superalloys, 1980.","10.11961/mater0203.MGI.20171221.ds.0009","尹海清","摘录","邓正华","2018-01-08",,,,,,,,"IN-939",,,,,,,,,,,,,,,,,,,,,,,,,,,,,,,,,,,,,,,,,,,,,,"4h","1150℃",,"6h","1000℃",,"24h","900℃",,"16h","700℃",,,,,,,,,,,,,,,,,,,
,,,,,,,,"ObjectId(""5b4d8d74e6b1a815d464f3a6"")","1.9","0.01","0.15",,"19","22.5wt.%",,,,,,"1","balance",,,"1.4","3.7","2",,"0.1",,,,,"8.6%",,,,,,,,,,,,,,,,,,,,"","276Mpa","816℃",,,,,,,,,,"S.W.K. Shaw.RESPONSE OF IN-939 TO PROCESS VARIATIONSJ]. Superalloys, 1980.","10.11961/mater0203.MGI.20171221.ds.0009","尹海清","摘录","邓正华","2018-01-08",,,,,,,,"IN-939",,,,,,,,,,,,,,,,,,,,,,,,,,,,,,,,,,,,,,,,,,,,,,"4h","1150℃",,"6h","1000℃",,"24h","900℃",,"16h","700℃",,,,,,,,,,,,,,,,,,,
,,,,,,,,"ObjectId(""5b4d8d97e6b1a815d464f3b4"")","1.9","0.01","0.15",,"19","22.5wt.%",,,,,,"1","balance",,,"1.4","3.7","2",,"0.1",,,,,"10.3%",,,,,,,,,,,,,,,,,,,,"","379Mpa","816℃",,,,,,,,,,"S.W.K. Shaw.RESPONSE OF IN-939 TO PROCESS VARIATIONSJ]. Superalloys, 1980.","10.11961/mater0203.MGI.20171221.ds.0009","尹海清","摘录","邓正华","2018-01-08",,,,,,,,"IN-939",,,,,,,,,,,,,,,,,,,,,,,,,,,,,,,,,,,,,,,,,,,,,,"4h","1150℃",,"6h","1000℃",,"24h","900℃",,"16h","700℃",,,,,,,,,,,,,,,,,,,
,,,,,,,,"ObjectId(""5b4d8d9ce6b1a815d464f3b6"")","1.9","0.01","0.15",,"19","22.5wt.%",,,,,,"1","balance",,,"1.4","3.7","2",,"0.1",,,,,"8.2%",,,,,,,,,,,,,,,,,,,,"","330Mpa","816℃",,,,,,,,,,"S.W.K. Shaw.RESPONSE OF IN-939 TO PROCESS VARIATIONSJ]. Superalloys, 1980.","10.11961/mater0203.MGI.20171221.ds.0009","尹海清","摘录","邓正华","2018-01-08",,,,,,,,"IN-939",,,,,,,,,,,,,,,,,,,,,,,,,,,,,,,,,,,,,,,,,,,,,,"4h","1150℃",,"6h","1000℃",,"24h","900℃",,"16h","700℃",,,,,,,,,,,,,,,,,,,
,,,,,,,,"ObjectId(""5b4d8da1e6b1a815d464f3b8"")","1.9","0.01","0.15",,"19","22.5wt.%",,,,,,"1","balance",,,"1.4","3.7","2",,"0.1",,,,,"8%",,,,,,,,,,,,,,,,,,,,"","330Mpa","816℃",,,,,,,,,,"S.W.K. Shaw.RESPONSE OF IN-939 TO PROCESS VARIATIONSJ]. Superalloys, 1980.","10.11961/mater0203.MGI.20171221.ds.0009","尹海清","摘录","邓正华","2018-01-08",,,,,,,,"IN-939",,,,,,,,,,,,,,,,,,,,,,,,,,,,,,,,,,,,,,,,,,,,,,"4h","1150℃",,"6h","1000℃",,"24h","900℃",,"16h","700℃",,,,,,,,,,,,,,,,,,,
,,,,,,,,"ObjectId(""5b4d8dc3e6b1a815d464f3c4"")","1.9","0.01","0.15",,"19","22.5wt.%",,,,,,"1","balance",,,"1.4","3.7","2",,"0.1",,,,,"8.8965301044299%",,,,,,,,,,,,,,,,,,,,"",,,,,,"20℃",,,,,,"S.W.K. Shaw.RESPONSE OF IN-939 TO PROCESS VARIATIONSJ]. Superalloys, 1980.","10.11961/mater0203.MGI.20171221.ds.0009","尹海清","摘录","邓正华","2018-01-08",,,,,,,,"IN-939",,,,,,,,,,,,,,,,,,,,,,,,,,,,,,,,,,,,,,,,,,,,,,"4h","1160℃",,"6h","1000℃",,"16h","900℃","",,,,,,,,,,,,,,,,,,,,,
,,,,,,,,"ObjectId(""5b4d8defe6b1a815d464f3d6"")","1.9","0.01","0.15",,"19","22.5wt.%",,,,,,"1","balance",,,"1.4","3.7","2",,"0.1",,,,,"7.9999608142793%",,,,,,,,,,,,,,,,,,,,"",,,,,,"20℃",,,,,,"S.W.K. Shaw.RESPONSE OF IN-939 TO PROCESS VARIATIONSJ]. Superalloys, 1980.","10.11961/mater0203.MGI.20171221.ds.0009","尹海清","摘录","邓正华","2018-01-08",,,,,,,,"IN-939",,,,,,,,,,,,,,,,,,,,,,,,,,,,,,,,,,,,,,,,,,,,,,"4h","1160℃",,"6h","1000℃",,"16h","900℃","",,,,,,,,,,,,,,,,,,,,,
,,,,,,,,"ObjectId(""5b4d8e07e6b1a815d464f3de"")","1.9","0.01","0.15",,"19","22.5wt.%",,,,,,"1","balance",,,"1.4","3.7","2",,"0.1",,,,,"6.9526048707851%",,,,,,,,,,,,,,,,,,,,"",,,,,,"20℃",,,,,,"S.W.K. Shaw.RESPONSE OF IN-939 TO PROCESS VARIATIONSJ]. Superalloys, 1980.","10.11961/mater0203.MGI.20171221.ds.0009","尹海清","摘录","邓正华","2018-01-08",,,,,,,,"IN-939",,,,,,,,,,,,,,,,,,,,,,,,,,,,,,,,,,,,,,,,,,,,,,"4h","1160℃",,"6h","1000℃",,"16h","844℃","",,,,,,,,,,,,,,,,,,,,,
,,,,,,,,"ObjectId(""5b4d8e11e6b1a815d464f3e2"")","1.9","0.01","0.15",,"19","22.5wt.%",,,,,,"1","balance",,,"1.4","3.7","2",,"0.1",,,,,"8.0233155038304%",,,,,,,,,,,,,,,,,,,,"",,,,,,"20℃",,,,,,"S.W.K. Shaw.RESPONSE OF IN-939 TO PROCESS VARIATIONSJ]. Superalloys, 1980.","10.11961/mater0203.MGI.20171221.ds.0009","尹海清","摘录","邓正华","2018-01-08",,,,,,,,"IN-939",,,,,,,,,,,,,,,,,,,,,,,,,,,,,,,,,,,,,,,,,,,,,,"4h","1160℃",,"6h","1000℃",,"16h","702℃","",,,,,,,,,,,,,,,,,,,,,
,,,,,,,,"ObjectId(""5b4d8e16e6b1a815d464f3e4"")","1.9","0.01","0.15",,"19","22.5wt.%",,,,,,"1","balance",,,"1.4","3.7","2",,"0.1",,,,,"11.369932796489%",,,,,,,,,,,,,,,,,,,,"",,,,,,"20℃",,,,,,"S.W.K. Shaw.RESPONSE OF IN-939 TO PROCESS VARIATIONSJ]. Superalloys, 1980.","10.11961/mater0203.MGI.20171221.ds.0009","尹海清","摘录","邓正华","2018-01-08",,,,,,,,"IN-939",,,,,,,,,,,,,,,,,,,,,,,,,,,,,,,,,,,,,,,,,,,,,,"4h","1160℃",,"6h","1000℃",,"16h","0℃","",,,,,,,,,,,,,,,,,,,,,
,,,,,,,,"ObjectId(""5b4d8e1be6b1a815d464f3e6"")","1.9","0.01","0.15",,"19","22.5wt.%",,,,,,"1","balance",,,"1.4","3.7","2",,"0.1",,,,,"8.3324124688963%",,,,,,,,,,,,,,,,,,,,"",,,,,,"20℃",,,,,,"S.W.K. Shaw.RESPONSE OF IN-939 TO PROCESS VARIATIONSJ]. Superalloys, 1980.","10.11961/mater0203.MGI.20171221.ds.0009","尹海清","摘录","邓正华","2018-01-08",,,,,,,,"IN-939",,,,,,,,,,,,,,,,,,,,,,,,,,,,,,,,,,,,,,,,,,,,,,"4h","1160℃",,"6h","1000℃",,"16h","846℃","",,,,,,,,,,,,,,,,,,,,,
,,,,,,,,"ObjectId(""5b4d8e1fe6b1a815d464f3e8"")","1.9","0.01","0.15",,"19","22.5wt.%",,,,,,"1","balance",,,"1.4","3.7","2",,"0.1",,,,,"5.3593134661729%",,,,,,,,,,,,,,,,,,,,"",,,,,,"20℃",,,,,,"S.W.K. Shaw.RESPONSE OF IN-939 TO PROCESS VARIATIONSJ]. Superalloys, 1980.","10.11961/mater0203.MGI.20171221.ds.0009","尹海清","摘录","邓正华","2018-01-08",,,,,,,,"IN-939",,,,,,,,,,,,,,,,,,,,,,,,,,,,,,,,,,,,,,,,,,,,,,"4h","1160℃",,"6h","1000℃",,"16h","813℃","",,,,,,,,,,,,,,,,,,,,,
,,,,,,,,"ObjectId(""5b4d8e24e6b1a815d464f3ea"")","1.9","0.01","0.15",,"19","22.5wt.%",,,,,,"1","balance",,,"1.4","3.7","2",,"0.1",,,,,"6.8275240502361%",,,,,,,,,,,,,,,,,,,,"",,,,,,"20℃",,,,,,"S.W.K. Shaw.RESPONSE OF IN-939 TO PROCESS VARIATIONSJ]. Superalloys, 1980.","10.11961/mater0203.MGI.20171221.ds.0009","尹海清","摘录","邓正华","2018-01-08",,,,,,,,"IN-939",,,,,,,,,,,,,,,,,,,,,,,,,,,,,,,,,,,,,,,,,,,,,,"4h","1160℃",,"6h","1000℃",,"16h","600℃","",,,,,,,,,,,,,,,,,,,,,
,,,,,,,,"ObjectId(""5b4d8e29e6b1a815d464f3ec"")","1.9","0.01","0.15",,"19","22.5wt.%",,,,,,"1","balance",,,"1.4","3.7","2",,"0.1",,,,,"7.7008953937185%",,,,,,,,,,,,,,,,,,,,"",,,,,,"20℃",,,,,,"S.W.K. Shaw.RESPONSE OF IN-939 TO PROCESS VARIATIONSJ]. Superalloys, 1980.","10.11961/mater0203.MGI.20171221.ds.0009","尹海清","摘录","邓正华","2018-01-08",,,,,,,,"IN-939",,,,,,,,,,,,,,,,,,,,,,,,,,,,,,,,,,,,,,,,,,,,,,"4h","1160℃",,"6h","1000℃",,"16h","800℃","",,,,,,,,,,,,,,,,,,,,,
,,,,,,,,"ObjectId(""5b4d8e33e6b1a815d464f3f0"")","1.9","0.01","0.15",,"19","22.5wt.%",,,,,,"1","balance",,,"1.4","3.7","2",,"0.1",,,,,"5.838946687827%",,,,,,,,,,,,,,,,,,,,"",,,,,,"20℃",,,,,,"S.W.K. Shaw.RESPONSE OF IN-939 TO PROCESS VARIATIONSJ]. Superalloys, 1980.","10.11961/mater0203.MGI.20171221.ds.0009","尹海清","摘录","邓正华","2018-01-08",,,,,,,,"IN-939",,,,,,,,,,,,,,,,,,,,,,,,,,,,,,,,,,,,,,,,,,,,,,"4h","1160℃",,"6h","1000℃",,"16h","800℃","",,,,,,,,,,,,,,,,,,,,,
