Repository: wujunming1/superalloy-project

File: 国际高温合金会议论文和数据/数据汇总/力学性能/mechanicproperty_strain.csv (part 10 of 10)
"ObjectId(""5b4d6001e6b1a819a85da277"")","5.5",,"0.007","9.5","6.4","0.1","0.08","0.6",,"60.5wt.%",,"2.9",,"6.3","0.9","6.3","[0.005-0.015]",,,,"2.15%","150Mpa","1500℃",,,,,"",,,,,,"854.124h","M. Marchionni,D. Goldschmidt,M. Maldini.HIGH TEMPERATURE MECHANICAL PROPERTIES OF CMSX4+YTTRIUM SINGLE-CRYSTAL NICKEL-BASE SUPERALLOY.Supperalloys.1992:775-784.","10.11961/mater0203.MGI.20171221.ds.0016","尹海清","摘录","张国飞","2018-01-08",,,,,,"CMSX4+Y",,,,,,,,,,,,,,,,,,,,,,,,,,,,,,,,,,,,,,,,,,,,,,,,,,,,,,,,,,,,,,,,,,,,,,,,,,,,,,,,,
"ObjectId(""5b4d6006e6b1a819a85da279"")","5.5",,"0.007","9.5","6.4","0.1","0.08","0.6",,"60.5wt.%",,"2.9",,"6.3","0.9","6.3","[0.005-0.015]",,,,"3.12%","150Mpa","1500℃",,,,,"",,,,,,"929.23h","M. Marchionni,D. Goldschmidt,M. Maldini.HIGH TEMPERATURE MECHANICAL PROPERTIES OF CMSX4+YTTRIUM SINGLE-CRYSTAL NICKEL-BASE SUPERALLOY.Supperalloys.1992:775-784.","10.11961/mater0203.MGI.20171221.ds.0016","尹海清","摘录","张国飞","2018-01-08",,,,,,"CMSX4+Y",,,,,,,,,,,,,,,,,,,,,,,,,,,,,,,,,,,,,,,,,,,,,,,,,,,,,,,,,,,,,,,,,,,,,,,,,,,,,,,,,
"ObjectId(""5b4d600be6b1a819a85da27b"")","5.5",,"0.007","9.5","6.4","0.1","0.08","0.6",,"60.5wt.%",,"2.9",,"6.3","0.9","6.3","[0.005-0.015]",,,,"1.07%","150Mpa","1500℃",,,,,"",,,,,,"683.675h","M. Marchionni,D. Goldschmidt,M. Maldini.HIGH TEMPERATURE MECHANICAL PROPERTIES OF CMSX4+YTTRIUM SINGLE-CRYSTAL NICKEL-BASE SUPERALLOY.Supperalloys.1992:775-784.","10.11961/mater0203.MGI.20171221.ds.0016","尹海清","摘录","张国飞","2018-01-08",,,,,,"CMSX4+Y",,,,,,,,,,,,,,,,,,,,,,,,,,,,,,,,,,,,,,,,,,,,,,,,,,,,,,,,,,,,,,,,,,,,,,,,,,,,,,,,,
"ObjectId(""5b4d6010e6b1a819a85da27d"")","5.5",,"0.007","9.5","6.4","0.1","0.08","0.6",,"60.5wt.%",,"2.9",,"6.3","0.9","6.3","[0.005-0.015]",,,,"0.97%","150Mpa","1500℃",,,,,"",,,,,,"646.527h","M. Marchionni,D. Goldschmidt,M. Maldini.HIGH TEMPERATURE MECHANICAL PROPERTIES OF CMSX4+YTTRIUM SINGLE-CRYSTAL NICKEL-BASE SUPERALLOY.Supperalloys.1992:775-784.","10.11961/mater0203.MGI.20171221.ds.0016","尹海清","摘录","张国飞","2018-01-08",,,,,,"CMSX4+Y",,,,,,,,,,,,,,,,,,,,,,,,,,,,,,,,,,,,,,,,,,,,,,,,,,,,,,,,,,,,,,,,,,,,,,,,,,,,,,,,,
"ObjectId(""5b4d6024e6b1a819a85da283"")","5.5",,"0.007","9.5","6.4","0.1","0.08","0.6",,"60.5wt.%",,"2.9",,"6.3","0.9","6.3","[0.005-0.015]",,,,"0.81%","150Mpa","1500℃",,,,,"",,,,,,"561.707h","M. Marchionni,D. Goldschmidt,M. Maldini.HIGH TEMPERATURE MECHANICAL PROPERTIES OF CMSX4+YTTRIUM SINGLE-CRYSTAL NICKEL-BASE SUPERALLOY.Supperalloys.1992:775-784.","10.11961/mater0203.MGI.20171221.ds.0016","尹海清","摘录","张国飞","2018-01-08",,,,,,"CMSX4+Y",,,,,,,,,,,,,,,,,,,,,,,,,,,,,,,,,,,,,,,,,,,,,,,,,,,,,,,,,,,,,,,,,,,,,,,,,,,,,,,,,
"ObjectId(""5b4d6029e6b1a819a85da285"")","5.5",,"0.007","9.5","6.4","0.1","0.08","0.6",,"60.5wt.%",,"2.9",,"6.3","0.9","6.3","[0.005-0.015]",,,,"0.11%","150Mpa","1500℃",,,,,"",,,,,,"37.1484h","M. Marchionni,D. Goldschmidt,M. Maldini.HIGH TEMPERATURE MECHANICAL PROPERTIES OF CMSX4+YTTRIUM SINGLE-CRYSTAL NICKEL-BASE SUPERALLOY.Supperalloys.1992:775-784.","10.11961/mater0203.MGI.20171221.ds.0016","尹海清","摘录","张国飞","2018-01-08",,,,,,"CMSX4+Y",,,,,,,,,,,,,,,,,,,,,,,,,,,,,,,,,,,,,,,,,,,,,,,,,,,,,,,,,,,,,,,,,,,,,,,,,,,,,,,,,
"ObjectId(""5b4d602de6b1a819a85da287"")","5.5",,"0.007","9.5","6.4","0.1","0.08","0.6",,"60.5wt.%",,"2.9",,"6.3","0.9","6.3","[0.005-0.015]",,,,"0.71%","150Mpa","1500℃",,,,,"",,,,,,"487.526h","M. Marchionni,D. Goldschmidt,M. Maldini.HIGH TEMPERATURE MECHANICAL PROPERTIES OF CMSX4+YTTRIUM SINGLE-CRYSTAL NICKEL-BASE SUPERALLOY.Supperalloys.1992:775-784.","10.11961/mater0203.MGI.20171221.ds.0016","尹海清","摘录","张国飞","2018-01-08",,,,,,"CMSX4+Y",,,,,,,,,,,,,,,,,,,,,,,,,,,,,,,,,,,,,,,,,,,,,,,,,,,,,,,,,,,,,,,,,,,,,,,,,,,,,,,,,
"ObjectId(""5b4d6032e6b1a819a85da289"")","5.5",,"0.007","9.5","6.4","0.1","0.08","0.6",,"60.5wt.%",,"2.9",,"6.3","0.9","6.3","[0.005-0.015]",,,,"0.61%","150Mpa","1500℃",,,,,"",,,,,,"455.668h","M. Marchionni,D. Goldschmidt,M. Maldini.HIGH TEMPERATURE MECHANICAL PROPERTIES OF CMSX4+YTTRIUM SINGLE-CRYSTAL NICKEL-BASE SUPERALLOY.Supperalloys.1992:775-784.","10.11961/mater0203.MGI.20171221.ds.0016","尹海清","摘录","张国飞","2018-01-08",,,,,,"CMSX4+Y",,,,,,,,,,,,,,,,,,,,,,,,,,,,,,,,,,,,,,,,,,,,,,,,,,,,,,,,,,,,,,,,,,,,,,,,,,,,,,,,,
"ObjectId(""5b4d603ce6b1a819a85da28d"")","5.5",,"0.007","9.5","6.4","0.1","0.08","0.6",,"60.5wt.%",,"2.9",,"6.3","0.9","6.3","[0.005-0.015]",,,,"0.86%","150Mpa","1500℃",,,,,"",,,,,,"609.378h","M. Marchionni,D. Goldschmidt,M. Maldini.HIGH TEMPERATURE MECHANICAL PROPERTIES OF CMSX4+YTTRIUM SINGLE-CRYSTAL NICKEL-BASE SUPERALLOY.Supperalloys.1992:775-784.","10.11961/mater0203.MGI.20171221.ds.0016","尹海清","摘录","张国飞","2018-01-08",,,,,,"CMSX4+Y",,,,,,,,,,,,,,,,,,,,,,,,,,,,,,,,,,,,,,,,,,,,,,,,,,,,,,,,,,,,,,,,,,,,,,,,,,,,,,,,,
"ObjectId(""5b4d6058e6b1a819a85da297"")","5.5",,"0.007","9.5","6.4","0.1","0.08","0.6",,"60.5wt.%",,"2.9",,"6.3","0.9","6.3","[0.005-0.015]",,,,"0.76%","150Mpa","1500℃",,,,,"",,,,,,"529.907h","M. Marchionni,D. Goldschmidt,M. Maldini.HIGH TEMPERATURE MECHANICAL PROPERTIES OF CMSX4+YTTRIUM SINGLE-CRYSTAL NICKEL-BASE SUPERALLOY.Supperalloys.1992:775-784.","10.11961/mater0203.MGI.20171221.ds.0016","尹海清","摘录","张国飞","2018-01-08",,,,,,"CMSX4+Y",,,,,,,,,,,,,,,,,,,,,,,,,,,,,,,,,,,,,,,,,,,,,,,,,,,,,,,,,,,,,,,,,,,,,,,,,,,,,,,,,
"ObjectId(""5b4d605de6b1a819a85da299"")","5.5",,"0.007","9.5","6.4","0.1","0.08","0.6",,"60.5wt.%",,"2.9",,"6.3","0.9","6.3","[0.005-0.015]",,,,"0.35%","150Mpa","1500℃",,,,,"",,,,,,"296.667h","M. Marchionni,D. Goldschmidt,M. Maldini.HIGH TEMPERATURE MECHANICAL PROPERTIES OF CMSX4+YTTRIUM SINGLE-CRYSTAL NICKEL-BASE SUPERALLOY.Supperalloys.1992:775-784.","10.11961/mater0203.MGI.20171221.ds.0016","尹海清","摘录","张国飞","2018-01-08",,,,,,"CMSX4+Y",,,,,,,,,,,,,,,,,,,,,,,,,,,,,,,,,,,,,,,,,,,,,,,,,,,,,,,,,,,,,,,,,,,,,,,,,,,,,,,,,
"ObjectId(""5b4d9ccbe6b1a815d464f980"")","1.42","0.003","0.027wt.%","13.1","19.7",,,"4.04",,"balance",,,,,"3.09",,,"0.06",,,"66.3448",,,"4h","1024℃","24h","1190℃","",,,,,,,"Maurer G E, Jackman L A, Domingue J A. ROLE OF COBALT IN WASPALOY[J]. Superalloys, 1980.","10.11961/mater0203.MGI.20171221.ds.0001","尹海清","摘录","邓正华","2018-01-08","4h","847℃",,"16h","760℃","Waspaloy",,,,,,,,,"5cm/min","1h","982℃",,,,,,,,,,,,,,,,,"1150℃","1093℃",,,,,,,,,,,,,,,,,,,,,,,,,,,,,,,,,,,,,,,,,,,,,,,,,,,,
"ObjectId(""5b4d9cd0e6b1a815d464f982"")","1.37","0.001","0.028wt.%","0.01","19.5",,,"3.9",,"balance",,,,,"3.02",,,"0.06",,,"19.9209",,,"4h","1024℃","24h","1190℃","",,,,,,,"Maurer G E, Jackman L A, Domingue J A. ROLE OF COBALT IN WASPALOY[J]. Superalloys, 1980.","10.11961/mater0203.MGI.20171221.ds.0001","尹海清","摘录","邓正华","2018-01-08","4h","847℃",,"16h","760℃","Waspaloy",,,,,,,,,"5cm/min","1h","871℃",,,,,,,,,,,,,,,,,"1150℃","1093℃",,,,,,,,,,,,,,,,,,,,,,,,,,,,,,,,,,,,,,,,,,,,,,,,,,,,
"ObjectId(""5b4d9cd5e6b1a815d464f984"")","1.37","0.002","0.025wt.%","7.8","19.6",,,"3.99",,"balance",,,,,"3.04",,,"0.06",,,"13.834",,,"4h","1024℃","24h","1190℃","",,,,,,,"Maurer G E, Jackman L A, Domingue J A. ROLE OF COBALT IN WASPALOY[J]. Superalloys, 1980.","10.11961/mater0203.MGI.20171221.ds.0001","尹海清","摘录","邓正华","2018-01-08","4h","847℃",,"16h","760℃","Waspaloy",,,,,,,,,"5cm/min","1h","871℃",,,,,,,,,,,,,,,,,"1150℃","1093℃",,,,,,,,,,,,,,,,,,,,,,,,,,,,,,,,,,,,,,,,,,,,,,,,,,,,
"ObjectId(""5b4d9cdae6b1a815d464f986"")","1.37","0.001","0.026wt.%","3.5","19.6",,,"3.93",,"balance",,,,,"3",,,"0.06",,,"16.6008",,,"4h","1024℃","24h","1190℃","",,,,,,,"Maurer G E, Jackman L A, Domingue J A. ROLE OF COBALT IN WASPALOY[J]. Superalloys, 1980.","10.11961/mater0203.MGI.20171221.ds.0001","尹海清","摘录","邓正华","2018-01-08","4h","847℃",,"16h","760℃","Waspaloy",,,,,,,,,"5cm/min","1h","871℃",,,,,,,,,,,,,,,,,"1150℃","1093℃",,,,,,,,,,,,,,,,,,,,,,,,,,,,,,,,,,,,,,,,,,,,,,,,,,,,
"ObjectId(""5b4d9cdfe6b1a815d464f988"")","1.37","0.001","0.028wt.%","0.01","19.5",,,"3.9",,"balance",,,,,"3.02",,,"0.06",,,"52.0158",,,"4h","1024℃","24h","1190℃","",,,,,,,"Maurer G E, Jackman L A, Domingue J A. ROLE OF COBALT IN WASPALOY[J]. Superalloys, 1980.","10.11961/mater0203.MGI.20171221.ds.0001","尹海清","摘录","邓正华","2018-01-08","4h","847℃",,"16h","760℃","Waspaloy",,,,,,,,,"13cm/s","1h","982℃","1h","1169℃",,,,,,,,,,,,,,,"1150℃","1093℃",,,,,,,,,,,,,,,,,,,,,,,,,,,,,,,,,,,,,,,,,,,,,,,,,,,,
"ObjectId(""5b4d9ce4e6b1a815d464f98a"")","1.37","0.001","0.026wt.%","3.5","19.6",,,"3.93",,"balance",,,,,"3",,,"0.06",,,"9.96047",,,"4h","1024℃","24h","1190℃","",,,,,,,"Maurer G E, Jackman L A, Domingue J A. ROLE OF COBALT IN WASPALOY[J]. Superalloys, 1980.","10.11961/mater0203.MGI.20171221.ds.0001","尹海清","摘录","邓正华","2018-01-08","4h","847℃",,"16h","760℃","Waspaloy",,,,,,,,,"13cm/s","1h","871℃","1h","1169℃",,,,,,,,,,,,,,,"1150℃","1093℃",,,,,,,,,,,,,,,,,,,,,,,,,,,,,,,,,,,,,,,,,,,,,,,,,,,,
"ObjectId(""5b4d9ce9e6b1a815d464f98c"")","1.37","0.002","0.025wt.%","7.8","19.6",,,"3.99",,"balance",,,,,"3.04",,,"0.06",,,"11.0672",,,"4h","1024℃","24h","1190℃","",,,,,,,"Maurer G E, Jackman L A, Domingue J A. ROLE OF COBALT IN WASPALOY[J]. Superalloys, 1980.","10.11961/mater0203.MGI.20171221.ds.0001","尹海清","摘录","邓正华","2018-01-08","4h","847℃",,"16h","760℃","Waspaloy",,,,,,,,,"13cm/s","1h","871℃","1h","1169℃",,,,,,,,,,,,,,,"1150℃","1093℃",,,,,,,,,,,,,,,,,,,,,,,,,,,,,,,,,,,,,,,,,,,,,,,,,,,,
"ObjectId(""5b4d9ceee6b1a815d464f98e"")","1.37","0.001","0.028wt.%","0.01","19.5",,,"3.9",,"balance",,,,,"3.02",,,"0.06",,,"9.40711",,,"4h","1024℃","24h","1190℃","",,,,,,,"Maurer G E, Jackman L A, Domingue J A. ROLE OF COBALT IN WASPALOY[J]. Superalloys, 1980.","10.11961/mater0203.MGI.20171221.ds.0001","尹海清","摘录","邓正华","2018-01-08","4h","847℃",,"16h","760℃","Waspaloy",,,,,,,,,"13cm/s","1h","871℃","1h","1169℃",,,,,,,,,,,,,,,"1150℃","1093℃",,,,,,,,,,,,,,,,,,,,,,,,,,,,,,,,,,,,,,,,,,,,,,,,,,,,
"ObjectId(""5b4d9cf2e6b1a815d464f990"")","1.42","0.003","0.027wt.%","13.1","19.7",,,"4.04",,"balance",,,,,"3.09",,,"0.06",,,"16.0474",,,"4h","1024℃","24h","1190℃","",,,,,,,"Maurer G E, Jackman L A, Domingue J A. ROLE OF COBALT IN WASPALOY[J]. Superalloys, 1980.","10.11961/mater0203.MGI.20171221.ds.0001","尹海清","摘录","邓正华","2018-01-08","4h","847℃",,"16h","760℃","Waspaloy",,,,,,,,,"13cm/s","1h","871℃","1h","1169℃",,,,,,,,,,,,,,,"1150℃","1093℃",,,,,,,,,,,,,,,,,,,,,,,,,,,,,,,,,,,,,,,,,,,,,,,,,,,,
"ObjectId(""5b4d9cfce6b1a815d464f994"")","1.42","0.003","0.027wt.%","13.1","19.7",,,"4.04",,"balance",,,,,"3.09",,,"0.06",,,"45.3755",,,"4h","1024℃","24h","1190℃","",,,,,,,"Maurer G E, Jackman L A, Domingue J A. ROLE OF COBALT IN WASPALOY[J]. Superalloys, 1980.","10.11961/mater0203.MGI.20171221.ds.0001","尹海清","摘录","邓正华","2018-01-08","4h","847℃",,"16h","760℃","Waspaloy",,,,,,,,,"13cm/s","1h","982℃","1h","1169℃",,,,,,,,,,,,,,,"1150℃","1093℃",,,,,,,,,,,,,,,,,,,,,,,,,,,,,,,,,,,,,,,,,,,,,,,,,,,,
"ObjectId(""5b4d9d01e6b1a815d464f996"")","1.37","0.002","0.025wt.%","7.8","19.6",,,"3.99",,"balance",,,,,"3.04",,,"0.06",,,"50.9091",,,"4h","1024℃","24h","1190℃","",,,,,,,"Maurer G E, Jackman L A, Domingue J A. ROLE OF COBALT IN WASPALOY[J]. Superalloys, 1980.","10.11961/mater0203.MGI.20171221.ds.0001","尹海清","摘录","邓正华","2018-01-08","4h","847℃",,"16h","760℃","Waspaloy",,,,,,,,,"13cm/s","1h","982℃","1h","1169℃",,,,,,,,,,,,,,,"1150℃","1093℃",,,,,,,,,,,,,,,,,,,,,,,,,,,,,,,,,,,,,,,,,,,,,,,,,,,,
"ObjectId(""5b4d9d06e6b1a815d464f998"")","1.37","0.001","0.026wt.%","3.5","19.6",,,"3.93",,"balance",,,,,"3",,,"0.06",,,"53.1225",,,"4h","1024℃","24h","1190℃","",,,,,,,"Maurer G E, Jackman L A, Domingue J A. ROLE OF COBALT IN WASPALOY[J]. Superalloys, 1980.","10.11961/mater0203.MGI.20171221.ds.0001","尹海清","摘录","邓正华","2018-01-08","4h","847℃",,"16h","760℃","Waspaloy",,,,,,,,,"13cm/s","1h","982℃","1h","1169℃",,,,,,,,,,,,,,,"1150℃","1093℃",,,,,,,,,,,,,,,,,,,,,,,,,,,,,,,,,,,,,,,,,,,,,,,,,,,,
"ObjectId(""5b4d9d0be6b1a815d464f99a"")","1.42","0.003","0.027wt.%","13.1","19.7",,,"4.04",,"balance",,,,,"3.09",,,"0.06",,,"9.96047",,,"4h","1024℃","24h","1190℃","",,,,,,,"Maurer G E, Jackman L A, Domingue J A. ROLE OF COBALT IN WASPALOY[J]. Superalloys, 1980.","10.11961/mater0203.MGI.20171221.ds.0001","尹海清","摘录","邓正华","2018-01-08","4h","847℃",,"16h","760℃","Waspaloy",,,,,,,,,"5cm/min","1h","871℃",,,,,,,,,,,,,,,,,"1150℃","1093℃",,,,,,,,,,,,,,,,,,,,,,,,,,,,,,,,,,,,,,,,,,,,,,,,,,,,
"ObjectId(""5b4d9d15e6b1a815d464f99c"")","1.37","0.002","0.025wt.%","7.8","19.6",,,"3.99",,"balance",,,,,"3.04",,,"0.06",,,"135.756",,,"4h","1024℃","24h","1190℃","",,,,,,,"Maurer G E, Jackman L A, Domingue J A. ROLE OF COBALT IN WASPALOY[J]. Superalloys, 1980.","10.11961/mater0203.MGI.20171221.ds.0001","尹海清","摘录","邓正华","2018-01-08","4h","847℃",,"16h","760℃","Waspaloy",,,,,,,,,"5cm/min","1h","1093℃",,,,,,,,,,,,,,,,,"1150℃","1093℃",,,,,,,,,,,,,,,,,,,,,,,,,,,,,,,,,,,,,,,,,,,,,,,,,,,,
"ObjectId(""5b4d9d1ae6b1a815d464f99e"")","1.37","0.001","0.028wt.%","0.01","19.5",,,"3.9",,"balance",,,,,"3.02",,,"0.06",,,"71.1075%",,,"4h","1024℃","24h","1190℃","",,,,,,,"Maurer G E, Jackman L A, Domingue J A. ROLE OF COBALT IN WASPALOY[J]. Superalloys, 1980.","10.11961/mater0203.MGI.20171221.ds.0001","尹海清","摘录","邓正华","2018-01-08","4h","847℃",,"16h","760℃","Waspaloy",,,,,,,,,"13cm/s","5min","982℃",,,,,,,,,,,,,,,,,"1150℃","1093℃",,,,,,,,,,,,,,,,,,,,,,,,,,,,,,,,,,,,,,,,,,,,,,,,,,,,
"ObjectId(""5b4d9d1fe6b1a815d464f9a0"")","1.37","0.001","0.026wt.%","3.5","19.6",,,"3.93",,"balance",,,,,"3",,,"0.06",,,"68.429",,,"4h","1024℃","24h","1190℃","",,,,,,,"Maurer G E, Jackman L A, Domingue J A. ROLE OF COBALT IN WASPALOY[J]. Superalloys, 1980.","10.11961/mater0203.MGI.20171221.ds.0001","尹海清","摘录","邓正华","2018-01-08","4h","847℃",,"16h","760℃","Waspaloy",,,,,,,,,"5cm/min","1h","982℃",,,,,,,,,,,,,,,,,"1150℃","1093℃",,,,,,,,,,,,,,,,,,,,,,,,,,,,,,,,,,,,,,,,,,,,,,,,,,,,
"ObjectId(""5b4d9d24e6b1a815d464f9a2"")","1.37","0.002","0.025wt.%","7.8","19.6",,,"3.99",,"balance",,,,,"3.04",,,"0.06",,,"38.7031%",,,"4h","1024℃","24h","1190℃","",,,,,,,"Maurer G E, Jackman L A, Domingue J A. ROLE OF COBALT IN WASPALOY[J]. Superalloys, 1980.","10.11961/mater0203.MGI.20171221.ds.0001","尹海清","摘录","邓正华","2018-01-08","4h","847℃",,"16h","760℃","Waspaloy",,,,,,,,,"13cm/s","5min","982℃","5min","1169℃",,,,,,,,,,,,,,,"1150℃","1093℃",,,,,,,,,,,,,,,,,,,,,,,,,,,,,,,,,,,,,,,,,,,,,,,,,,,,
"ObjectId(""5b4d9d28e6b1a815d464f9a4"")","1.37","0.001","0.026wt.%","3.5","19.6",,,"3.93",,"balance",,,,,"3",,,"0.06",,,"124.872",,,"4h","1024℃","24h","1190℃","",,,,,,,"Maurer G E, Jackman L A, Domingue J A. ROLE OF COBALT IN WASPALOY[J]. Superalloys, 1980.","10.11961/mater0203.MGI.20171221.ds.0001","尹海清","摘录","邓正华","2018-01-08","4h","847℃",,"16h","760℃","Waspaloy",,,,,,,,,"5cm/min","1h","1093℃",,,,,,,,,,,,,,,,,"1150℃","1093℃",,,,,,,,,,,,,,,,,,,,,,,,,,,,,,,,,,,,,,,,,,,,,,,,,,,,
"ObjectId(""5b4d9d2de6b1a815d464f9a6"")","1.37","0.002","0.025wt.%","7.8","19.6",,,"3.99",,"balance",,,,,"3.04",,,"0.06",,,"84.2573%",,,"4h","1024℃","24h","1190℃","",,,,,,,"Maurer G E, Jackman L A, Domingue J A. ROLE OF COBALT IN WASPALOY[J]. Superalloys, 1980.","10.11961/mater0203.MGI.20171221.ds.0001","尹海清","摘录","邓正华","2018-01-08","4h","847℃",,"16h","760℃","Waspaloy",,,,,,,,,"13cm/s","5min","1169℃",,,,,,,,,,,,,,,,,"1150℃","1093℃",,,,,,,,,,,,,,,,,,,,,,,,,,,,,,,,,,,,,,,,,,,,,,,,,,,,
"ObjectId(""5b4d9d32e6b1a815d464f9a8"")","1.37","0.001","0.028wt.%","0.01","19.5",,,"3.9",,"balance",,,,,"3.02",,,"0.06",,,"74.1439",,,"4h","1024℃","24h","1190℃","",,,,,,,"Maurer G E, Jackman L A, Domingue J A. ROLE OF COBALT IN WASPALOY[J]. Superalloys, 1980.","10.11961/mater0203.MGI.20171221.ds.0001","尹海清","摘录","邓正华","2018-01-08","4h","847℃",,"16h","760℃","Waspaloy",,,,,,,,,"5cm/min","1h","982℃",,,,,,,,,,,,,,,,,"1150℃","1093℃",,,,,,,,,,,,,,,,,,,,,,,,,,,,,,,,,,,,,,,,,,,,,,,,,,,,
"ObjectId(""5b4d9d37e6b1a815d464f9aa"")","1.42","0.003","0.027wt.%","13.1","19.7",,,"4.04",,"balance",,,,,"3.09",,,"0.06",,,"78.5812%",,,"4h","1024℃","24h","1190℃","",,,,,,,"Maurer G E, Jackman L A, Domingue J A. ROLE OF COBALT IN WASPALOY[J]. Superalloys, 1980.","10.11961/mater0203.MGI.20171221.ds.0001","尹海清","摘录","邓正华","2018-01-08","4h","847℃",,"16h","760℃","Waspaloy",,,,,,,,,"13cm/s","5min","1169℃",,,,,,,,,,,,,,,,,"1150℃","1093℃",,,,,,,,,,,,,,,,,,,,,,,,,,,,,,,,,,,,,,,,,,,,,,,,,,,,
"ObjectId(""5b4d9d3ce6b1a815d464f9ac"")","1.37","0.002","0.025wt.%","7.8","19.6",,,"3.99",,"balance",,,,,"3.04",,,"0.06",,,"62.7109",,,"4h","1024℃","24h","1190℃","",,,,,,,"Maurer G E, Jackman L A, Domingue J A. ROLE OF COBALT IN WASPALOY[J]. Superalloys, 1980.","10.11961/mater0203.MGI.20171221.ds.0001","尹海清","摘录","邓正华","2018-01-08","4h","847℃",,"16h","760℃","Waspaloy",,,,,,,,,"5cm/min","1h","982℃",,,,,,,,,,,,,,,,,"1150℃","1093℃",,,,,,,,,,,,,,,,,,,,,,,,,,,,,,,,,,,,,,,,,,,,,,,,,,,,
"ObjectId(""5b4d9d41e6b1a815d464f9ae"")","1.37","0.001","0.028wt.%","0.01","19.5",,,"3.9",,"balance",,,,,"3.02",,,"0.06",,,"135.567",,,"4h","1024℃","24h","1190℃","",,,,,,,"Maurer G E, Jackman L A, Domingue J A. ROLE OF COBALT IN WASPALOY[J]. Superalloys, 1980.","10.11961/mater0203.MGI.20171221.ds.0001","尹海清","摘录","邓正华","2018-01-08","4h","847℃",,"16h","760℃","Waspaloy",,,,,,,,,"5cm/min","1h","1093℃",,,,,,,,,,,,,,,,,"1150℃","1093℃",,,,,,,,,,,,,,,,,,,,,,,,,,,,,,,,,,,,,,,,,,,,,,,,,,,,
"ObjectId(""5b4d9d46e6b1a815d464f9b0"")","1.37","0.001","0.028wt.%","0.01","19.5",,,"3.9",,"balance",,,,,"3.02",,,"0.06",,,"31.6643%",,,"4h","1024℃","24h","1190℃","",,,,,,,"Maurer G E, Jackman L A, Domingue J A. ROLE OF COBALT IN WASPALOY[J]. Superalloys, 1980.","10.11961/mater0203.MGI.20171221.ds.0001","尹海清","摘录","邓正华","2018-01-08","4h","847℃",,"16h","760℃","Waspaloy",,,,,,,,,"13cm/s","5min","982℃","5min","1169℃",,,,,,,,,,,,,,,"1150℃","1093℃",,,,,,,,,,,,,,,,,,,,,,,,,,,,,,,,,,,,,,,,,,,,,,,,,,,,
"ObjectId(""5b4d9d4ae6b1a815d464f9b2"")","1.42","0.003","0.027wt.%","13.1","19.7",,,"4.04",,"balance",,,,,"3.09",,,"0.06",,,"139.943",,,"4h","1024℃","24h","1190℃","",,,,,,,"Maurer G E, Jackman L A, Domingue J A. ROLE OF COBALT IN WASPALOY[J]. Superalloys, 1980.","10.11961/mater0203.MGI.20171221.ds.0001","尹海清","摘录","邓正华","2018-01-08","4h","847℃",,"16h","760℃","Waspaloy",,,,,,,,,"5cm/min","1h","1093℃",,,,,,,,,,,,,,,,,"1150℃","1093℃",,,,,,,,,,,,,,,,,,,,,,,,,,,,,,,,,,,,,,,,,,,,,,,,,,,,
"ObjectId(""5b4d9d4fe6b1a815d464f9b4"")","1.42","0.003","0.027wt.%","13.1","19.7",,,"4.04",,"balance",,,,,"3.09",,,"0.06",,,"75.5249%",,,"4h","1024℃","24h","1190℃","",,,,,,,"Maurer G E, Jackman L A, Domingue J A. ROLE OF COBALT IN WASPALOY[J]. Superalloys, 1980.","10.11961/mater0203.MGI.20171221.ds.0001","尹海清","摘录","邓正华","2018-01-08","4h","847℃",,"16h","760℃","Waspaloy",,,,,,,,,"13cm/s","5min","982℃",,,,,,,,,,,,,,,,,"1150℃","1093℃",,,,,,,,,,,,,,,,,,,,,,,,,,,,,,,,,,,,,,,,,,,,,,,,,,,,
"ObjectId(""5b4d9d54e6b1a815d464f9b6"")","1.37","0.002","0.025wt.%","7.8","19.6",,,"3.99",,"balance",,,,,"3.04",,,"0.06",,,"76.7582%",,,"4h","1024℃","24h","1190℃","",,,,,,,"Maurer G E, Jackman L A, Domingue J A. ROLE OF COBALT IN WASPALOY[J]. Superalloys, 1980.","10.11961/mater0203.MGI.20171221.ds.0001","尹海清","摘录","邓正华","2018-01-08","4h","847℃",,"16h","760℃","Waspaloy",,,,,,,,,"13cm/s","5min","982℃",,,,,,,,,,,,,,,,,"1150℃","1093℃",,,,,,,,,,,,,,,,,,,,,,,,,,,,,,,,,,,,,,,,,,,,,,,,,,,,
"ObjectId(""5b4d9d59e6b1a815d464f9b8"")","1.42","0.003","0.027wt.%","13.1","19.7",,,"4.04",,"balance",,,,,"3.09",,,"0.06",,,"51.9132%",,,"4h","1024℃","24h","1190℃","",,,,,,,"Maurer G E, Jackman L A, Domingue J A. ROLE OF COBALT IN WASPALOY[J]. Superalloys, 1980.","10.11961/mater0203.MGI.20171221.ds.0001","尹海清","摘录","邓正华","2018-01-08","4h","847℃",,"16h","760℃","Waspaloy",,,,,,,,,"13cm/s","5min","982℃","5min","1169℃",,,,,,,,,,,,,,,"1150℃","1093℃",,,,,,,,,,,,,,,,,,,,,,,,,,,,,,,,,,,,,,,,,,,,,,,,,,,,
"ObjectId(""5b4d9d85e6b1a815d464f9c8"")","1.37","0.002","0.025wt.%","7.8","19.6",,,"3.99",,"balance",,,,,"3.04",,,"0.06",,,"80.3685%",,,"4h","1024℃","24h","1190℃","",,,,,,,"Maurer G E, Jackman L A, Domingue J A. ROLE OF COBALT IN WASPALOY[J]. Superalloys, 1980.","10.11961/mater0203.MGI.20171221.ds.0001","尹海清","摘录","邓正华","2018-01-08","4h","847℃",,"16h","760℃","Waspaloy",,,,,,,,,"13cm/s","5min","1114℃",,,,,,,,,,,,,,,,,"1150℃","1093℃",,,,,,,,,,,,,,,,,,,,,,,,,,,,,,,,,,,,,,,,,,,,,,,,,,,,
"ObjectId(""5b4d9d8fe6b1a815d464f9cc"")","1.37","0.001","0.028wt.%","0.01","19.5",,,"3.9",,"balance",,,,,"3.02",,,"0.06",,,"92.2183%",,,"4h","1024℃","24h","1190℃","",,,,,,,"Maurer G E, Jackman L A, Domingue J A. ROLE OF COBALT IN WASPALOY[J]. Superalloys, 1980.","10.11961/mater0203.MGI.20171221.ds.0001","尹海清","摘录","邓正华","2018-01-08","4h","847℃",,"16h","760℃","Waspaloy",,,,,,,,,"13cm/s","5min","1114℃",,,,,,,,,,,,,,,,,"1150℃","1093℃",,,,,,,,,,,,,,,,,,,,,,,,,,,,,,,,,,,,,,,,,,,,,,,,,,,,
"ObjectId(""5b4d9d99e6b1a815d464f9d0"")","1.42","0.003","0.027wt.%","13.1","19.7",,,"4.04",,"balance",,,,,"3.09",,,"0.06",,,"91.0811%",,,"4h","1024℃","24h","1190℃","",,,,,,,"Maurer G E, Jackman L A, Domingue J A. ROLE OF COBALT IN WASPALOY[J]. Superalloys, 1980.","10.11961/mater0203.MGI.20171221.ds.0001","尹海清","摘录","邓正华","2018-01-08","4h","847℃",,"16h","760℃","Waspaloy",,,,,,,,,"13cm/s","5min","1114℃",,,,,,,,,,,,,,,,,"1150℃","1093℃",,,,,,,,,,,,,,,,,,,,,,,,,,,,,,,,,,,,,,,,,,,,,,,,,,,,
"ObjectId(""5b4d9da2e6b1a815d464f9d4"")","1.37","0.001","0.028wt.%","0.01","19.5",,,"3.9",,"balance",,,,,"3.02",,,"0.06",,,"81.1066%",,,"4h","1024℃","24h","1190℃","",,,,,,,"Maurer G E, Jackman L A, Domingue J A. ROLE OF COBALT IN WASPALOY[J]. Superalloys, 1980.","10.11961/mater0203.MGI.20171221.ds.0001","尹海清","摘录","邓正华","2018-01-08","4h","847℃",,"16h","760℃","Waspaloy",,,,,,,,,"13cm/s","5min","1169℃",,,,,,,,,,,,,,,,,"1150℃","1093℃",,,,,,,,,,,,,,,,,,,,,,,,,,,,,,,,,,,,,,,,,,,,,,,,,,,,
