Repository: wujunming1/superalloy-project

File: 国际高温合金会议论文和数据/数据汇总/力学性能/mechanicproperty_totalelongation.csv (part 10 of 11)
,,,,,,,,"ObjectId(""5b4d8e38e6b1a815d464f3f2"")","1.9","0.01","0.15",,"19","22.5wt.%",,,,,,"1","balance",,,"1.4","3.7","2",,"0.1",,,,,"8.0910284292404%",,,,,,,,,,,,,,,,,,,,"",,,,,,"20℃",,,,,,"S.W.K. Shaw.RESPONSE OF IN-939 TO PROCESS VARIATIONSJ]. Superalloys, 1980.","10.11961/mater0203.MGI.20171221.ds.0009","尹海清","摘录","邓正华","2018-01-08",,,,,,,,"IN-939",,,,,,,,,,,,,,,,,,,,,,,,,,,,,,,,,,,,,,,,,,,,,,"4h","1160℃",,"6h","1000℃",,"16h","697℃","",,,,,,,,,,,,,,,,,,,,,
,,,,,,,,"ObjectId(""5b4d8e3de6b1a815d464f3f4"")","1.9","0.01","0.15",,"19","22.5wt.%",,,,,,"1","balance",,,"1.4","3.7","2",,"0.1",,,,,"15.163110562511%",,,,,,,,,,,,,,,,,,,,"",,,,,,"20℃",,,,,,"S.W.K. Shaw.RESPONSE OF IN-939 TO PROCESS VARIATIONSJ]. Superalloys, 1980.","10.11961/mater0203.MGI.20171221.ds.0009","尹海清","摘录","邓正华","2018-01-08",,,,,,,,"IN-939",,,,,,,,,,,,,,,,,,,,,,,,,,,,,,,,,,,,,,,,,,,,,,"4h","1160℃",,"6h","1000℃",,"16h","0℃","",,,,,,,,,,,,,,,,,,,,,
,,,,,,,,"ObjectId(""5b4d8e46e6b1a815d464f3f8"")","1.9","0.01","0.15",,"19","22.5wt.%",,,,,,"1","balance",,,"1.4","3.7","2",,"0.1",,,,,"6.9491565273614%",,,,,,,,,,,,,,,,,,,,"",,,,,,"20℃",,,,,,"S.W.K. Shaw.RESPONSE OF IN-939 TO PROCESS VARIATIONSJ]. Superalloys, 1980.","10.11961/mater0203.MGI.20171221.ds.0009","尹海清","摘录","邓正华","2018-01-08",,,,,,,,"IN-939",,,,,,,,,,,,,,,,,,,,,,,,,,,,,,,,,,,,,,,,,,,,,,"4h","1160℃",,"6h","1000℃",,"16h","830℃","",,,,,,,,,,,,,,,,,,,,,
,,,,,,,,"ObjectId(""5b4d8e4be6b1a815d464f3fa"")","1.9","0.01","0.15",,"19","22.5wt.%",,,,,,"1","balance",,,"1.4","3.7","2",,"0.1",,,,,"14.965614530065%",,,,,,,,,,,,,,,,,,,,"",,,,,,"20℃",,,,,,"S.W.K. Shaw.RESPONSE OF IN-939 TO PROCESS VARIATIONSJ]. Superalloys, 1980.","10.11961/mater0203.MGI.20171221.ds.0009","尹海清","摘录","邓正华","2018-01-08",,,,,,,,"IN-939",,,,,,,,,,,,,,,,,,,,,,,,,,,,,,,,,,,,,,,,,,,,,,"4h","1160℃",,"6h","1000℃",,"16h","601℃","",,,,,,,,,,,,,,,,,,,,,
,,,,,,,,"ObjectId(""5b4d8ef4e6b1a815d464f438"")","1.9","0.01","0.15",,"19","22.5wt.%",,,,,,"1","balance",,,"1.4","3.7","2",,"0.1",,,,,"3.6%",,,,,,,,,,,,,,,,,,,,"",,"20℃",,,,,,,,,,"S.W.K. Shaw.RESPONSE OF IN-939 TO PROCESS VARIATIONSJ]. Superalloys, 1980.","10.11961/mater0203.MGI.20171221.ds.0009","尹海清","摘录","邓正华","2018-01-08",,,,,,,,"IN-939",,,,,,,,,,,,,,,,,,,,,,,,,,,,,,,,,,,,,,,,,,,,,,"4h","1210℃",,"6h","1000℃",,"24h","900℃",,"16h","700℃",,,,,,,,,,,,,,,,,,,
,,,,,,,,"ObjectId(""5b4d8efee6b1a815d464f43c"")","1.9","0.01","0.15",,"19","22.5wt.%",,,,,,"1","balance",,,"1.4","3.7","2",,"0.1",,,,,"3.6%",,,,,,,,,,,,,,,,,,,,"",,"20℃",,,,,,,,,,"S.W.K. Shaw.RESPONSE OF IN-939 TO PROCESS VARIATIONSJ]. Superalloys, 1980.","10.11961/mater0203.MGI.20171221.ds.0009","尹海清","摘录","邓正华","2018-01-08",,,,,,,,"IN-939",,,,,,,,,,,,,,,,,,,,,,,,,,,,,,,,,,,,,,,,,,,,,,"4h","1170℃",,"6h","1000℃",,"24h","900℃",,"16h","700℃",,,,,,,,,,,,,,,,,,,
,,,,,,,,"ObjectId(""5b4d8f02e6b1a815d464f43e"")","1.9","0.01","0.15",,"19","22.5wt.%",,,,,,"1","balance",,,"1.4","3.7","2",,"0.1",,,,,"1.6%",,,,,,,,,,,,,,,,,,,,"",,"20℃",,,,,,,,,,"S.W.K. Shaw.RESPONSE OF IN-939 TO PROCESS VARIATIONSJ]. Superalloys, 1980.","10.11961/mater0203.MGI.20171221.ds.0009","尹海清","摘录","邓正华","2018-01-08",,,,,,,,"IN-939",,,,,,,,,,,,,,,,,,,,,,,,,,,,,,,,,,,,,,,,,,,,,,"4h","1090℃",,"6h","1000℃",,"24h","900℃",,"16h","700℃",,,,,,,,,,,,,,,,,,,
,,,,,,,,"ObjectId(""5b4d8f07e6b1a815d464f440"")","1.9","0.01","0.15",,"19","22.5wt.%",,,,,,"1","balance",,,"1.4","3.7","2",,"0.1",,,,,"2.4%",,,,,,,,,,,,,,,,,,,,"",,"20℃",,,,,,,,,,"S.W.K. Shaw.RESPONSE OF IN-939 TO PROCESS VARIATIONSJ]. Superalloys, 1980.","10.11961/mater0203.MGI.20171221.ds.0009","尹海清","摘录","邓正华","2018-01-08",,,,,,,,"IN-939",,,,,,,,,,,,,,,,,,,,,,,,,,,,,,,,,,,,,,,,,,,,,,"4h","1210℃",,"6h","1000℃",,"24h","900℃",,"16h","700℃",,,,,,,,,,,,,,,,,,,
,,,,,,,,"ObjectId(""5b4d8f0ce6b1a815d464f442"")","1.9","0.01","0.15",,"19","22.5wt.%",,,,,,"1","balance",,,"1.4","3.7","2",,"0.1",,,,,"4.7%",,,,,,,,,,,,,,,,,,,,"",,"20℃",,,,,,,,,,"S.W.K. Shaw.RESPONSE OF IN-939 TO PROCESS VARIATIONSJ]. Superalloys, 1980.","10.11961/mater0203.MGI.20171221.ds.0009","尹海清","摘录","邓正华","2018-01-08",,,,,,,,"IN-939",,,,,,,,,,,,,,,,,,,,,,,,,,,,,,,,,,,,,,,,,,,,,,"4h","1180℃",,"6h","1000℃",,"24h","900℃",,"16h","700℃",,,,,,,,,,,,,,,,,,,
,,,,,,,,"ObjectId(""5b4d8f11e6b1a815d464f444"")","1.9","0.01","0.15",,"19","22.5wt.%",,,,,,"1","balance",,,"1.4","3.7","2",,"0.1",,,,,"4%",,,,,,,,,,,,,,,,,,,,"",,"20℃",,,,,,,,,,"S.W.K. Shaw.RESPONSE OF IN-939 TO PROCESS VARIATIONSJ]. Superalloys, 1980.","10.11961/mater0203.MGI.20171221.ds.0009","尹海清","摘录","邓正华","2018-01-08",,,,,,,,"IN-939",,,,,,,,,,,,,,,,,,,,,,,,,,,,,,,,,,,,,,,,,,,,,,"4h","1160℃",,"6h","1000℃",,"24h","900℃",,"16h","700℃",,,,,,,,,,,,,,,,,,,
,,,,,,,,"ObjectId(""5b4d8f16e6b1a815d464f446"")","1.9","0.01","0.15",,"19","22.5wt.%",,,,,,"1","balance",,,"1.4","3.7","2",,"0.1",,,,,"4.4%",,,,,,,,,,,,,,,,,,,,"",,"20℃",,,,,,,,,,"S.W.K. Shaw.RESPONSE OF IN-939 TO PROCESS VARIATIONSJ]. Superalloys, 1980.","10.11961/mater0203.MGI.20171221.ds.0009","尹海清","摘录","邓正华","2018-01-08",,,,,,,,"IN-939",,,,,,,,,,,,,,,,,,,,,,,,,,,,,,,,,,,,,,,,,,,,,,"4h","1090℃",,"6h","1000℃",,"24h","900℃",,"16h","700℃",,,,,,,,,,,,,,,,,,,
,,,,,,,,"ObjectId(""5b4d8f1be6b1a815d464f448"")","1.9","0.01","0.15",,"19","22.5wt.%",,,,,,"1","balance",,,"1.4","3.7","2",,"0.1",,,,,"2.1%",,,,,,,,,,,,,,,,,,,,"",,"20℃",,,,,,,,,,"S.W.K. Shaw.RESPONSE OF IN-939 TO PROCESS VARIATIONSJ]. Superalloys, 1980.","10.11961/mater0203.MGI.20171221.ds.0009","尹海清","摘录","邓正华","2018-01-08",,,,,,,,"IN-939",,,,,,,,,,,,,,,,,,,,,,,,,,,,,,,,,,,,,,,,,,,,,,"4h","1120℃",,"6h","1000℃",,"24h","900℃",,"16h","700℃",,,,,,,,,,,,,,,,,,,
,,,,,,,,"ObjectId(""5b4d8f20e6b1a815d464f44a"")","1.9","0.01","0.15",,"19","22.5wt.%",,,,,,"1","balance",,,"1.4","3.7","2",,"0.1",,,,,"3.9%",,,,,,,,,,,,,,,,,,,,"",,"20℃",,,,,,,,,,"S.W.K. Shaw.RESPONSE OF IN-939 TO PROCESS VARIATIONSJ]. Superalloys, 1980.","10.11961/mater0203.MGI.20171221.ds.0009","尹海清","摘录","邓正华","2018-01-08",,,,,,,,"IN-939",,,,,,,,,,,,,,,,,,,,,,,,,,,,,,,,,,,,,,,,,,,,,,"4h","1150℃",,"6h","1000℃",,"24h","900℃",,"16h","700℃",,,,,,,,,,,,,,,,,,,
,,,,,,,,"ObjectId(""5b4d8f25e6b1a815d464f44c"")","1.9","0.01","0.15",,"19","22.5wt.%",,,,,,"1","balance",,,"1.4","3.7","2",,"0.1",,,,,"4.3%",,,,,,,,,,,,,,,,,,,,"",,"20℃",,,,,,,,,,"S.W.K. Shaw.RESPONSE OF IN-939 TO PROCESS VARIATIONSJ]. Superalloys, 1980.","10.11961/mater0203.MGI.20171221.ds.0009","尹海清","摘录","邓正华","2018-01-08",,,,,,,,"IN-939",,,,,,,,,,,,,,,,,,,,,,,,,,,,,,,,,,,,,,,,,,,,,,"4h","1120℃",,"6h","1000℃",,"24h","900℃",,"16h","700℃",,,,,,,,,,,,,,,,,,,
,,,,,,,,"ObjectId(""5b4d8f2ae6b1a815d464f44e"")","1.9","0.01","0.15",,"19","22.5wt.%",,,,,,"1","balance",,,"1.4","3.7","2",,"0.1",,,,,"3.9%",,,,,,,,,,,,,,,,,,,,"",,"20℃",,,,,,,,,,"S.W.K. Shaw.RESPONSE OF IN-939 TO PROCESS VARIATIONSJ]. Superalloys, 1980.","10.11961/mater0203.MGI.20171221.ds.0009","尹海清","摘录","邓正华","2018-01-08",,,,,,,,"IN-939",,,,,,,,,,,,,,,,,,,,,,,,,,,,,,,,,,,,,,,,,,,,,,"4h","1170℃",,"6h","1000℃",,"24h","900℃",,"16h","700℃",,,,,,,,,,,,,,,,,,,
,,,,,,,,"ObjectId(""5b4d8f2fe6b1a815d464f450"")","1.9","0.01","0.15",,"19","22.5wt.%",,,,,,"1","balance",,,"1.4","3.7","2",,"0.1",,,,,"2.4%",,,,,,,,,,,,,,,,,,,,"",,"20℃",,,,,,,,,,"S.W.K. Shaw.RESPONSE OF IN-939 TO PROCESS VARIATIONSJ]. Superalloys, 1980.","10.11961/mater0203.MGI.20171221.ds.0009","尹海清","摘录","邓正华","2018-01-08",,,,,,,,"IN-939",,,,,,,,,,,,,,,,,,,,,,,,,,,,,,,,,,,,,,,,,,,,,,"4h","1150℃",,"6h","1000℃",,"24h","900℃",,"16h","700℃",,,,,,,,,,,,,,,,,,,
,,,,,,,,"ObjectId(""5b4d8f34e6b1a815d464f452"")","1.9","0.01","0.15",,"19","22.5wt.%",,,,,,"1","balance",,,"1.4","3.7","2",,"0.1",,,,,"3.9%",,,,,,,,,,,,,,,,,,,,"",,"20℃",,,,,,,,,,"S.W.K. Shaw.RESPONSE OF IN-939 TO PROCESS VARIATIONSJ]. Superalloys, 1980.","10.11961/mater0203.MGI.20171221.ds.0009","尹海清","摘录","邓正华","2018-01-08",,,,,,,,"IN-939",,,,,,,,,,,,,,,,,,,,,,,,,,,,,,,,,,,,,,,,,,,,,,"4h","1160℃",,"6h","1000℃",,"24h","900℃",,"16h","700℃",,,,,,,,,,,,,,,,,,,
,,,,,,,,"ObjectId(""5b4d8f39e6b1a815d464f454"")","1.9","0.01","0.15",,"19","22.5wt.%",,,,,,"1","balance",,,"1.4","3.7","2",,"0.1",,,,,"3.1%",,,,,,,,,,,,,,,,,,,,"",,"20℃",,,,,,,,,,"S.W.K. Shaw.RESPONSE OF IN-939 TO PROCESS VARIATIONSJ]. Superalloys, 1980.","10.11961/mater0203.MGI.20171221.ds.0009","尹海清","摘录","邓正华","2018-01-08",,,,,,,,"IN-939",,,,,,,,,,,,,,,,,,,,,,,,,,,,,,,,,,,,,,,,,,,,,,"4h","1180℃",,"6h","1000℃",,"24h","900℃",,"16h","700℃",,,,,,,,,,,,,,,,,,,
,,,,,,,,"ObjectId(""5b4d9830e6b1a815d464f7be"")",,"0.89","0.09wt.%",,"0","26.82","balance",,"0.43","4.99","0.123",,"30.08",,"1.38",,,,,,,,,,"11.5%",,,,,,,,,,,,,,,,,,,,"",,,,,,"870℃",,,,,,"Sponseller D L, Hagel W C. Cobalt-Free, Iron-Base Cast Superalloys[C]// Superalloys. 1980:73-84.","10.11961/mater0203.MGI.20171221.ds.0004","尹海清","摘录","邓正华","2018-01-08",,,,,,,,"XF-527",,,,,,,,,,,,,,,,,,,,,,,,,,,,,,,,,,,,,,,,,,,,,,,,,,,,,,,,,,,,,,,,,,,,,,,,,,,
,,,,,,,,"ObjectId(""5b4d983fe6b1a815d464f7c4"")",,"0.89","0.09wt.%",,"0","26.82","balance",,"0.43","4.99","0.123",,"30.08",,"1.38",,,,,,,,,,"23.5%",,,,,,,,,,,,,,,,,,,,"",,,,,,"980℃",,,,,,"Sponseller D L, Hagel W C. Cobalt-Free, Iron-Base Cast Superalloys[C]// Superalloys. 1980:73-84.","10.11961/mater0203.MGI.20171221.ds.0004","尹海清","摘录","邓正华","2018-01-08",,,,,,,,"XF-527",,,,,,,,,,,,,,,,,,,,,,,,,,,,,,,,,,,,,,,,,,,,,,,,,,,,,,,,,,,,,,,,,,,,,,,,,,,
,,,,,,,,"ObjectId(""5b4d9866e6b1a815d464f7d4"")",,"0.89","0.09wt.%",,"0","26.82","balance",,"0.43","4.99","0.123",,"30.08",,"1.38",,,,,,,,,,"19.5%",,,,,,,,,,,,,,,,,,,,"",,,,,,"1095℃",,,,,,"Sponseller D L, Hagel W C. Cobalt-Free, Iron-Base Cast Superalloys[C]// Superalloys. 1980:73-84.","10.11961/mater0203.MGI.20171221.ds.0004","尹海清","摘录","邓正华","2018-01-08",,,,,,,,"XF-527",,,,,,,,,,,,,,,,,,,,,,,,,,,,,,,,,,,,,,,,,,,,,,,,,,,,,,,,,,,,,,,,,,,,,,,,,,,
,,,,,,,,"ObjectId(""5b4d986be6b1a815d464f7d6"")",,"0.73","0.21wt.%",,"0.4","18.01","balance",,"0.12","7.6","0.115",,"17.89",,"0.28",,,,,,,,,,"16%",,,,,,,,,,,,,,,,,,,,"",,,,,,"980℃",,,,,,"Sponseller D L, Hagel W C. Cobalt-Free, Iron-Base Cast Superalloys[C]// Superalloys. 1980:73-84.","10.11961/mater0203.MGI.20171221.ds.0004","尹海清","摘录","邓正华","2018-01-08",,,,,,,,"XF-818",,,,,,,,,,,,,,,,,,,,,,,,,,,,,,,,,,,,,,,,,,,,,,,,,,,,,,,,,,,,,,,,,,,,,,,,,,,
,,,,,,,,"ObjectId(""5b4d9879e6b1a815d464f7da"")",,"0.89","0.09wt.%",,"0","26.82","balance",,"0.43","4.99","0.123",,"30.08",,"1.38",,,,,,,,,,"7.5%",,,,,,,,,,,,,,,,,,,,"",,,,,,"760℃",,,,,,"Sponseller D L, Hagel W C. Cobalt-Free, Iron-Base Cast Superalloys[C]// Superalloys. 1980:73-84.","10.11961/mater0203.MGI.20171221.ds.0004","尹海清","摘录","邓正华","2018-01-08",,,,,,,,"XF-527",,,,,,,,,,,,,,,,,,,,,,,,,,,,,,,,,,,,,,,,,,,,,,,,,,,,,,,,,,,,,,,,,,,,,,,,,,,
,,,,,,,,"ObjectId(""5b4d987ee6b1a815d464f7dc"")",,"0.89","0.09wt.%",,"0","26.82","balance",,"0.43","4.99","0.123",,"30.08",,"1.38",,,,,,,,,,"6%",,,,,,,,,,,,,,,,,,,,"",,,,,,"650℃",,,,,,"Sponseller D L, Hagel W C. Cobalt-Free, Iron-Base Cast Superalloys[C]// Superalloys. 1980:73-84.","10.11961/mater0203.MGI.20171221.ds.0004","尹海清","摘录","邓正华","2018-01-08",,,,,,,,"XF-527",,,,,,,,,,,,,,,,,,,,,,,,,,,,,,,,,,,,,,,,,,,,,,,,,,,,,,,,,,,,,,,,,,,,,,,,,,,
,,,,,,,,"ObjectId(""5b4d9897e6b1a815d464f7e6"")",,"0.73","0.21wt.%",,"0.4","18.01","balance",,"0.12","7.6","0.115",,"17.89",,"0.28",,,,,,,,,,"5%",,,,,,,,,,,,,,,,,,,,"",,,,,,"760℃",,,,,,"Sponseller D L, Hagel W C. Cobalt-Free, Iron-Base Cast Superalloys[C]// Superalloys. 1980:73-84.","10.11961/mater0203.MGI.20171221.ds.0004","尹海清","摘录","邓正华","2018-01-08",,,,,,,,"XF-818",,,,,,,,,,,,,,,,,,,,,,,,,,,,,,,,,,,,,,,,,,,,,,,,,,,,,,,,,,,,,,,,,,,,,,,,,,,
,,,,,,,,"ObjectId(""5b4d98a6e6b1a815d464f7ec"")",,"0.73","0.21wt.%",,"0.4","18.01","balance",,"0.12","7.6","0.115",,"17.89",,"0.28",,,,,,,,,,"18%",,,,,,,,,,,,,,,,,,,,"",,,,,,"870℃",,,,,,"Sponseller D L, Hagel W C. Cobalt-Free, Iron-Base Cast Superalloys[C]// Superalloys. 1980:73-84.","10.11961/mater0203.MGI.20171221.ds.0004","尹海清","摘录","邓正华","2018-01-08",,,,,,,,"XF-818",,,,,,,,,,,,,,,,,,,,,,,,,,,,,,,,,,,,,,,,,,,,,,,,,,,,,,,,,,,,,,,,,,,,,,,,,,,
,,,,,,,,"ObjectId(""5b4d98b5e6b1a815d464f7f2"")",,"0.73","0.21wt.%",,"0.4","18.01","balance",,"0.12","7.6","0.115",,"17.89",,"0.28",,,,,,,,,,"4.5%",,,,,,,,,,,,,,,,,,,,"",,,,,,"650℃",,,,,,"Sponseller D L, Hagel W C. Cobalt-Free, Iron-Base Cast Superalloys[C]// Superalloys. 1980:73-84.","10.11961/mater0203.MGI.20171221.ds.0004","尹海清","摘录","邓正华","2018-01-08",,,,,,,,"XF-818",,,,,,,,,,,,,,,,,,,,,,,,,,,,,,,,,,,,,,,,,,,,,,,,,,,,,,,,,,,,,,,,,,,,,,,,,,,
,,,,,,,,"ObjectId(""5b4d98cee6b1a815d464f7fa"")",,"0.89","0.09wt.%",,"0","26.82","balance",,"0.43","4.99","0.123",,"30.08",,"1.38",,,,,,,,,,"1.71%",,,,,,,,,,,,,,,,,,,,"",,,,,,"20℃",,,,,,"Sponseller D L, Hagel W C. Cobalt-Free, Iron-Base Cast Superalloys[C]// Superalloys. 1980:73-84.","10.11961/mater0203.MGI.20171221.ds.0004","尹海清","摘录","邓正华","2018-01-08",,,,,,,,"XF-527",,,,,,,,,,,,,,,,,,,,,,,,,,,,,,,,,,,,,,,,,,,,,,,,,,,,,,,,,,,,,,,,,,,,,,,,,,,
,,,,,,,,"ObjectId(""5b4d98d3e6b1a815d464f7fc"")",,"0.73","0.21wt.%",,"0.4","18.01","balance",,"0.12","7.6","0.115",,"17.89",,"0.28",,,,,,,,,,"1.6%",,,,,,,,,,,,,,,,,,,,"",,,,,,"20℃",,,,,,"Sponseller D L, Hagel W C. Cobalt-Free, Iron-Base Cast Superalloys[C]// Superalloys. 1980:73-84.","10.11961/mater0203.MGI.20171221.ds.0004","尹海清","摘录","邓正华","2018-01-08",,,,,,,,"XF-818",,,,,,,,,,,,,,,,,,,,,,,,,,,,,,,,,,,,,,,,,,,,,,,,,,,,,,,,,,,,,,,,,,,,,,,,,,,
,,,,,,,,"ObjectId(""5b4d996ae6b1a815d464f836"")","2.11",,"0.007wt.%",,,"14.63",,,,"3.4",,,"balance",,"0.42",,"2.2","6.05",,,,,,,"10.6466%",,,,,,,,,,,,,,,,,,,,"",,,,,,,,,,,,"Wang Y S, Guan X M, Ye H Q, et al. Effect of Silicon on Grain Boundary Carbide Precipitation and Properties of a Cobalt-Free Wrought Nickel-Base Superalloy[J].Superalloys, 1980.","10.11961/mater0203.MGI.20171221.ds.0003","尹海清","摘录","邓正华","2018-01-08",,,,,,,,"NiCSiCrWMoAlTi",,,,,,,,,,,,,,,,,,,,,,,,,,,,,,,,,,,"20℃",,,,,"2h","1180℃","4h","1050℃","16h","800℃",,,,,,,,,,,,,,,,,,,,,,,,,,,,,,
,,,,,,,,"ObjectId(""5b4d997ae6b1a815d464f83c"")","2.06",,"0.006wt.%",,,"15.5",,,,"3.1",,,"balance",,"0.48",,"2.03","6.15",,,,,,,"7.91203%",,,,,,,,,,,,,,,,,,,,"",,,,,,,,,,,,"Wang Y S, Guan X M, Ye H Q, et al. Effect of Silicon on Grain Boundary Carbide Precipitation and Properties of a Cobalt-Free Wrought Nickel-Base Superalloy[J].Superalloys, 1980.","10.11961/mater0203.MGI.20171221.ds.0003","尹海清","摘录","邓正华","2018-01-08",,,,,,,,"NiCSiCrWMoAlTi",,,,,,,,,,,,,,,,,,,,,,,,,,,,,,,,,,,"20℃",,,,,"2h","1180℃","4h","1050℃","16h","800℃",,,,,,,,,,,,,,,,,,,,,,,,,,,,,,
,,,,,,,,"ObjectId(""5b4d997fe6b1a815d464f83e"")","2.08",,"0.005wt.%",,,"14.92",,,,"3.02",,,"balance",,"0.37",,"2.08","6.03",,,,,,,"24.7871%",,,,,,,,,,,,,,,,,,,,"",,,,,,,,,,,,"Wang Y S, Guan X M, Ye H Q, et al. Effect of Silicon on Grain Boundary Carbide Precipitation and Properties of a Cobalt-Free Wrought Nickel-Base Superalloy[J].Superalloys, 1980.","10.11961/mater0203.MGI.20171221.ds.0003","尹海清","摘录","邓正华","2018-01-08",,,,,,,,"NiCSiCrWMoAlTi",,,,,,,,,,,,,,,,,,,,,,,,,,,,,,,,,,,"20℃",,,,,"2h","1180℃","4h","1050℃","16h","800℃",,,,,,,,,,,,,,,,,,,,,,,,,,,,,,
,,,,,,,,"ObjectId(""5b4d9989e6b1a815d464f842"")","2.03",,"0.007wt.%",,,"15.02",,,,"3.71",,,"balance",,"0.1",,"2.11","5.83",,,,,,,"20.8552%",,,,,,,,,,,,,,,,,,,,"",,,,,,,,,,,,"Wang Y S, Guan X M, Ye H Q, et al. Effect of Silicon on Grain Boundary Carbide Precipitation and Properties of a Cobalt-Free Wrought Nickel-Base Superalloy[J].Superalloys, 1980.","10.11961/mater0203.MGI.20171221.ds.0003","尹海清","摘录","邓正华","2018-01-08",,,,,,,,"NiCSiCrWMoAlTi",,,,,,,,,,,,,,,,,,,,,,,,,,,,,,,,,,,"20℃",,,,,"2h","1180℃","4h","1050℃","16h","800℃",,,,,,,,,,,,,,,,,,,,,,,,,,,,,,
,,,,,,,,"ObjectId(""5b4d9993e6b1a815d464f846"")","2.15",,"0.007wt.%",,,"14.61",,,,"3.36",,,"balance",,"0.57",,"2.15","6.08",,,,,,,"6.31321%",,,,,,,,,,,,,,,,,,,,"",,,,,,,,,,,,"Wang Y S, Guan X M, Ye H Q, et al. Effect of Silicon on Grain Boundary Carbide Precipitation and Properties of a Cobalt-Free Wrought Nickel-Base Superalloy[J].Superalloys, 1980.","10.11961/mater0203.MGI.20171221.ds.0003","尹海清","摘录","邓正华","2018-01-08",,,,,,,,"NiCSiCrWMoAlTi",,,,,,,,,,,,,,,,,,,,,,,,,,,,,,,,,,,"20℃",,,,,"2h","1180℃","4h","1050℃","16h","800℃",,,,,,,,,,,,,,,,,,,,,,,,,,,,,,
,,,,,,,,"ObjectId(""5b4d9997e6b1a815d464f848"")","2.06",,"0.006wt.%",,,"15.5",,,,"3.1",,,"balance",,"0.48",,"2.03","6.15",,,,,,,"15.5403%",,,,,,,,,,,,,,,,,,,,"",,,,,,,,,,,,"Wang Y S, Guan X M, Ye H Q, et al. Effect of Silicon on Grain Boundary Carbide Precipitation and Properties of a Cobalt-Free Wrought Nickel-Base Superalloy[J].Superalloys, 1980.","10.11961/mater0203.MGI.20171221.ds.0003","尹海清","摘录","邓正华","2018-01-08",,,,,,,,"NiCSiCrWMoAlTi",,,,,,,,,,,,,,,,,,,,,,,,,,,,,,,,,,,"20℃",,,,,"2h","1180℃","4h","1050℃","16h","800℃",,,,,,,,,,,,,,,,,,,,,,,,,,,,,,
,,,,,,,,"ObjectId(""5b4d999ce6b1a815d464f84a"")","2",,"0.007wt.%",,,"14.94",,,,"3.4",,,"balance",,"0.2",,"2.17","6.11",,,,,,,"19.6177%",,,,,,,,,,,,,,,,,,,,"",,,,,,,,,,,,"Wang Y S, Guan X M, Ye H Q, et al. Effect of Silicon on Grain Boundary Carbide Precipitation and Properties of a Cobalt-Free Wrought Nickel-Base Superalloy[J].Superalloys, 1980.","10.11961/mater0203.MGI.20171221.ds.0003","尹海清","摘录","邓正华","2018-01-08",,,,,,,,"NiCSiCrWMoAlTi",,,,,,,,,,,,,,,,,,,,,,,,,,,,,,,,,,,"20℃",,,,,"2h","1180℃","4h","1050℃","16h","800℃",,,,,,,,,,,,,,,,,,,,,,,,,,,,,,
,,,,,,,,"ObjectId(""5b4d99a1e6b1a815d464f84c"")","2.01",,"0.005wt.%",,,"14.45",,,,"3.2",,,"balance",,"0.77",,"2.03","5.93",,,,,,,"17.5496%",,,,,,,,,,,,,,,,,,,,"",,,,,,,,,,,,"Wang Y S, Guan X M, Ye H Q, et al. Effect of Silicon on Grain Boundary Carbide Precipitation and Properties of a Cobalt-Free Wrought Nickel-Base Superalloy[J].Superalloys, 1980.","10.11961/mater0203.MGI.20171221.ds.0003","尹海清","摘录","邓正华","2018-01-08",,,,,,,,"NiCSiCrWMoAlTi",,"20℃",,,,,,,,,,,,,,,,,,,,,,,,,,,,,,,,,,,,,,"2h","1180℃","4h","1050℃","16h","800℃",,,,,,,,,,,,,,,,,,,,,,,,,,,,,,
,,,,,,,,"ObjectId(""5b4d99abe6b1a815d464f850"")","1.93",,"0.006wt.%",,,"14.58",,,,"3.34",,,"balance",,"0.53",,"2.17","5.87",,,,,,,"4.45654%",,,,,,,,,,,,,,,,,,,,"",,,,,,,,,,,,"Wang Y S, Guan X M, Ye H Q, et al. Effect of Silicon on Grain Boundary Carbide Precipitation and Properties of a Cobalt-Free Wrought Nickel-Base Superalloy[J].Superalloys, 1980.","10.11961/mater0203.MGI.20171221.ds.0003","尹海清","摘录","邓正华","2018-01-08",,,,,,,,"NiCSiCrWMoAlTi",,,,,,,,,,,,,,,,,,,,,,,,,,,,,,,,,,,"20℃",,,,,"2h","1180℃","4h","1050℃","16h","800℃",,,,,,,,,,,,,,,,,,,,,,,,,,,,,,
,,,,,,,,"ObjectId(""5b4d99bee6b1a815d464f856"")","2.06",,"0.006wt.%",,,"15.5",,,,"3.1",,,"balance",,"0.48",,"2.03","6.15",,,,,,,"11.3443%",,,,,,,,,,,,,,,,,,,,"",,,,,,,,,,,,"Wang Y S, Guan X M, Ye H Q, et al. Effect of Silicon on Grain Boundary Carbide Precipitation and Properties of a Cobalt-Free Wrought Nickel-Base Superalloy[J].Superalloys, 1980.","10.11961/mater0203.MGI.20171221.ds.0003","尹海清","摘录","邓正华","2018-01-08",,,,,,,,"NiCSiCrWMoAlTi",,"20℃",,,,,,,,,,,,,,,,,,,,,,,,,,,,,,,,,,,,,,"2h","1180℃","4h","1050℃","16h","800℃",,,,,,,,,,,,,,,,,,,,,,,,,,,,,,
,,,,,,,,"ObjectId(""5b4d99cde6b1a815d464f85c"")","2",,"0.005wt.%",,,"15.51",,,,"3.12",,,"balance",,"0.44",,"2.02","6.15",,,,,,,"15.5707%",,,,,,,,,,,,,,,,,,,,"",,,,,,,,,,,,"Wang Y S, Guan X M, Ye H Q, et al. Effect of Silicon on Grain Boundary Carbide Precipitation and Properties of a Cobalt-Free Wrought Nickel-Base Superalloy[J].Superalloys, 1980.","10.11961/mater0203.MGI.20171221.ds.0003","尹海清","摘录","邓正华","2018-01-08",,,,,,,,"NiCSiCrWMoAlTi",,"20℃",,,,,,,,,,,,,,,,,,,,,,,,,,,,,,,,,,,,,,"2h","1180℃","4h","1050℃","16h","800℃",,,,,,,,,,,,,,,,,,,,,,,,,,,,,,
,,,,,,,,"ObjectId(""5b4d99d7e6b1a815d464f860"")","2.05",,"0.006wt.%",,,"15.00",,,,"3.12",,,"balance",,"0.61",,"2.07","6.07",,,,,,,"18.4382%",,,,,,,,,,,,,,,,,,,,"",,,,,,,,,,,,"Wang Y S, Guan X M, Ye H Q, et al. Effect of Silicon on Grain Boundary Carbide Precipitation and Properties of a Cobalt-Free Wrought Nickel-Base Superalloy[J].Superalloys, 1980.","10.11961/mater0203.MGI.20171221.ds.0003","尹海清","摘录","邓正华","2018-01-08",,,,,,,,"NiCSiCrWMoAlTi",,"20℃",,,,,,,,,,,,,,,,,,,,,,,,,,,,,,,,,,,,,,"2h","1180℃","4h","1050℃","16h","800℃",,,,,,,,,,,,,,,,,,,,,,,,,,,,,,
,,,,,,,,"ObjectId(""5b4d99e2e6b1a815d464f864"")","2.06",,"0.006wt.%",,,"15.5",,,,"3.1",,,"balance",,"0.48",,"2.03","6.15",,,,,,,"12.0902%",,,,,,,,,,,,,,,,,,,,"",,,,,,,,,,,,"Wang Y S, Guan X M, Ye H Q, et al. Effect of Silicon on Grain Boundary Carbide Precipitation and Properties of a Cobalt-Free Wrought Nickel-Base Superalloy[J].Superalloys, 1980.","10.11961/mater0203.MGI.20171221.ds.0003","尹海清","摘录","邓正华","2018-01-08",,,,,,,,"NiCSiCrWMoAlTi",,"20℃",,,,,,,,,,,,,,,,,,,,,,,,,,,,,,,,,,,,,,"2h","1180℃","4h","1050℃","16h","800℃",,,,,,,,,,,,,,,,,,,,,,,,,,,,,,
,,,,,,,,"ObjectId(""5b4d99e7e6b1a815d464f866"")","2.22",,"0.006wt.%",,,"14.2",,,,"3.13",,,"balance",,"0.40",,"2.05","6.05",,,,,,,"11.0133%",,,,,,,,,,,,,,,,,,,,"",,,,,,,,,,,,"Wang Y S, Guan X M, Ye H Q, et al. Effect of Silicon on Grain Boundary Carbide Precipitation and Properties of a Cobalt-Free Wrought Nickel-Base Superalloy[J].Superalloys, 1980.","10.11961/mater0203.MGI.20171221.ds.0003","尹海清","摘录","邓正华","2018-01-08",,,,,,,,"NiCSiCrWMoAlTi",,"20℃",,,,,,,,,,,,,,,,,,,,,,,,,,,,,,,,,,,,,,"2h","1180℃","4h","1050℃","16h","800℃",,,,,,,,,,,,,,,,,,,,,,,,,,,,,,
,,,,,,,,"ObjectId(""5b4d99ece6b1a815d464f868"")","2.15",,"0.005wt.%",,,"15.27",,,,"3.1",,,"balance",,"0.3",,"2.1","6.08",,,,,,,"20.2851%",,,,,,,,,,,,,,,,,,,,"",,,,,,,,,,,,"Wang Y S, Guan X M, Ye H Q, et al. Effect of Silicon on Grain Boundary Carbide Precipitation and Properties of a Cobalt-Free Wrought Nickel-Base Superalloy[J].Superalloys, 1980.","10.11961/mater0203.MGI.20171221.ds.0003","尹海清","摘录","邓正华","2018-01-08",,,,,,,,"NiCSiCrWMoAlTi",,"20℃",,,,,,,,,,,,,,,,,,,,,,,,,,,,,,,,,,,,,,"2h","1180℃","4h","1050℃","16h","800℃",,,,,,,,,,,,,,,,,,,,,,,,,,,,,,
,,,,,,,,"ObjectId(""5b4d9a53e6b1a815d464f88e"")","1","0.0005","0.08wt.%",,"0","20",,,"0.5","9",,,"balance",,"0.1","3",,"9","0.05","0.05",,,,,"51%","1h","1260℃",,,,,,,,,,,,,,,,,,"",,,,,,,,,,"21Mpa","1095℃","Whelan E P. Cobalt-Free Nickel-Base Wrought Superalloys[C]// Superalloys. 1980:53-62.","10.11961/mater0203.MGI.20171221.ds.0002","尹海清","摘录","邓正华","2018-01-08",,,,,,,,"NiCMnSiCrCoMoWTaAlYBZr",,,,,,,,,,,,,,,,,,,,,,,,,,,,,"1.5mm","1205℃",,,,,,,"25%","1150℃",,,,,,,,,,,,,,,,,,,,,,,,,,,,,,,,,,,,,
,,,,,,,,"ObjectId(""5b4d9a57e6b1a815d464f890"")","1","0.0005","0.05wt.%",,"0","20",,,"0.5","5",,,"balance",,"0.1","2",,"5","0.05","0.05",,,,,"39%","1h","1260℃",,,,,,,,,,,,,,,,,,"",,,,,,,,,,"48Mpa","980℃","Whelan E P. Cobalt-Free Nickel-Base Wrought Superalloys[C]// Superalloys. 1980:53-62.","10.11961/mater0203.MGI.20171221.ds.0002","尹海清","摘录","邓正华","2018-01-08",,,,,,,,"NiCMnSiCrCoMoWTaAlYBZr",,,,,,,,,,,,,,,,,,,,,,,,,,,,,"1.5mm","1205℃",,,,,,,"25%","1150℃",,,,,,,,,,,,,,,,,,,,,,,,,,,,,,,,,,,,,
,,,,,,,,"ObjectId(""5b4d9a6be6b1a815d464f898"")","1","0.0005","0.05wt.%",,"0","20",,,"0.5","5",,,"balance",,"0.1","2",,"5","0.05","0.05",,,,,"48%","1h","1260℃",,,,,,,,,,,,,,,,,,"",,,,,,,,,,"21Mpa","1095℃","Whelan E P. Cobalt-Free Nickel-Base Wrought Superalloys[C]// Superalloys. 1980:53-62.","10.11961/mater0203.MGI.20171221.ds.0002","尹海清","摘录","邓正华","2018-01-08",,,,,,,,"NiCMnSiCrCoMoWTaAlYBZr",,,,,,,,,,,,,,,,,,,,,,,,,,,,,"1.5mm","1205℃",,,,,,,"25%","1150℃",,,,,,,,,,,,,,,,,,,,,,,,,,,,,,,,,,,,,
,,,,,,,,"ObjectId(""5b4d9a88e6b1a815d464f8a4"")","1","0.0005","0.08wt.%",,"0","20",,,"0.5","9",,,"balance",,"0.1","3",,"9","0.05","0.05",,,,,"40%","4h","1230℃",,,,,,,,,,,,,,,,,,"",,,,,,,,,,"21Mpa","1095℃","Whelan E P. Cobalt-Free Nickel-Base Wrought Superalloys[C]// Superalloys. 1980:53-62.","10.11961/mater0203.MGI.20171221.ds.0002","尹海清","摘录","邓正华","2018-01-08",,,,,,,,"NiCMnSiCrCoMoWTaAlYBZr",,,,,,,,,,,,,,,,,,,,,,,,,,,,,"1.5mm","1205℃",,,,,,,"25%","1150℃",,,,,,,,,,,,,,,,,,,,,,,,,,,,,,,,,,,,,
,,,,,,,,"ObjectId(""5b4d9a8de6b1a815d464f8a6"")","1","0.0005","0.05wt.%",,"0","20",,,"0.5","5",,,"balance",,"0.1","2",,"5","0.05","0.05",,,,,"14%","1h","1260℃",,,,,,,,,,,,,,,,,,"",,,,,,,,,,"117Mpa","870℃","Whelan E P. Cobalt-Free Nickel-Base Wrought Superalloys[C]// Superalloys. 1980:53-62.","10.11961/mater0203.MGI.20171221.ds.0002","尹海清","摘录","邓正华","2018-01-08",,,,,,,,"NiCMnSiCrCoMoWTaAlYBZr",,,,,,,,,,,,,,,,,,,,,,,,,,,,,"1.5mm","1205℃",,,,,,,"25%","1150℃",,,,,,,,,,,,,,,,,,,,,,,,,,,,,,,,,,,,,
,,,,,,,,"ObjectId(""5b4d9e5fe6b1a815d464fa1a"")","1.35","0.004","0.036wt.%",,"13.2","19.4",,,,"4.05",,,"balance",,,,"3.07",,,"0.06",,,,,"32.2716%",,,"4h","1010℃",,,,,,,,,,,,,,"24h","1190℃","",,,,,,,,,,"293Mpa","816℃","Maurer G E, Jackman L A, Domingue J A. ROLE OF COBALT IN WASPALOY[J]. Superalloys, 1980.","10.11961/mater0203.MGI.20171221.ds.0001","尹海清","摘录","邓正华","2018-01-08",,,"4h","847℃","16h","760℃",,"Waspaloy",,,,,,,,,,,,,,,,,,,,,,,,,,,,,,,,,,,,,,,,,,,,,,,,,,,,,,,,,"1150℃","1093℃",,,,,,,,,,,,,,,,,
,,,,,,,,"ObjectId(""5b4d9e64e6b1a815d464fa1c"")","1.35","0.004","0.036wt.%",,"13.2","19.4",,,,"4.05",,,"balance",,,,"3.07",,,"0.06",,,,,"38.4997%",,,"4h","1010℃",,,,,,,,,,,,,,"24h","1190℃","",,,,,,,,,,"293Mpa","816℃","Maurer G E, Jackman L A, Domingue J A. ROLE OF COBALT IN WASPALOY[J]. Superalloys, 1980.","10.11961/mater0203.MGI.20171221.ds.0001","尹海清","摘录","邓正华","2018-01-08",,,"4h","847℃","16h","760℃",,"Waspaloy",,,,,,,,,,,,,,,,,,,,,,,,,,,,,,,,,,,,,,,,,,,,,,,,,,,,,,,,,"1150℃","1093℃",,,,,,,,,,,,,,,,,
,,,,,,,,"ObjectId(""5b4d9e69e6b1a815d464fa1e"")","1.33","0.003","0.036wt.%",,"8.1","19.3",,,,"3.99",,,"balance",,,,"3.01",,,"0.06",,,,,"44.7732%",,,"4h","1010℃",,,,,,,,,,,,,,"24h","1190℃","",,,,,,,,,,"293Mpa","816℃","Maurer G E, Jackman L A, Domingue J A. ROLE OF COBALT IN WASPALOY[J]. Superalloys, 1980.","10.11961/mater0203.MGI.20171221.ds.0001","尹海清","摘录","邓正华","2018-01-08",,,"4h","847℃","16h","760℃",,"Waspaloy",,,,,,,,,,,,,,,,,,,,,,,,,,,,,,,,,,,,,,,,,,,,,,,,,,,,,,,,,"1150℃","1093℃",,,,,,,,,,,,,,,,,
,,,,,,,,"ObjectId(""5b4d9e78e6b1a815d464fa24"")","1.35","0.004","0.031wt.%",,"12.4","19.4",,,,"4.05",,,"balance",,,,"3.07",,,"0.06",,,,,"35.6529%",,,"4h","1010℃",,,,,,,,,,,,,,"24h","1190℃","",,,,,,,,,,"293Mpa","816℃","Maurer G E, Jackman L A, Domingue J A. ROLE OF COBALT IN WASPALOY[J]. Superalloys, 1980.","10.11961/mater0203.MGI.20171221.ds.0001","尹海清","摘录","邓正华","2018-01-08",,,"4h","847℃","16h","760℃",,"Waspaloy",,,,,,,,,,,,,,,,,,,,,,,,,,,,,,,,,,,,,,,,,,,,,,,,,,,,,,,,,"1150℃","1093℃",,,,,,,,,,,,,,,,,
,,,,,,,,"ObjectId(""5b4d9e7ce6b1a815d464fa26"")","1.32","0.003","0.035wt.%",,"10","19.4",,,,"4.02",,,"balance",,,,"3.05",,,"0.06",,,,,"37.6585%",,,"4h","1010℃",,,,,,,,,,,,,,"24h","1190℃","",,,,,,,,,,"293Mpa","816℃","Maurer G E, Jackman L A, Domingue J A. ROLE OF COBALT IN WASPALOY[J]. Superalloys, 1980.","10.11961/mater0203.MGI.20171221.ds.0001","尹海清","摘录","邓正华","2018-01-08",,,"4h","847℃","16h","760℃",,"Waspaloy",,,,,,,,,,,,,,,,,,,,,,,,,,,,,,,,,,,,,,,,,,,,,,,,,,,,,,,,,"1150℃","1093℃",,,,,,,,,,,,,,,,,
,,,,,,,,"ObjectId(""5b4d9e81e6b1a815d464fa28"")","1.33","0.003","0.036wt.%",,"8.1","19.3",,,,"3.99",,,"balance",,,,"3.01",,,"0.06",,,,,"46.4712%",,,"4h","1010℃",,,,,,,,,,,,,,"24h","1190℃","",,,,,,,,,,"293Mpa","816℃","Maurer G E, Jackman L A, Domingue J A. ROLE OF COBALT IN WASPALOY[J]. Superalloys, 1980.","10.11961/mater0203.MGI.20171221.ds.0001","尹海清","摘录","邓正华","2018-01-08",,,"4h","847℃","16h","760℃",,"Waspaloy",,,,,,,,,,,,,,,,,,,,,,,,,,,,,,,,,,,,,,,,,,,,,,,,,,,,,,,,,"1150℃","1093℃",,,,,,,,,,,,,,,,,
,,,,,,,,"ObjectId(""5b4d9e86e6b1a815d464fa2a"")","1.32","0.003","0.035wt.%",,"10","19.4",,,,"4.02",,,"balance",,,,"3.05",,,"0.06",,,,,"39.9226%",,,"4h","1010℃",,,,,,,,,,,,,,"24h","1190℃","",,,,,,,,,,"293Mpa","816℃","Maurer G E, Jackman L A, Domingue J A. ROLE OF COBALT IN WASPALOY[J]. Superalloys, 1980.","10.11961/mater0203.MGI.20171221.ds.0001","尹海清","摘录","邓正华","2018-01-08",,,"4h","847℃","16h","760℃",,"Waspaloy",,,,,,,,,,,,,,,,,,,,,,,,,,,,,,,,,,,,,,,,,,,,,,,,,,,,,,,,,"1150℃","1093℃",,,,,,,,,,,,,,,,,
,,,,,,,,"ObjectId(""5b4d9e8be6b1a815d464fa2c"")","1.35","0.004","0.031wt.%",,"12.4","19.4",,,,"4.05",,,"balance",,,,"3.07",,,"0.06",,,,,"39.6151%",,,"4h","1010℃",,,,,,,,,,,,,,"24h","1190℃","",,,,,,,,,,"293Mpa","816℃","Maurer G E, Jackman L A, Domingue J A. ROLE OF COBALT IN WASPALOY[J]. Superalloys, 1980.","10.11961/mater0203.MGI.20171221.ds.0001","尹海清","摘录","邓正华","2018-01-08",,,"4h","847℃","16h","760℃",,"Waspaloy",,,,,,,,,,,,,,,,,,,,,,,,,,,,,,,,,,,,,,,,,,,,,,,,,,,,,,,,,"1150℃","1093℃",,,,,,,,,,,,,,,,,
,,,,,,,,"ObjectId(""5b4d9e9fe6b1a815d464fa32"")","1.42","0.003","0.027wt.%",,"13.1","19.7",,,,"4.04",,,"balance",,,,"3.09",,,"0.06",,,,,"26.8151%",,,"4h","1010℃",,,,,,,,,,,,,,"24h","1190℃","",,,,,,,,,,"551Mpa","732℃","Maurer G E, Jackman L A, Domingue J A. ROLE OF COBALT IN WASPALOY[J]. Superalloys, 1980.","10.11961/mater0203.MGI.20171221.ds.0001","尹海清","摘录","邓正华","2018-01-08",,,"4h","847℃","16h","760℃",,"Waspaloy",,,,,,,,,,,,,,,,,,,,,,,,,,,,,,,,,,,,,,,,,,,,,,,,,,,,,,,,,"1150℃","1093℃",,,,,,,,,,,,,,,,,
,,,,,,,,"ObjectId(""5b4d9ea9e6b1a815d464fa36"")","1.37","0.001","0.028wt.%",,"0.01","19.5",,,,"3.9",,,"balance",,,,"3.02",,,"0.06",,,,,"30.1408%",,,"4h","1010℃",,,,,,,,,,,,,,"24h","1190℃","",,,,,,,,,,"551Mpa","732℃","Maurer G E, Jackman L A, Domingue J A. ROLE OF COBALT IN WASPALOY[J]. Superalloys, 1980.","10.11961/mater0203.MGI.20171221.ds.0001","尹海清","摘录","邓正华","2018-01-08",,,"4h","847℃","16h","760℃",,"Waspaloy",,,,,,,,,,,,,,,,,,,,,,,,,,,,,,,,,,,,,,,,,,,,,,,,,,,,,,,,,"1150℃","1093℃",,,,,,,,,,,,,,,,,
,,,,,,,,"ObjectId(""5b4d9eaee6b1a815d464fa38"")","1.37","0.002","0.025wt.%",,"7.8","19.6",,,,"3.99",,,"balance",,,,"3.04",,,"0.06",,,,,"22.3261%",,,"4h","1010℃",,,,,,,,,,,,,,"24h","1190℃","",,,,,,,,,,"551Mpa","732℃","Maurer G E, Jackman L A, Domingue J A. ROLE OF COBALT IN WASPALOY[J]. Superalloys, 1980.","10.11961/mater0203.MGI.20171221.ds.0001","尹海清","摘录","邓正华","2018-01-08",,,"4h","847℃","16h","760℃",,"Waspaloy",,,,,,,,,,,,,,,,,,,,,,,,,,,,,,,,,,,,,,,,,,,,,,,,,,,,,,,,,"1150℃","1093℃",,,,,,,,,,,,,,,,,
,,,,,,,,"ObjectId(""5b4d9eb3e6b1a815d464fa3a"")","1.37","0.001","0.026wt.%",,"3.5","19.6",,,,"3.93",,,"balance",,,,"3",,,"0.06",,,,,"28.2788%",,,"4h","1010℃",,,,,,,,,,,,,,"24h","1190℃","",,,,,,,,,,"551Mpa","732℃","Maurer G E, Jackman L A, Domingue J A. ROLE OF COBALT IN WASPALOY[J]. Superalloys, 1980.","10.11961/mater0203.MGI.20171221.ds.0001","尹海清","摘录","邓正华","2018-01-08",,,"4h","847℃","16h","760℃",,"Waspaloy",,,,,,,,,,,,,,,,,,,,,,,,,,,,,,,,,,,,,,,,,,,,,,,,,,,,,,,,,"1150℃","1093℃",,,,,,,,,,,,,,,,,
,,,,,,,,"ObjectId(""5b4d9ebce6b1a815d464fa3e"")","1.42","0.003","0.027wt.%",,"13.1","19.7",,,,"4.04",,,"balance",,,,"3.09",,,"0.06",,,,,"19.5419%",,,"4h","1010℃",,,,,,,,,,,,,,"24h","1190℃","",,,,,,,,,,"551Mpa","732℃","Maurer G E, Jackman L A, Domingue J A. ROLE OF COBALT IN WASPALOY[J]. Superalloys, 1980.","10.11961/mater0203.MGI.20171221.ds.0001","尹海清","摘录","邓正华","2018-01-08",,,"4h","847℃","16h","760℃",,"Waspaloy",,,,,,,,,,,,,,,,,,,,,,,,,,,,,,,,,,,,,,,,,,,,,,,,,,,,,,,,,"1150℃","1093℃",,,,,,,,,,,,,,,,,
,,,,,,,,"ObjectId(""5b4d9ec1e6b1a815d464fa40"")","1.37","0.002","0.025wt.%",,"7.8","19.6",,,,"3.99",,,"balance",,,,"3.04",,,"0.06",,,,,"25.508%",,,"4h","1010℃",,,,,,,,,,,,,,"24h","1190℃","",,,,,,,,,,"551Mpa","732℃","Maurer G E, Jackman L A, Domingue J A. ROLE OF COBALT IN WASPALOY[J]. Superalloys, 1980.","10.11961/mater0203.MGI.20171221.ds.0001","尹海清","摘录","邓正华","2018-01-08",,,"4h","847℃","16h","760℃",,"Waspaloy",,,,,,,,,,,,,,,,,,,,,,,,,,,,,,,,,,,,,,,,,,,,,,,,,,,,,,,,,"1150℃","1093℃",,,,,,,,,,,,,,,,,
,,,,,,,,"ObjectId(""5b4d9ecbe6b1a815d464fa44"")","1.37","0.001","0.026wt.%",,"3.5","19.6",,,,"3.93",,,"balance",,,,"3",,,"0.06",,,,,"22.3696%",,,"4h","1010℃",,,,,,,,,,,,,,"24h","1190℃","",,,,,,,,,,"551Mpa","732℃","Maurer G E, Jackman L A, Domingue J A. ROLE OF COBALT IN WASPALOY[J]. Superalloys, 1980.","10.11961/mater0203.MGI.20171221.ds.0001","尹海清","摘录","邓正华","2018-01-08",,,"4h","847℃","16h","760℃",,"Waspaloy",,,,,,,,,,,,,,,,,,,,,,,,,,,,,,,,,,,,,,,,,,,,,,,,,,,,,,,,,"1150℃","1093℃",,,,,,,,,,,,,,,,,
,,,,,,,,"ObjectId(""5b4d9ed0e6b1a815d464fa46"")","1.37","0.001","0.028wt.%",,"0.01","19.5",,,,"3.9",,,"balance",,,,"3.02",,,"0.06",,,,,"22.7161%",,,"4h","1010℃",,,,,,,,,,,,,,"24h","1190℃","",,,,,,,,,,"551Mpa","732℃","Maurer G E, Jackman L A, Domingue J A. ROLE OF COBALT IN WASPALOY[J]. Superalloys, 1980.","10.11961/mater0203.MGI.20171221.ds.0001","尹海清","摘录","邓正华","2018-01-08",,,"4h","847℃","16h","760℃",,"Waspaloy",,,,,,,,,,,,,,,,,,,,,,,,,,,,,,,,,,,,,,,,,,,,,,,,,,,,,,,,,"1150℃","1093℃",,,,,,,,,,,,,,,,,
,,,,,,,,"ObjectId(""5b4d9eede6b1a815d464fa50"")","1.34","0.001","0.035wt.%",,"1.3","19.2",,,,"3.95",,,"balance",,,,"3.01",,,"0.06",,,,,"16.9363%",,,"4h","1010℃",,,,,,,,,,,,,,"24h","1190℃","",,,,,,,,,,"551Mpa","732℃","Maurer G E, Jackman L A, Domingue J A. ROLE OF COBALT IN WASPALOY[J]. Superalloys, 1980.","10.11961/mater0203.MGI.20171221.ds.0001","尹海清","摘录","邓正华","2018-01-08",,,"4h","847℃","16h","760℃",,"Waspaloy",,,,,,,,,,,,,,,,,,,,,,,,,,,,,,,,,,,,,,,,,,,,,,,,,,,,,,,,,"1150℃","1093℃",,,,,,,,,,,,,,,,,
,,,,,,,,"ObjectId(""5b4d9ef2e6b1a815d464fa52"")","1.35","0.004","0.031wt.%",,"12.4","19.4",,,,"4.05",,,"balance",,,,"3.07",,,"0.06",,,,,"29.8529%",,,"4h","1010℃",,,,,,,,,,,,,,"24h","1190℃","",,,,,,,,,,"551Mpa","732℃","Maurer G E, Jackman L A, Domingue J A. ROLE OF COBALT IN WASPALOY[J]. Superalloys, 1980.","10.11961/mater0203.MGI.20171221.ds.0001","尹海清","摘录","邓正华","2018-01-08",,,"4h","847℃","16h","760℃",,"Waspaloy",,,,,,,,,,,,,,,,,,,,,,,,,,,,,,,,,,,,,,,,,,,,,,,,,,,,,,,,,"1150℃","1093℃",,,,,,,,,,,,,,,,,
,,,,,,,,"ObjectId(""5b4d9ef7e6b1a815d464fa54"")","1.37","0.001","0.04wt.%",,"0.01","19.5",,,,"3.9",,,"balance",,,,"3.02",,,"0.06",,,,,"25.5949%",,,"4h","1010℃",,,,,,,,,,,,,,"24h","1190℃","",,,,,,,,,,"551Mpa","732℃","Maurer G E, Jackman L A, Domingue J A. ROLE OF COBALT IN WASPALOY[J]. Superalloys, 1980.","10.11961/mater0203.MGI.20171221.ds.0001","尹海清","摘录","邓正华","2018-01-08",,,"4h","847℃","16h","760℃",,"Waspaloy",,,,,,,,,,,,,,,,,,,,,,,,,,,,,,,,,,,,,,,,,,,,,,,,,,,,,,,,,"1150℃","1093℃",,,,,,,,,,,,,,,,,
,,,,,,,,"ObjectId(""5b4d9efce6b1a815d464fa56"")","1.33","0.003","0.036wt.%",,"8.1","19.3",,,,"3.99",,,"balance",,,,"3.01",,,"0.06",,,,,"28.5387%",,,"4h","1010℃",,,,,,,,,,,,,,"24h","1190℃","",,,,,,,,,,"551Mpa","732℃","Maurer G E, Jackman L A, Domingue J A. ROLE OF COBALT IN WASPALOY[J]. Superalloys, 1980.","10.11961/mater0203.MGI.20171221.ds.0001","尹海清","摘录","邓正华","2018-01-08",,,"4h","847℃","16h","760℃",,"Waspaloy",,,,,,,,,,,,,,,,,,,,,,,,,,,,,,,,,,,,,,,,,,,,,,,,,,,,,,,,,"1150℃","1093℃",,,,,,,,,,,,,,,,,
,,,,,,,,"ObjectId(""5b4d9f01e6b1a815d464fa58"")","1.33","0.003","0.036wt.%",,"8.1","19.3",,,,"3.99",,,"balance",,,,"3.01",,,"0.06",,,,,"32.3266%",,,"4h","1010℃",,,,,,,,,,,,,,"24h","1190℃","",,,,,,,,,,"551Mpa","732℃","Maurer G E, Jackman L A, Domingue J A. ROLE OF COBALT IN WASPALOY[J]. Superalloys, 1980.","10.11961/mater0203.MGI.20171221.ds.0001","尹海清","摘录","邓正华","2018-01-08",,,"4h","847℃","16h","760℃",,"Waspaloy",,,,,,,,,,,,,,,,,,,,,,,,,,,,,,,,,,,,,,,,,,,,,,,,,,,,,,,,,"1150℃","1093℃",,,,,,,,,,,,,,,,,
,,,,,,,,"ObjectId(""5b4d9f06e6b1a815d464fa5a"")","1.34","0.003","0.033wt.%",,"5.8","18.9",,,,"3.92",,,"balance",,,,"2.94",,,"0.06",,,,,"30.5298%",,,"4h","1010℃",,,,,,,,,,,,,,"24h","1190℃","",,,,,,,,,,"551Mpa","732℃","Maurer G E, Jackman L A, Domingue J A. ROLE OF COBALT IN WASPALOY[J]. Superalloys, 1980.","10.11961/mater0203.MGI.20171221.ds.0001","尹海清","摘录","邓正华","2018-01-08",,,"4h","847℃","16h","760℃",,"Waspaloy",,,,,,,,,,,,,,,,,,,,,,,,,,,,,,,,,,,,,,,,,,,,,,,,,,,,,,,,,"1150℃","1093℃",,,,,,,,,,,,,,,,,
,,,,,,,,"ObjectId(""5b4d9f0ae6b1a815d464fa5c"")","1.36","0.001","0.038wt.%",,"3.6","19.5",,,,"3.93",,,"balance",,,,"3.02",,,"0.06",,,,,"19.3389%",,,"4h","1010℃",,,,,,,,,,,,,,"24h","1190℃","",,,,,,,,,,"551Mpa","732℃","Maurer G E, Jackman L A, Domingue J A. ROLE OF COBALT IN WASPALOY[J]. Superalloys, 1980.","10.11961/mater0203.MGI.20171221.ds.0001","尹海清","摘录","邓正华","2018-01-08",,,"4h","847℃","16h","760℃",,"Waspaloy",,,,,,,,,,,,,,,,,,,,,,,,,,,,,,,,,,,,,,,,,,,,,,,,,,,,,,,,,"1150℃","1093℃",,,,,,,,,,,,,,,,,
,,,,,,,,"ObjectId(""5b4d9f0fe6b1a815d464fa5e"")","1.34","0.001","0.035wt.%",,"1.3","19.2",,,,"3.95",,,"balance",,,,"3.01",,,"0.06",,,,,"20.1182%",,,"4h","1010℃",,,,,,,,,,,,,,"24h","1190℃","",,,,,,,,,,"551Mpa","732℃","Maurer G E, Jackman L A, Domingue J A. ROLE OF COBALT IN WASPALOY[J]. Superalloys, 1980.","10.11961/mater0203.MGI.20171221.ds.0001","尹海清","摘录","邓正华","2018-01-08",,,"4h","847℃","16h","760℃",,"Waspaloy",,,,,,,,,,,,,,,,,,,,,,,,,,,,,,,,,,,,,,,,,,,,,,,,,,,,,,,,,"1150℃","1093℃",,,,,,,,,,,,,,,,,
,,,,,,,,"ObjectId(""5b4d9f14e6b1a815d464fa60"")","1.35","0.004","0.036wt.%",,"13.2","19.4",,,,"4.05",,,"balance",,,,"3.07",,,"0.06",,,,,"33.9365%",,,"4h","1010℃",,,,,,,,,,,,,,"24h","1190℃","",,,,,,,,,,"551Mpa","732℃","Maurer G E, Jackman L A, Domingue J A. ROLE OF COBALT IN WASPALOY[J]. Superalloys, 1980.","10.11961/mater0203.MGI.20171221.ds.0001","尹海清","摘录","邓正华","2018-01-08",,,"4h","847℃","16h","760℃",,"Waspaloy",,,,,,,,,,,,,,,,,,,,,,,,,,,,,,,,,,,,,,,,,,,,,,,,,,,,,,,,,"1150℃","1093℃",,,,,,,,,,,,,,,,,
,,,,,,,,"ObjectId(""5b4d9f19e6b1a815d464fa62"")","1.35","0.004","0.031wt.%",,"12.4","19.4",,,,"4.05",,,"balance",,,,"3.07",,,"0.06",,,,,"27.8831%",,,"4h","1010℃",,,,,,,,,,,,,,"24h","1190℃","",,,,,,,,,,"551Mpa","732℃","Maurer G E, Jackman L A, Domingue J A. ROLE OF COBALT IN WASPALOY[J]. Superalloys, 1980.","10.11961/mater0203.MGI.20171221.ds.0001","尹海清","摘录","邓正华","2018-01-08",,,"4h","847℃","16h","760℃",,"Waspaloy",,,,,,,,,,,,,,,,,,,,,,,,,,,,,,,,,,,,,,,,,,,,,,,,,,,,,,,,,"1150℃","1093℃",,,,,,,,,,,,,,,,,
,,,,,,,,"ObjectId(""5b4d9f1ee6b1a815d464fa64"")","1.34","0.003","0.033wt.%",,"5.8","18.9",,,,"3.92",,,"balance",,,,"2.94",,,"0.06",,,,,"27.3479%",,,"4h","1010℃",,,,,,,,,,,,,,"24h","1190℃","",,,,,,,,,,"551Mpa","732℃","Maurer G E, Jackman L A, Domingue J A. ROLE OF COBALT IN WASPALOY[J]. Superalloys, 1980.","10.11961/mater0203.MGI.20171221.ds.0001","尹海清","摘录","邓正华","2018-01-08",,,"4h","847℃","16h","760℃",,"Waspaloy",,,,,,,,,,,,,,,,,,,,,,,,,,,,,,,,,,,,,,,,,,,,,,,,,,,,,,,,,"1150℃","1093℃",,,,,,,,,,,,,,,,,
,,,,,,,,"ObjectId(""5b4d9f23e6b1a815d464fa66"")","1.32","0.003","0.035wt.%",,"10","19.4",,,,"4.02",,,"balance",,,,"3.05",,,"0.06",,,,,"26.6983%",,,"4h","1010℃",,,,,,,,,,,,,,"24h","1190℃","",,,,,,,,,,"551Mpa","732℃","Maurer G E, Jackman L A, Domingue J A. ROLE OF COBALT IN WASPALOY[J]. Superalloys, 1980.","10.11961/mater0203.MGI.20171221.ds.0001","尹海清","摘录","邓正华","2018-01-08",,,"4h","847℃","16h","760℃",,"Waspaloy",,,,,,,,,,,,,,,,,,,,,,,,,,,,,,,,,,,,,,,,,,,,,,,,,,,,,,,,,"1150℃","1093℃",,,,,,,,,,,,,,,,,
,,,,,,,,"ObjectId(""5b4d9f28e6b1a815d464fa68"")","1.32","0.003","0.035wt.%",,"10","19.4",,,,"4.02",,,"balance",,,,"3.05",,,"0.06",,,,,"24.8798%",,,"4h","1010℃",,,,,,,,,,,,,,"24h","1190℃","",,,,,,,,,,"551Mpa","732℃","Maurer G E, Jackman L A, Domingue J A. ROLE OF COBALT IN WASPALOY[J]. Superalloys, 1980.","10.11961/mater0203.MGI.20171221.ds.0001","尹海清","摘录","邓正华","2018-01-08",,,"4h","847℃","16h","760℃",,"Waspaloy",,,,,,,,,,,,,,,,,,,,,,,,,,,,,,,,,,,,,,,,,,,,,,,,,,,,,,,,,"1150℃","1093℃",,,,,,,,,,,,,,,,,
,,,,,,,,"ObjectId(""5b4d9f2ce6b1a815d464fa6a"")","1.36","0.001","0.038wt.%",,"3.6","19.5",,,,"3.93",,,"balance",,,,"3.02",,,"0.06",,,,,"29.6424%",,,"4h","1010℃",,,,,,,,,,,,,,"24h","1190℃","",,,,,,,,,,"551Mpa","732℃","Maurer G E, Jackman L A, Domingue J A. ROLE OF COBALT IN WASPALOY[J]. Superalloys, 1980.","10.11961/mater0203.MGI.20171221.ds.0001","尹海清","摘录","邓正华","2018-01-08",,,"4h","847℃","16h","760℃",,"Waspaloy",,,,,,,,,,,,,,,,,,,,,,,,,,,,,,,,,,,,,,,,,,,,,,,,,,,,,,,,,"1150℃","1093℃",,,,,,,,,,,,,,,,,
,,,,,,,,"ObjectId(""5b4d9f31e6b1a815d464fa6c"")","1.35","0.004","0.036wt.%",,"13.2","19.4",,,,"4.05",,,"balance",,,,"3.07",,,"0.06",,,,,"25.603%",,,"4h","1010℃",,,,,,,,,,,,,,"24h","1190℃","",,,,,,,,,,"551Mpa","732℃","Maurer G E, Jackman L A, Domingue J A. ROLE OF COBALT IN WASPALOY[J]. Superalloys, 1980.","10.11961/mater0203.MGI.20171221.ds.0001","尹海清","摘录","邓正华","2018-01-08",,,"4h","847℃","16h","760℃",,"Waspaloy",,,,,,,,,,,,,,,,,,,,,,,,,,,,,,,,,,,,,,,,,,,,,,,,,,,,,,,,,"1150℃","1093℃",,,,,,,,,,,,,,,,,
