Repository: wujunming1/superalloy-project

File: 国际高温合金会议论文和数据/数据汇总/蠕变性能/creepproperty_creepstrain.csv (part 2 of 24)
"1050℃+150MPa蠕变条件/时间","1150℃+100MPa蠕变条件/时间","700MPa不均匀变形的蠕变测试/温度","700MPa晶界滑移的蠕变测试/温度","_id","Al","Al2O3涂层/Al2O3含量","Al2O3涂层/Al含量","Al2O3涂层/Fe含量","Al2O3涂层/NH4Cl含量","Al2O3涂层/NH5Cl含量","Al2O3涂层/加热时间","Al2O3涂层/温度","Al2O4涂层/加热时间","B","C","Co","Cr","Hf","Ir","Mo","Nb","Ni","Re","Ru","Ta","Ti","W","Zr","力学性能/蠕变应变","固溶处理/时间","固溶处理/温度","固溶处理油淬/时间","固溶处理油淬/温度","固溶处理（炉冷）/时间","固溶处理（炉冷）/温度","圆盘型显微结构724Mpa且677℃下蠕变测试/时间","均匀化处理/时间","均匀化处理/温度","备注","孔型显微结构724Mpa且677℃下蠕变测试/时间","拉伸/时间","拉伸蠕变测试/测试压力","拉伸蠕变测试/测试温度","拉伸蠕变测试/蠕变时间","摘录出处","数据DOI","数据审核者","数据来源方式","数据生产者","数据采集时间","施加恒定应力/应力","施加恒定温度/温度","时效处理/时间","时效处理/温度","时效处理/炉冷","时效处理/空冷","时效处理空冷/时间","时效处理空冷/温度","材料牌号","炉冷/温度","热挤压/热挤压温度","热轧/热轧时间","热轧/热轧温度","直径/坯料直径","第一次轧制/温度","第二次轧制/温度","蠕变变形测试/时间","蠕变变形测试/测试温度","蠕变变形测试/蠕变应力","蠕变实验/平均压力","蠕变实验/平均应力","蠕变实验/时间","蠕变实验/晶向","蠕变实验/温度","蠕变断裂/加载应力","蠕变断裂/时间","蠕变断裂实验/温度","蠕变断裂测试/温度","蠕变测试/压力","蠕变测试/应力","蠕变测试/时间","蠕变测试/晶格取向","蠕变测试/温度","蠕变测试/蠕变应力","蠕变测试/蠕变时间","蠕变测试/蠕变温度","蠕变测试/试样厚度","退火/退火时间","退火/退火温度","重量/铸锭重量","镀铝/镀铝"
,,,,"ObjectId(""5b4cc37fe6b1a819a85d670b"")","3.4",,,,,,,,,"0.025","0.05","20.6","13.0",,,"3.8","0.9","balance",,,,"3.7","2.1","0.05","0.109%",,,,,,,"383.72hrs",,,"",,,,,,"R. R. Unocic, L. Kovarik, C. Shen, et al. Deformation mechanism in Ni-base disk superalloys at high temperatures[J]. 2008.","10.11961/mater0203.MGI.20171221.ds.0070","尹海清","摘录","徐斌","2018-01-09",,,,,,,,,"ME3/Rene104",,,,,,,,,,,,,,,,,,,,,,,,,,,,,,,,
,,,,"ObjectId(""5b4cc384e6b1a819a85d670d"")","3.4",,,,,,,,,"0.025","0.05","20.6","13.0",,,"3.8","0.9","balance",,,,"3.7","2.1","0.05","0.146%",,,,,,,"569.77hrs",,,"",,,,,,"R. R. Unocic, L. Kovarik, C. Shen, et al. Deformation mechanism in Ni-base disk superalloys at high temperatures[J]. 2008.","10.11961/mater0203.MGI.20171221.ds.0070","尹海清","摘录","徐斌","2018-01-09",,,,,,,,,"ME3/Rene104",,,,,,,,,,,,,,,,,,,,,,,,,,,,,,,,
,,,,"ObjectId(""5b4cc388e6b1a819a85d670f"")","3.4",,,,,,,,,"0.025","0.05","20.6","13.0",,,"3.8","0.9","balance",,,,"3.7","2.1","0.05","0.071%",,,,,,,"232.56hrs",,,"",,,,,,"R. R. Unocic, L. Kovarik, C. Shen, et al. Deformation mechanism in Ni-base disk superalloys at high temperatures[J]. 2008.","10.11961/mater0203.MGI.20171221.ds.0070","尹海清","摘录","徐斌","2018-01-09",,,,,,,,,"ME3/Rene104",,,,,,,,,,,,,,,,,,,,,,,,,,,,,,,,
,,,,"ObjectId(""5b4cc38de6b1a819a85d6711"")","3.4",,,,,,,,,"0.025","0.05","20.6","13.0",,,"3.8","0.9","balance",,,,"3.7","2.1","0.05","0.061%",,,,,,,"197.67hrs",,,"",,,,,,"R. R. Unocic, L. Kovarik, C. Shen, et al. Deformation mechanism in Ni-base disk superalloys at high temperatures[J]. 2008.","10.11961/mater0203.MGI.20171221.ds.0070","尹海清","摘录","徐斌","2018-01-09",,,,,,,,,"ME3/Rene104",,,,,,,,,,,,,,,,,,,,,,,,,,,,,,,,
,,,,"ObjectId(""5b4cc392e6b1a819a85d6713"")","3.4",,,,,,,,,"0.025","0.05","20.6","13.0",,,"3.8","0.9","balance",,,,"3.7","2.1","0.05","0.090%",,,,,,,"302.33hrs",,,"",,,,,,"R. R. Unocic, L. Kovarik, C. Shen, et al. Deformation mechanism in Ni-base disk superalloys at high temperatures[J]. 2008.","10.11961/mater0203.MGI.20171221.ds.0070","尹海清","摘录","徐斌","2018-01-09",,,,,,,,,"ME3/Rene104",,,,,,,,,,,,,,,,,,,,,,,,,,,,,,,,
,,,,"ObjectId(""5b4cc39ce6b1a819a85d6715"")","3.4",,,,,,,,,"0.025","0.05","20.6","13.0",,,"3.8","0.9","balance",,,,"3.7","2.1","0.05","0.005%",,,,,,,"23.26hrs",,,"",,,,,,"R. R. Unocic, L. Kovarik, C. Shen, et al. Deformation mechanism in Ni-base disk superalloys at high temperatures[J]. 2008.","10.11961/mater0203.MGI.20171221.ds.0070","尹海清","摘录","徐斌","2018-01-09",,,,,,,,,"ME3/Rene104",,,,,,,,,,,,,,,,,,,,,,,,,,,,,,,,
,,,,"ObjectId(""5b4cc3a1e6b1a819a85d6717"")","3.4",,,,,,,,,"0.025","0.05","20.6","13.0",,,"3.8","0.9","balance",,,,"3.7","2.1","0.05","0.935%",,,,,,,,,,"","1162.79hrs",,,,,"R. R. Unocic, L. Kovarik, C. Shen, et al. Deformation mechanism in Ni-base disk superalloys at high temperatures[J]. 2008.","10.11961/mater0203.MGI.20171221.ds.0070","尹海清","摘录","徐斌","2018-01-09",,,,,,,,,"ME3/Rene104",,,,,,,,,,,,,,,,,,,,,,,,,,,,,,,,
,,,,"ObjectId(""5b4cc3a6e6b1a819a85d6719"")","3.4",,,,,,,,,"0.025","0.05","20.6","13.0",,,"3.8","0.9","balance",,,,"3.7","2.1","0.05","1.011%",,,,,,,,,,"","1209.30hrs",,,,,"R. R. Unocic, L. Kovarik, C. Shen, et al. Deformation mechanism in Ni-base disk superalloys at high temperatures[J]. 2008.","10.11961/mater0203.MGI.20171221.ds.0070","尹海清","摘录","徐斌","2018-01-09",,,,,,,,,"ME3/Rene104",,,,,,,,,,,,,,,,,,,,,,,,,,,,,,,,
,,,,"ObjectId(""5b4cc3aae6b1a819a85d671b"")","3.4",,,,,,,,,"0.025","0.05","20.6","13.0",,,"3.8","0.9","balance",,,,"3.7","2.1","0.05","1.035%",,,,,,,,,,"","1220.93hrs",,,,,"R. R. Unocic, L. Kovarik, C. Shen, et al. Deformation mechanism in Ni-base disk superalloys at high temperatures[J]. 2008.","10.11961/mater0203.MGI.20171221.ds.0070","尹海清","摘录","徐斌","2018-01-09",,,,,,,,,"ME3/Rene104",,,,,,,,,,,,,,,,,,,,,,,,,,,,,,,,
,,,,"ObjectId(""5b4cc3afe6b1a819a85d671d"")","3.4",,,,,,,,,"0.025","0.05","20.6","13.0",,,"3.8","0.9","balance",,,,"3.7","2.1","0.05","0.052%",,,,,,,"162.79hrs",,,"",,,,,,"R. R. Unocic, L. Kovarik, C. Shen, et al. Deformation mechanism in Ni-base disk superalloys at high temperatures[J]. 2008.","10.11961/mater0203.MGI.20171221.ds.0070","尹海清","摘录","徐斌","2018-01-09",,,,,,,,,"ME3/Rene104",,,,,,,,,,,,,,,,,,,,,,,,,,,,,,,,
,,,,"ObjectId(""5b4cc3b4e6b1a819a85d671f"")","3.4",,,,,,,,,"0.025","0.05","20.6","13.0",,,"3.8","0.9","balance",,,,"3.7","2.1","0.05","0.987%",,,,,,,,,,"","1197.67hrs",,,,,"R. R. Unocic, L. Kovarik, C. Shen, et al. Deformation mechanism in Ni-base disk superalloys at high temperatures[J]. 2008.","10.11961/mater0203.MGI.20171221.ds.0070","尹海清","摘录","徐斌","2018-01-09",,,,,,,,,"ME3/Rene104",,,,,,,,,,,,,,,,,,,,,,,,,,,,,,,,
,,,,"ObjectId(""5b4cc3b9e6b1a819a85d6721"")","3.4",,,,,,,,,"0.025","0.05","20.6","13.0",,,"3.8","0.9","balance",,,,"3.7","2.1","0.05","0.043%",,,,,,,"139.53hrs",,,"",,,,,,"R. R. Unocic, L. Kovarik, C. Shen, et al. Deformation mechanism in Ni-base disk superalloys at high temperatures[J]. 2008.","10.11961/mater0203.MGI.20171221.ds.0070","尹海清","摘录","徐斌","2018-01-09",,,,,,,,,"ME3/Rene104",,,,,,,,,,,,,,,,,,,,,,,,,,,,,,,,
,,,,"ObjectId(""5b4cc3bee6b1a819a85d6723"")","3.4",,,,,,,,,"0.025","0.05","20.6","13.0",,,"3.8","0.9","balance",,,,"3.7","2.1","0.05","0.907%",,,,,,,,,,"","1139.53hrs",,,,,"R. R. Unocic, L. Kovarik, C. Shen, et al. Deformation mechanism in Ni-base disk superalloys at high temperatures[J]. 2008.","10.11961/mater0203.MGI.20171221.ds.0070","尹海清","摘录","徐斌","2018-01-09",,,,,,,,,"ME3/Rene104",,,,,,,,,,,,,,,,,,,,,,,,,,,,,,,,
,,,,"ObjectId(""5b4cc3c3e6b1a819a85d6725"")","3.4",,,,,,,,,"0.025","0.05","20.6","13.0",,,"3.8","0.9","balance",,,,"3.7","2.1","0.05","0.883%",,,,,,,,,,"","1127.91hrs",,,,,"R. R. Unocic, L. Kovarik, C. Shen, et al. Deformation mechanism in Ni-base disk superalloys at high temperatures[J]. 2008.","10.11961/mater0203.MGI.20171221.ds.0070","尹海清","摘录","徐斌","2018-01-09",,,,,,,,,"ME3/Rene104",,,,,,,,,,,,,,,,,,,,,,,,,,,,,,,,
,,,,"ObjectId(""5b4cc3c8e6b1a819a85d6727"")","3.4",,,,,,,,,"0.025","0.05","20.6","13.0",,,"3.8","0.9","balance",,,,"3.7","2.1","0.05","0.014%",,,,,,,"58.14hrs",,,"",,,,,,"R. R. Unocic, L. Kovarik, C. Shen, et al. Deformation mechanism in Ni-base disk superalloys at high temperatures[J]. 2008.","10.11961/mater0203.MGI.20171221.ds.0070","尹海清","摘录","徐斌","2018-01-09",,,,,,,,,"ME3/Rene104",,,,,,,,,,,,,,,,,,,,,,,,,,,,,,,,
,,,,"ObjectId(""5b4cc3cce6b1a819a85d6729"")","3.4",,,,,,,,,"0.025","0.05","20.6","13.0",,,"3.8","0.9","balance",,,,"3.7","2.1","0.05","0.033%",,,,,,,"116.28hrs",,,"",,,,,,"R. R. Unocic, L. Kovarik, C. Shen, et al. Deformation mechanism in Ni-base disk superalloys at high temperatures[J]. 2008.","10.11961/mater0203.MGI.20171221.ds.0070","尹海清","摘录","徐斌","2018-01-09",,,,,,,,,"ME3/Rene104",,,,,,,,,,,,,,,,,,,,,,,,,,,,,,,,
,,,,"ObjectId(""5b4cc3d1e6b1a819a85d672b"")","3.4",,,,,,,,,"0.025","0.05","20.6","13.0",,,"3.8","0.9","balance",,,,"3.7","2.1","0.05","1.063%",,,,,,,,,,"","1232.56hrs",,,,,"R. R. Unocic, L. Kovarik, C. Shen, et al. Deformation mechanism in Ni-base disk superalloys at high temperatures[J]. 2008.","10.11961/mater0203.MGI.20171221.ds.0070","尹海清","摘录","徐斌","2018-01-09",,,,,,,,,"ME3/Rene104",,,,,,,,,,,,,,,,,,,,,,,,,,,,,,,,
,,,,"ObjectId(""5b4cc3d6e6b1a819a85d672d"")","3.4",,,,,,,,,"0.025","0.05","20.6","13.0",,,"3.8","0.9","balance",,,,"3.7","2.1","0.05","0.024%",,,,,,,"81.40hrs",,,"",,,,,,"R. R. Unocic, L. Kovarik, C. Shen, et al. Deformation mechanism in Ni-base disk superalloys at high temperatures[J]. 2008.","10.11961/mater0203.MGI.20171221.ds.0070","尹海清","摘录","徐斌","2018-01-09",,,,,,,,,"ME3/Rene104",,,,,,,,,,,,,,,,,,,,,,,,,,,,,,,,
,,,,"ObjectId(""5b4cc3dbe6b1a819a85d672f"")","3.4",,,,,,,,,"0.025","0.05","20.6","13.0",,,"3.8","0.9","balance",,,,"3.7","2.1","0.05","1.096%",,,,,,,,,,"","1255.81hrs",,,,,"R. R. Unocic, L. Kovarik, C. Shen, et al. Deformation mechanism in Ni-base disk superalloys at high temperatures[J]. 2008.","10.11961/mater0203.MGI.20171221.ds.0070","尹海清","摘录","徐斌","2018-01-09",,,,,,,,,"ME3/Rene104",,,,,,,,,,,,,,,,,,,,,,,,,,,,,,,,
,,,,"ObjectId(""5b4cc3e0e6b1a819a85d6731"")","3.4",,,,,,,,,"0.025","0.05","20.6","13.0",,,"3.8","0.9","balance",,,,"3.7","2.1","0.05","0.959%",,,,,,,,,,"","1174.42hrs",,,,,"R. R. Unocic, L. Kovarik, C. Shen, et al. Deformation mechanism in Ni-base disk superalloys at high temperatures[J]. 2008.","10.11961/mater0203.MGI.20171221.ds.0070","尹海清","摘录","徐斌","2018-01-09",,,,,,,,,"ME3/Rene104",,,,,,,,,,,,,,,,,,,,,,,,,,,,,,,,
,,,,"ObjectId(""5b4cc3eae6b1a819a85d6733"")","3.4",,,,,,,,,"0.025","0.05","20.6","13.0",,,"3.8","0.9","balance",,,,"3.7","2.1","0.05","0.638%",,,,,,,,,,"","941.86hrs",,,,,"R. R. Unocic, L. Kovarik, C. Shen, et al. Deformation mechanism in Ni-base disk superalloys at high temperatures[J]. 2008.","10.11961/mater0203.MGI.20171221.ds.0070","尹海清","摘录","徐斌","2018-01-09",,,,,,,,,"ME3/Rene104",,,,,,,,,,,,,,,,,,,,,,,,,,,,,,,,
,,,,"ObjectId(""5b4cc3efe6b1a819a85d6735"")","3.4",,,,,,,,,"0.025","0.05","20.6","13.0",,,"3.8","0.9","balance",,,,"3.7","2.1","0.05","0.524%",,,,,,,,,,"","848.84hrs",,,,,"R. R. Unocic, L. Kovarik, C. Shen, et al. Deformation mechanism in Ni-base disk superalloys at high temperatures[J]. 2008.","10.11961/mater0203.MGI.20171221.ds.0070","尹海清","摘录","徐斌","2018-01-09",,,,,,,,,"ME3/Rene104",,,,,,,,,,,,,,,,,,,,,,,,,,,,,,,,
,,,,"ObjectId(""5b4cc3f3e6b1a819a85d6737"")","3.4",,,,,,,,,"0.025","0.05","20.6","13.0",,,"3.8","0.9","balance",,,,"3.7","2.1","0.05","0.694%",,,,,,,,,,"","988.37hrs",,,,,"R. R. Unocic, L. Kovarik, C. Shen, et al. Deformation mechanism in Ni-base disk superalloys at high temperatures[J]. 2008.","10.11961/mater0203.MGI.20171221.ds.0070","尹海清","摘录","徐斌","2018-01-09",,,,,,,,,"ME3/Rene104",,,,,,,,,,,,,,,,,,,,,,,,,,,,,,,,
,,,,"ObjectId(""5b4cc3f8e6b1a819a85d6739"")","3.4",,,,,,,,,"0.025","0.05","20.6","13.0",,,"3.8","0.9","balance",,,,"3.7","2.1","0.05","0.808%",,,,,,,,,,"","1081.40hrs",,,,,"R. R. Unocic, L. Kovarik, C. Shen, et al. Deformation mechanism in Ni-base disk superalloys at high temperatures[J]. 2008.","10.11961/mater0203.MGI.20171221.ds.0070","尹海清","摘录","徐斌","2018-01-09",,,,,,,,,"ME3/Rene104",,,,,,,,,,,,,,,,,,,,,,,,,,,,,,,,
,,,,"ObjectId(""5b4cc3fde6b1a819a85d673b"")","3.4",,,,,,,,,"0.025","0.05","20.6","13.0",,,"3.8","0.9","balance",,,,"3.7","2.1","0.05","0.836%",,,,,,,,,,"","1093.02hrs",,,,,"R. R. Unocic, L. Kovarik, C. Shen, et al. Deformation mechanism in Ni-base disk superalloys at high temperatures[J]. 2008.","10.11961/mater0203.MGI.20171221.ds.0070","尹海清","摘录","徐斌","2018-01-09",,,,,,,,,"ME3/Rene104",,,,,,,,,,,,,,,,,,,,,,,,,,,,,,,,
,,,,"ObjectId(""5b4cc402e6b1a819a85d673d"")","3.4",,,,,,,,,"0.025","0.05","20.6","13.0",,,"3.8","0.9","balance",,,,"3.7","2.1","0.05","0.865%",,,,,,,,,,"","1116.28hrs",,,,,"R. R. Unocic, L. Kovarik, C. Shen, et al. Deformation mechanism in Ni-base disk superalloys at high temperatures[J]. 2008.","10.11961/mater0203.MGI.20171221.ds.0070","尹海清","摘录","徐斌","2018-01-09",,,,,,,,,"ME3/Rene104",,,,,,,,,,,,,,,,,,,,,,,,,,,,,,,,
,,,,"ObjectId(""5b4cc407e6b1a819a85d673f"")","3.4",,,,,,,,,"0.025","0.05","20.6","13.0",,,"3.8","0.9","balance",,,,"3.7","2.1","0.05","0.756%",,,,,,,,,,"","1034.88hrs",,,,,"R. R. Unocic, L. Kovarik, C. Shen, et al. Deformation mechanism in Ni-base disk superalloys at high temperatures[J]. 2008.","10.11961/mater0203.MGI.20171221.ds.0070","尹海清","摘录","徐斌","2018-01-09",,,,,,,,,"ME3/Rene104",,,,,,,,,,,,,,,,,,,,,,,,,,,,,,,,
,,,,"ObjectId(""5b4cc40ce6b1a819a85d6741"")","3.4",,,,,,,,,"0.025","0.05","20.6","13.0",,,"3.8","0.9","balance",,,,"3.7","2.1","0.05","0.780%",,,,,,,,,,"","1058.14hrs",,,,,"R. R. Unocic, L. Kovarik, C. Shen, et al. Deformation mechanism in Ni-base disk superalloys at high temperatures[J]. 2008.","10.11961/mater0203.MGI.20171221.ds.0070","尹海清","摘录","徐斌","2018-01-09",,,,,,,,,"ME3/Rene104",,,,,,,,,,,,,,,,,,,,,,,,,,,,,,,,
,,,,"ObjectId(""5b4cc410e6b1a819a85d6743"")","3.4",,,,,,,,,"0.025","0.05","20.6","13.0",,,"3.8","0.9","balance",,,,"3.7","2.1","0.05","0.543%",,,,,,,,,,"","872.09hrs",,,,,"R. R. Unocic, L. Kovarik, C. Shen, et al. Deformation mechanism in Ni-base disk superalloys at high temperatures[J]. 2008.","10.11961/mater0203.MGI.20171221.ds.0070","尹海清","摘录","徐斌","2018-01-09",,,,,,,,,"ME3/Rene104",,,,,,,,,,,,,,,,,,,,,,,,,,,,,,,,
,,,,"ObjectId(""5b4cc415e6b1a819a85d6745"")","3.4",,,,,,,,,"0.025","0.05","20.6","13.0",,,"3.8","0.9","balance",,,,"3.7","2.1","0.05","0.723%",,,,,,,,,,"","1011.63hrs",,,,,"R. R. Unocic, L. Kovarik, C. Shen, et al. Deformation mechanism in Ni-base disk superalloys at high temperatures[J]. 2008.","10.11961/mater0203.MGI.20171221.ds.0070","尹海清","摘录","徐斌","2018-01-09",,,,,,,,,"ME3/Rene104",,,,,,,,,,,,,,,,,,,,,,,,,,,,,,,,
,,,,"ObjectId(""5b4cc41ae6b1a819a85d6747"")","3.4",,,,,,,,,"0.025","0.05","20.6","13.0",,,"3.8","0.9","balance",,,,"3.7","2.1","0.05","0.496%",,,,,,,,,,"","837.21hrs",,,,,"R. R. Unocic, L. Kovarik, C. Shen, et al. Deformation mechanism in Ni-base disk superalloys at high temperatures[J]. 2008.","10.11961/mater0203.MGI.20171221.ds.0070","尹海清","摘录","徐斌","2018-01-09",,,,,,,,,"ME3/Rene104",,,,,,,,,,,,,,,,,,,,,,,,,,,,,,,,
,,,,"ObjectId(""5b4cc41fe6b1a819a85d6749"")","3.4",,,,,,,,,"0.025","0.05","20.6","13.0",,,"3.8","0.9","balance",,,,"3.7","2.1","0.05","0.572%",,,,,,,,,,"","883.72hrs",,,,,"R. R. Unocic, L. Kovarik, C. Shen, et al. Deformation mechanism in Ni-base disk superalloys at high temperatures[J]. 2008.","10.11961/mater0203.MGI.20171221.ds.0070","尹海清","摘录","徐斌","2018-01-09",,,,,,,,,"ME3/Rene104",,,,,,,,,,,,,,,,,,,,,,,,,,,,,,,,
,,,,"ObjectId(""5b4cc424e6b1a819a85d674b"")","3.4",,,,,,,,,"0.025","0.05","20.6","13.0",,,"3.8","0.9","balance",,,,"3.7","2.1","0.05","0.666%",,,,,,,,,,"","976.74hrs",,,,,"R. R. Unocic, L. Kovarik, C. Shen, et al. Deformation mechanism in Ni-base disk superalloys at high temperatures[J]. 2008.","10.11961/mater0203.MGI.20171221.ds.0070","尹海清","摘录","徐斌","2018-01-09",,,,,,,,,"ME3/Rene104",,,,,,,,,,,,,,,,,,,,,,,,,,,,,,,,
,,,,"ObjectId(""5b4cc429e6b1a819a85d674d"")","3.4",,,,,,,,,"0.025","0.05","20.6","13.0",,,"3.8","0.9","balance",,,,"3.7","2.1","0.05","0.609%",,,,,,,,,,"","930.23hrs",,,,,"R. R. Unocic, L. Kovarik, C. Shen, et al. Deformation mechanism in Ni-base disk superalloys at high temperatures[J]. 2008.","10.11961/mater0203.MGI.20171221.ds.0070","尹海清","摘录","徐斌","2018-01-09",,,,,,,,,"ME3/Rene104",,,,,,,,,,,,,,,,,,,,,,,,,,,,,,,,
,,,,"ObjectId(""5b4cc42ee6b1a819a85d674f"")","3.4",,,,,,,,,"0.025","0.05","20.6","13.0",,,"3.8","0.9","balance",,,,"3.7","2.1","0.05","0.586%",,,,,,,,,,"","906.98hrs",,,,,"R. R. Unocic, L. Kovarik, C. Shen, et al. Deformation mechanism in Ni-base disk superalloys at high temperatures[J]. 2008.","10.11961/mater0203.MGI.20171221.ds.0070","尹海清","摘录","徐斌","2018-01-09",,,,,,,,,"ME3/Rene104",,,,,,,,,,,,,,,,,,,,,,,,,,,,,,,,
,,,,"ObjectId(""5b4cc43ae6b1a819a85d6751"")","3.4",,,,,,,,,"0.025","0.05","20.6","13.0",,,"3.8","0.9","balance",,,,"3.7","2.1","0.05","0.161%",,,,,,,,,,"","348.84hrs",,,,,"R. R. Unocic, L. Kovarik, C. Shen, et al. Deformation mechanism in Ni-base disk superalloys at high temperatures[J]. 2008.","10.11961/mater0203.MGI.20171221.ds.0070","尹海清","摘录","徐斌","2018-01-09",,,,,,,,,"ME3/Rene104",,,,,,,,,,,,,,,,,,,,,,,,,,,,,,,,
,,,,"ObjectId(""5b4cc43fe6b1a819a85d6753"")","3.4",,,,,,,,,"0.025","0.05","20.6","13.0",,,"3.8","0.9","balance",,,,"3.7","2.1","0.05","0.241%",,,,,,,,,,"","500.00hrs",,,,,"R. R. Unocic, L. Kovarik, C. Shen, et al. Deformation mechanism in Ni-base disk superalloys at high temperatures[J]. 2008.","10.11961/mater0203.MGI.20171221.ds.0070","尹海清","摘录","徐斌","2018-01-09",,,,,,,,,"ME3/Rene104",,,,,,,,,,,,,,,,,,,,,,,,,,,,,,,,
,,,,"ObjectId(""5b4cc444e6b1a819a85d6755"")","3.4",,,,,,,,,"0.025","0.05","20.6","13.0",,,"3.8","0.9","balance",,,,"3.7","2.1","0.05","0.373%",,,,,,,,,,"","686.05hrs",,,,,"R. R. Unocic, L. Kovarik, C. Shen, et al. Deformation mechanism in Ni-base disk superalloys at high temperatures[J]. 2008.","10.11961/mater0203.MGI.20171221.ds.0070","尹海清","摘录","徐斌","2018-01-09",,,,,,,,,"ME3/Rene104",,,,,,,,,,,,,,,,,,,,,,,,,,,,,,,,
,,,,"ObjectId(""5b4cc449e6b1a819a85d6757"")","3.4",,,,,,,,,"0.025","0.05","20.6","13.0",,,"3.8","0.9","balance",,,,"3.7","2.1","0.05","0.444%",,,,,,,,,,"","767.44hrs",,,,,"R. R. Unocic, L. Kovarik, C. Shen, et al. Deformation mechanism in Ni-base disk superalloys at high temperatures[J]. 2008.","10.11961/mater0203.MGI.20171221.ds.0070","尹海清","摘录","徐斌","2018-01-09",,,,,,,,,"ME3/Rene104",,,,,,,,,,,,,,,,,,,,,,,,,,,,,,,,
,,,,"ObjectId(""5b4cc44ee6b1a819a85d6759"")","3.4",,,,,,,,,"0.025","0.05","20.6","13.0",,,"3.8","0.9","balance",,,,"3.7","2.1","0.05","0.203%",,,,,,,,,,"","430.23hrs",,,,,"R. R. Unocic, L. Kovarik, C. Shen, et al. Deformation mechanism in Ni-base disk superalloys at high temperatures[J]. 2008.","10.11961/mater0203.MGI.20171221.ds.0070","尹海清","摘录","徐斌","2018-01-09",,,,,,,,,"ME3/Rene104",,,,,,,,,,,,,,,,,,,,,,,,,,,,,,,,
,,,,"ObjectId(""5b4cc453e6b1a819a85d675b"")","3.4",,,,,,,,,"0.025","0.05","20.6","13.0",,,"3.8","0.9","balance",,,,"3.7","2.1","0.05","0.420%",,,,,,,,,,"","744.19hrs",,,,,"R. R. Unocic, L. Kovarik, C. Shen, et al. Deformation mechanism in Ni-base disk superalloys at high temperatures[J]. 2008.","10.11961/mater0203.MGI.20171221.ds.0070","尹海清","摘录","徐斌","2018-01-09",,,,,,,,,"ME3/Rene104",,,,,,,,,,,,,,,,,,,,,,,,,,,,,,,,
,,,,"ObjectId(""5b4cc458e6b1a819a85d675d"")","3.4",,,,,,,,,"0.025","0.05","20.6","13.0",,,"3.8","0.9","balance",,,,"3.7","2.1","0.05","0.260%",,,,,,,,,,"","523.26hrs",,,,,"R. R. Unocic, L. Kovarik, C. Shen, et al. Deformation mechanism in Ni-base disk superalloys at high temperatures[J]. 2008.","10.11961/mater0203.MGI.20171221.ds.0070","尹海清","摘录","徐斌","2018-01-09",,,,,,,,,"ME3/Rene104",,,,,,,,,,,,,,,,,,,,,,,,,,,,,,,,
,,,,"ObjectId(""5b4cc45de6b1a819a85d675f"")","3.4",,,,,,,,,"0.025","0.05","20.6","13.0",,,"3.8","0.9","balance",,,,"3.7","2.1","0.05","0.472%",,,,,,,,,,"","802.33hrs",,,,,"R. R. Unocic, L. Kovarik, C. Shen, et al. Deformation mechanism in Ni-base disk superalloys at high temperatures[J]. 2008.","10.11961/mater0203.MGI.20171221.ds.0070","尹海清","摘录","徐斌","2018-01-09",,,,,,,,,"ME3/Rene104",,,,,,,,,,,,,,,,,,,,,,,,,,,,,,,,
,,,,"ObjectId(""5b4cc461e6b1a819a85d6761"")","3.4",,,,,,,,,"0.025","0.05","20.6","13.0",,,"3.8","0.9","balance",,,,"3.7","2.1","0.05","0.222%",,,,,,,,,,"","465.12hrs",,,,,"R. R. Unocic, L. Kovarik, C. Shen, et al. Deformation mechanism in Ni-base disk superalloys at high temperatures[J]. 2008.","10.11961/mater0203.MGI.20171221.ds.0070","尹海清","摘录","徐斌","2018-01-09",,,,,,,,,"ME3/Rene104",,,,,,,,,,,,,,,,,,,,,,,,,,,,,,,,
,,,,"ObjectId(""5b4cc466e6b1a819a85d6763"")","3.4",,,,,,,,,"0.025","0.05","20.6","13.0",,,"3.8","0.9","balance",,,,"3.7","2.1","0.05","0.397%",,,,,,,,,,"","720.93hrs",,,,,"R. R. Unocic, L. Kovarik, C. Shen, et al. Deformation mechanism in Ni-base disk superalloys at high temperatures[J]. 2008.","10.11961/mater0203.MGI.20171221.ds.0070","尹海清","摘录","徐斌","2018-01-09",,,,,,,,,"ME3/Rene104",,,,,,,,,,,,,,,,,,,,,,,,,,,,,,,,
,,,,"ObjectId(""5b4cc46be6b1a819a85d6765"")","3.4",,,,,,,,,"0.025","0.05","20.6","13.0",,,"3.8","0.9","balance",,,,"3.7","2.1","0.05","0.307%",,,,,,,,,,"","593.02hrs",,,,,"R. R. Unocic, L. Kovarik, C. Shen, et al. Deformation mechanism in Ni-base disk superalloys at high temperatures[J]. 2008.","10.11961/mater0203.MGI.20171221.ds.0070","尹海清","摘录","徐斌","2018-01-09",,,,,,,,,"ME3/Rene104",,,,,,,,,,,,,,,,,,,,,,,,,,,,,,,,
,,,,"ObjectId(""5b4cc470e6b1a819a85d6767"")","3.4",,,,,,,,,"0.025","0.05","20.6","13.0",,,"3.8","0.9","balance",,,,"3.7","2.1","0.05","0.331%",,,,,,,,,,"","627.91hrs",,,,,"R. R. Unocic, L. Kovarik, C. Shen, et al. Deformation mechanism in Ni-base disk superalloys at high temperatures[J]. 2008.","10.11961/mater0203.MGI.20171221.ds.0070","尹海清","摘录","徐斌","2018-01-09",,,,,,,,,"ME3/Rene104",,,,,,,,,,,,,,,,,,,,,,,,,,,,,,,,
,,,,"ObjectId(""5b4cc475e6b1a819a85d6769"")","3.4",,,,,,,,,"0.025","0.05","20.6","13.0",,,"3.8","0.9","balance",,,,"3.7","2.1","0.05","0.283%",,,,,,,,,,"","558.14hrs",,,,,"R. R. Unocic, L. Kovarik, C. Shen, et al. Deformation mechanism in Ni-base disk superalloys at high temperatures[J]. 2008.","10.11961/mater0203.MGI.20171221.ds.0070","尹海清","摘录","徐斌","2018-01-09",,,,,,,,,"ME3/Rene104",,,,,,,,,,,,,,,,,,,,,,,,,,,,,,,,
,,,,"ObjectId(""5b4cc47ae6b1a819a85d676b"")","3.4",,,,,,,,,"0.025","0.05","20.6","13.0",,,"3.8","0.9","balance",,,,"3.7","2.1","0.05","0.184%",,,,,,,,,,"","395.35hrs",,,,,"R. R. Unocic, L. Kovarik, C. Shen, et al. Deformation mechanism in Ni-base disk superalloys at high temperatures[J]. 2008.","10.11961/mater0203.MGI.20171221.ds.0070","尹海清","摘录","徐斌","2018-01-09",,,,,,,,,"ME3/Rene104",,,,,,,,,,,,,,,,,,,,,,,,,,,,,,,,
,,,,"ObjectId(""5b4cc47fe6b1a819a85d676d"")","3.4",,,,,,,,,"0.025","0.05","20.6","13.0",,,"3.8","0.9","balance",,,,"3.7","2.1","0.05","0.354%",,,,,,,,,,"","651.16hrs",,,,,"R. R. Unocic, L. Kovarik, C. Shen, et al. Deformation mechanism in Ni-base disk superalloys at high temperatures[J]. 2008.","10.11961/mater0203.MGI.20171221.ds.0070","尹海清","摘录","徐斌","2018-01-09",,,,,,,,,"ME3/Rene104",,,,,,,,,,,,,,,,,,,,,,,,,,,,,,,,
,,,,"ObjectId(""5b4cc488e6b1a819a85d676f"")","3.4",,,,,,,,,"0.025","0.05","20.6","13.0",,,"3.8","0.9","balance",,,,"3.7","2.1","0.05","0.090%",,,,,,,,,,"","209.30hrs",,,,,"R. R. Unocic, L. Kovarik, C. Shen, et al. Deformation mechanism in Ni-base disk superalloys at high temperatures[J]. 2008.","10.11961/mater0203.MGI.20171221.ds.0070","尹海清","摘录","徐斌","2018-01-09",,,,,,,,,"ME3/Rene104",,,,,,,,,,,,,,,,,,,,,,,,,,,,,,,,
,,,,"ObjectId(""5b4cc48de6b1a819a85d6771"")","3.4",,,,,,,,,"0.025","0.05","20.6","13.0",,,"3.8","0.9","balance",,,,"3.7","2.1","0.05","0.033%",,,,,,,,,,"","58.14hrs",,,,,"R. R. Unocic, L. Kovarik, C. Shen, et al. Deformation mechanism in Ni-base disk superalloys at high temperatures[J]. 2008.","10.11961/mater0203.MGI.20171221.ds.0070","尹海清","摘录","徐斌","2018-01-09",,,,,,,,,"ME3/Rene104",,,,,,,,,,,,,,,,,,,,,,,,,,,,,,,,
,,,,"ObjectId(""5b4cc492e6b1a819a85d6773"")","3.4",,,,,,,,,"0.025","0.05","20.6","13.0",,,"3.8","0.9","balance",,,,"3.7","2.1","0.05","0.099%",,,,,,,,,,"","232.56hrs",,,,,"R. R. Unocic, L. Kovarik, C. Shen, et al. Deformation mechanism in Ni-base disk superalloys at high temperatures[J]. 2008.","10.11961/mater0203.MGI.20171221.ds.0070","尹海清","摘录","徐斌","2018-01-09",,,,,,,,,"ME3/Rene104",,,,,,,,,,,,,,,,,,,,,,,,,,,,,,,,
,,,,"ObjectId(""5b4cc497e6b1a819a85d6775"")","3.4",,,,,,,,,"0.025","0.05","20.6","13.0",,,"3.8","0.9","balance",,,,"3.7","2.1","0.05","0.019%",,,,,,,,,,"","11.63hrs",,,,,"R. R. Unocic, L. Kovarik, C. Shen, et al. Deformation mechanism in Ni-base disk superalloys at high temperatures[J]. 2008.","10.11961/mater0203.MGI.20171221.ds.0070","尹海清","摘录","徐斌","2018-01-09",,,,,,,,,"ME3/Rene104",,,,,,,,,,,,,,,,,,,,,,,,,,,,,,,,
,,,,"ObjectId(""5b4cc4b4e6b1a819a85d6781"")","3.4",,,,,,,,,"0.025","0.05","20.6","13.0",,,"3.8","0.9","balance",,,,"3.7","2.1","0.05","0.047%",,,,,,,,,,"","104.65hrs",,,,,"R. R. Unocic, L. Kovarik, C. Shen, et al. Deformation mechanism in Ni-base disk superalloys at high temperatures[J]. 2008.","10.11961/mater0203.MGI.20171221.ds.0070","尹海清","摘录","徐斌","2018-01-09",,,,,,,,,"ME3/Rene104",,,,,,,,,,,,,,,,,,,,,,,,,,,,,,,,
,,,,"ObjectId(""5b4cc4bee6b1a819a85d6785"")","3.4",,,,,,,,,"0.025","0.05","20.6","13.0",,,"3.8","0.9","balance",,,,"3.7","2.1","0.05","0.066%",,,,,,,,,,"","139.53hrs",,,,,"R. R. Unocic, L. Kovarik, C. Shen, et al. Deformation mechanism in Ni-base disk superalloys at high temperatures[J]. 2008.","10.11961/mater0203.MGI.20171221.ds.0070","尹海清","摘录","徐斌","2018-01-09",,,,,,,,,"ME3/Rene104",,,,,,,,,,,,,,,,,,,,,,,,,,,,,,,,
,,,,"ObjectId(""5b4cc4c3e6b1a819a85d6787"")","3.4",,,,,,,,,"0.025","0.05","20.6","13.0",,,"3.8","0.9","balance",,,,"3.7","2.1","0.05","0.137%",,,,,,,,,,"","302.33hrs",,,,,"R. R. Unocic, L. Kovarik, C. Shen, et al. Deformation mechanism in Ni-base disk superalloys at high temperatures[J]. 2008.","10.11961/mater0203.MGI.20171221.ds.0070","尹海清","摘录","徐斌","2018-01-09",,,,,,,,,"ME3/Rene104",,,,,,,,,,,,,,,,,,,,,,,,,,,,,,,,
,,,,"ObjectId(""5b4cc4c8e6b1a819a85d6789"")","3.4",,,,,,,,,"0.025","0.05","20.6","13.0",,,"3.8","0.9","balance",,,,"3.7","2.1","0.05","0.076%",,,,,,,,,,"","174.42hrs",,,,,"R. R. Unocic, L. Kovarik, C. Shen, et al. Deformation mechanism in Ni-base disk superalloys at high temperatures[J]. 2008.","10.11961/mater0203.MGI.20171221.ds.0070","尹海清","摘录","徐斌","2018-01-09",,,,,,,,,"ME3/Rene104",,,,,,,,,,,,,,,,,,,,,,,,,,,,,,,,
,,,,"ObjectId(""5b4cc4cde6b1a819a85d678b"")","3.4",,,,,,,,,"0.025","0.05","20.6","13.0",,,"3.8","0.9","balance",,,,"3.7","2.1","0.05","0.113%",,,,,,,,,,"","267.44hrs",,,,,"R. R. Unocic, L. Kovarik, C. Shen, et al. Deformation mechanism in Ni-base disk superalloys at high temperatures[J]. 2008.","10.11961/mater0203.MGI.20171221.ds.0070","尹海清","摘录","徐斌","2018-01-09",,,,,,,,,"ME3/Rene104",,,,,,,,,,,,,,,,,,,,,,,,,,,,,,,,
,"144.223h",,,"ObjectId(""5b4cce18e6b1a819a85d6b11"")","6",,,,,,,,,,,"-","4",,,"1",,"balance","4","4","5","0.5","5",,"5.872%",,,,,,,,,,"",,,,,,"Caron P,Ramusat C,Diologent F.Influence of the γ’ fraction on the γ/γ’ topological inversion during high temperature creep of single crystal superaalloys[J].Superalloys 2008,2008:159-167.","10.11961/mater0203.MGI.20171221.ds.0067","尹海清","摘录","徐斌","2018-01-09",,,,,,,,,"MC54",,,,,,,,,,,,,,,,,,,,,,,,,,,,,,,,
,"145.020h",,,"ObjectId(""5b4cce22e6b1a819a85d6b15"")","6",,,,,,,,,,,"-","4",,,"1",,"balance","4","4","5","0.5","5",,"6.544%",,,,,,,,,,"",,,,,,"Caron P,Ramusat C,Diologent F.Influence of the γ’ fraction on the γ/γ’ topological inversion during high temperature creep of single crystal superaalloys[J].Superalloys 2008,2008:159-167.","10.11961/mater0203.MGI.20171221.ds.0067","尹海清","摘录","徐斌","2018-01-09",,,,,,,,,"MC54",,,,,,,,,,,,,,,,,,,,,,,,,,,,,,,,
,"147.410h",,,"ObjectId(""5b4cce2ce6b1a819a85d6b19"")","6",,,,,,,,,,,"-","4",,,"1",,"balance","4","4","5","0.5","5",,"10.906%",,,,,,,,,,"",,,,,,"Caron P,Ramusat C,Diologent F.Influence of the γ’ fraction on the γ/γ’ topological inversion during high temperature creep of single crystal superaalloys[J].Superalloys 2008,2008:159-167.","10.11961/mater0203.MGI.20171221.ds.0067","尹海清","摘录","徐斌","2018-01-09",,,,,,,,,"MC54",,,,,,,,,,,,,,,,,,,,,,,,,,,,,,,,
,"148.207h",,,"ObjectId(""5b4cce35e6b1a819a85d6b1d"")","6",,,,,,,,,,,"-","4",,,"1",,"balance","4","4","5","0.5","5",,"18.792%",,,,,,,,,,"",,,,,,"Caron P,Ramusat C,Diologent F.Influence of the γ’ fraction on the γ/γ’ topological inversion during high temperature creep of single crystal superaalloys[J].Superalloys 2008,2008:159-167.","10.11961/mater0203.MGI.20171221.ds.0067","尹海清","摘录","徐斌","2018-01-09",,,,,,,,,"MC54",,,,,,,,,,,,,,,,,,,,,,,,,,,,,,,,
,"146.614h",,,"ObjectId(""5b4cce3ae6b1a819a85d6b1f"")","6",,,,,,,,,,,"-","4",,,"1",,"balance","4","4","5","0.5","5",,"8.557%",,,,,,,,,,"",,,,,,"Caron P,Ramusat C,Diologent F.Influence of the γ’ fraction on the γ/γ’ topological inversion during high temperature creep of single crystal superaalloys[J].Superalloys 2008,2008:159-167.","10.11961/mater0203.MGI.20171221.ds.0067","尹海清","摘录","徐斌","2018-01-09",,,,,,,,,"MC54",,,,,,,,,,,,,,,,,,,,,,,,,,,,,,,,
,"143.426h",,,"ObjectId(""5b4cce49e6b1a819a85d6b25"")","6",,,,,,,,,,,"-","4",,,"1",,"balance","4","4","5","0.5","5",,"5.201%",,,,,,,,,,"",,,,,,"Caron P,Ramusat C,Diologent F.Influence of the γ’ fraction on the γ/γ’ topological inversion during high temperature creep of single crystal superaalloys[J].Superalloys 2008,2008:159-167.","10.11961/mater0203.MGI.20171221.ds.0067","尹海清","摘录","徐斌","2018-01-09",,,,,,,,,"MC54",,,,,,,,,,,,,,,,,,,,,,,,,,,,,,,,
,"145.817h",,,"ObjectId(""5b4cce53e6b1a819a85d6b29"")","6",,,,,,,,,,,"-","4",,,"1",,"balance","4","4","5","0.5","5",,"7.886%",,,,,,,,,,"",,,,,,"Caron P,Ramusat C,Diologent F.Influence of the γ’ fraction on the γ/γ’ topological inversion during high temperature creep of single crystal superaalloys[J].Superalloys 2008,2008:159-167.","10.11961/mater0203.MGI.20171221.ds.0067","尹海清","摘录","徐斌","2018-01-09",,,,,,,,,"MC54",,,,,,,,,,,,,,,,,,,,,,,,,,,,,,,,
,"137.052h",,,"ObjectId(""5b4cce66e6b1a819a85d6b2f"")","6",,,,,,,,,,,"-","4",,,"1",,"balance","4","4","5","0.5","5",,"2.852%",,,,,,,,,,"",,,,,,"Caron P,Ramusat C,Diologent F.Influence of the γ’ fraction on the γ/γ’ topological inversion during high temperature creep of single crystal superaalloys[J].Superalloys 2008,2008:159-167.","10.11961/mater0203.MGI.20171221.ds.0067","尹海清","摘录","徐斌","2018-01-09",,,,,,,,,"MC54",,,,,,,,,,,,,,,,,,,,,,,,,,,,,,,,
,"132.271h",,,"ObjectId(""5b4cce6be6b1a819a85d6b31"")","6",,,,,,,,,,,"-","4",,,"1",,"balance","4","4","5","0.5","5",,"2.349%",,,,,,,,,,"",,,,,,"Caron P,Ramusat C,Diologent F.Influence of the γ’ fraction on the γ/γ’ topological inversion during high temperature creep of single crystal superaalloys[J].Superalloys 2008,2008:159-167.","10.11961/mater0203.MGI.20171221.ds.0067","尹海清","摘录","徐斌","2018-01-09",,,,,,,,,"MC54",,,,,,,,,,,,,,,,,,,,,,,,,,,,,,,,
,"124.303h",,,"ObjectId(""5b4cce73e6b1a819a85d6b33"")","6",,,,,,,,,,,"-","4",,,"1",,"balance","4","4","5","0.5","5",,"1.846%",,,,,,,,,,"",,,,,,"Caron P,Ramusat C,Diologent F.Influence of the γ’ fraction on the γ/γ’ topological inversion during high temperature creep of single crystal superaalloys[J].Superalloys 2008,2008:159-167.","10.11961/mater0203.MGI.20171221.ds.0067","尹海清","摘录","徐斌","2018-01-09",,,,,,,,,"MC54",,,,,,,,,,,,,,,,,,,,,,,,,,,,,,,,
,"136.255h",,,"ObjectId(""5b4cce78e6b1a819a85d6b35"")","6",,,,,,,,,,,"-","4",,,"1",,"balance","4","4","5","0.5","5",,"2.685%",,,,,,,,,,"",,,,,,"Caron P,Ramusat C,Diologent F.Influence of the γ’ fraction on the γ/γ’ topological inversion during high temperature creep of single crystal superaalloys[J].Superalloys 2008,2008:159-167.","10.11961/mater0203.MGI.20171221.ds.0067","尹海清","摘录","徐斌","2018-01-09",,,,,,,,,"MC54",,,,,,,,,,,,,,,,,,,,,,,,,,,,,,,,
,"141.833h",,,"ObjectId(""5b4cce7de6b1a819a85d6b37"")","6",,,,,,,,,,,"-","4",,,"1",,"balance","4","4","5","0.5","5",,"4.362%",,,,,,,,,,"",,,,,,"Caron P,Ramusat C,Diologent F.Influence of the γ’ fraction on the γ/γ’ topological inversion during high temperature creep of single crystal superaalloys[J].Superalloys 2008,2008:159-167.","10.11961/mater0203.MGI.20171221.ds.0067","尹海清","摘录","徐斌","2018-01-09",,,,,,,,,"MC54",,,,,,,,,,,,,,,,,,,,,,,,,,,,,,,,
,"129.084h",,,"ObjectId(""5b4cce82e6b1a819a85d6b39"")","6",,,,,,,,,,,"-","4",,,"1",,"balance","4","4","5","0.5","5",,"2.013%",,,,,,,,,,"",,,,,,"Caron P,Ramusat C,Diologent F.Influence of the γ’ fraction on the γ/γ’ topological inversion during high temperature creep of single crystal superaalloys[J].Superalloys 2008,2008:159-167.","10.11961/mater0203.MGI.20171221.ds.0067","尹海清","摘录","徐斌","2018-01-09",,,,,,,,,"MC54",,,,,,,,,,,,,,,,,,,,,,,,,,,,,,,,
,"141.036h",,,"ObjectId(""5b4cce87e6b1a819a85d6b3b"")","6",,,,,,,,,,,"-","4",,,"1",,"balance","4","4","5","0.5","5",,"3.859%",,,,,,,,,,"",,,,,,"Caron P,Ramusat C,Diologent F.Influence of the γ’ fraction on the γ/γ’ topological inversion during high temperature creep of single crystal superaalloys[J].Superalloys 2008,2008:159-167.","10.11961/mater0203.MGI.20171221.ds.0067","尹海清","摘录","徐斌","2018-01-09",,,,,,,,,"MC54",,,,,,,,,,,,,,,,,,,,,,,,,,,,,,,,
,"138.645h",,,"ObjectId(""5b4cce8ce6b1a819a85d6b3d"")","6",,,,,,,,,,,"-","4",,,"1",,"balance","4","4","5","0.5","5",,"3.188%",,,,,,,,,,"",,,,,,"Caron P,Ramusat C,Diologent F.Influence of the γ’ fraction on the γ/γ’ topological inversion during high temperature creep of single crystal superaalloys[J].Superalloys 2008,2008:159-167.","10.11961/mater0203.MGI.20171221.ds.0067","尹海清","摘录","徐斌","2018-01-09",,,,,,,,,"MC54",,,,,,,,,,,,,,,,,,,,,,,,,,,,,,,,
,"137.849h",,,"ObjectId(""5b4cce90e6b1a819a85d6b3f"")","6",,,,,,,,,,,"-","4",,,"1",,"balance","4","4","5","0.5","5",,"3.020%",,,,,,,,,,"",,,,,,"Caron P,Ramusat C,Diologent F.Influence of the γ’ fraction on the γ/γ’ topological inversion during high temperature creep of single crystal superaalloys[J].Superalloys 2008,2008:159-167.","10.11961/mater0203.MGI.20171221.ds.0067","尹海清","摘录","徐斌","2018-01-09",,,,,,,,,"MC54",,,,,,,,,,,,,,,,,,,,,,,,,,,,,,,,
,"126.693h",,,"ObjectId(""5b4cce95e6b1a819a85d6b41"")","6",,,,,,,,,,,"-","4",,,"1",,"balance","4","4","5","0.5","5",,"2.013%",,,,,,,,,,"",,,,,,"Caron P,Ramusat C,Diologent F.Influence of the γ’ fraction on the γ/γ’ topological inversion during high temperature creep of single crystal superaalloys[J].Superalloys 2008,2008:159-167.","10.11961/mater0203.MGI.20171221.ds.0067","尹海清","摘录","徐斌","2018-01-09",,,,,,,,,"MC54",,,,,,,,,,,,,,,,,,,,,,,,,,,,,,,,
,"139.442h",,,"ObjectId(""5b4cce9ae6b1a819a85d6b43"")","6",,,,,,,,,,,"-","4",,,"1",,"balance","4","4","5","0.5","5",,"3.356%",,,,,,,,,,"",,,,,,"Caron P,Ramusat C,Diologent F.Influence of the γ’ fraction on the γ/γ’ topological inversion during high temperature creep of single crystal superaalloys[J].Superalloys 2008,2008:159-167.","10.11961/mater0203.MGI.20171221.ds.0067","尹海清","摘录","徐斌","2018-01-09",,,,,,,,,"MC54",,,,,,,,,,,,,,,,,,,,,,,,,,,,,,,,
,"129.880h",,,"ObjectId(""5b4cce9fe6b1a819a85d6b45"")","6",,,,,,,,,,,"-","4",,,"1",,"balance","4","4","5","0.5","5",,"2.181%",,,,,,,,,,"",,,,,,"Caron P,Ramusat C,Diologent F.Influence of the γ’ fraction on the γ/γ’ topological inversion during high temperature creep of single crystal superaalloys[J].Superalloys 2008,2008:159-167.","10.11961/mater0203.MGI.20171221.ds.0067","尹海清","摘录","徐斌","2018-01-09",,,,,,,,,"MC54",,,,,,,,,,,,,,,,,,,,,,,,,,,,,,,,
,"142.629h",,,"ObjectId(""5b4ccea4e6b1a819a85d6b47"")","6",,,,,,,,,,,"-","4",,,"1",,"balance","4","4","5","0.5","5",,"4.698%",,,,,,,,,,"",,,,,,"Caron P,Ramusat C,Diologent F.Influence of the γ’ fraction on the γ/γ’ topological inversion during high temperature creep of single crystal superaalloys[J].Superalloys 2008,2008:159-167.","10.11961/mater0203.MGI.20171221.ds.0067","尹海清","摘录","徐斌","2018-01-09",,,,,,,,,"MC54",,,,,,,,,,,,,,,,,,,,,,,,,,,,,,,,
,"140.239h",,,"ObjectId(""5b4ccea9e6b1a819a85d6b49"")","6",,,,,,,,,,,"-","4",,,"1",,"balance","4","4","5","0.5","5",,"3.691%",,,,,,,,,,"",,,,,,"Caron P,Ramusat C,Diologent F.Influence of the γ’ fraction on the γ/γ’ topological inversion during high temperature creep of single crystal superaalloys[J].Superalloys 2008,2008:159-167.","10.11961/mater0203.MGI.20171221.ds.0067","尹海清","摘录","徐斌","2018-01-09",,,,,,,,,"MC54",,,,,,,,,,,,,,,,,,,,,,,,,,,,,,,,
,"134.661h",,,"ObjectId(""5b4cceaee6b1a819a85d6b4b"")","6",,,,,,,,,,,"-","4",,,"1",,"balance","4","4","5","0.5","5",,"2.517%",,,,,,,,,,"",,,,,,"Caron P,Ramusat C,Diologent F.Influence of the γ’ fraction on the γ/γ’ topological inversion during high temperature creep of single crystal superaalloys[J].Superalloys 2008,2008:159-167.","10.11961/mater0203.MGI.20171221.ds.0067","尹海清","摘录","徐斌","2018-01-09",,,,,,,,,"MC54",,,,,,,,,,,,,,,,,,,,,,,,,,,,,,,,
,"93.227h",,,"ObjectId(""5b4cceb7e6b1a819a85d6b4d"")","6",,,,,,,,,,,"-","4",,,"1",,"balance","4","4","5","0.5","5",,"1.175%",,,,,,,,,,"",,,,,,"Caron P,Ramusat C,Diologent F.Influence of the γ’ fraction on the γ/γ’ topological inversion during high temperature creep of single crystal superaalloys[J].Superalloys 2008,2008:159-167.","10.11961/mater0203.MGI.20171221.ds.0067","尹海清","摘录","徐斌","2018-01-09",,,,,,,,,"MC54",,,,,,,,,,,,,,,,,,,,,,,,,,,,,,,,
,"76.494h",,,"ObjectId(""5b4ccebce6b1a819a85d6b4f"")","6",,,,,,,,,,,"-","4",,,"1",,"balance","4","4","5","0.5","5",,"1.007%",,,,,,,,,,"",,,,,,"Caron P,Ramusat C,Diologent F.Influence of the γ’ fraction on the γ/γ’ topological inversion during high temperature creep of single crystal superaalloys[J].Superalloys 2008,2008:159-167.","10.11961/mater0203.MGI.20171221.ds.0067","尹海清","摘录","徐斌","2018-01-09",,,,,,,,,"MC54",,,,,,,,,,,,,,,,,,,,,,,,,,,,,,,,
,"82.868h",,,"ObjectId(""5b4ccec1e6b1a819a85d6b51"")","6",,,,,,,,,,,"-","4",,,"1",,"balance","4","4","5","0.5","5",,"1.007%",,,,,,,,,,"",,,,,,"Caron P,Ramusat C,Diologent F.Influence of the γ’ fraction on the γ/γ’ topological inversion during high temperature creep of single crystal superaalloys[J].Superalloys 2008,2008:159-167.","10.11961/mater0203.MGI.20171221.ds.0067","尹海清","摘录","徐斌","2018-01-09",,,,,,,,,"MC54",,,,,,,,,,,,,,,,,,,,,,,,,,,,,,,,
,"90.837h",,,"ObjectId(""5b4ccec6e6b1a819a85d6b53"")","6",,,,,,,,,,,"-","4",,,"1",,"balance","4","4","5","0.5","5",,"1.175%",,,,,,,,,,"",,,,,,"Caron P,Ramusat C,Diologent F.Influence of the γ’ fraction on the γ/γ’ topological inversion during high temperature creep of single crystal superaalloys[J].Superalloys 2008,2008:159-167.","10.11961/mater0203.MGI.20171221.ds.0067","尹海清","摘录","徐斌","2018-01-09",,,,,,,,,"MC54",,,,,,,,,,,,,,,,,,,,,,,,,,,,,,,,
,"78.885h",,,"ObjectId(""5b4ccecbe6b1a819a85d6b55"")","6",,,,,,,,,,,"-","4",,,"1",,"balance","4","4","5","0.5","5",,"1.007%",,,,,,,,,,"",,,,,,"Caron P,Ramusat C,Diologent F.Influence of the γ’ fraction on the γ/γ’ topological inversion during high temperature creep of single crystal superaalloys[J].Superalloys 2008,2008:159-167.","10.11961/mater0203.MGI.20171221.ds.0067","尹海清","摘录","徐斌","2018-01-09",,,,,,,,,"MC54",,,,,,,,,,,,,,,,,,,,,,,,,,,,,,,,
,"112.351h",,,"ObjectId(""5b4cced2e6b1a819a85d6b57"")","6",,,,,,,,,,,"-","4",,,"1",,"balance","4","4","5","0.5","5",,"1.510%",,,,,,,,,,"",,,,,,"Caron P,Ramusat C,Diologent F.Influence of the γ’ fraction on the γ/γ’ topological inversion during high temperature creep of single crystal superaalloys[J].Superalloys 2008,2008:159-167.","10.11961/mater0203.MGI.20171221.ds.0067","尹海清","摘录","徐斌","2018-01-09",,,,,,,,,"MC54",,,,,,,,,,,,,,,,,,,,,,,,,,,,,,,,
,"88.446h",,,"ObjectId(""5b4cced7e6b1a819a85d6b59"")","6",,,,,,,,,,,"-","4",,,"1",,"balance","4","4","5","0.5","5",,"1.175%",,,,,,,,,,"",,,,,,"Caron P,Ramusat C,Diologent F.Influence of the γ’ fraction on the γ/γ’ topological inversion during high temperature creep of single crystal superaalloys[J].Superalloys 2008,2008:159-167.","10.11961/mater0203.MGI.20171221.ds.0067","尹海清","摘录","徐斌","2018-01-09",,,,,,,,,"MC54",,,,,,,,,,,,,,,,,,,,,,,,,,,,,,,,
,"108.367h",,,"ObjectId(""5b4ccedce6b1a819a85d6b5b"")","6",,,,,,,,,,,"-","4",,,"1",,"balance","4","4","5","0.5","5",,"1.510%",,,,,,,,,,"",,,,,,"Caron P,Ramusat C,Diologent F.Influence of the γ’ fraction on the γ/γ’ topological inversion during high temperature creep of single crystal superaalloys[J].Superalloys 2008,2008:159-167.","10.11961/mater0203.MGI.20171221.ds.0067","尹海清","摘录","徐斌","2018-01-09",,,,,,,,,"MC54",,,,,,,,,,,,,,,,,,,,,,,,,,,,,,,,
,"100.398h",,,"ObjectId(""5b4ccee1e6b1a819a85d6b5d"")","6",,,,,,,,,,,"-","4",,,"1",,"balance","4","4","5","0.5","5",,"1.342%",,,,,,,,,,"",,,,,,"Caron P,Ramusat C,Diologent F.Influence of the γ’ fraction on the γ/γ’ topological inversion during high temperature creep of single crystal superaalloys[J].Superalloys 2008,2008:159-167.","10.11961/mater0203.MGI.20171221.ds.0067","尹海清","摘录","徐斌","2018-01-09",,,,,,,,,"MC54",,,,,,,,,,,,,,,,,,,,,,,,,,,,,,,,
,"115.538h",,,"ObjectId(""5b4ccee6e6b1a819a85d6b5f"")","6",,,,,,,,,,,"-","4",,,"1",,"balance","4","4","5","0.5","5",,"1.678%",,,,,,,,,,"",,,,,,"Caron P,Ramusat C,Diologent F.Influence of the γ’ fraction on the γ/γ’ topological inversion during high temperature creep of single crystal superaalloys[J].Superalloys 2008,2008:159-167.","10.11961/mater0203.MGI.20171221.ds.0067","尹海清","摘录","徐斌","2018-01-09",,,,,,,,,"MC54",,,,,,,,,,,,,,,,,,,,,,,,,,,,,,,,
,"102.789h",,,"ObjectId(""5b4cceebe6b1a819a85d6b61"")","6",,,,,,,,,,,"-","4",,,"1",,"balance","4","4","5","0.5","5",,"1.342%",,,,,,,,,,"",,,,,,"Caron P,Ramusat C,Diologent F.Influence of the γ’ fraction on the γ/γ’ topological inversion during high temperature creep of single crystal superaalloys[J].Superalloys 2008,2008:159-167.","10.11961/mater0203.MGI.20171221.ds.0067","尹海清","摘录","徐斌","2018-01-09",,,,,,,,,"MC54",,,,,,,,,,,,,,,,,,,,,,,,,,,,,,,,
