Repository: wujunming1/superalloy-project

File: 国际高温合金会议论文和数据/数据汇总/蠕变性能/creepproperty_creepstrain.csv (part 3 of 24)
"1050℃+150MPa蠕变条件/时间","1150℃+100MPa蠕变条件/时间","700MPa不均匀变形的蠕变测试/温度","700MPa晶界滑移的蠕变测试/温度","_id","Al","Al2O3涂层/Al2O3含量","Al2O3涂层/Al含量","Al2O3涂层/Fe含量","Al2O3涂层/NH4Cl含量","Al2O3涂层/NH5Cl含量","Al2O3涂层/加热时间","Al2O3涂层/温度","Al2O4涂层/加热时间","B","C","Co","Cr","Hf","Ir","Mo","Nb","Ni","Re","Ru","Ta","Ti","W","Zr","力学性能/蠕变应变","固溶处理/时间","固溶处理/温度","固溶处理油淬/时间","固溶处理油淬/温度","固溶处理（炉冷）/时间","固溶处理（炉冷）/温度","圆盘型显微结构724Mpa且677℃下蠕变测试/时间","均匀化处理/时间","均匀化处理/温度","备注","孔型显微结构724Mpa且677℃下蠕变测试/时间","拉伸/时间","拉伸蠕变测试/测试压力","拉伸蠕变测试/测试温度","拉伸蠕变测试/蠕变时间","摘录出处","数据DOI","数据审核者","数据来源方式","数据生产者","数据采集时间","施加恒定应力/应力","施加恒定温度/温度","时效处理/时间","时效处理/温度","时效处理/炉冷","时效处理/空冷","时效处理空冷/时间","时效处理空冷/温度","材料牌号","炉冷/温度","热挤压/热挤压温度","热轧/热轧时间","热轧/热轧温度","直径/坯料直径","第一次轧制/温度","第二次轧制/温度","蠕变变形测试/时间","蠕变变形测试/测试温度","蠕变变形测试/蠕变应力","蠕变实验/平均压力","蠕变实验/平均应力","蠕变实验/时间","蠕变实验/晶向","蠕变实验/温度","蠕变断裂/加载应力","蠕变断裂/时间","蠕变断裂实验/温度","蠕变断裂测试/温度","蠕变测试/压力","蠕变测试/应力","蠕变测试/时间","蠕变测试/晶格取向","蠕变测试/温度","蠕变测试/蠕变应力","蠕变测试/蠕变时间","蠕变测试/蠕变温度","蠕变测试/试样厚度","退火/退火时间","退火/退火温度","重量/铸锭重量","镀铝/镀铝"
,"85.259h",,,"ObjectId(""5b4cceefe6b1a819a85d6b63"")","6",,,,,,,,,,,"-","4",,,"1",,"balance","4","4","5","0.5","5",,"1.175%",,,,,,,,,,"",,,,,,"Caron P,Ramusat C,Diologent F.Influence of the γ’ fraction on the γ/γ’ topological inversion during high temperature creep of single crystal superaalloys[J].Superalloys 2008,2008:159-167.","10.11961/mater0203.MGI.20171221.ds.0067","尹海清","摘录","徐斌","2018-01-09",,,,,,,,,"MC54",,,,,,,,,,,,,,,,,,,,,,,,,,,,,,,,
,"117.131h",,,"ObjectId(""5b4ccef4e6b1a819a85d6b65"")","6",,,,,,,,,,,"-","4",,,"1",,"balance","4","4","5","0.5","5",,"1.678%",,,,,,,,,,"",,,,,,"Caron P,Ramusat C,Diologent F.Influence of the γ’ fraction on the γ/γ’ topological inversion during high temperature creep of single crystal superaalloys[J].Superalloys 2008,2008:159-167.","10.11961/mater0203.MGI.20171221.ds.0067","尹海清","摘录","徐斌","2018-01-09",,,,,,,,,"MC54",,,,,,,,,,,,,,,,,,,,,,,,,,,,,,,,
,"95.618h",,,"ObjectId(""5b4ccef9e6b1a819a85d6b67"")","6",,,,,,,,,,,"-","4",,,"1",,"balance","4","4","5","0.5","5",,"1.175%",,,,,,,,,,"",,,,,,"Caron P,Ramusat C,Diologent F.Influence of the γ’ fraction on the γ/γ’ topological inversion during high temperature creep of single crystal superaalloys[J].Superalloys 2008,2008:159-167.","10.11961/mater0203.MGI.20171221.ds.0067","尹海清","摘录","徐斌","2018-01-09",,,,,,,,,"MC54",,,,,,,,,,,,,,,,,,,,,,,,,,,,,,,,
,"121.912h",,,"ObjectId(""5b4ccefee6b1a819a85d6b69"")","6",,,,,,,,,,,"-","4",,,"1",,"balance","4","4","5","0.5","5",,"1.846%",,,,,,,,,,"",,,,,,"Caron P,Ramusat C,Diologent F.Influence of the γ’ fraction on the γ/γ’ topological inversion during high temperature creep of single crystal superaalloys[J].Superalloys 2008,2008:159-167.","10.11961/mater0203.MGI.20171221.ds.0067","尹海清","摘录","徐斌","2018-01-09",,,,,,,,,"MC54",,,,,,,,,,,,,,,,,,,,,,,,,,,,,,,,
,"44.621h",,,"ObjectId(""5b4ccf08e6b1a819a85d6b6b"")","6",,,,,,,,,,,"-","4",,,"1",,"balance","4","4","5","0.5","5",,"0.671%",,,,,,,,,,"",,,,,,"Caron P,Ramusat C,Diologent F.Influence of the γ’ fraction on the γ/γ’ topological inversion during high temperature creep of single crystal superaalloys[J].Superalloys 2008,2008:159-167.","10.11961/mater0203.MGI.20171221.ds.0067","尹海清","摘录","徐斌","2018-01-09",,,,,,,,,"MC54",,,,,,,,,,,,,,,,,,,,,,,,,,,,,,,,
,"66.135h",,,"ObjectId(""5b4ccf0de6b1a819a85d6b6d"")","6",,,,,,,,,,,"-","4",,,"1",,"balance","4","4","5","0.5","5",,"0.839%",,,,,,,,,,"",,,,,,"Caron P,Ramusat C,Diologent F.Influence of the γ’ fraction on the γ/γ’ topological inversion during high temperature creep of single crystal superaalloys[J].Superalloys 2008,2008:159-167.","10.11961/mater0203.MGI.20171221.ds.0067","尹海清","摘录","徐斌","2018-01-09",,,,,,,,,"MC54",,,,,,,,,,,,,,,,,,,,,,,,,,,,,,,,
,"49.402h",,,"ObjectId(""5b4ccf11e6b1a819a85d6b6f"")","6",,,,,,,,,,,"-","4",,,"1",,"balance","4","4","5","0.5","5",,"0.671%",,,,,,,,,,"",,,,,,"Caron P,Ramusat C,Diologent F.Influence of the γ’ fraction on the γ/γ’ topological inversion during high temperature creep of single crystal superaalloys[J].Superalloys 2008,2008:159-167.","10.11961/mater0203.MGI.20171221.ds.0067","尹海清","摘录","徐斌","2018-01-09",,,,,,,,,"MC54",,,,,,,,,,,,,,,,,,,,,,,,,,,,,,,,
,"56.574h",,,"ObjectId(""5b4ccf16e6b1a819a85d6b71"")","6",,,,,,,,,,,"-","4",,,"1",,"balance","4","4","5","0.5","5",,"0.671%",,,,,,,,,,"",,,,,,"Caron P,Ramusat C,Diologent F.Influence of the γ’ fraction on the γ/γ’ topological inversion during high temperature creep of single crystal superaalloys[J].Superalloys 2008,2008:159-167.","10.11961/mater0203.MGI.20171221.ds.0067","尹海清","摘录","徐斌","2018-01-09",,,,,,,,,"MC54",,,,,,,,,,,,,,,,,,,,,,,,,,,,,,,,
,"61.355h",,,"ObjectId(""5b4ccf1be6b1a819a85d6b73"")","6",,,,,,,,,,,"-","4",,,"1",,"balance","4","4","5","0.5","5",,"0.839%",,,,,,,,,,"",,,,,,"Caron P,Ramusat C,Diologent F.Influence of the γ’ fraction on the γ/γ’ topological inversion during high temperature creep of single crystal superaalloys[J].Superalloys 2008,2008:159-167.","10.11961/mater0203.MGI.20171221.ds.0067","尹海清","摘录","徐斌","2018-01-09",,,,,,,,,"MC54",,,,,,,,,,,,,,,,,,,,,,,,,,,,,,,,
,"23.904h",,,"ObjectId(""5b4ccf20e6b1a819a85d6b75"")","6",,,,,,,,,,,"-","4",,,"1",,"balance","4","4","5","0.5","5",,"0.503%",,,,,,,,,,"",,,,,,"Caron P,Ramusat C,Diologent F.Influence of the γ’ fraction on the γ/γ’ topological inversion during high temperature creep of single crystal superaalloys[J].Superalloys 2008,2008:159-167.","10.11961/mater0203.MGI.20171221.ds.0067","尹海清","摘录","徐斌","2018-01-09",,,,,,,,,"MC54",,,,,,,,,,,,,,,,,,,,,,,,,,,,,,,,
,"58.167h",,,"ObjectId(""5b4ccf25e6b1a819a85d6b77"")","6",,,,,,,,,,,"-","4",,,"1",,"balance","4","4","5","0.5","5",,"0.839%",,,,,,,,,,"",,,,,,"Caron P,Ramusat C,Diologent F.Influence of the γ’ fraction on the γ/γ’ topological inversion during high temperature creep of single crystal superaalloys[J].Superalloys 2008,2008:159-167.","10.11961/mater0203.MGI.20171221.ds.0067","尹海清","摘录","徐斌","2018-01-09",,,,,,,,,"MC54",,,,,,,,,,,,,,,,,,,,,,,,,,,,,,,,
,"70.916h",,,"ObjectId(""5b4ccf2ae6b1a819a85d6b79"")","6",,,,,,,,,,,"-","4",,,"1",,"balance","4","4","5","0.5","5",,"0.839%",,,,,,,,,,"",,,,,,"Caron P,Ramusat C,Diologent F.Influence of the γ’ fraction on the γ/γ’ topological inversion during high temperature creep of single crystal superaalloys[J].Superalloys 2008,2008:159-167.","10.11961/mater0203.MGI.20171221.ds.0067","尹海清","摘录","徐斌","2018-01-09",,,,,,,,,"MC54",,,,,,,,,,,,,,,,,,,,,,,,,,,,,,,,
,"63.745h",,,"ObjectId(""5b4ccf2fe6b1a819a85d6b7b"")","6",,,,,,,,,,,"-","4",,,"1",,"balance","4","4","5","0.5","5",,"0.839%",,,,,,,,,,"",,,,,,"Caron P,Ramusat C,Diologent F.Influence of the γ’ fraction on the γ/γ’ topological inversion during high temperature creep of single crystal superaalloys[J].Superalloys 2008,2008:159-167.","10.11961/mater0203.MGI.20171221.ds.0067","尹海清","摘录","徐斌","2018-01-09",,,,,,,,,"MC54",,,,,,,,,,,,,,,,,,,,,,,,,,,,,,,,
,"52.590h",,,"ObjectId(""5b4ccf33e6b1a819a85d6b7d"")","6",,,,,,,,,,,"-","4",,,"1",,"balance","4","4","5","0.5","5",,"0.671%",,,,,,,,,,"",,,,,,"Caron P,Ramusat C,Diologent F.Influence of the γ’ fraction on the γ/γ’ topological inversion during high temperature creep of single crystal superaalloys[J].Superalloys 2008,2008:159-167.","10.11961/mater0203.MGI.20171221.ds.0067","尹海清","摘录","徐斌","2018-01-09",,,,,,,,,"MC54",,,,,,,,,,,,,,,,,,,,,,,,,,,,,,,,
,"35.857h",,,"ObjectId(""5b4ccf38e6b1a819a85d6b7f"")","6",,,,,,,,,,,"-","4",,,"1",,"balance","4","4","5","0.5","5",,"0.671%",,,,,,,,,,"",,,,,,"Caron P,Ramusat C,Diologent F.Influence of the γ’ fraction on the γ/γ’ topological inversion during high temperature creep of single crystal superaalloys[J].Superalloys 2008,2008:159-167.","10.11961/mater0203.MGI.20171221.ds.0067","尹海清","摘录","徐斌","2018-01-09",,,,,,,,,"MC54",,,,,,,,,,,,,,,,,,,,,,,,,,,,,,,,
,"39.841h",,,"ObjectId(""5b4ccf3de6b1a819a85d6b81"")","6",,,,,,,,,,,"-","4",,,"1",,"balance","4","4","5","0.5","5",,"0.671%",,,,,,,,,,"",,,,,,"Caron P,Ramusat C,Diologent F.Influence of the γ’ fraction on the γ/γ’ topological inversion during high temperature creep of single crystal superaalloys[J].Superalloys 2008,2008:159-167.","10.11961/mater0203.MGI.20171221.ds.0067","尹海清","摘录","徐斌","2018-01-09",,,,,,,,,"MC54",,,,,,,,,,,,,,,,,,,,,,,,,,,,,,,,
,"41.434h",,,"ObjectId(""5b4ccf42e6b1a819a85d6b83"")","6",,,,,,,,,,,"-","4",,,"1",,"balance","4","4","5","0.5","5",,"0.671%",,,,,,,,,,"",,,,,,"Caron P,Ramusat C,Diologent F.Influence of the γ’ fraction on the γ/γ’ topological inversion during high temperature creep of single crystal superaalloys[J].Superalloys 2008,2008:159-167.","10.11961/mater0203.MGI.20171221.ds.0067","尹海清","摘录","徐斌","2018-01-09",,,,,,,,,"MC54",,,,,,,,,,,,,,,,,,,,,,,,,,,,,,,,
,"68.526h",,,"ObjectId(""5b4ccf47e6b1a819a85d6b85"")","6",,,,,,,,,,,"-","4",,,"1",,"balance","4","4","5","0.5","5",,"0.839%",,,,,,,,,,"",,,,,,"Caron P,Ramusat C,Diologent F.Influence of the γ’ fraction on the γ/γ’ topological inversion during high temperature creep of single crystal superaalloys[J].Superalloys 2008,2008:159-167.","10.11961/mater0203.MGI.20171221.ds.0067","尹海清","摘录","徐斌","2018-01-09",,,,,,,,,"MC54",,,,,,,,,,,,,,,,,,,,,,,,,,,,,,,,
,"47.012h",,,"ObjectId(""5b4ccf4ce6b1a819a85d6b87"")","6",,,,,,,,,,,"-","4",,,"1",,"balance","4","4","5","0.5","5",,"0.671%",,,,,,,,,,"",,,,,,"Caron P,Ramusat C,Diologent F.Influence of the γ’ fraction on the γ/γ’ topological inversion during high temperature creep of single crystal superaalloys[J].Superalloys 2008,2008:159-167.","10.11961/mater0203.MGI.20171221.ds.0067","尹海清","摘录","徐斌","2018-01-09",,,,,,,,,"MC54",,,,,,,,,,,,,,,,,,,,,,,,,,,,,,,,
,"20.717h",,,"ObjectId(""5b4ccf5fe6b1a819a85d6b8d"")","6",,,,,,,,,,,"-","4",,,"1",,"balance","4","4","5","0.5","5",,"0.503%",,,,,,,,,,"",,,,,,"Caron P,Ramusat C,Diologent F.Influence of the γ’ fraction on the γ/γ’ topological inversion during high temperature creep of single crystal superaalloys[J].Superalloys 2008,2008:159-167.","10.11961/mater0203.MGI.20171221.ds.0067","尹海清","摘录","徐斌","2018-01-09",,,,,,,,,"MC54",,,,,,,,,,,,,,,,,,,,,,,,,,,,,,,,
,"15.139h",,,"ObjectId(""5b4ccf64e6b1a819a85d6b8f"")","6",,,,,,,,,,,"-","4",,,"1",,"balance","4","4","5","0.5","5",,"0.503%",,,,,,,,,,"",,,,,,"Caron P,Ramusat C,Diologent F.Influence of the γ’ fraction on the γ/γ’ topological inversion during high temperature creep of single crystal superaalloys[J].Superalloys 2008,2008:159-167.","10.11961/mater0203.MGI.20171221.ds.0067","尹海清","摘录","徐斌","2018-01-09",,,,,,,,,"MC54",,,,,,,,,,,,,,,,,,,,,,,,,,,,,,,,
,"17.530h",,,"ObjectId(""5b4ccf69e6b1a819a85d6b91"")","6",,,,,,,,,,,"-","4",,,"1",,"balance","4","4","5","0.5","5",,"0.503%",,,,,,,,,,"",,,,,,"Caron P,Ramusat C,Diologent F.Influence of the γ’ fraction on the γ/γ’ topological inversion during high temperature creep of single crystal superaalloys[J].Superalloys 2008,2008:159-167.","10.11961/mater0203.MGI.20171221.ds.0067","尹海清","摘录","徐斌","2018-01-09",,,,,,,,,"MC54",,,,,,,,,,,,,,,,,,,,,,,,,,,,,,,,
,"1.594h",,,"ObjectId(""5b4ccf76e6b1a819a85d6b95"")","6",,,,,,,,,,,"-","4",,,"1",,"balance","4","4","5","0.5","5",,"0.168%",,,,,,,,,,"",,,,,,"Caron P,Ramusat C,Diologent F.Influence of the γ’ fraction on the γ/γ’ topological inversion during high temperature creep of single crystal superaalloys[J].Superalloys 2008,2008:159-167.","10.11961/mater0203.MGI.20171221.ds.0067","尹海清","摘录","徐斌","2018-01-09",,,,,,,,,"MC54",,,,,,,,,,,,,,,,,,,,,,,,,,,,,,,,
,"2.390h",,,"ObjectId(""5b4ccf89e6b1a819a85d6b9d"")","6",,,,,,,,,,,"-","4",,,"1",,"balance","4","4","5","0.5","5",,"0.168%",,,,,,,,,,"",,,,,,"Caron P,Ramusat C,Diologent F.Influence of the γ’ fraction on the γ/γ’ topological inversion during high temperature creep of single crystal superaalloys[J].Superalloys 2008,2008:159-167.","10.11961/mater0203.MGI.20171221.ds.0067","尹海清","摘录","徐斌","2018-01-09",,,,,,,,,"MC54",,,,,,,,,,,,,,,,,,,,,,,,,,,,,,,,
,"8.765h",,,"ObjectId(""5b4ccf8ee6b1a819a85d6b9f"")","6",,,,,,,,,,,"-","4",,,"1",,"balance","4","4","5","0.5","5",,"0.336%",,,,,,,,,,"",,,,,,"Caron P,Ramusat C,Diologent F.Influence of the γ’ fraction on the γ/γ’ topological inversion during high temperature creep of single crystal superaalloys[J].Superalloys 2008,2008:159-167.","10.11961/mater0203.MGI.20171221.ds.0067","尹海清","摘录","徐斌","2018-01-09",,,,,,,,,"MC54",,,,,,,,,,,,,,,,,,,,,,,,,,,,,,,,
,"3.984h",,,"ObjectId(""5b4ccf98e6b1a819a85d6ba3"")","6",,,,,,,,,,,"-","4",,,"1",,"balance","4","4","5","0.5","5",,"0.336%",,,,,,,,,,"",,,,,,"Caron P,Ramusat C,Diologent F.Influence of the γ’ fraction on the γ/γ’ topological inversion during high temperature creep of single crystal superaalloys[J].Superalloys 2008,2008:159-167.","10.11961/mater0203.MGI.20171221.ds.0067","尹海清","摘录","徐斌","2018-01-09",,,,,,,,,"MC54",,,,,,,,,,,,,,,,,,,,,,,,,,,,,,,,
,"5.578h",,,"ObjectId(""5b4ccf9ce6b1a819a85d6ba5"")","6",,,,,,,,,,,"-","4",,,"1",,"balance","4","4","5","0.5","5",,"0.336%",,,,,,,,,,"",,,,,,"Caron P,Ramusat C,Diologent F.Influence of the γ’ fraction on the γ/γ’ topological inversion during high temperature creep of single crystal superaalloys[J].Superalloys 2008,2008:159-167.","10.11961/mater0203.MGI.20171221.ds.0067","尹海清","摘录","徐斌","2018-01-09",,,,,,,,,"MC54",,,,,,,,,,,,,,,,,,,,,,,,,,,,,,,,
"426h",,,,"ObjectId(""5b4cd17ee6b1a819a85d6c5b"")","6",,,,,,,,,,,"-","4",,,"1",,"balance","4","4","5","0.5","5",,"13.83%",,,,,,,,,,"",,,,,,"Caron P,Ramusat C,Diologent F.Influence of the γ’ fraction on the γ/γ’ topological inversion during high temperature creep of single crystal superaalloys[J].Superalloys 2008,2008:159-167.","10.11961/mater0203.MGI.20171221.ds.0067","尹海清","摘录","徐斌","2018-01-09",,,,,,,,,"MC54",,,,,,,,,,,,,,,,,,,,,,,,,,,,,,,,
"420h",,,,"ObjectId(""5b4cd182e6b1a819a85d6c5d"")","6",,,,,,,,,,,"-","4",,,"1",,"balance","4","4","5","0.5","5",,"13.21%",,,,,,,,,,"",,,,,,"Caron P,Ramusat C,Diologent F.Influence of the γ’ fraction on the γ/γ’ topological inversion during high temperature creep of single crystal superaalloys[J].Superalloys 2008,2008:159-167.","10.11961/mater0203.MGI.20171221.ds.0067","尹海清","摘录","徐斌","2018-01-09",,,,,,,,,"MC54",,,,,,,,,,,,,,,,,,,,,,,,,,,,,,,,
"400h",,,,"ObjectId(""5b4cd187e6b1a819a85d6c5f"")","6",,,,,,,,,,,"-","4",,,"1",,"balance","4","4","5","0.5","5",,"10.63%",,,,,,,,,,"",,,,,,"Caron P,Ramusat C,Diologent F.Influence of the γ’ fraction on the γ/γ’ topological inversion during high temperature creep of single crystal superaalloys[J].Superalloys 2008,2008:159-167.","10.11961/mater0203.MGI.20171221.ds.0067","尹海清","摘录","徐斌","2018-01-09",,,,,,,,,"MC54",,,,,,,,,,,,,,,,,,,,,,,,,,,,,,,,
"410h",,,,"ObjectId(""5b4cd18ce6b1a819a85d6c61"")","6",,,,,,,,,,,"-","4",,,"1",,"balance","4","4","5","0.5","5",,"11.97%",,,,,,,,,,"",,,,,,"Caron P,Ramusat C,Diologent F.Influence of the γ’ fraction on the γ/γ’ topological inversion during high temperature creep of single crystal superaalloys[J].Superalloys 2008,2008:159-167.","10.11961/mater0203.MGI.20171221.ds.0067","尹海清","摘录","徐斌","2018-01-09",,,,,,,,,"MC54",,,,,,,,,,,,,,,,,,,,,,,,,,,,,,,,
"403h",,,,"ObjectId(""5b4cd191e6b1a819a85d6c63"")","6",,,,,,,,,,,"-","4",,,"1",,"balance","4","4","5","0.5","5",,"11.05%",,,,,,,,,,"",,,,,,"Caron P,Ramusat C,Diologent F.Influence of the γ’ fraction on the γ/γ’ topological inversion during high temperature creep of single crystal superaalloys[J].Superalloys 2008,2008:159-167.","10.11961/mater0203.MGI.20171221.ds.0067","尹海清","摘录","徐斌","2018-01-09",,,,,,,,,"MC54",,,,,,,,,,,,,,,,,,,,,,,,,,,,,,,,
"393h",,,,"ObjectId(""5b4cd196e6b1a819a85d6c65"")","6",,,,,,,,,,,"-","4",,,"1",,"balance","4","4","5","0.5","5",,"9.81%",,,,,,,,,,"",,,,,,"Caron P,Ramusat C,Diologent F.Influence of the γ’ fraction on the γ/γ’ topological inversion during high temperature creep of single crystal superaalloys[J].Superalloys 2008,2008:159-167.","10.11961/mater0203.MGI.20171221.ds.0067","尹海清","摘录","徐斌","2018-01-09",,,,,,,,,"MC54",,,,,,,,,,,,,,,,,,,,,,,,,,,,,,,,
"430h",,,,"ObjectId(""5b4cd19be6b1a819a85d6c67"")","6",,,,,,,,,,,"-","4",,,"1",,"balance","4","4","5","0.5","5",,"14.45%",,,,,,,,,,"",,,,,,"Caron P,Ramusat C,Diologent F.Influence of the γ’ fraction on the γ/γ’ topological inversion during high temperature creep of single crystal superaalloys[J].Superalloys 2008,2008:159-167.","10.11961/mater0203.MGI.20171221.ds.0067","尹海清","摘录","徐斌","2018-01-09",,,,,,,,,"MC54",,,,,,,,,,,,,,,,,,,,,,,,,,,,,,,,
"387h",,,,"ObjectId(""5b4cd1a0e6b1a819a85d6c69"")","6",,,,,,,,,,,"-","4",,,"1",,"balance","4","4","5","0.5","5",,"8.98%",,,,,,,,,,"",,,,,,"Caron P,Ramusat C,Diologent F.Influence of the γ’ fraction on the γ/γ’ topological inversion during high temperature creep of single crystal superaalloys[J].Superalloys 2008,2008:159-167.","10.11961/mater0203.MGI.20171221.ds.0067","尹海清","摘录","徐斌","2018-01-09",,,,,,,,,"MC54",,,,,,,,,,,,,,,,,,,,,,,,,,,,,,,,
"397h",,,,"ObjectId(""5b4cd1a4e6b1a819a85d6c6b"")","6",,,,,,,,,,,"-","4",,,"1",,"balance","4","4","5","0.5","5",,"10.22%",,,,,,,,,,"",,,,,,"Caron P,Ramusat C,Diologent F.Influence of the γ’ fraction on the γ/γ’ topological inversion during high temperature creep of single crystal superaalloys[J].Superalloys 2008,2008:159-167.","10.11961/mater0203.MGI.20171221.ds.0067","尹海清","摘录","徐斌","2018-01-09",,,,,,,,,"MC54",,,,,,,,,,,,,,,,,,,,,,,,,,,,,,,,
"407h",,,,"ObjectId(""5b4cd1a9e6b1a819a85d6c6d"")","6",,,,,,,,,,,"-","4",,,"1",,"balance","4","4","5","0.5","5",,"11.46%",,,,,,,,,,"",,,,,,"Caron P,Ramusat C,Diologent F.Influence of the γ’ fraction on the γ/γ’ topological inversion during high temperature creep of single crystal superaalloys[J].Superalloys 2008,2008:159-167.","10.11961/mater0203.MGI.20171221.ds.0067","尹海清","摘录","徐斌","2018-01-09",,,,,,,,,"MC54",,,,,,,,,,,,,,,,,,,,,,,,,,,,,,,,
"413h",,,,"ObjectId(""5b4cd1b3e6b1a819a85d6c71"")","6",,,,,,,,,,,"-","4",,,"1",,"balance","4","4","5","0.5","5",,"12.28%",,,,,,,,,,"",,,,,,"Caron P,Ramusat C,Diologent F.Influence of the γ’ fraction on the γ/γ’ topological inversion during high temperature creep of single crystal superaalloys[J].Superalloys 2008,2008:159-167.","10.11961/mater0203.MGI.20171221.ds.0067","尹海清","摘录","徐斌","2018-01-09",,,,,,,,,"MC54",,,,,,,,,,,,,,,,,,,,,,,,,,,,,,,,
"390h",,,,"ObjectId(""5b4cd1b8e6b1a819a85d6c73"")","6",,,,,,,,,,,"-","4",,,"1",,"balance","4","4","5","0.5","5",,"9.50%",,,,,,,,,,"",,,,,,"Caron P,Ramusat C,Diologent F.Influence of the γ’ fraction on the γ/γ’ topological inversion during high temperature creep of single crystal superaalloys[J].Superalloys 2008,2008:159-167.","10.11961/mater0203.MGI.20171221.ds.0067","尹海清","摘录","徐斌","2018-01-09",,,,,,,,,"MC54",,,,,,,,,,,,,,,,,,,,,,,,,,,,,,,,
"416h",,,,"ObjectId(""5b4cd1bde6b1a819a85d6c75"")","6",,,,,,,,,,,"-","4",,,"1",,"balance","4","4","5","0.5","5",,"12.70%",,,,,,,,,,"",,,,,,"Caron P,Ramusat C,Diologent F.Influence of the γ’ fraction on the γ/γ’ topological inversion during high temperature creep of single crystal superaalloys[J].Superalloys 2008,2008:159-167.","10.11961/mater0203.MGI.20171221.ds.0067","尹海清","摘录","徐斌","2018-01-09",,,,,,,,,"MC54",,,,,,,,,,,,,,,,,,,,,,,,,,,,,,,,
"423h",,,,"ObjectId(""5b4cd1c2e6b1a819a85d6c77"")","6",,,,,,,,,,,"-","4",,,"1",,"balance","4","4","5","0.5","5",,"13.52%",,,,,,,,,,"",,,,,,"Caron P,Ramusat C,Diologent F.Influence of the γ’ fraction on the γ/γ’ topological inversion during high temperature creep of single crystal superaalloys[J].Superalloys 2008,2008:159-167.","10.11961/mater0203.MGI.20171221.ds.0067","尹海清","摘录","徐斌","2018-01-09",,,,,,,,,"MC54",,,,,,,,,,,,,,,,,,,,,,,,,,,,,,,,
"344h",,,,"ObjectId(""5b4cd1cbe6b1a819a85d6c79"")","6",,,,,,,,,,,"-","4",,,"1",,"balance","4","4","5","0.5","5",,"5.78%",,,,,,,,,,"",,,,,,"Caron P,Ramusat C,Diologent F.Influence of the γ’ fraction on the γ/γ’ topological inversion during high temperature creep of single crystal superaalloys[J].Superalloys 2008,2008:159-167.","10.11961/mater0203.MGI.20171221.ds.0067","尹海清","摘录","徐斌","2018-01-09",,,,,,,,,"MC54",,,,,,,,,,,,,,,,,,,,,,,,,,,,,,,,
"380h",,,,"ObjectId(""5b4cd1d0e6b1a819a85d6c7b"")","6",,,,,,,,,,,"-","4",,,"1",,"balance","4","4","5","0.5","5",,"8.67%",,,,,,,,,,"",,,,,,"Caron P,Ramusat C,Diologent F.Influence of the γ’ fraction on the γ/γ’ topological inversion during high temperature creep of single crystal superaalloys[J].Superalloys 2008,2008:159-167.","10.11961/mater0203.MGI.20171221.ds.0067","尹海清","摘录","徐斌","2018-01-09",,,,,,,,,"MC54",,,,,,,,,,,,,,,,,,,,,,,,,,,,,,,,
"298h",,,,"ObjectId(""5b4cd1d5e6b1a819a85d6c7d"")","6",,,,,,,,,,,"-","4",,,"1",,"balance","4","4","5","0.5","5",,"3.92%",,,,,,,,,,"",,,,,,"Caron P,Ramusat C,Diologent F.Influence of the γ’ fraction on the γ/γ’ topological inversion during high temperature creep of single crystal superaalloys[J].Superalloys 2008,2008:159-167.","10.11961/mater0203.MGI.20171221.ds.0067","尹海清","摘录","徐斌","2018-01-09",,,,,,,,,"MC54",,,,,,,,,,,,,,,,,,,,,,,,,,,,,,,,
"357h",,,,"ObjectId(""5b4cd1dae6b1a819a85d6c7f"")","6",,,,,,,,,,,"-","4",,,"1",,"balance","4","4","5","0.5","5",,"6.92%",,,,,,,,,,"",,,,,,"Caron P,Ramusat C,Diologent F.Influence of the γ’ fraction on the γ/γ’ topological inversion during high temperature creep of single crystal superaalloys[J].Superalloys 2008,2008:159-167.","10.11961/mater0203.MGI.20171221.ds.0067","尹海清","摘录","徐斌","2018-01-09",,,,,,,,,"MC54",,,,,,,,,,,,,,,,,,,,,,,,,,,,,,,,
"354h",,,,"ObjectId(""5b4cd1dfe6b1a819a85d6c81"")","6",,,,,,,,,,,"-","4",,,"1",,"balance","4","4","5","0.5","5",,"6.61%",,,,,,,,,,"",,,,,,"Caron P,Ramusat C,Diologent F.Influence of the γ’ fraction on the γ/γ’ topological inversion during high temperature creep of single crystal superaalloys[J].Superalloys 2008,2008:159-167.","10.11961/mater0203.MGI.20171221.ds.0067","尹海清","摘录","徐斌","2018-01-09",,,,,,,,,"MC54",,,,,,,,,,,,,,,,,,,,,,,,,,,,,,,,
"364h",,,,"ObjectId(""5b4cd1e4e6b1a819a85d6c83"")","6",,,,,,,,,,,"-","4",,,"1",,"balance","4","4","5","0.5","5",,"7.23%",,,,,,,,,,"",,,,,,"Caron P,Ramusat C,Diologent F.Influence of the γ’ fraction on the γ/γ’ topological inversion during high temperature creep of single crystal superaalloys[J].Superalloys 2008,2008:159-167.","10.11961/mater0203.MGI.20171221.ds.0067","尹海清","摘录","徐斌","2018-01-09",,,,,,,,,"MC54",,,,,,,,,,,,,,,,,,,,,,,,,,,,,,,,
"370h",,,,"ObjectId(""5b4cd1e9e6b1a819a85d6c85"")","6",,,,,,,,,,,"-","4",,,"1",,"balance","4","4","5","0.5","5",,"7.64%",,,,,,,,,,"",,,,,,"Caron P,Ramusat C,Diologent F.Influence of the γ’ fraction on the γ/γ’ topological inversion during high temperature creep of single crystal superaalloys[J].Superalloys 2008,2008:159-167.","10.11961/mater0203.MGI.20171221.ds.0067","尹海清","摘录","徐斌","2018-01-09",,,,,,,,,"MC54",,,,,,,,,,,,,,,,,,,,,,,,,,,,,,,,
"351h",,,,"ObjectId(""5b4cd1ede6b1a819a85d6c87"")","6",,,,,,,,,,,"-","4",,,"1",,"balance","4","4","5","0.5","5",,"6.30%",,,,,,,,,,"",,,,,,"Caron P,Ramusat C,Diologent F.Influence of the γ’ fraction on the γ/γ’ topological inversion during high temperature creep of single crystal superaalloys[J].Superalloys 2008,2008:159-167.","10.11961/mater0203.MGI.20171221.ds.0067","尹海清","摘录","徐斌","2018-01-09",,,,,,,,,"MC54",,,,,,,,,,,,,,,,,,,,,,,,,,,,,,,,
"315h",,,,"ObjectId(""5b4cd1f2e6b1a819a85d6c89"")","6",,,,,,,,,,,"-","4",,,"1",,"balance","4","4","5","0.5","5",,"4.54%",,,,,,,,,,"",,,,,,"Caron P,Ramusat C,Diologent F.Influence of the γ’ fraction on the γ/γ’ topological inversion during high temperature creep of single crystal superaalloys[J].Superalloys 2008,2008:159-167.","10.11961/mater0203.MGI.20171221.ds.0067","尹海清","摘录","徐斌","2018-01-09",,,,,,,,,"MC54",,,,,,,,,,,,,,,,,,,,,,,,,,,,,,,,
"374h",,,,"ObjectId(""5b4cd1f7e6b1a819a85d6c8b"")","6",,,,,,,,,,,"-","4",,,"1",,"balance","4","4","5","0.5","5",,"7.95%",,,,,,,,,,"",,,,,,"Caron P,Ramusat C,Diologent F.Influence of the γ’ fraction on the γ/γ’ topological inversion during high temperature creep of single crystal superaalloys[J].Superalloys 2008,2008:159-167.","10.11961/mater0203.MGI.20171221.ds.0067","尹海清","摘录","徐斌","2018-01-09",,,,,,,,,"MC54",,,,,,,,,,,,,,,,,,,,,,,,,,,,,,,,
"292h",,,,"ObjectId(""5b4cd1fce6b1a819a85d6c8d"")","6",,,,,,,,,,,"-","4",,,"1",,"balance","4","4","5","0.5","5",,"3.51%",,,,,,,,,,"",,,,,,"Caron P,Ramusat C,Diologent F.Influence of the γ’ fraction on the γ/γ’ topological inversion during high temperature creep of single crystal superaalloys[J].Superalloys 2008,2008:159-167.","10.11961/mater0203.MGI.20171221.ds.0067","尹海清","摘录","徐斌","2018-01-09",,,,,,,,,"MC54",,,,,,,,,,,,,,,,,,,,,,,,,,,,,,,,
"321h",,,,"ObjectId(""5b4cd201e6b1a819a85d6c8f"")","6",,,,,,,,,,,"-","4",,,"1",,"balance","4","4","5","0.5","5",,"4.75%",,,,,,,,,,"",,,,,,"Caron P,Ramusat C,Diologent F.Influence of the γ’ fraction on the γ/γ’ topological inversion during high temperature creep of single crystal superaalloys[J].Superalloys 2008,2008:159-167.","10.11961/mater0203.MGI.20171221.ds.0067","尹海清","摘录","徐斌","2018-01-09",,,,,,,,,"MC54",,,,,,,,,,,,,,,,,,,,,,,,,,,,,,,,
"377h",,,,"ObjectId(""5b4cd206e6b1a819a85d6c91"")","6",,,,,,,,,,,"-","4",,,"1",,"balance","4","4","5","0.5","5",,"8.36%",,,,,,,,,,"",,,,,,"Caron P,Ramusat C,Diologent F.Influence of the γ’ fraction on the γ/γ’ topological inversion during high temperature creep of single crystal superaalloys[J].Superalloys 2008,2008:159-167.","10.11961/mater0203.MGI.20171221.ds.0067","尹海清","摘录","徐斌","2018-01-09",,,,,,,,,"MC54",,,,,,,,,,,,,,,,,,,,,,,,,,,,,,,,
"308h",,,,"ObjectId(""5b4cd20be6b1a819a85d6c93"")","6",,,,,,,,,,,"-","4",,,"1",,"balance","4","4","5","0.5","5",,"4.13%",,,,,,,,,,"",,,,,,"Caron P,Ramusat C,Diologent F.Influence of the γ’ fraction on the γ/γ’ topological inversion during high temperature creep of single crystal superaalloys[J].Superalloys 2008,2008:159-167.","10.11961/mater0203.MGI.20171221.ds.0067","尹海清","摘录","徐斌","2018-01-09",,,,,,,,,"MC54",,,,,,,,,,,,,,,,,,,,,,,,,,,,,,,,
"334h",,,,"ObjectId(""5b4cd210e6b1a819a85d6c95"")","6",,,,,,,,,,,"-","4",,,"1",,"balance","4","4","5","0.5","5",,"5.37%",,,,,,,,,,"",,,,,,"Caron P,Ramusat C,Diologent F.Influence of the γ’ fraction on the γ/γ’ topological inversion during high temperature creep of single crystal superaalloys[J].Superalloys 2008,2008:159-167.","10.11961/mater0203.MGI.20171221.ds.0067","尹海清","摘录","徐斌","2018-01-09",,,,,,,,,"MC54",,,,,,,,,,,,,,,,,,,,,,,,,,,,,,,,
"243h",,,,"ObjectId(""5b4cd219e6b1a819a85d6c97"")","6",,,,,,,,,,,"-","4",,,"1",,"balance","4","4","5","0.5","5",,"1.86%",,,,,,,,,,"",,,,,,"Caron P,Ramusat C,Diologent F.Influence of the γ’ fraction on the γ/γ’ topological inversion during high temperature creep of single crystal superaalloys[J].Superalloys 2008,2008:159-167.","10.11961/mater0203.MGI.20171221.ds.0067","尹海清","摘录","徐斌","2018-01-09",,,,,,,,,"MC54",,,,,,,,,,,,,,,,,,,,,,,,,,,,,,,,
"213h",,,,"ObjectId(""5b4cd21ee6b1a819a85d6c99"")","6",,,,,,,,,,,"-","4",,,"1",,"balance","4","4","5","0.5","5",,"1.24%",,,,,,,,,,"",,,,,,"Caron P,Ramusat C,Diologent F.Influence of the γ’ fraction on the γ/γ’ topological inversion during high temperature creep of single crystal superaalloys[J].Superalloys 2008,2008:159-167.","10.11961/mater0203.MGI.20171221.ds.0067","尹海清","摘录","徐斌","2018-01-09",,,,,,,,,"MC54",,,,,,,,,,,,,,,,,,,,,,,,,,,,,,,,
"197h",,,,"ObjectId(""5b4cd223e6b1a819a85d6c9b"")","6",,,,,,,,,,,"-","4",,,"1",,"balance","4","4","5","0.5","5",,"1.03%",,,,,,,,,,"",,,,,,"Caron P,Ramusat C,Diologent F.Influence of the γ’ fraction on the γ/γ’ topological inversion during high temperature creep of single crystal superaalloys[J].Superalloys 2008,2008:159-167.","10.11961/mater0203.MGI.20171221.ds.0067","尹海清","摘录","徐斌","2018-01-09",,,,,,,,,"MC54",,,,,,,,,,,,,,,,,,,,,,,,,,,,,,,,
"252h",,,,"ObjectId(""5b4cd228e6b1a819a85d6c9d"")","6",,,,,,,,,,,"-","4",,,"1",,"balance","4","4","5","0.5","5",,"2.17%",,,,,,,,,,"",,,,,,"Caron P,Ramusat C,Diologent F.Influence of the γ’ fraction on the γ/γ’ topological inversion during high temperature creep of single crystal superaalloys[J].Superalloys 2008,2008:159-167.","10.11961/mater0203.MGI.20171221.ds.0067","尹海清","摘录","徐斌","2018-01-09",,,,,,,,,"MC54",,,,,,,,,,,,,,,,,,,,,,,,,,,,,,,,
"207h",,,,"ObjectId(""5b4cd22de6b1a819a85d6c9f"")","6",,,,,,,,,,,"-","4",,,"1",,"balance","4","4","5","0.5","5",,"1.14%",,,,,,,,,,"",,,,,,"Caron P,Ramusat C,Diologent F.Influence of the γ’ fraction on the γ/γ’ topological inversion during high temperature creep of single crystal superaalloys[J].Superalloys 2008,2008:159-167.","10.11961/mater0203.MGI.20171221.ds.0067","尹海清","摘录","徐斌","2018-01-09",,,,,,,,,"MC54",,,,,,,,,,,,,,,,,,,,,,,,,,,,,,,,
"275h",,,,"ObjectId(""5b4cd231e6b1a819a85d6ca1"")","6",,,,,,,,,,,"-","4",,,"1",,"balance","4","4","5","0.5","5",,"2.89%",,,,,,,,,,"",,,,,,"Caron P,Ramusat C,Diologent F.Influence of the γ’ fraction on the γ/γ’ topological inversion during high temperature creep of single crystal superaalloys[J].Superalloys 2008,2008:159-167.","10.11961/mater0203.MGI.20171221.ds.0067","尹海清","摘录","徐斌","2018-01-09",,,,,,,,,"MC54",,,,,,,,,,,,,,,,,,,,,,,,,,,,,,,,
"246h",,,,"ObjectId(""5b4cd236e6b1a819a85d6ca3"")","6",,,,,,,,,,,"-","4",,,"1",,"balance","4","4","5","0.5","5",,"1.96%",,,,,,,,,,"",,,,,,"Caron P,Ramusat C,Diologent F.Influence of the γ’ fraction on the γ/γ’ topological inversion during high temperature creep of single crystal superaalloys[J].Superalloys 2008,2008:159-167.","10.11961/mater0203.MGI.20171221.ds.0067","尹海清","摘录","徐斌","2018-01-09",,,,,,,,,"MC54",,,,,,,,,,,,,,,,,,,,,,,,,,,,,,,,
"236h",,,,"ObjectId(""5b4cd23be6b1a819a85d6ca5"")","6",,,,,,,,,,,"-","4",,,"1",,"balance","4","4","5","0.5","5",,"1.75%",,,,,,,,,,"",,,,,,"Caron P,Ramusat C,Diologent F.Influence of the γ’ fraction on the γ/γ’ topological inversion during high temperature creep of single crystal superaalloys[J].Superalloys 2008,2008:159-167.","10.11961/mater0203.MGI.20171221.ds.0067","尹海清","摘录","徐斌","2018-01-09",,,,,,,,,"MC54",,,,,,,,,,,,,,,,,,,,,,,,,,,,,,,,
"216h",,,,"ObjectId(""5b4cd240e6b1a819a85d6ca7"")","6",,,,,,,,,,,"-","4",,,"1",,"balance","4","4","5","0.5","5",,"1.34%",,,,,,,,,,"",,,,,,"Caron P,Ramusat C,Diologent F.Influence of the γ’ fraction on the γ/γ’ topological inversion during high temperature creep of single crystal superaalloys[J].Superalloys 2008,2008:159-167.","10.11961/mater0203.MGI.20171221.ds.0067","尹海清","摘录","徐斌","2018-01-09",,,,,,,,,"MC54",,,,,,,,,,,,,,,,,,,,,,,,,,,,,,,,
"256h",,,,"ObjectId(""5b4cd248e6b1a819a85d6ca9"")","6",,,,,,,,,,,"-","4",,,"1",,"balance","4","4","5","0.5","5",,"2.27%",,,,,,,,,,"",,,,,,"Caron P,Ramusat C,Diologent F.Influence of the γ’ fraction on the γ/γ’ topological inversion during high temperature creep of single crystal superaalloys[J].Superalloys 2008,2008:159-167.","10.11961/mater0203.MGI.20171221.ds.0067","尹海清","摘录","徐斌","2018-01-09",,,,,,,,,"MC54",,,,,,,,,,,,,,,,,,,,,,,,,,,,,,,,
"282h",,,,"ObjectId(""5b4cd24de6b1a819a85d6cab"")","6",,,,,,,,,,,"-","4",,,"1",,"balance","4","4","5","0.5","5",,"3.10%",,,,,,,,,,"",,,,,,"Caron P,Ramusat C,Diologent F.Influence of the γ’ fraction on the γ/γ’ topological inversion during high temperature creep of single crystal superaalloys[J].Superalloys 2008,2008:159-167.","10.11961/mater0203.MGI.20171221.ds.0067","尹海清","摘录","徐斌","2018-01-09",,,,,,,,,"MC54",,,,,,,,,,,,,,,,,,,,,,,,,,,,,,,,
"226h",,,,"ObjectId(""5b4cd252e6b1a819a85d6cad"")","6",,,,,,,,,,,"-","4",,,"1",,"balance","4","4","5","0.5","5",,"1.45%",,,,,,,,,,"",,,,,,"Caron P,Ramusat C,Diologent F.Influence of the γ’ fraction on the γ/γ’ topological inversion during high temperature creep of single crystal superaalloys[J].Superalloys 2008,2008:159-167.","10.11961/mater0203.MGI.20171221.ds.0067","尹海清","摘录","徐斌","2018-01-09",,,,,,,,,"MC54",,,,,,,,,,,,,,,,,,,,,,,,,,,,,,,,
"233h",,,,"ObjectId(""5b4cd257e6b1a819a85d6caf"")","6",,,,,,,,,,,"-","4",,,"1",,"balance","4","4","5","0.5","5",,"1.65%",,,,,,,,,,"",,,,,,"Caron P,Ramusat C,Diologent F.Influence of the γ’ fraction on the γ/γ’ topological inversion during high temperature creep of single crystal superaalloys[J].Superalloys 2008,2008:159-167.","10.11961/mater0203.MGI.20171221.ds.0067","尹海清","摘录","徐斌","2018-01-09",,,,,,,,,"MC54",,,,,,,,,,,,,,,,,,,,,,,,,,,,,,,,
"266h",,,,"ObjectId(""5b4cd25be6b1a819a85d6cb1"")","6",,,,,,,,,,,"-","4",,,"1",,"balance","4","4","5","0.5","5",,"2.58%",,,,,,,,,,"",,,,,,"Caron P,Ramusat C,Diologent F.Influence of the γ’ fraction on the γ/γ’ topological inversion during high temperature creep of single crystal superaalloys[J].Superalloys 2008,2008:159-167.","10.11961/mater0203.MGI.20171221.ds.0067","尹海清","摘录","徐斌","2018-01-09",,,,,,,,,"MC54",,,,,,,,,,,,,,,,,,,,,,,,,,,,,,,,
"190h",,,,"ObjectId(""5b4cd260e6b1a819a85d6cb3"")","6",,,,,,,,,,,"-","4",,,"1",,"balance","4","4","5","0.5","5",,"0.93%",,,,,,,,,,"",,,,,,"Caron P,Ramusat C,Diologent F.Influence of the γ’ fraction on the γ/γ’ topological inversion during high temperature creep of single crystal superaalloys[J].Superalloys 2008,2008:159-167.","10.11961/mater0203.MGI.20171221.ds.0067","尹海清","摘录","徐斌","2018-01-09",,,,,,,,,"MC54",,,,,,,,,,,,,,,,,,,,,,,,,,,,,,,,
"33h",,,,"ObjectId(""5b4cd26ae6b1a819a85d6cb5"")","6",,,,,,,,,,,"-","4",,,"1",,"balance","4","4","5","0.5","5",,"0.10%",,,,,,,,,,"",,,,,,"Caron P,Ramusat C,Diologent F.Influence of the γ’ fraction on the γ/γ’ topological inversion during high temperature creep of single crystal superaalloys[J].Superalloys 2008,2008:159-167.","10.11961/mater0203.MGI.20171221.ds.0067","尹海清","摘录","徐斌","2018-01-09",,,,,,,,,"MC54",,,,,,,,,,,,,,,,,,,,,,,,,,,,,,,,
"52h",,,,"ObjectId(""5b4cd26fe6b1a819a85d6cb7"")","6",,,,,,,,,,,"-","4",,,"1",,"balance","4","4","5","0.5","5",,"0.00%",,,,,,,,,,"",,,,,,"Caron P,Ramusat C,Diologent F.Influence of the γ’ fraction on the γ/γ’ topological inversion during high temperature creep of single crystal superaalloys[J].Superalloys 2008,2008:159-167.","10.11961/mater0203.MGI.20171221.ds.0067","尹海清","摘录","徐斌","2018-01-09",,,,,,,,,"MC54",,,,,,,,,,,,,,,,,,,,,,,,,,,,,,,,
"13h",,,,"ObjectId(""5b4cd274e6b1a819a85d6cb9"")","6",,,,,,,,,,,"-","4",,,"1",,"balance","4","4","5","0.5","5",,"0.10%",,,,,,,,,,"",,,,,,"Caron P,Ramusat C,Diologent F.Influence of the γ’ fraction on the γ/γ’ topological inversion during high temperature creep of single crystal superaalloys[J].Superalloys 2008,2008:159-167.","10.11961/mater0203.MGI.20171221.ds.0067","尹海清","摘录","徐斌","2018-01-09",,,,,,,,,"MC54",,,,,,,,,,,,,,,,,,,,,,,,,,,,,,,,
"154h",,,,"ObjectId(""5b4cd279e6b1a819a85d6cbb"")","6",,,,,,,,,,,"-","4",,,"1",,"balance","4","4","5","0.5","5",,"0.72%",,,,,,,,,,"",,,,,,"Caron P,Ramusat C,Diologent F.Influence of the γ’ fraction on the γ/γ’ topological inversion during high temperature creep of single crystal superaalloys[J].Superalloys 2008,2008:159-167.","10.11961/mater0203.MGI.20171221.ds.0067","尹海清","摘录","徐斌","2018-01-09",,,,,,,,,"MC54",,,,,,,,,,,,,,,,,,,,,,,,,,,,,,,,
"180h",,,,"ObjectId(""5b4cd27ee6b1a819a85d6cbd"")","6",,,,,,,,,,,"-","4",,,"1",,"balance","4","4","5","0.5","5",,"0.83%",,,,,,,,,,"",,,,,,"Caron P,Ramusat C,Diologent F.Influence of the γ’ fraction on the γ/γ’ topological inversion during high temperature creep of single crystal superaalloys[J].Superalloys 2008,2008:159-167.","10.11961/mater0203.MGI.20171221.ds.0067","尹海清","摘录","徐斌","2018-01-09",,,,,,,,,"MC54",,,,,,,,,,,,,,,,,,,,,,,,,,,,,,,,
"111h",,,,"ObjectId(""5b4cd282e6b1a819a85d6cbf"")","6",,,,,,,,,,,"-","4",,,"1",,"balance","4","4","5","0.5","5",,"0.41%",,,,,,,,,,"",,,,,,"Caron P,Ramusat C,Diologent F.Influence of the γ’ fraction on the γ/γ’ topological inversion during high temperature creep of single crystal superaalloys[J].Superalloys 2008,2008:159-167.","10.11961/mater0203.MGI.20171221.ds.0067","尹海清","摘录","徐斌","2018-01-09",,,,,,,,,"MC54",,,,,,,,,,,,,,,,,,,,,,,,,,,,,,,,
"75h",,,,"ObjectId(""5b4cd287e6b1a819a85d6cc1"")","6",,,,,,,,,,,"-","4",,,"1",,"balance","4","4","5","0.5","5",,"0.31%",,,,,,,,,,"",,,,,,"Caron P,Ramusat C,Diologent F.Influence of the γ’ fraction on the γ/γ’ topological inversion during high temperature creep of single crystal superaalloys[J].Superalloys 2008,2008:159-167.","10.11961/mater0203.MGI.20171221.ds.0067","尹海清","摘录","徐斌","2018-01-09",,,,,,,,,"MC54",,,,,,,,,,,,,,,,,,,,,,,,,,,,,,,,
"144h",,,,"ObjectId(""5b4cd28ce6b1a819a85d6cc3"")","6",,,,,,,,,,,"-","4",,,"1",,"balance","4","4","5","0.5","5",,"0.62%",,,,,,,,,,"",,,,,,"Caron P,Ramusat C,Diologent F.Influence of the γ’ fraction on the γ/γ’ topological inversion during high temperature creep of single crystal superaalloys[J].Superalloys 2008,2008:159-167.","10.11961/mater0203.MGI.20171221.ds.0067","尹海清","摘录","徐斌","2018-01-09",,,,,,,,,"MC54",,,,,,,,,,,,,,,,,,,,,,,,,,,,,,,,
"82h",,,,"ObjectId(""5b4cd291e6b1a819a85d6cc5"")","6",,,,,,,,,,,"-","4",,,"1",,"balance","4","4","5","0.5","5",,"0.31%",,,,,,,,,,"",,,,,,"Caron P,Ramusat C,Diologent F.Influence of the γ’ fraction on the γ/γ’ topological inversion during high temperature creep of single crystal superaalloys[J].Superalloys 2008,2008:159-167.","10.11961/mater0203.MGI.20171221.ds.0067","尹海清","摘录","徐斌","2018-01-09",,,,,,,,,"MC54",,,,,,,,,,,,,,,,,,,,,,,,,,,,,,,,
"62h",,,,"ObjectId(""5b4cd296e6b1a819a85d6cc7"")","6",,,,,,,,,,,"-","4",,,"1",,"balance","4","4","5","0.5","5",,"0.21%",,,,,,,,,,"",,,,,,"Caron P,Ramusat C,Diologent F.Influence of the γ’ fraction on the γ/γ’ topological inversion during high temperature creep of single crystal superaalloys[J].Superalloys 2008,2008:159-167.","10.11961/mater0203.MGI.20171221.ds.0067","尹海清","摘录","徐斌","2018-01-09",,,,,,,,,"MC54",,,,,,,,,,,,,,,,,,,,,,,,,,,,,,,,
"164h",,,,"ObjectId(""5b4cd29be6b1a819a85d6cc9"")","6",,,,,,,,,,,"-","4",,,"1",,"balance","4","4","5","0.5","5",,"0.72%",,,,,,,,,,"",,,,,,"Caron P,Ramusat C,Diologent F.Influence of the γ’ fraction on the γ/γ’ topological inversion during high temperature creep of single crystal superaalloys[J].Superalloys 2008,2008:159-167.","10.11961/mater0203.MGI.20171221.ds.0067","尹海清","摘录","徐斌","2018-01-09",,,,,,,,,"MC54",,,,,,,,,,,,,,,,,,,,,,,,,,,,,,,,
"125h",,,,"ObjectId(""5b4cd2a0e6b1a819a85d6ccb"")","6",,,,,,,,,,,"-","4",,,"1",,"balance","4","4","5","0.5","5",,"0.52%",,,,,,,,,,"",,,,,,"Caron P,Ramusat C,Diologent F.Influence of the γ’ fraction on the γ/γ’ topological inversion during high temperature creep of single crystal superaalloys[J].Superalloys 2008,2008:159-167.","10.11961/mater0203.MGI.20171221.ds.0067","尹海清","摘录","徐斌","2018-01-09",,,,,,,,,"MC54",,,,,,,,,,,,,,,,,,,,,,,,,,,,,,,,
"105h",,,,"ObjectId(""5b4cd2a5e6b1a819a85d6ccd"")","6",,,,,,,,,,,"-","4",,,"1",,"balance","4","4","5","0.5","5",,"0.41%",,,,,,,,,,"",,,,,,"Caron P,Ramusat C,Diologent F.Influence of the γ’ fraction on the γ/γ’ topological inversion during high temperature creep of single crystal superaalloys[J].Superalloys 2008,2008:159-167.","10.11961/mater0203.MGI.20171221.ds.0067","尹海清","摘录","徐斌","2018-01-09",,,,,,,,,"MC54",,,,,,,,,,,,,,,,,,,,,,,,,,,,,,,,
"131h",,,,"ObjectId(""5b4cd2aae6b1a819a85d6ccf"")","6",,,,,,,,,,,"-","4",,,"1",,"balance","4","4","5","0.5","5",,"0.52%",,,,,,,,,,"",,,,,,"Caron P,Ramusat C,Diologent F.Influence of the γ’ fraction on the γ/γ’ topological inversion during high temperature creep of single crystal superaalloys[J].Superalloys 2008,2008:159-167.","10.11961/mater0203.MGI.20171221.ds.0067","尹海清","摘录","徐斌","2018-01-09",,,,,,,,,"MC54",,,,,,,,,,,,,,,,,,,,,,,,,,,,,,,,
"174h",,,,"ObjectId(""5b4cd2aee6b1a819a85d6cd1"")","6",,,,,,,,,,,"-","4",,,"1",,"balance","4","4","5","0.5","5",,"0.72%",,,,,,,,,,"",,,,,,"Caron P,Ramusat C,Diologent F.Influence of the γ’ fraction on the γ/γ’ topological inversion during high temperature creep of single crystal superaalloys[J].Superalloys 2008,2008:159-167.","10.11961/mater0203.MGI.20171221.ds.0067","尹海清","摘录","徐斌","2018-01-09",,,,,,,,,"MC54",,,,,,,,,,,,,,,,,,,,,,,,,,,,,,,,
,"18.327h",,,"ObjectId(""5b4cd620e6b1a819a85d6e1d"")","5.2",,,,,,,,,,,"6.5","7.8",,,"2",,"balance","-","-","7.9","1.1","5.7",,"2.013%",,,,,,,,,,"",,,,,,"Caron P,Ramusat C,Diologent F.Influence of the γ’ fraction on the γ/γ’ topological inversion during high temperature creep of single crystal superaalloys[J].Superalloys 2008,2008:159-167.","10.11961/mater0203.MGI.20171221.ds.0067","尹海清","摘录","徐斌","2018-01-09",,,,,,,,,"AM1",,,,,,,,,,,,,,,,,,,,,,,,,,,,,,,,
,"20.717h",,,"ObjectId(""5b4cd624e6b1a819a85d6e1f"")","5.2",,,,,,,,,,,"6.5","7.8",,,"2",,"balance","-","-","7.9","1.1","5.7",,"6.040%",,,,,,,,,,"",,,,,,"Caron P,Ramusat C,Diologent F.Influence of the γ’ fraction on the γ/γ’ topological inversion during high temperature creep of single crystal superaalloys[J].Superalloys 2008,2008:159-167.","10.11961/mater0203.MGI.20171221.ds.0067","尹海清","摘录","徐斌","2018-01-09",,,,,,,,,"AM1",,,,,,,,,,,,,,,,,,,,,,,,,,,,,,,,
,"17.530h",,,"ObjectId(""5b4cd62ae6b1a819a85d6e21"")","5.2",,,,,,,,,,,"6.5","7.8",,,"2",,"balance","-","-","7.9","1.1","5.7",,"1.846%",,,,,,,,,,"",,,,,,"Caron P,Ramusat C,Diologent F.Influence of the γ’ fraction on the γ/γ’ topological inversion during high temperature creep of single crystal superaalloys[J].Superalloys 2008,2008:159-167.","10.11961/mater0203.MGI.20171221.ds.0067","尹海清","摘录","徐斌","2018-01-09",,,,,,,,,"AM1",,,,,,,,,,,,,,,,,,,,,,,,,,,,,,,,
