Repository: wujunming1/superalloy-project

File: 国际高温合金会议论文和数据/数据汇总/蠕变性能/creepproperty_creepstrain.csv (part 4 of 24)
"1050℃+150MPa蠕变条件/时间","1150℃+100MPa蠕变条件/时间","700MPa不均匀变形的蠕变测试/温度","700MPa晶界滑移的蠕变测试/温度","_id","Al","Al2O3涂层/Al2O3含量","Al2O3涂层/Al含量","Al2O3涂层/Fe含量","Al2O3涂层/NH4Cl含量","Al2O3涂层/NH5Cl含量","Al2O3涂层/加热时间","Al2O3涂层/温度","Al2O4涂层/加热时间","B","C","Co","Cr","Hf","Ir","Mo","Nb","Ni","Re","Ru","Ta","Ti","W","Zr","力学性能/蠕变应变","固溶处理/时间","固溶处理/温度","固溶处理油淬/时间","固溶处理油淬/温度","固溶处理（炉冷）/时间","固溶处理（炉冷）/温度","圆盘型显微结构724Mpa且677℃下蠕变测试/时间","均匀化处理/时间","均匀化处理/温度","备注","孔型显微结构724Mpa且677℃下蠕变测试/时间","拉伸/时间","拉伸蠕变测试/测试压力","拉伸蠕变测试/测试温度","拉伸蠕变测试/蠕变时间","摘录出处","数据DOI","数据审核者","数据来源方式","数据生产者","数据采集时间","施加恒定应力/应力","施加恒定温度/温度","时效处理/时间","时效处理/温度","时效处理/炉冷","时效处理/空冷","时效处理空冷/时间","时效处理空冷/温度","材料牌号","炉冷/温度","热挤压/热挤压温度","热轧/热轧时间","热轧/热轧温度","直径/坯料直径","第一次轧制/温度","第二次轧制/温度","蠕变变形测试/时间","蠕变变形测试/测试温度","蠕变变形测试/蠕变应力","蠕变实验/平均压力","蠕变实验/平均应力","蠕变实验/时间","蠕变实验/晶向","蠕变实验/温度","蠕变断裂/加载应力","蠕变断裂/时间","蠕变断裂实验/温度","蠕变断裂测试/温度","蠕变测试/压力","蠕变测试/应力","蠕变测试/时间","蠕变测试/晶格取向","蠕变测试/温度","蠕变测试/蠕变应力","蠕变测试/蠕变时间","蠕变测试/蠕变温度","蠕变测试/试样厚度","退火/退火时间","退火/退火温度","重量/铸锭重量","镀铝/镀铝"
,"14.343h",,,"ObjectId(""5b4cd62ee6b1a819a85d6e23"")","5.2",,,,,,,,,,,"6.5","7.8",,,"2",,"balance","-","-","7.9","1.1","5.7",,"1.510%",,,,,,,,,,"",,,,,,"Caron P,Ramusat C,Diologent F.Influence of the γ’ fraction on the γ/γ’ topological inversion during high temperature creep of single crystal superaalloys[J].Superalloys 2008,2008:159-167.","10.11961/mater0203.MGI.20171221.ds.0067","尹海清","摘录","徐斌","2018-01-09",,,,,,,,,"AM1",,,,,,,,,,,,,,,,,,,,,,,,,,,,,,,,
,"19.920h",,,"ObjectId(""5b4cd640e6b1a819a85d6e29"")","5.2",,,,,,,,,,,"6.5","7.8",,,"2",,"balance","-","-","7.9","1.1","5.7",,"2.852%",,,,,,,,,,"",,,,,,"Caron P,Ramusat C,Diologent F.Influence of the γ’ fraction on the γ/γ’ topological inversion during high temperature creep of single crystal superaalloys[J].Superalloys 2008,2008:159-167.","10.11961/mater0203.MGI.20171221.ds.0067","尹海清","摘录","徐斌","2018-01-09",,,,,,,,,"AM1",,,,,,,,,,,,,,,,,,,,,,,,,,,,,,,,
,"15.139h",,,"ObjectId(""5b4cd64fe6b1a819a85d6e2f"")","5.2",,,,,,,,,,,"6.5","7.8",,,"2",,"balance","-","-","7.9","1.1","5.7",,"1.510%",,,,,,,,,,"",,,,,,"Caron P,Ramusat C,Diologent F.Influence of the γ’ fraction on the γ/γ’ topological inversion during high temperature creep of single crystal superaalloys[J].Superalloys 2008,2008:159-167.","10.11961/mater0203.MGI.20171221.ds.0067","尹海清","摘录","徐斌","2018-01-09",,,,,,,,,"AM1",,,,,,,,,,,,,,,,,,,,,,,,,,,,,,,,
,"15.936h",,,"ObjectId(""5b4cd653e6b1a819a85d6e31"")","5.2",,,,,,,,,,,"6.5","7.8",,,"2",,"balance","-","-","7.9","1.1","5.7",,"1.678%",,,,,,,,,,"",,,,,,"Caron P,Ramusat C,Diologent F.Influence of the γ’ fraction on the γ/γ’ topological inversion during high temperature creep of single crystal superaalloys[J].Superalloys 2008,2008:159-167.","10.11961/mater0203.MGI.20171221.ds.0067","尹海清","摘录","徐斌","2018-01-09",,,,,,,,,"AM1",,,,,,,,,,,,,,,,,,,,,,,,,,,,,,,,
,"19.123h",,,"ObjectId(""5b4cd65de6b1a819a85d6e35"")","5.2",,,,,,,,,,,"6.5","7.8",,,"2",,"balance","-","-","7.9","1.1","5.7",,"2.181%",,,,,,,,,,"",,,,,,"Caron P,Ramusat C,Diologent F.Influence of the γ’ fraction on the γ/γ’ topological inversion during high temperature creep of single crystal superaalloys[J].Superalloys 2008,2008:159-167.","10.11961/mater0203.MGI.20171221.ds.0067","尹海清","摘录","徐斌","2018-01-09",,,,,,,,,"AM1",,,,,,,,,,,,,,,,,,,,,,,,,,,,,,,,
,"16.733h",,,"ObjectId(""5b4cd662e6b1a819a85d6e37"")","5.2",,,,,,,,,,,"6.5","7.8",,,"2",,"balance","-","-","7.9","1.1","5.7",,"1.678%",,,,,,,,,,"",,,,,,"Caron P,Ramusat C,Diologent F.Influence of the γ’ fraction on the γ/γ’ topological inversion during high temperature creep of single crystal superaalloys[J].Superalloys 2008,2008:159-167.","10.11961/mater0203.MGI.20171221.ds.0067","尹海清","摘录","徐斌","2018-01-09",,,,,,,,,"AM1",,,,,,,,,,,,,,,,,,,,,,,,,,,,,,,,
,"13.546h",,,"ObjectId(""5b4cd671e6b1a819a85d6e3b"")","5.2",,,,,,,,,,,"6.5","7.8",,,"2",,"balance","-","-","7.9","1.1","5.7",,"1.510%",,,,,,,,,,"",,,,,,"Caron P,Ramusat C,Diologent F.Influence of the γ’ fraction on the γ/γ’ topological inversion during high temperature creep of single crystal superaalloys[J].Superalloys 2008,2008:159-167.","10.11961/mater0203.MGI.20171221.ds.0067","尹海清","摘录","徐斌","2018-01-09",,,,,,,,,"AM1",,,,,,,,,,,,,,,,,,,,,,,,,,,,,,,,
,"2.390h",,,"ObjectId(""5b4cd676e6b1a819a85d6e3d"")","5.2",,,,,,,,,,,"6.5","7.8",,,"2",,"balance","-","-","7.9","1.1","5.7",,"0.671%",,,,,,,,,,"",,,,,,"Caron P,Ramusat C,Diologent F.Influence of the γ’ fraction on the γ/γ’ topological inversion during high temperature creep of single crystal superaalloys[J].Superalloys 2008,2008:159-167.","10.11961/mater0203.MGI.20171221.ds.0067","尹海清","摘录","徐斌","2018-01-09",,,,,,,,,"AM1",,,,,,,,,,,,,,,,,,,,,,,,,,,,,,,,
,"0.797h",,,"ObjectId(""5b4cd67de6b1a819a85d6e3f"")","5.2",,,,,,,,,,,"6.5","7.8",,,"2",,"balance","-","-","7.9","1.1","5.7",,"0.503%",,,,,,,,,,"",,,,,,"Caron P,Ramusat C,Diologent F.Influence of the γ’ fraction on the γ/γ’ topological inversion during high temperature creep of single crystal superaalloys[J].Superalloys 2008,2008:159-167.","10.11961/mater0203.MGI.20171221.ds.0067","尹海清","摘录","徐斌","2018-01-09",,,,,,,,,"AM1",,,,,,,,,,,,,,,,,,,,,,,,,,,,,,,,
,"11.952h",,,"ObjectId(""5b4cd682e6b1a819a85d6e41"")","5.2",,,,,,,,,,,"6.5","7.8",,,"2",,"balance","-","-","7.9","1.1","5.7",,"1.342%",,,,,,,,,,"",,,,,,"Caron P,Ramusat C,Diologent F.Influence of the γ’ fraction on the γ/γ’ topological inversion during high temperature creep of single crystal superaalloys[J].Superalloys 2008,2008:159-167.","10.11961/mater0203.MGI.20171221.ds.0067","尹海清","摘录","徐斌","2018-01-09",,,,,,,,,"AM1",,,,,,,,,,,,,,,,,,,,,,,,,,,,,,,,
,"7.171h",,,"ObjectId(""5b4cd687e6b1a819a85d6e43"")","5.2",,,,,,,,,,,"6.5","7.8",,,"2",,"balance","-","-","7.9","1.1","5.7",,"1.175%",,,,,,,,,,"",,,,,,"Caron P,Ramusat C,Diologent F.Influence of the γ’ fraction on the γ/γ’ topological inversion during high temperature creep of single crystal superaalloys[J].Superalloys 2008,2008:159-167.","10.11961/mater0203.MGI.20171221.ds.0067","尹海清","摘录","徐斌","2018-01-09",,,,,,,,,"AM1",,,,,,,,,,,,,,,,,,,,,,,,,,,,,,,,
,"11.155h",,,"ObjectId(""5b4cd68ce6b1a819a85d6e45"")","5.2",,,,,,,,,,,"6.5","7.8",,,"2",,"balance","-","-","7.9","1.1","5.7",,"1.342%",,,,,,,,,,"",,,,,,"Caron P,Ramusat C,Diologent F.Influence of the γ’ fraction on the γ/γ’ topological inversion during high temperature creep of single crystal superaalloys[J].Superalloys 2008,2008:159-167.","10.11961/mater0203.MGI.20171221.ds.0067","尹海清","摘录","徐斌","2018-01-09",,,,,,,,,"AM1",,,,,,,,,,,,,,,,,,,,,,,,,,,,,,,,
,"8.765h",,,"ObjectId(""5b4cd691e6b1a819a85d6e47"")","5.2",,,,,,,,,,,"6.5","7.8",,,"2",,"balance","-","-","7.9","1.1","5.7",,"1.175%",,,,,,,,,,"",,,,,,"Caron P,Ramusat C,Diologent F.Influence of the γ’ fraction on the γ/γ’ topological inversion during high temperature creep of single crystal superaalloys[J].Superalloys 2008,2008:159-167.","10.11961/mater0203.MGI.20171221.ds.0067","尹海清","摘录","徐斌","2018-01-09",,,,,,,,,"AM1",,,,,,,,,,,,,,,,,,,,,,,,,,,,,,,,
,"5.578h",,,"ObjectId(""5b4cd696e6b1a819a85d6e49"")","5.2",,,,,,,,,,,"6.5","7.8",,,"2",,"balance","-","-","7.9","1.1","5.7",,"1.007%",,,,,,,,,,"",,,,,,"Caron P,Ramusat C,Diologent F.Influence of the γ’ fraction on the γ/γ’ topological inversion during high temperature creep of single crystal superaalloys[J].Superalloys 2008,2008:159-167.","10.11961/mater0203.MGI.20171221.ds.0067","尹海清","摘录","徐斌","2018-01-09",,,,,,,,,"AM1",,,,,,,,,,,,,,,,,,,,,,,,,,,,,,,,
,"4.781h",,,"ObjectId(""5b4cd69ae6b1a819a85d6e4b"")","5.2",,,,,,,,,,,"6.5","7.8",,,"2",,"balance","-","-","7.9","1.1","5.7",,"0.839%",,,,,,,,,,"",,,,,,"Caron P,Ramusat C,Diologent F.Influence of the γ’ fraction on the γ/γ’ topological inversion during high temperature creep of single crystal superaalloys[J].Superalloys 2008,2008:159-167.","10.11961/mater0203.MGI.20171221.ds.0067","尹海清","摘录","徐斌","2018-01-09",,,,,,,,,"AM1",,,,,,,,,,,,,,,,,,,,,,,,,,,,,,,,
,"7.968h",,,"ObjectId(""5b4cd69fe6b1a819a85d6e4d"")","5.2",,,,,,,,,,,"6.5","7.8",,,"2",,"balance","-","-","7.9","1.1","5.7",,"1.175%",,,,,,,,,,"",,,,,,"Caron P,Ramusat C,Diologent F.Influence of the γ’ fraction on the γ/γ’ topological inversion during high temperature creep of single crystal superaalloys[J].Superalloys 2008,2008:159-167.","10.11961/mater0203.MGI.20171221.ds.0067","尹海清","摘录","徐斌","2018-01-09",,,,,,,,,"AM1",,,,,,,,,,,,,,,,,,,,,,,,,,,,,,,,
,"6.375h",,,"ObjectId(""5b4cd6a4e6b1a819a85d6e4f"")","5.2",,,,,,,,,,,"6.5","7.8",,,"2",,"balance","-","-","7.9","1.1","5.7",,"1.007%",,,,,,,,,,"",,,,,,"Caron P,Ramusat C,Diologent F.Influence of the γ’ fraction on the γ/γ’ topological inversion during high temperature creep of single crystal superaalloys[J].Superalloys 2008,2008:159-167.","10.11961/mater0203.MGI.20171221.ds.0067","尹海清","摘录","徐斌","2018-01-09",,,,,,,,,"AM1",,,,,,,,,,,,,,,,,,,,,,,,,,,,,,,,
,"3.187h",,,"ObjectId(""5b4cd6a9e6b1a819a85d6e51"")","5.2",,,,,,,,,,,"6.5","7.8",,,"2",,"balance","-","-","7.9","1.1","5.7",,"0.671%",,,,,,,,,,"",,,,,,"Caron P,Ramusat C,Diologent F.Influence of the γ’ fraction on the γ/γ’ topological inversion during high temperature creep of single crystal superaalloys[J].Superalloys 2008,2008:159-167.","10.11961/mater0203.MGI.20171221.ds.0067","尹海清","摘录","徐斌","2018-01-09",,,,,,,,,"AM1",,,,,,,,,,,,,,,,,,,,,,,,,,,,,,,,
,"12.749h",,,"ObjectId(""5b4cd6aee6b1a819a85d6e53"")","5.2",,,,,,,,,,,"6.5","7.8",,,"2",,"balance","-","-","7.9","1.1","5.7",,"1.342%",,,,,,,,,,"",,,,,,"Caron P,Ramusat C,Diologent F.Influence of the γ’ fraction on the γ/γ’ topological inversion during high temperature creep of single crystal superaalloys[J].Superalloys 2008,2008:159-167.","10.11961/mater0203.MGI.20171221.ds.0067","尹海清","摘录","徐斌","2018-01-09",,,,,,,,,"AM1",,,,,,,,,,,,,,,,,,,,,,,,,,,,,,,,
,"1.594h",,,"ObjectId(""5b4cd6b3e6b1a819a85d6e55"")","5.2",,,,,,,,,,,"6.5","7.8",,,"2",,"balance","-","-","7.9","1.1","5.7",,"0.671%",,,,,,,,,,"",,,,,,"Caron P,Ramusat C,Diologent F.Influence of the γ’ fraction on the γ/γ’ topological inversion during high temperature creep of single crystal superaalloys[J].Superalloys 2008,2008:159-167.","10.11961/mater0203.MGI.20171221.ds.0067","尹海清","摘录","徐斌","2018-01-09",,,,,,,,,"AM1",,,,,,,,,,,,,,,,,,,,,,,,,,,,,,,,
,"3.984h",,,"ObjectId(""5b4cd6b8e6b1a819a85d6e57"")","5.2",,,,,,,,,,,"6.5","7.8",,,"2",,"balance","-","-","7.9","1.1","5.7",,"0.839%",,,,,,,,,,"",,,,,,"Caron P,Ramusat C,Diologent F.Influence of the γ’ fraction on the γ/γ’ topological inversion during high temperature creep of single crystal superaalloys[J].Superalloys 2008,2008:159-167.","10.11961/mater0203.MGI.20171221.ds.0067","尹海清","摘录","徐斌","2018-01-09",,,,,,,,,"AM1",,,,,,,,,,,,,,,,,,,,,,,,,,,,,,,,
,"4.781h",,,"ObjectId(""5b4cd6d5e6b1a819a85d6e61"")","5",,,,,,,,,,,"5","8",,,"2",,"balance","-","-","6","1.5","8",,"2.349%",,,,,,,,,,"",,,,,,"Caron P,Ramusat C,Diologent F.Influence of the γ’ fraction on the γ/γ’ topological inversion during high temperature creep of single crystal superaalloys[J].Superalloys 2008,2008:159-167.","10.11961/mater0203.MGI.20171221.ds.0067","尹海清","摘录","徐斌","2018-01-09",,,,,,,,,"MC2",,,,,,,,,,,,,,,,,,,,,,,,,,,,,,,,
,"3.187h",,,"ObjectId(""5b4cd6dfe6b1a819a85d6e65"")","5",,,,,,,,,,,"5","8",,,"2",,"balance","-","-","6","1.5","8",,"1.342%",,,,,,,,,,"",,,,,,"Caron P,Ramusat C,Diologent F.Influence of the γ’ fraction on the γ/γ’ topological inversion during high temperature creep of single crystal superaalloys[J].Superalloys 2008,2008:159-167.","10.11961/mater0203.MGI.20171221.ds.0067","尹海清","摘录","徐斌","2018-01-09",,,,,,,,,"MC2",,,,,,,,,,,,,,,,,,,,,,,,,,,,,,,,
,"1.594h",,,"ObjectId(""5b4cd6e9e6b1a819a85d6e69"")","5",,,,,,,,,,,"5","8",,,"2",,"balance","-","-","6","1.5","8",,"0.671%",,,,,,,,,,"",,,,,,"Caron P,Ramusat C,Diologent F.Influence of the γ’ fraction on the γ/γ’ topological inversion during high temperature creep of single crystal superaalloys[J].Superalloys 2008,2008:159-167.","10.11961/mater0203.MGI.20171221.ds.0067","尹海清","摘录","徐斌","2018-01-09",,,,,,,,,"MC2",,,,,,,,,,,,,,,,,,,,,,,,,,,,,,,,
,"5.578h",,,"ObjectId(""5b4cd6ede6b1a819a85d6e6b"")","5",,,,,,,,,,,"5","8",,,"2",,"balance","-","-","6","1.5","8",,"5.537%",,,,,,,,,,"",,,,,,"Caron P,Ramusat C,Diologent F.Influence of the γ’ fraction on the γ/γ’ topological inversion during high temperature creep of single crystal superaalloys[J].Superalloys 2008,2008:159-167.","10.11961/mater0203.MGI.20171221.ds.0067","尹海清","摘录","徐斌","2018-01-09",,,,,,,,,"MC2",,,,,,,,,,,,,,,,,,,,,,,,,,,,,,,,
,"0.797h",,,"ObjectId(""5b4cd6f2e6b1a819a85d6e6d"")","5",,,,,,,,,,,"5","8",,,"2",,"balance","-","-","6","1.5","8",,"0.503%",,,,,,,,,,"",,,,,,"Caron P,Ramusat C,Diologent F.Influence of the γ’ fraction on the γ/γ’ topological inversion during high temperature creep of single crystal superaalloys[J].Superalloys 2008,2008:159-167.","10.11961/mater0203.MGI.20171221.ds.0067","尹海清","摘录","徐斌","2018-01-09",,,,,,,,,"MC2",,,,,,,,,,,,,,,,,,,,,,,,,,,,,,,,
,"3.984h",,,"ObjectId(""5b4cd6f7e6b1a819a85d6e6f"")","5",,,,,,,,,,,"5","8",,,"2",,"balance","-","-","6","1.5","8",,"1.678%",,,,,,,,,,"",,,,,,"Caron P,Ramusat C,Diologent F.Influence of the γ’ fraction on the γ/γ’ topological inversion during high temperature creep of single crystal superaalloys[J].Superalloys 2008,2008:159-167.","10.11961/mater0203.MGI.20171221.ds.0067","尹海清","摘录","徐斌","2018-01-09",,,,,,,,,"MC2",,,,,,,,,,,,,,,,,,,,,,,,,,,,,,,,
,"2.390h",,,"ObjectId(""5b4cd706e6b1a819a85d6e75"")","5",,,,,,,,,,,"5","8",,,"2",,"balance","-","-","6","1.5","8",,"1.007%",,,,,,,,,,"",,,,,,"Caron P,Ramusat C,Diologent F.Influence of the γ’ fraction on the γ/γ’ topological inversion during high temperature creep of single crystal superaalloys[J].Superalloys 2008,2008:159-167.","10.11961/mater0203.MGI.20171221.ds.0067","尹海清","摘录","徐斌","2018-01-09",,,,,,,,,"MC2",,,,,,,,,,,,,,,,,,,,,,,,,,,,,,,,
"561h",,,,"ObjectId(""5b4cdac8e6b1a819a85d6fdf"")","5",,,,,,,,,,,"5","8",,,"2",,"balance","-","-","6","1.5","8",,"1.65%",,,,,,,,,,"",,,,,,"Caron P,Ramusat C,Diologent F.Influence of the γ’ fraction on the γ/γ’ topological inversion during high temperature creep of single crystal superaalloys[J].Superalloys 2008,2008:159-167.","10.11961/mater0203.MGI.20171221.ds.0067","尹海清","摘录","徐斌","2018-01-09",,,,,,,,,"MC2",,,,,,,,,,,,,,,,,,,,,,,,,,,,,,,,
"554h",,,,"ObjectId(""5b4cdacce6b1a819a85d6fe1"")","5",,,,,,,,,,,"5","8",,,"2",,"balance","-","-","6","1.5","8",,"1.55%",,,,,,,,,,"",,,,,,"Caron P,Ramusat C,Diologent F.Influence of the γ’ fraction on the γ/γ’ topological inversion during high temperature creep of single crystal superaalloys[J].Superalloys 2008,2008:159-167.","10.11961/mater0203.MGI.20171221.ds.0067","尹海清","摘录","徐斌","2018-01-09",,,,,,,,,"MC2",,,,,,,,,,,,,,,,,,,,,,,,,,,,,,,,
"597h",,,,"ObjectId(""5b4cdad1e6b1a819a85d6fe3"")","5",,,,,,,,,,,"5","8",,,"2",,"balance","-","-","6","1.5","8",,"4.54%",,,,,,,,,,"",,,,,,"Caron P,Ramusat C,Diologent F.Influence of the γ’ fraction on the γ/γ’ topological inversion during high temperature creep of single crystal superaalloys[J].Superalloys 2008,2008:159-167.","10.11961/mater0203.MGI.20171221.ds.0067","尹海清","摘录","徐斌","2018-01-09",,,,,,,,,"MC2",,,,,,,,,,,,,,,,,,,,,,,,,,,,,,,,
"587h",,,,"ObjectId(""5b4cdad6e6b1a819a85d6fe5"")","5",,,,,,,,,,,"5","8",,,"2",,"balance","-","-","6","1.5","8",,"2.58%",,,,,,,,,,"",,,,,,"Caron P,Ramusat C,Diologent F.Influence of the γ’ fraction on the γ/γ’ topological inversion during high temperature creep of single crystal superaalloys[J].Superalloys 2008,2008:159-167.","10.11961/mater0203.MGI.20171221.ds.0067","尹海清","摘录","徐斌","2018-01-09",,,,,,,,,"MC2",,,,,,,,,,,,,,,,,,,,,,,,,,,,,,,,
"590h",,,,"ObjectId(""5b4cdae5e6b1a819a85d6feb"")","5",,,,,,,,,,,"5","8",,,"2",,"balance","-","-","6","1.5","8",,"3.10%",,,,,,,,,,"",,,,,,"Caron P,Ramusat C,Diologent F.Influence of the γ’ fraction on the γ/γ’ topological inversion during high temperature creep of single crystal superaalloys[J].Superalloys 2008,2008:159-167.","10.11961/mater0203.MGI.20171221.ds.0067","尹海清","摘录","徐斌","2018-01-09",,,,,,,,,"MC2",,,,,,,,,,,,,,,,,,,,,,,,,,,,,,,,
"574h",,,,"ObjectId(""5b4cdaeae6b1a819a85d6fed"")","5",,,,,,,,,,,"5","8",,,"2",,"balance","-","-","6","1.5","8",,"1.96%",,,,,,,,,,"",,,,,,"Caron P,Ramusat C,Diologent F.Influence of the γ’ fraction on the γ/γ’ topological inversion during high temperature creep of single crystal superaalloys[J].Superalloys 2008,2008:159-167.","10.11961/mater0203.MGI.20171221.ds.0067","尹海清","摘录","徐斌","2018-01-09",,,,,,,,,"MC2",,,,,,,,,,,,,,,,,,,,,,,,,,,,,,,,
"584h",,,,"ObjectId(""5b4cdaf3e6b1a819a85d6ff1"")","5",,,,,,,,,,,"5","8",,,"2",,"balance","-","-","6","1.5","8",,"2.37%",,,,,,,,,,"",,,,,,"Caron P,Ramusat C,Diologent F.Influence of the γ’ fraction on the γ/γ’ topological inversion during high temperature creep of single crystal superaalloys[J].Superalloys 2008,2008:159-167.","10.11961/mater0203.MGI.20171221.ds.0067","尹海清","摘录","徐斌","2018-01-09",,,,,,,,,"MC2",,,,,,,,,,,,,,,,,,,,,,,,,,,,,,,,
"567h",,,,"ObjectId(""5b4cdaf8e6b1a819a85d6ff3"")","5",,,,,,,,,,,"5","8",,,"2",,"balance","-","-","6","1.5","8",,"1.75%",,,,,,,,,,"",,,,,,"Caron P,Ramusat C,Diologent F.Influence of the γ’ fraction on the γ/γ’ topological inversion during high temperature creep of single crystal superaalloys[J].Superalloys 2008,2008:159-167.","10.11961/mater0203.MGI.20171221.ds.0067","尹海清","摘录","徐斌","2018-01-09",,,,,,,,,"MC2",,,,,,,,,,,,,,,,,,,,,,,,,,,,,,,,
"600h",,,,"ObjectId(""5b4cdafde6b1a819a85d6ff5"")","5",,,,,,,,,,,"5","8",,,"2",,"balance","-","-","6","1.5","8",,"7.23%",,,,,,,,,,"",,,,,,"Caron P,Ramusat C,Diologent F.Influence of the γ’ fraction on the γ/γ’ topological inversion during high temperature creep of single crystal superaalloys[J].Superalloys 2008,2008:159-167.","10.11961/mater0203.MGI.20171221.ds.0067","尹海清","摘录","徐斌","2018-01-09",,,,,,,,,"MC2",,,,,,,,,,,,,,,,,,,,,,,,,,,,,,,,
"580h",,,,"ObjectId(""5b4cdb02e6b1a819a85d6ff7"")","5",,,,,,,,,,,"5","8",,,"2",,"balance","-","-","6","1.5","8",,"2.17%",,,,,,,,,,"",,,,,,"Caron P,Ramusat C,Diologent F.Influence of the γ’ fraction on the γ/γ’ topological inversion during high temperature creep of single crystal superaalloys[J].Superalloys 2008,2008:159-167.","10.11961/mater0203.MGI.20171221.ds.0067","尹海清","摘录","徐斌","2018-01-09",,,,,,,,,"MC2",,,,,,,,,,,,,,,,,,,,,,,,,,,,,,,,
"593h",,,,"ObjectId(""5b4cdb07e6b1a819a85d6ff9"")","5",,,,,,,,,,,"5","8",,,"2",,"balance","-","-","6","1.5","8",,"3.61%",,,,,,,,,,"",,,,,,"Caron P,Ramusat C,Diologent F.Influence of the γ’ fraction on the γ/γ’ topological inversion during high temperature creep of single crystal superaalloys[J].Superalloys 2008,2008:159-167.","10.11961/mater0203.MGI.20171221.ds.0067","尹海清","摘录","徐斌","2018-01-09",,,,,,,,,"MC2",,,,,,,,,,,,,,,,,,,,,,,,,,,,,,,,
"538h",,,,"ObjectId(""5b4cdb16e6b1a819a85d6ffd"")","5",,,,,,,,,,,"5","8",,,"2",,"balance","-","-","6","1.5","8",,"1.45%",,,,,,,,,,"",,,,,,"Caron P,Ramusat C,Diologent F.Influence of the γ’ fraction on the γ/γ’ topological inversion during high temperature creep of single crystal superaalloys[J].Superalloys 2008,2008:159-167.","10.11961/mater0203.MGI.20171221.ds.0067","尹海清","摘录","徐斌","2018-01-09",,,,,,,,,"MC2",,,,,,,,,,,,,,,,,,,,,,,,,,,,,,,,
"357h",,,,"ObjectId(""5b4cdb1be6b1a819a85d6fff"")","5",,,,,,,,,,,"5","8",,,"2",,"balance","-","-","6","1.5","8",,"0.93%",,,,,,,,,,"",,,,,,"Caron P,Ramusat C,Diologent F.Influence of the γ’ fraction on the γ/γ’ topological inversion during high temperature creep of single crystal superaalloys[J].Superalloys 2008,2008:159-167.","10.11961/mater0203.MGI.20171221.ds.0067","尹海清","摘录","徐斌","2018-01-09",,,,,,,,,"MC2",,,,,,,,,,,,,,,,,,,,,,,,,,,,,,,,
"377h",,,,"ObjectId(""5b4cdb1fe6b1a819a85d7001"")","5",,,,,,,,,,,"5","8",,,"2",,"balance","-","-","6","1.5","8",,"1.03%",,,,,,,,,,"",,,,,,"Caron P,Ramusat C,Diologent F.Influence of the γ’ fraction on the γ/γ’ topological inversion during high temperature creep of single crystal superaalloys[J].Superalloys 2008,2008:159-167.","10.11961/mater0203.MGI.20171221.ds.0067","尹海清","摘录","徐斌","2018-01-09",,,,,,,,,"MC2",,,,,,,,,,,,,,,,,,,,,,,,,,,,,,,,
"528h",,,,"ObjectId(""5b4cdb24e6b1a819a85d7003"")","5",,,,,,,,,,,"5","8",,,"2",,"balance","-","-","6","1.5","8",,"1.45%",,,,,,,,,,"",,,,,,"Caron P,Ramusat C,Diologent F.Influence of the γ’ fraction on the γ/γ’ topological inversion during high temperature creep of single crystal superaalloys[J].Superalloys 2008,2008:159-167.","10.11961/mater0203.MGI.20171221.ds.0067","尹海清","摘录","徐斌","2018-01-09",,,,,,,,,"MC2",,,,,,,,,,,,,,,,,,,,,,,,,,,,,,,,
"466h",,,,"ObjectId(""5b4cdb29e6b1a819a85d7005"")","5",,,,,,,,,,,"5","8",,,"2",,"balance","-","-","6","1.5","8",,"1.24%",,,,,,,,,,"",,,,,,"Caron P,Ramusat C,Diologent F.Influence of the γ’ fraction on the γ/γ’ topological inversion during high temperature creep of single crystal superaalloys[J].Superalloys 2008,2008:159-167.","10.11961/mater0203.MGI.20171221.ds.0067","尹海清","摘录","徐斌","2018-01-09",,,,,,,,,"MC2",,,,,,,,,,,,,,,,,,,,,,,,,,,,,,,,
"482h",,,,"ObjectId(""5b4cdb2ee6b1a819a85d7007"")","5",,,,,,,,,,,"5","8",,,"2",,"balance","-","-","6","1.5","8",,"1.24%",,,,,,,,,,"",,,,,,"Caron P,Ramusat C,Diologent F.Influence of the γ’ fraction on the γ/γ’ topological inversion during high temperature creep of single crystal superaalloys[J].Superalloys 2008,2008:159-167.","10.11961/mater0203.MGI.20171221.ds.0067","尹海清","摘录","徐斌","2018-01-09",,,,,,,,,"MC2",,,,,,,,,,,,,,,,,,,,,,,,,,,,,,,,
"508h",,,,"ObjectId(""5b4cdb33e6b1a819a85d7009"")","5",,,,,,,,,,,"5","8",,,"2",,"balance","-","-","6","1.5","8",,"1.34%",,,,,,,,,,"",,,,,,"Caron P,Ramusat C,Diologent F.Influence of the γ’ fraction on the γ/γ’ topological inversion during high temperature creep of single crystal superaalloys[J].Superalloys 2008,2008:159-167.","10.11961/mater0203.MGI.20171221.ds.0067","尹海清","摘录","徐斌","2018-01-09",,,,,,,,,"MC2",,,,,,,,,,,,,,,,,,,,,,,,,,,,,,,,
"495h",,,,"ObjectId(""5b4cdb38e6b1a819a85d700b"")","5",,,,,,,,,,,"5","8",,,"2",,"balance","-","-","6","1.5","8",,"1.24%",,,,,,,,,,"",,,,,,"Caron P,Ramusat C,Diologent F.Influence of the γ’ fraction on the γ/γ’ topological inversion during high temperature creep of single crystal superaalloys[J].Superalloys 2008,2008:159-167.","10.11961/mater0203.MGI.20171221.ds.0067","尹海清","摘录","徐斌","2018-01-09",,,,,,,,,"MC2",,,,,,,,,,,,,,,,,,,,,,,,,,,,,,,,
"403h",,,,"ObjectId(""5b4cdb3de6b1a819a85d700d"")","5",,,,,,,,,,,"5","8",,,"2",,"balance","-","-","6","1.5","8",,"1.03%",,,,,,,,,,"",,,,,,"Caron P,Ramusat C,Diologent F.Influence of the γ’ fraction on the γ/γ’ topological inversion during high temperature creep of single crystal superaalloys[J].Superalloys 2008,2008:159-167.","10.11961/mater0203.MGI.20171221.ds.0067","尹海清","摘录","徐斌","2018-01-09",,,,,,,,,"MC2",,,,,,,,,,,,,,,,,,,,,,,,,,,,,,,,
"393h",,,,"ObjectId(""5b4cdb42e6b1a819a85d700f"")","5",,,,,,,,,,,"5","8",,,"2",,"balance","-","-","6","1.5","8",,"1.03%",,,,,,,,,,"",,,,,,"Caron P,Ramusat C,Diologent F.Influence of the γ’ fraction on the γ/γ’ topological inversion during high temperature creep of single crystal superaalloys[J].Superalloys 2008,2008:159-167.","10.11961/mater0203.MGI.20171221.ds.0067","尹海清","摘录","徐斌","2018-01-09",,,,,,,,,"MC2",,,,,,,,,,,,,,,,,,,,,,,,,,,,,,,,
"544h",,,,"ObjectId(""5b4cdb47e6b1a819a85d7011"")","5",,,,,,,,,,,"5","8",,,"2",,"balance","-","-","6","1.5","8",,"1.55%",,,,,,,,,,"",,,,,,"Caron P,Ramusat C,Diologent F.Influence of the γ’ fraction on the γ/γ’ topological inversion during high temperature creep of single crystal superaalloys[J].Superalloys 2008,2008:159-167.","10.11961/mater0203.MGI.20171221.ds.0067","尹海清","摘录","徐斌","2018-01-09",,,,,,,,,"MC2",,,,,,,,,,,,,,,,,,,,,,,,,,,,,,,,
"439h",,,,"ObjectId(""5b4cdb4be6b1a819a85d7013"")","5",,,,,,,,,,,"5","8",,,"2",,"balance","-","-","6","1.5","8",,"1.14%",,,,,,,,,,"",,,,,,"Caron P,Ramusat C,Diologent F.Influence of the γ’ fraction on the γ/γ’ topological inversion during high temperature creep of single crystal superaalloys[J].Superalloys 2008,2008:159-167.","10.11961/mater0203.MGI.20171221.ds.0067","尹海清","摘录","徐斌","2018-01-09",,,,,,,,,"MC2",,,,,,,,,,,,,,,,,,,,,,,,,,,,,,,,
"521h",,,,"ObjectId(""5b4cdb50e6b1a819a85d7015"")","5",,,,,,,,,,,"5","8",,,"2",,"balance","-","-","6","1.5","8",,"1.34%",,,,,,,,,,"",,,,,,"Caron P,Ramusat C,Diologent F.Influence of the γ’ fraction on the γ/γ’ topological inversion during high temperature creep of single crystal superaalloys[J].Superalloys 2008,2008:159-167.","10.11961/mater0203.MGI.20171221.ds.0067","尹海清","摘录","徐斌","2018-01-09",,,,,,,,,"MC2",,,,,,,,,,,,,,,,,,,,,,,,,,,,,,,,
"344h",,,,"ObjectId(""5b4cdb55e6b1a819a85d7017"")","5",,,,,,,,,,,"5","8",,,"2",,"balance","-","-","6","1.5","8",,"0.93%",,,,,,,,,,"",,,,,,"Caron P,Ramusat C,Diologent F.Influence of the γ’ fraction on the γ/γ’ topological inversion during high temperature creep of single crystal superaalloys[J].Superalloys 2008,2008:159-167.","10.11961/mater0203.MGI.20171221.ds.0067","尹海清","摘录","徐斌","2018-01-09",,,,,,,,,"MC2",,,,,,,,,,,,,,,,,,,,,,,,,,,,,,,,
"449h",,,,"ObjectId(""5b4cdb5ae6b1a819a85d7019"")","5",,,,,,,,,,,"5","8",,,"2",,"balance","-","-","6","1.5","8",,"1.14%",,,,,,,,,,"",,,,,,"Caron P,Ramusat C,Diologent F.Influence of the γ’ fraction on the γ/γ’ topological inversion during high temperature creep of single crystal superaalloys[J].Superalloys 2008,2008:159-167.","10.11961/mater0203.MGI.20171221.ds.0067","尹海清","摘录","徐斌","2018-01-09",,,,,,,,,"MC2",,,,,,,,,,,,,,,,,,,,,,,,,,,,,,,,
"282h",,,,"ObjectId(""5b4cdb64e6b1a819a85d701b"")","5",,,,,,,,,,,"5","8",,,"2",,"balance","-","-","6","1.5","8",,"0.83%",,,,,,,,,,"",,,,,,"Caron P,Ramusat C,Diologent F.Influence of the γ’ fraction on the γ/γ’ topological inversion during high temperature creep of single crystal superaalloys[J].Superalloys 2008,2008:159-167.","10.11961/mater0203.MGI.20171221.ds.0067","尹海清","摘录","徐斌","2018-01-09",,,,,,,,,"MC2",,,,,,,,,,,,,,,,,,,,,,,,,,,,,,,,
"249h",,,,"ObjectId(""5b4cdb69e6b1a819a85d701d"")","5",,,,,,,,,,,"5","8",,,"2",,"balance","-","-","6","1.5","8",,"0.83%",,,,,,,,,,"",,,,,,"Caron P,Ramusat C,Diologent F.Influence of the γ’ fraction on the γ/γ’ topological inversion during high temperature creep of single crystal superaalloys[J].Superalloys 2008,2008:159-167.","10.11961/mater0203.MGI.20171221.ds.0067","尹海清","摘录","徐斌","2018-01-09",,,,,,,,,"MC2",,,,,,,,,,,,,,,,,,,,,,,,,,,,,,,,
"230h",,,,"ObjectId(""5b4cdb6ee6b1a819a85d701f"")","5",,,,,,,,,,,"5","8",,,"2",,"balance","-","-","6","1.5","8",,"0.72%",,,,,,,,,,"",,,,,,"Caron P,Ramusat C,Diologent F.Influence of the γ’ fraction on the γ/γ’ topological inversion during high temperature creep of single crystal superaalloys[J].Superalloys 2008,2008:159-167.","10.11961/mater0203.MGI.20171221.ds.0067","尹海清","摘录","徐斌","2018-01-09",,,,,,,,,"MC2",,,,,,,,,,,,,,,,,,,,,,,,,,,,,,,,
"216h",,,,"ObjectId(""5b4cdb72e6b1a819a85d7021"")","5",,,,,,,,,,,"5","8",,,"2",,"balance","-","-","6","1.5","8",,"0.72%",,,,,,,,,,"",,,,,,"Caron P,Ramusat C,Diologent F.Influence of the γ’ fraction on the γ/γ’ topological inversion during high temperature creep of single crystal superaalloys[J].Superalloys 2008,2008:159-167.","10.11961/mater0203.MGI.20171221.ds.0067","尹海清","摘录","徐斌","2018-01-09",,,,,,,,,"MC2",,,,,,,,,,,,,,,,,,,,,,,,,,,,,,,,
"197h",,,,"ObjectId(""5b4cdb77e6b1a819a85d7023"")","5",,,,,,,,,,,"5","8",,,"2",,"balance","-","-","6","1.5","8",,"0.72%",,,,,,,,,,"",,,,,,"Caron P,Ramusat C,Diologent F.Influence of the γ’ fraction on the γ/γ’ topological inversion during high temperature creep of single crystal superaalloys[J].Superalloys 2008,2008:159-167.","10.11961/mater0203.MGI.20171221.ds.0067","尹海清","摘录","徐斌","2018-01-09",,,,,,,,,"MC2",,,,,,,,,,,,,,,,,,,,,,,,,,,,,,,,
"321h",,,,"ObjectId(""5b4cdb7ce6b1a819a85d7025"")","5",,,,,,,,,,,"5","8",,,"2",,"balance","-","-","6","1.5","8",,"0.83%",,,,,,,,,,"",,,,,,"Caron P,Ramusat C,Diologent F.Influence of the γ’ fraction on the γ/γ’ topological inversion during high temperature creep of single crystal superaalloys[J].Superalloys 2008,2008:159-167.","10.11961/mater0203.MGI.20171221.ds.0067","尹海清","摘录","徐斌","2018-01-09",,,,,,,,,"MC2",,,,,,,,,,,,,,,,,,,,,,,,,,,,,,,,
"180h",,,,"ObjectId(""5b4cdb81e6b1a819a85d7027"")","5",,,,,,,,,,,"5","8",,,"2",,"balance","-","-","6","1.5","8",,"0.72%",,,,,,,,,,"",,,,,,"Caron P,Ramusat C,Diologent F.Influence of the γ’ fraction on the γ/γ’ topological inversion during high temperature creep of single crystal superaalloys[J].Superalloys 2008,2008:159-167.","10.11961/mater0203.MGI.20171221.ds.0067","尹海清","摘录","徐斌","2018-01-09",,,,,,,,,"MC2",,,,,,,,,,,,,,,,,,,,,,,,,,,,,,,,
"298h",,,,"ObjectId(""5b4cdb86e6b1a819a85d7029"")","5",,,,,,,,,,,"5","8",,,"2",,"balance","-","-","6","1.5","8",,"0.83%",,,,,,,,,,"",,,,,,"Caron P,Ramusat C,Diologent F.Influence of the γ’ fraction on the γ/γ’ topological inversion during high temperature creep of single crystal superaalloys[J].Superalloys 2008,2008:159-167.","10.11961/mater0203.MGI.20171221.ds.0067","尹海清","摘录","徐斌","2018-01-09",,,,,,,,,"MC2",,,,,,,,,,,,,,,,,,,,,,,,,,,,,,,,
"308h",,,,"ObjectId(""5b4cdb8be6b1a819a85d702b"")","5",,,,,,,,,,,"5","8",,,"2",,"balance","-","-","6","1.5","8",,"0.83%",,,,,,,,,,"",,,,,,"Caron P,Ramusat C,Diologent F.Influence of the γ’ fraction on the γ/γ’ topological inversion during high temperature creep of single crystal superaalloys[J].Superalloys 2008,2008:159-167.","10.11961/mater0203.MGI.20171221.ds.0067","尹海清","摘录","徐斌","2018-01-09",,,,,,,,,"MC2",,,,,,,,,,,,,,,,,,,,,,,,,,,,,,,,
"187h",,,,"ObjectId(""5b4cdb90e6b1a819a85d702d"")","5",,,,,,,,,,,"5","8",,,"2",,"balance","-","-","6","1.5","8",,"0.72%",,,,,,,,,,"",,,,,,"Caron P,Ramusat C,Diologent F.Influence of the γ’ fraction on the γ/γ’ topological inversion during high temperature creep of single crystal superaalloys[J].Superalloys 2008,2008:159-167.","10.11961/mater0203.MGI.20171221.ds.0067","尹海清","摘录","徐斌","2018-01-09",,,,,,,,,"MC2",,,,,,,,,,,,,,,,,,,,,,,,,,,,,,,,
"328h",,,,"ObjectId(""5b4cdb95e6b1a819a85d702f"")","5",,,,,,,,,,,"5","8",,,"2",,"balance","-","-","6","1.5","8",,"0.93%",,,,,,,,,,"",,,,,,"Caron P,Ramusat C,Diologent F.Influence of the γ’ fraction on the γ/γ’ topological inversion during high temperature creep of single crystal superaalloys[J].Superalloys 2008,2008:159-167.","10.11961/mater0203.MGI.20171221.ds.0067","尹海清","摘录","徐斌","2018-01-09",,,,,,,,,"MC2",,,,,,,,,,,,,,,,,,,,,,,,,,,,,,,,
"207h",,,,"ObjectId(""5b4cdb99e6b1a819a85d7031"")","5",,,,,,,,,,,"5","8",,,"2",,"balance","-","-","6","1.5","8",,"0.72%",,,,,,,,,,"",,,,,,"Caron P,Ramusat C,Diologent F.Influence of the γ’ fraction on the γ/γ’ topological inversion during high temperature creep of single crystal superaalloys[J].Superalloys 2008,2008:159-167.","10.11961/mater0203.MGI.20171221.ds.0067","尹海清","摘录","徐斌","2018-01-09",,,,,,,,,"MC2",,,,,,,,,,,,,,,,,,,,,,,,,,,,,,,,
"167h",,,,"ObjectId(""5b4cdb9ee6b1a819a85d7033"")","5",,,,,,,,,,,"5","8",,,"2",,"balance","-","-","6","1.5","8",,"0.72%",,,,,,,,,,"",,,,,,"Caron P,Ramusat C,Diologent F.Influence of the γ’ fraction on the γ/γ’ topological inversion during high temperature creep of single crystal superaalloys[J].Superalloys 2008,2008:159-167.","10.11961/mater0203.MGI.20171221.ds.0067","尹海清","摘录","徐斌","2018-01-09",,,,,,,,,"MC2",,,,,,,,,,,,,,,,,,,,,,,,,,,,,,,,
"154h",,,,"ObjectId(""5b4cdba3e6b1a819a85d7035"")","5",,,,,,,,,,,"5","8",,,"2",,"balance","-","-","6","1.5","8",,"0.62%",,,,,,,,,,"",,,,,,"Caron P,Ramusat C,Diologent F.Influence of the γ’ fraction on the γ/γ’ topological inversion during high temperature creep of single crystal superaalloys[J].Superalloys 2008,2008:159-167.","10.11961/mater0203.MGI.20171221.ds.0067","尹海清","摘录","徐斌","2018-01-09",,,,,,,,,"MC2",,,,,,,,,,,,,,,,,,,,,,,,,,,,,,,,
"262h",,,,"ObjectId(""5b4cdba8e6b1a819a85d7037"")","5",,,,,,,,,,,"5","8",,,"2",,"balance","-","-","6","1.5","8",,"0.83%",,,,,,,,,,"",,,,,,"Caron P,Ramusat C,Diologent F.Influence of the γ’ fraction on the γ/γ’ topological inversion during high temperature creep of single crystal superaalloys[J].Superalloys 2008,2008:159-167.","10.11961/mater0203.MGI.20171221.ds.0067","尹海清","摘录","徐斌","2018-01-09",,,,,,,,,"MC2",,,,,,,,,,,,,,,,,,,,,,,,,,,,,,,,
"95h",,,,"ObjectId(""5b4cdbb2e6b1a819a85d7039"")","5",,,,,,,,,,,"5","8",,,"2",,"balance","-","-","6","1.5","8",,"0.62%",,,,,,,,,,"",,,,,,"Caron P,Ramusat C,Diologent F.Influence of the γ’ fraction on the γ/γ’ topological inversion during high temperature creep of single crystal superaalloys[J].Superalloys 2008,2008:159-167.","10.11961/mater0203.MGI.20171221.ds.0067","尹海清","摘录","徐斌","2018-01-09",,,,,,,,,"MC2",,,,,,,,,,,,,,,,,,,,,,,,,,,,,,,,
"75h",,,,"ObjectId(""5b4cdbb7e6b1a819a85d703b"")","5",,,,,,,,,,,"5","8",,,"2",,"balance","-","-","6","1.5","8",,"0.52%",,,,,,,,,,"",,,,,,"Caron P,Ramusat C,Diologent F.Influence of the γ’ fraction on the γ/γ’ topological inversion during high temperature creep of single crystal superaalloys[J].Superalloys 2008,2008:159-167.","10.11961/mater0203.MGI.20171221.ds.0067","尹海清","摘录","徐斌","2018-01-09",,,,,,,,,"MC2",,,,,,,,,,,,,,,,,,,,,,,,,,,,,,,,
"134h",,,,"ObjectId(""5b4cdbbbe6b1a819a85d703d"")","5",,,,,,,,,,,"5","8",,,"2",,"balance","-","-","6","1.5","8",,"0.62%",,,,,,,,,,"",,,,,,"Caron P,Ramusat C,Diologent F.Influence of the γ’ fraction on the γ/γ’ topological inversion during high temperature creep of single crystal superaalloys[J].Superalloys 2008,2008:159-167.","10.11961/mater0203.MGI.20171221.ds.0067","尹海清","摘录","徐斌","2018-01-09",,,,,,,,,"MC2",,,,,,,,,,,,,,,,,,,,,,,,,,,,,,,,
"82h",,,,"ObjectId(""5b4cdbc0e6b1a819a85d703f"")","5",,,,,,,,,,,"5","8",,,"2",,"balance","-","-","6","1.5","8",,"0.62%",,,,,,,,,,"",,,,,,"Caron P,Ramusat C,Diologent F.Influence of the γ’ fraction on the γ/γ’ topological inversion during high temperature creep of single crystal superaalloys[J].Superalloys 2008,2008:159-167.","10.11961/mater0203.MGI.20171221.ds.0067","尹海清","摘录","徐斌","2018-01-09",,,,,,,,,"MC2",,,,,,,,,,,,,,,,,,,,,,,,,,,,,,,,
"52h",,,,"ObjectId(""5b4cdbc5e6b1a819a85d7041"")","5",,,,,,,,,,,"5","8",,,"2",,"balance","-","-","6","1.5","8",,"0.52%",,,,,,,,,,"",,,,,,"Caron P,Ramusat C,Diologent F.Influence of the γ’ fraction on the γ/γ’ topological inversion during high temperature creep of single crystal superaalloys[J].Superalloys 2008,2008:159-167.","10.11961/mater0203.MGI.20171221.ds.0067","尹海清","摘录","徐斌","2018-01-09",,,,,,,,,"MC2",,,,,,,,,,,,,,,,,,,,,,,,,,,,,,,,
"39h",,,,"ObjectId(""5b4cdbcae6b1a819a85d7043"")","5",,,,,,,,,,,"5","8",,,"2",,"balance","-","-","6","1.5","8",,"0.52%",,,,,,,,,,"",,,,,,"Caron P,Ramusat C,Diologent F.Influence of the γ’ fraction on the γ/γ’ topological inversion during high temperature creep of single crystal superaalloys[J].Superalloys 2008,2008:159-167.","10.11961/mater0203.MGI.20171221.ds.0067","尹海清","摘录","徐斌","2018-01-09",,,,,,,,,"MC2",,,,,,,,,,,,,,,,,,,,,,,,,,,,,,,,
"46h",,,,"ObjectId(""5b4cdbcfe6b1a819a85d7045"")","5",,,,,,,,,,,"5","8",,,"2",,"balance","-","-","6","1.5","8",,"0.52%",,,,,,,,,,"",,,,,,"Caron P,Ramusat C,Diologent F.Influence of the γ’ fraction on the γ/γ’ topological inversion during high temperature creep of single crystal superaalloys[J].Superalloys 2008,2008:159-167.","10.11961/mater0203.MGI.20171221.ds.0067","尹海清","摘录","徐斌","2018-01-09",,,,,,,,,"MC2",,,,,,,,,,,,,,,,,,,,,,,,,,,,,,,,
"108h",,,,"ObjectId(""5b4cdbd4e6b1a819a85d7047"")","5",,,,,,,,,,,"5","8",,,"2",,"balance","-","-","6","1.5","8",,"0.62%",,,,,,,,,,"",,,,,,"Caron P,Ramusat C,Diologent F.Influence of the γ’ fraction on the γ/γ’ topological inversion during high temperature creep of single crystal superaalloys[J].Superalloys 2008,2008:159-167.","10.11961/mater0203.MGI.20171221.ds.0067","尹海清","摘录","徐斌","2018-01-09",,,,,,,,,"MC2",,,,,,,,,,,,,,,,,,,,,,,,,,,,,,,,
"16h",,,,"ObjectId(""5b4cdbd9e6b1a819a85d7049"")","5",,,,,,,,,,,"5","8",,,"2",,"balance","-","-","6","1.5","8",,"0.41%",,,,,,,,,,"",,,,,,"Caron P,Ramusat C,Diologent F.Influence of the γ’ fraction on the γ/γ’ topological inversion during high temperature creep of single crystal superaalloys[J].Superalloys 2008,2008:159-167.","10.11961/mater0203.MGI.20171221.ds.0067","尹海清","摘录","徐斌","2018-01-09",,,,,,,,,"MC2",,,,,,,,,,,,,,,,,,,,,,,,,,,,,,,,
"118h",,,,"ObjectId(""5b4cdbdee6b1a819a85d704b"")","5",,,,,,,,,,,"5","8",,,"2",,"balance","-","-","6","1.5","8",,"0.62%",,,,,,,,,,"",,,,,,"Caron P,Ramusat C,Diologent F.Influence of the γ’ fraction on the γ/γ’ topological inversion during high temperature creep of single crystal superaalloys[J].Superalloys 2008,2008:159-167.","10.11961/mater0203.MGI.20171221.ds.0067","尹海清","摘录","徐斌","2018-01-09",,,,,,,,,"MC2",,,,,,,,,,,,,,,,,,,,,,,,,,,,,,,,
"141h",,,,"ObjectId(""5b4cdbe2e6b1a819a85d704d"")","5",,,,,,,,,,,"5","8",,,"2",,"balance","-","-","6","1.5","8",,"0.62%",,,,,,,,,,"",,,,,,"Caron P,Ramusat C,Diologent F.Influence of the γ’ fraction on the γ/γ’ topological inversion during high temperature creep of single crystal superaalloys[J].Superalloys 2008,2008:159-167.","10.11961/mater0203.MGI.20171221.ds.0067","尹海清","摘录","徐斌","2018-01-09",,,,,,,,,"MC2",,,,,,,,,,,,,,,,,,,,,,,,,,,,,,,,
"66h",,,,"ObjectId(""5b4cdbe7e6b1a819a85d704f"")","5",,,,,,,,,,,"5","8",,,"2",,"balance","-","-","6","1.5","8",,"0.52%",,,,,,,,,,"",,,,,,"Caron P,Ramusat C,Diologent F.Influence of the γ’ fraction on the γ/γ’ topological inversion during high temperature creep of single crystal superaalloys[J].Superalloys 2008,2008:159-167.","10.11961/mater0203.MGI.20171221.ds.0067","尹海清","摘录","徐斌","2018-01-09",,,,,,,,,"MC2",,,,,,,,,,,,,,,,,,,,,,,,,,,,,,,,
"59h",,,,"ObjectId(""5b4cdbece6b1a819a85d7051"")","5",,,,,,,,,,,"5","8",,,"2",,"balance","-","-","6","1.5","8",,"0.52%",,,,,,,,,,"",,,,,,"Caron P,Ramusat C,Diologent F.Influence of the γ’ fraction on the γ/γ’ topological inversion during high temperature creep of single crystal superaalloys[J].Superalloys 2008,2008:159-167.","10.11961/mater0203.MGI.20171221.ds.0067","尹海清","摘录","徐斌","2018-01-09",,,,,,,,,"MC2",,,,,,,,,,,,,,,,,,,,,,,,,,,,,,,,
"30h",,,,"ObjectId(""5b4cdbf1e6b1a819a85d7053"")","5",,,,,,,,,,,"5","8",,,"2",,"balance","-","-","6","1.5","8",,"0.41%",,,,,,,,,,"",,,,,,"Caron P,Ramusat C,Diologent F.Influence of the γ’ fraction on the γ/γ’ topological inversion during high temperature creep of single crystal superaalloys[J].Superalloys 2008,2008:159-167.","10.11961/mater0203.MGI.20171221.ds.0067","尹海清","摘录","徐斌","2018-01-09",,,,,,,,,"MC2",,,,,,,,,,,,,,,,,,,,,,,,,,,,,,,,
"125h",,,,"ObjectId(""5b4cdbf6e6b1a819a85d7055"")","5",,,,,,,,,,,"5","8",,,"2",,"balance","-","-","6","1.5","8",,"0.62%",,,,,,,,,,"",,,,,,"Caron P,Ramusat C,Diologent F.Influence of the γ’ fraction on the γ/γ’ topological inversion during high temperature creep of single crystal superaalloys[J].Superalloys 2008,2008:159-167.","10.11961/mater0203.MGI.20171221.ds.0067","尹海清","摘录","徐斌","2018-01-09",,,,,,,,,"MC2",,,,,,,,,,,,,,,,,,,,,,,,,,,,,,,,
"207h",,,,"ObjectId(""5b4cdc00e6b1a819a85d7057"")","5.2",,,,,,,,,,,"6.5","7.8",,,"2",,"balance","-","-","7.9","1.1","5.7",,"3.20%",,,,,,,,,,"",,,,,,"Caron P,Ramusat C,Diologent F.Influence of the γ’ fraction on the γ/γ’ topological inversion during high temperature creep of single crystal superaalloys[J].Superalloys 2008,2008:159-167.","10.11961/mater0203.MGI.20171221.ds.0067","尹海清","摘录","徐斌","2018-01-09",,,,,,,,,"AM1",,,,,,,,,,,,,,,,,,,,,,,,,,,,,,,,
"197h",,,,"ObjectId(""5b4cdc04e6b1a819a85d7059"")","5.2",,,,,,,,,,,"6.5","7.8",,,"2",,"balance","-","-","7.9","1.1","5.7",,"2.48%",,,,,,,,,,"",,,,,,"Caron P,Ramusat C,Diologent F.Influence of the γ’ fraction on the γ/γ’ topological inversion during high temperature creep of single crystal superaalloys[J].Superalloys 2008,2008:159-167.","10.11961/mater0203.MGI.20171221.ds.0067","尹海清","摘录","徐斌","2018-01-09",,,,,,,,,"AM1",,,,,,,,,,,,,,,,,,,,,,,,,,,,,,,,
"170h",,,,"ObjectId(""5b4cdc09e6b1a819a85d705b"")","5.2",,,,,,,,,,,"6.5","7.8",,,"2",,"balance","-","-","7.9","1.1","5.7",,"1.55%",,,,,,,,,,"",,,,,,"Caron P,Ramusat C,Diologent F.Influence of the γ’ fraction on the γ/γ’ topological inversion during high temperature creep of single crystal superaalloys[J].Superalloys 2008,2008:159-167.","10.11961/mater0203.MGI.20171221.ds.0067","尹海清","摘录","徐斌","2018-01-09",,,,,,,,,"AM1",,,,,,,,,,,,,,,,,,,,,,,,,,,,,,,,
"220h",,,,"ObjectId(""5b4cdc0ee6b1a819a85d705d"")","5.2",,,,,,,,,,,"6.5","7.8",,,"2",,"balance","-","-","7.9","1.1","5.7",,"7.23%",,,,,,,,,,"",,,,,,"Caron P,Ramusat C,Diologent F.Influence of the γ’ fraction on the γ/γ’ topological inversion during high temperature creep of single crystal superaalloys[J].Superalloys 2008,2008:159-167.","10.11961/mater0203.MGI.20171221.ds.0067","尹海清","摘录","徐斌","2018-01-09",,,,,,,,,"AM1",,,,,,,,,,,,,,,,,,,,,,,,,,,,,,,,
"210h",,,,"ObjectId(""5b4cdc13e6b1a819a85d705f"")","5.2",,,,,,,,,,,"6.5","7.8",,,"2",,"balance","-","-","7.9","1.1","5.7",,"3.61%",,,,,,,,,,"",,,,,,"Caron P,Ramusat C,Diologent F.Influence of the γ’ fraction on the γ/γ’ topological inversion during high temperature creep of single crystal superaalloys[J].Superalloys 2008,2008:159-167.","10.11961/mater0203.MGI.20171221.ds.0067","尹海清","摘录","徐斌","2018-01-09",,,,,,,,,"AM1",,,,,,,,,,,,,,,,,,,,,,,,,,,,,,,,
