Repository: wujunming1/superalloy-project

File: 国际高温合金会议论文和数据/数据汇总/蠕变性能/creepproperty_creepstrain.csv (part 5 of 24)
"1050℃+150MPa蠕变条件/时间","1150℃+100MPa蠕变条件/时间","700MPa不均匀变形的蠕变测试/温度","700MPa晶界滑移的蠕变测试/温度","_id","Al","Al2O3涂层/Al2O3含量","Al2O3涂层/Al含量","Al2O3涂层/Fe含量","Al2O3涂层/NH4Cl含量","Al2O3涂层/NH5Cl含量","Al2O3涂层/加热时间","Al2O3涂层/温度","Al2O4涂层/加热时间","B","C","Co","Cr","Hf","Ir","Mo","Nb","Ni","Re","Ru","Ta","Ti","W","Zr","力学性能/蠕变应变","固溶处理/时间","固溶处理/温度","固溶处理油淬/时间","固溶处理油淬/温度","固溶处理（炉冷）/时间","固溶处理（炉冷）/温度","圆盘型显微结构724Mpa且677℃下蠕变测试/时间","均匀化处理/时间","均匀化处理/温度","备注","孔型显微结构724Mpa且677℃下蠕变测试/时间","拉伸/时间","拉伸蠕变测试/测试压力","拉伸蠕变测试/测试温度","拉伸蠕变测试/蠕变时间","摘录出处","数据DOI","数据审核者","数据来源方式","数据生产者","数据采集时间","施加恒定应力/应力","施加恒定温度/温度","时效处理/时间","时效处理/温度","时效处理/炉冷","时效处理/空冷","时效处理空冷/时间","时效处理空冷/温度","材料牌号","炉冷/温度","热挤压/热挤压温度","热轧/热轧时间","热轧/热轧温度","直径/坯料直径","第一次轧制/温度","第二次轧制/温度","蠕变变形测试/时间","蠕变变形测试/测试温度","蠕变变形测试/蠕变应力","蠕变实验/平均压力","蠕变实验/平均应力","蠕变实验/时间","蠕变实验/晶向","蠕变实验/温度","蠕变断裂/加载应力","蠕变断裂/时间","蠕变断裂实验/温度","蠕变断裂测试/温度","蠕变测试/压力","蠕变测试/应力","蠕变测试/时间","蠕变测试/晶格取向","蠕变测试/温度","蠕变测试/蠕变应力","蠕变测试/蠕变时间","蠕变测试/蠕变温度","蠕变测试/试样厚度","退火/退火时间","退火/退火温度","重量/铸锭重量","镀铝/镀铝"
"7h",,,,"ObjectId(""5b4cdc18e6b1a819a85d7061"")","5",,,,,,,,,,,"5","8",,,"2",,"balance","-","-","6","1.5","8",,"0.21%",,,,,,,,,,"",,,,,,"Caron P,Ramusat C,Diologent F.Influence of the γ’ fraction on the γ/γ’ topological inversion during high temperature creep of single crystal superaalloys[J].Superalloys 2008,2008:159-167.","10.11961/mater0203.MGI.20171221.ds.0067","尹海清","摘录","徐斌","2018-01-09",,,,,,,,,"MC2",,,,,,,,,,,,,,,,,,,,,,,,,,,,,,,,
"200h",,,,"ObjectId(""5b4cdc20e6b1a819a85d7063"")","5.2",,,,,,,,,,,"6.5","7.8",,,"2",,"balance","-","-","7.9","1.1","5.7",,"2.58%",,,,,,,,,,"",,,,,,"Caron P,Ramusat C,Diologent F.Influence of the γ’ fraction on the γ/γ’ topological inversion during high temperature creep of single crystal superaalloys[J].Superalloys 2008,2008:159-167.","10.11961/mater0203.MGI.20171221.ds.0067","尹海清","摘录","徐斌","2018-01-09",,,,,,,,,"AM1",,,,,,,,,,,,,,,,,,,,,,,,,,,,,,,,
"184h",,,,"ObjectId(""5b4cdc25e6b1a819a85d7065"")","5.2",,,,,,,,,,,"6.5","7.8",,,"2",,"balance","-","-","7.9","1.1","5.7",,"1.86%",,,,,,,,,,"",,,,,,"Caron P,Ramusat C,Diologent F.Influence of the γ’ fraction on the γ/γ’ topological inversion during high temperature creep of single crystal superaalloys[J].Superalloys 2008,2008:159-167.","10.11961/mater0203.MGI.20171221.ds.0067","尹海清","摘录","徐斌","2018-01-09",,,,,,,,,"AM1",,,,,,,,,,,,,,,,,,,,,,,,,,,,,,,,
"184h",,,,"ObjectId(""5b4cdc29e6b1a819a85d7067"")","5.2",,,,,,,,,,,"6.5","7.8",,,"2",,"balance","-","-","7.9","1.1","5.7",,"1.96%",,,,,,,,,,"",,,,,,"Caron P,Ramusat C,Diologent F.Influence of the γ’ fraction on the γ/γ’ topological inversion during high temperature creep of single crystal superaalloys[J].Superalloys 2008,2008:159-167.","10.11961/mater0203.MGI.20171221.ds.0067","尹海清","摘录","徐斌","2018-01-09",,,,,,,,,"AM1",,,,,,,,,,,,,,,,,,,,,,,,,,,,,,,,
"216h",,,,"ObjectId(""5b4cdc2ee6b1a819a85d7069"")","5.2",,,,,,,,,,,"6.5","7.8",,,"2",,"balance","-","-","7.9","1.1","5.7",,"5.68%",,,,,,,,,,"",,,,,,"Caron P,Ramusat C,Diologent F.Influence of the γ’ fraction on the γ/γ’ topological inversion during high temperature creep of single crystal superaalloys[J].Superalloys 2008,2008:159-167.","10.11961/mater0203.MGI.20171221.ds.0067","尹海清","摘录","徐斌","2018-01-09",,,,,,,,,"AM1",,,,,,,,,,,,,,,,,,,,,,,,,,,,,,,,
"203h",,,,"ObjectId(""5b4cdc33e6b1a819a85d706b"")","5.2",,,,,,,,,,,"6.5","7.8",,,"2",,"balance","-","-","7.9","1.1","5.7",,"2.89%",,,,,,,,,,"",,,,,,"Caron P,Ramusat C,Diologent F.Influence of the γ’ fraction on the γ/γ’ topological inversion during high temperature creep of single crystal superaalloys[J].Superalloys 2008,2008:159-167.","10.11961/mater0203.MGI.20171221.ds.0067","尹海清","摘录","徐斌","2018-01-09",,,,,,,,,"AM1",,,,,,,,,,,,,,,,,,,,,,,,,,,,,,,,
"180h",,,,"ObjectId(""5b4cdc38e6b1a819a85d706d"")","5.2",,,,,,,,,,,"6.5","7.8",,,"2",,"balance","-","-","7.9","1.1","5.7",,"1.75%",,,,,,,,,,"",,,,,,"Caron P,Ramusat C,Diologent F.Influence of the γ’ fraction on the γ/γ’ topological inversion during high temperature creep of single crystal superaalloys[J].Superalloys 2008,2008:159-167.","10.11961/mater0203.MGI.20171221.ds.0067","尹海清","摘录","徐斌","2018-01-09",,,,,,,,,"AM1",,,,,,,,,,,,,,,,,,,,,,,,,,,,,,,,
"213h",,,,"ObjectId(""5b4cdc3de6b1a819a85d706f"")","5.2",,,,,,,,,,,"6.5","7.8",,,"2",,"balance","-","-","7.9","1.1","5.7",,"4.34%",,,,,,,,,,"",,,,,,"Caron P,Ramusat C,Diologent F.Influence of the γ’ fraction on the γ/γ’ topological inversion during high temperature creep of single crystal superaalloys[J].Superalloys 2008,2008:159-167.","10.11961/mater0203.MGI.20171221.ds.0067","尹海清","摘录","徐斌","2018-01-09",,,,,,,,,"AM1",,,,,,,,,,,,,,,,,,,,,,,,,,,,,,,,
"190h",,,,"ObjectId(""5b4cdc42e6b1a819a85d7071"")","5.2",,,,,,,,,,,"6.5","7.8",,,"2",,"balance","-","-","7.9","1.1","5.7",,"2.06%",,,,,,,,,,"",,,,,,"Caron P,Ramusat C,Diologent F.Influence of the γ’ fraction on the γ/γ’ topological inversion during high temperature creep of single crystal superaalloys[J].Superalloys 2008,2008:159-167.","10.11961/mater0203.MGI.20171221.ds.0067","尹海清","摘录","徐斌","2018-01-09",,,,,,,,,"AM1",,,,,,,,,,,,,,,,,,,,,,,,,,,,,,,,
"193h",,,,"ObjectId(""5b4cdc47e6b1a819a85d7073"")","5.2",,,,,,,,,,,"6.5","7.8",,,"2",,"balance","-","-","7.9","1.1","5.7",,"2.27%",,,,,,,,,,"",,,,,,"Caron P,Ramusat C,Diologent F.Influence of the γ’ fraction on the γ/γ’ topological inversion during high temperature creep of single crystal superaalloys[J].Superalloys 2008,2008:159-167.","10.11961/mater0203.MGI.20171221.ds.0067","尹海清","摘录","徐斌","2018-01-09",,,,,,,,,"AM1",,,,,,,,,,,,,,,,,,,,,,,,,,,,,,,,
"131h",,,,"ObjectId(""5b4cdc51e6b1a819a85d7075"")","5.2",,,,,,,,,,,"6.5","7.8",,,"2",,"balance","-","-","7.9","1.1","5.7",,"0.93%",,,,,,,,,,"",,,,,,"Caron P,Ramusat C,Diologent F.Influence of the γ’ fraction on the γ/γ’ topological inversion during high temperature creep of single crystal superaalloys[J].Superalloys 2008,2008:159-167.","10.11961/mater0203.MGI.20171221.ds.0067","尹海清","摘录","徐斌","2018-01-09",,,,,,,,,"AM1",,,,,,,,,,,,,,,,,,,,,,,,,,,,,,,,
"141h",,,,"ObjectId(""5b4cdc56e6b1a819a85d7077"")","5.2",,,,,,,,,,,"6.5","7.8",,,"2",,"balance","-","-","7.9","1.1","5.7",,"1.14%",,,,,,,,,,"",,,,,,"Caron P,Ramusat C,Diologent F.Influence of the γ’ fraction on the γ/γ’ topological inversion during high temperature creep of single crystal superaalloys[J].Superalloys 2008,2008:159-167.","10.11961/mater0203.MGI.20171221.ds.0067","尹海清","摘录","徐斌","2018-01-09",,,,,,,,,"AM1",,,,,,,,,,,,,,,,,,,,,,,,,,,,,,,,
"111h",,,,"ObjectId(""5b4cdc5be6b1a819a85d7079"")","5.2",,,,,,,,,,,"6.5","7.8",,,"2",,"balance","-","-","7.9","1.1","5.7",,"0.83%",,,,,,,,,,"",,,,,,"Caron P,Ramusat C,Diologent F.Influence of the γ’ fraction on the γ/γ’ topological inversion during high temperature creep of single crystal superaalloys[J].Superalloys 2008,2008:159-167.","10.11961/mater0203.MGI.20171221.ds.0067","尹海清","摘录","徐斌","2018-01-09",,,,,,,,,"AM1",,,,,,,,,,,,,,,,,,,,,,,,,,,,,,,,
"167h",,,,"ObjectId(""5b4cdc60e6b1a819a85d707b"")","5.2",,,,,,,,,,,"6.5","7.8",,,"2",,"balance","-","-","7.9","1.1","5.7",,"1.45%",,,,,,,,,,"",,,,,,"Caron P,Ramusat C,Diologent F.Influence of the γ’ fraction on the γ/γ’ topological inversion during high temperature creep of single crystal superaalloys[J].Superalloys 2008,2008:159-167.","10.11961/mater0203.MGI.20171221.ds.0067","尹海清","摘录","徐斌","2018-01-09",,,,,,,,,"AM1",,,,,,,,,,,,,,,,,,,,,,,,,,,,,,,,
"138h",,,,"ObjectId(""5b4cdc65e6b1a819a85d707d"")","5.2",,,,,,,,,,,"6.5","7.8",,,"2",,"balance","-","-","7.9","1.1","5.7",,"1.03%",,,,,,,,,,"",,,,,,"Caron P,Ramusat C,Diologent F.Influence of the γ’ fraction on the γ/γ’ topological inversion during high temperature creep of single crystal superaalloys[J].Superalloys 2008,2008:159-167.","10.11961/mater0203.MGI.20171221.ds.0067","尹海清","摘录","徐斌","2018-01-09",,,,,,,,,"AM1",,,,,,,,,,,,,,,,,,,,,,,,,,,,,,,,
"82h",,,,"ObjectId(""5b4cdc6ae6b1a819a85d707f"")","5.2",,,,,,,,,,,"6.5","7.8",,,"2",,"balance","-","-","7.9","1.1","5.7",,"0.72%",,,,,,,,,,"",,,,,,"Caron P,Ramusat C,Diologent F.Influence of the γ’ fraction on the γ/γ’ topological inversion during high temperature creep of single crystal superaalloys[J].Superalloys 2008,2008:159-167.","10.11961/mater0203.MGI.20171221.ds.0067","尹海清","摘录","徐斌","2018-01-09",,,,,,,,,"AM1",,,,,,,,,,,,,,,,,,,,,,,,,,,,,,,,
"121h",,,,"ObjectId(""5b4cdc6fe6b1a819a85d7081"")","5.2",,,,,,,,,,,"6.5","7.8",,,"2",,"balance","-","-","7.9","1.1","5.7",,"0.93%",,,,,,,,,,"",,,,,,"Caron P,Ramusat C,Diologent F.Influence of the γ’ fraction on the γ/γ’ topological inversion during high temperature creep of single crystal superaalloys[J].Superalloys 2008,2008:159-167.","10.11961/mater0203.MGI.20171221.ds.0067","尹海清","摘录","徐斌","2018-01-09",,,,,,,,,"AM1",,,,,,,,,,,,,,,,,,,,,,,,,,,,,,,,
"95h",,,,"ObjectId(""5b4cdc73e6b1a819a85d7083"")","5.2",,,,,,,,,,,"6.5","7.8",,,"2",,"balance","-","-","7.9","1.1","5.7",,"0.83%",,,,,,,,,,"",,,,,,"Caron P,Ramusat C,Diologent F.Influence of the γ’ fraction on the γ/γ’ topological inversion during high temperature creep of single crystal superaalloys[J].Superalloys 2008,2008:159-167.","10.11961/mater0203.MGI.20171221.ds.0067","尹海清","摘录","徐斌","2018-01-09",,,,,,,,,"AM1",,,,,,,,,,,,,,,,,,,,,,,,,,,,,,,,
"85h",,,,"ObjectId(""5b4cdc78e6b1a819a85d7085"")","5.2",,,,,,,,,,,"6.5","7.8",,,"2",,"balance","-","-","7.9","1.1","5.7",,"0.72%",,,,,,,,,,"",,,,,,"Caron P,Ramusat C,Diologent F.Influence of the γ’ fraction on the γ/γ’ topological inversion during high temperature creep of single crystal superaalloys[J].Superalloys 2008,2008:159-167.","10.11961/mater0203.MGI.20171221.ds.0067","尹海清","摘录","徐斌","2018-01-09",,,,,,,,,"AM1",,,,,,,,,,,,,,,,,,,,,,,,,,,,,,,,
"148h",,,,"ObjectId(""5b4cdc7de6b1a819a85d7087"")","5.2",,,,,,,,,,,"6.5","7.8",,,"2",,"balance","-","-","7.9","1.1","5.7",,"1.14%",,,,,,,,,,"",,,,,,"Caron P,Ramusat C,Diologent F.Influence of the γ’ fraction on the γ/γ’ topological inversion during high temperature creep of single crystal superaalloys[J].Superalloys 2008,2008:159-167.","10.11961/mater0203.MGI.20171221.ds.0067","尹海清","摘录","徐斌","2018-01-09",,,,,,,,,"AM1",,,,,,,,,,,,,,,,,,,,,,,,,,,,,,,,
"105h",,,,"ObjectId(""5b4cdc82e6b1a819a85d7089"")","5.2",,,,,,,,,,,"6.5","7.8",,,"2",,"balance","-","-","7.9","1.1","5.7",,"0.83%",,,,,,,,,,"",,,,,,"Caron P,Ramusat C,Diologent F.Influence of the γ’ fraction on the γ/γ’ topological inversion during high temperature creep of single crystal superaalloys[J].Superalloys 2008,2008:159-167.","10.11961/mater0203.MGI.20171221.ds.0067","尹海清","摘录","徐斌","2018-01-09",,,,,,,,,"AM1",,,,,,,,,,,,,,,,,,,,,,,,,,,,,,,,
"125h",,,,"ObjectId(""5b4cdc87e6b1a819a85d708b"")","5.2",,,,,,,,,,,"6.5","7.8",,,"2",,"balance","-","-","7.9","1.1","5.7",,"0.93%",,,,,,,,,,"",,,,,,"Caron P,Ramusat C,Diologent F.Influence of the γ’ fraction on the γ/γ’ topological inversion during high temperature creep of single crystal superaalloys[J].Superalloys 2008,2008:159-167.","10.11961/mater0203.MGI.20171221.ds.0067","尹海清","摘录","徐斌","2018-01-09",,,,,,,,,"AM1",,,,,,,,,,,,,,,,,,,,,,,,,,,,,,,,
"154h",,,,"ObjectId(""5b4cdc8ce6b1a819a85d708d"")","5.2",,,,,,,,,,,"6.5","7.8",,,"2",,"balance","-","-","7.9","1.1","5.7",,"1.24%",,,,,,,,,,"",,,,,,"Caron P,Ramusat C,Diologent F.Influence of the γ’ fraction on the γ/γ’ topological inversion during high temperature creep of single crystal superaalloys[J].Superalloys 2008,2008:159-167.","10.11961/mater0203.MGI.20171221.ds.0067","尹海清","摘录","徐斌","2018-01-09",,,,,,,,,"AM1",,,,,,,,,,,,,,,,,,,,,,,,,,,,,,,,
"89h",,,,"ObjectId(""5b4cdc90e6b1a819a85d708f"")","5.2",,,,,,,,,,,"6.5","7.8",,,"2",,"balance","-","-","7.9","1.1","5.7",,"0.83%",,,,,,,,,,"",,,,,,"Caron P,Ramusat C,Diologent F.Influence of the γ’ fraction on the γ/γ’ topological inversion during high temperature creep of single crystal superaalloys[J].Superalloys 2008,2008:159-167.","10.11961/mater0203.MGI.20171221.ds.0067","尹海清","摘录","徐斌","2018-01-09",,,,,,,,,"AM1",,,,,,,,,,,,,,,,,,,,,,,,,,,,,,,,
"157h",,,,"ObjectId(""5b4cdc95e6b1a819a85d7091"")","5.2",,,,,,,,,,,"6.5","7.8",,,"2",,"balance","-","-","7.9","1.1","5.7",,"1.34%",,,,,,,,,,"",,,,,,"Caron P,Ramusat C,Diologent F.Influence of the γ’ fraction on the γ/γ’ topological inversion during high temperature creep of single crystal superaalloys[J].Superalloys 2008,2008:159-167.","10.11961/mater0203.MGI.20171221.ds.0067","尹海清","摘录","徐斌","2018-01-09",,,,,,,,,"AM1",,,,,,,,,,,,,,,,,,,,,,,,,,,,,,,,
"56h",,,,"ObjectId(""5b4cdc9fe6b1a819a85d7093"")","5.2",,,,,,,,,,,"6.5","7.8",,,"2",,"balance","-","-","7.9","1.1","5.7",,"0.72%",,,,,,,,,,"",,,,,,"Caron P,Ramusat C,Diologent F.Influence of the γ’ fraction on the γ/γ’ topological inversion during high temperature creep of single crystal superaalloys[J].Superalloys 2008,2008:159-167.","10.11961/mater0203.MGI.20171221.ds.0067","尹海清","摘录","徐斌","2018-01-09",,,,,,,,,"AM1",,,,,,,,,,,,,,,,,,,,,,,,,,,,,,,,
"7h",,,,"ObjectId(""5b4cdca4e6b1a819a85d7095"")","5.2",,,,,,,,,,,"6.5","7.8",,,"2",,"balance","-","-","7.9","1.1","5.7",,"0.31%",,,,,,,,,,"",,,,,,"Caron P,Ramusat C,Diologent F.Influence of the γ’ fraction on the γ/γ’ topological inversion during high temperature creep of single crystal superaalloys[J].Superalloys 2008,2008:159-167.","10.11961/mater0203.MGI.20171221.ds.0067","尹海清","摘录","徐斌","2018-01-09",,,,,,,,,"AM1",,,,,,,,,,,,,,,,,,,,,,,,,,,,,,,,
"23h",,,,"ObjectId(""5b4cdca9e6b1a819a85d7097"")","5.2",,,,,,,,,,,"6.5","7.8",,,"2",,"balance","-","-","7.9","1.1","5.7",,"0.52%",,,,,,,,,,"",,,,,,"Caron P,Ramusat C,Diologent F.Influence of the γ’ fraction on the γ/γ’ topological inversion during high temperature creep of single crystal superaalloys[J].Superalloys 2008,2008:159-167.","10.11961/mater0203.MGI.20171221.ds.0067","尹海清","摘录","徐斌","2018-01-09",,,,,,,,,"AM1",,,,,,,,,,,,,,,,,,,,,,,,,,,,,,,,
"69h",,,,"ObjectId(""5b4cdcaee6b1a819a85d7099"")","5.2",,,,,,,,,,,"6.5","7.8",,,"2",,"balance","-","-","7.9","1.1","5.7",,"0.72%",,,,,,,,,,"",,,,,,"Caron P,Ramusat C,Diologent F.Influence of the γ’ fraction on the γ/γ’ topological inversion during high temperature creep of single crystal superaalloys[J].Superalloys 2008,2008:159-167.","10.11961/mater0203.MGI.20171221.ds.0067","尹海清","摘录","徐斌","2018-01-09",,,,,,,,,"AM1",,,,,,,,,,,,,,,,,,,,,,,,,,,,,,,,
"36h",,,,"ObjectId(""5b4cdcb3e6b1a819a85d709b"")","5.2",,,,,,,,,,,"6.5","7.8",,,"2",,"balance","-","-","7.9","1.1","5.7",,"0.62%",,,,,,,,,,"",,,,,,"Caron P,Ramusat C,Diologent F.Influence of the γ’ fraction on the γ/γ’ topological inversion during high temperature creep of single crystal superaalloys[J].Superalloys 2008,2008:159-167.","10.11961/mater0203.MGI.20171221.ds.0067","尹海清","摘录","徐斌","2018-01-09",,,,,,,,,"AM1",,,,,,,,,,,,,,,,,,,,,,,,,,,,,,,,
"39h",,,,"ObjectId(""5b4cdcb8e6b1a819a85d709d"")","5.2",,,,,,,,,,,"6.5","7.8",,,"2",,"balance","-","-","7.9","1.1","5.7",,"0.62%",,,,,,,,,,"",,,,,,"Caron P,Ramusat C,Diologent F.Influence of the γ’ fraction on the γ/γ’ topological inversion during high temperature creep of single crystal superaalloys[J].Superalloys 2008,2008:159-167.","10.11961/mater0203.MGI.20171221.ds.0067","尹海清","摘录","徐斌","2018-01-09",,,,,,,,,"AM1",,,,,,,,,,,,,,,,,,,,,,,,,,,,,,,,
"3h",,,,"ObjectId(""5b4cdcbce6b1a819a85d709f"")","5.2",,,,,,,,,,,"6.5","7.8",,,"2",,"balance","-","-","7.9","1.1","5.7",,"0.21%",,,,,,,,,,"",,,,,,"Caron P,Ramusat C,Diologent F.Influence of the γ’ fraction on the γ/γ’ topological inversion during high temperature creep of single crystal superaalloys[J].Superalloys 2008,2008:159-167.","10.11961/mater0203.MGI.20171221.ds.0067","尹海清","摘录","徐斌","2018-01-09",,,,,,,,,"AM1",,,,,,,,,,,,,,,,,,,,,,,,,,,,,,,,
"16h",,,,"ObjectId(""5b4cdcc1e6b1a819a85d70a1"")","5.2",,,,,,,,,,,"6.5","7.8",,,"2",,"balance","-","-","7.9","1.1","5.7",,"0.41%",,,,,,,,,,"",,,,,,"Caron P,Ramusat C,Diologent F.Influence of the γ’ fraction on the γ/γ’ topological inversion during high temperature creep of single crystal superaalloys[J].Superalloys 2008,2008:159-167.","10.11961/mater0203.MGI.20171221.ds.0067","尹海清","摘录","徐斌","2018-01-09",,,,,,,,,"AM1",,,,,,,,,,,,,,,,,,,,,,,,,,,,,,,,
"59h",,,,"ObjectId(""5b4cdcc6e6b1a819a85d70a3"")","5.2",,,,,,,,,,,"6.5","7.8",,,"2",,"balance","-","-","7.9","1.1","5.7",,"0.72%",,,,,,,,,,"",,,,,,"Caron P,Ramusat C,Diologent F.Influence of the γ’ fraction on the γ/γ’ topological inversion during high temperature creep of single crystal superaalloys[J].Superalloys 2008,2008:159-167.","10.11961/mater0203.MGI.20171221.ds.0067","尹海清","摘录","徐斌","2018-01-09",,,,,,,,,"AM1",,,,,,,,,,,,,,,,,,,,,,,,,,,,,,,,
"52h",,,,"ObjectId(""5b4cdccbe6b1a819a85d70a5"")","5.2",,,,,,,,,,,"6.5","7.8",,,"2",,"balance","-","-","7.9","1.1","5.7",,"0.72%",,,,,,,,,,"",,,,,,"Caron P,Ramusat C,Diologent F.Influence of the γ’ fraction on the γ/γ’ topological inversion during high temperature creep of single crystal superaalloys[J].Superalloys 2008,2008:159-167.","10.11961/mater0203.MGI.20171221.ds.0067","尹海清","摘录","徐斌","2018-01-09",,,,,,,,,"AM1",,,,,,,,,,,,,,,,,,,,,,,,,,,,,,,,
"13h",,,,"ObjectId(""5b4cdcd0e6b1a819a85d70a7"")","5.2",,,,,,,,,,,"6.5","7.8",,,"2",,"balance","-","-","7.9","1.1","5.7",,"0.41%",,,,,,,,,,"",,,,,,"Caron P,Ramusat C,Diologent F.Influence of the γ’ fraction on the γ/γ’ topological inversion during high temperature creep of single crystal superaalloys[J].Superalloys 2008,2008:159-167.","10.11961/mater0203.MGI.20171221.ds.0067","尹海清","摘录","徐斌","2018-01-09",,,,,,,,,"AM1",,,,,,,,,,,,,,,,,,,,,,,,,,,,,,,,
"46h",,,,"ObjectId(""5b4cdcd5e6b1a819a85d70a9"")","5.2",,,,,,,,,,,"6.5","7.8",,,"2",,"balance","-","-","7.9","1.1","5.7",,"0.62%",,,,,,,,,,"",,,,,,"Caron P,Ramusat C,Diologent F.Influence of the γ’ fraction on the γ/γ’ topological inversion during high temperature creep of single crystal superaalloys[J].Superalloys 2008,2008:159-167.","10.11961/mater0203.MGI.20171221.ds.0067","尹海清","摘录","徐斌","2018-01-09",,,,,,,,,"AM1",,,,,,,,,,,,,,,,,,,,,,,,,,,,,,,,
"66h",,,,"ObjectId(""5b4cdcdae6b1a819a85d70ab"")","5.2",,,,,,,,,,,"6.5","7.8",,,"2",,"balance","-","-","7.9","1.1","5.7",,"0.72%",,,,,,,,,,"",,,,,,"Caron P,Ramusat C,Diologent F.Influence of the γ’ fraction on the γ/γ’ topological inversion during high temperature creep of single crystal superaalloys[J].Superalloys 2008,2008:159-167.","10.11961/mater0203.MGI.20171221.ds.0067","尹海清","摘录","徐斌","2018-01-09",,,,,,,,,"AM1",,,,,,,,,,,,,,,,,,,,,,,,,,,,,,,,
"75h",,,,"ObjectId(""5b4cdcdfe6b1a819a85d70ad"")","5.2",,,,,,,,,,,"6.5","7.8",,,"2",,"balance","-","-","7.9","1.1","5.7",,"0.72%",,,,,,,,,,"",,,,,,"Caron P,Ramusat C,Diologent F.Influence of the γ’ fraction on the γ/γ’ topological inversion during high temperature creep of single crystal superaalloys[J].Superalloys 2008,2008:159-167.","10.11961/mater0203.MGI.20171221.ds.0067","尹海清","摘录","徐斌","2018-01-09",,,,,,,,,"AM1",,,,,,,,,,,,,,,,,,,,,,,,,,,,,,,,
"26h",,,,"ObjectId(""5b4cdce4e6b1a819a85d70af"")","5.2",,,,,,,,,,,"6.5","7.8",,,"2",,"balance","-","-","7.9","1.1","5.7",,"0.52%",,,,,,,,,,"",,,,,,"Caron P,Ramusat C,Diologent F.Influence of the γ’ fraction on the γ/γ’ topological inversion during high temperature creep of single crystal superaalloys[J].Superalloys 2008,2008:159-167.","10.11961/mater0203.MGI.20171221.ds.0067","尹海清","摘录","徐斌","2018-01-09",,,,,,,,,"AM1",,,,,,,,,,,,,,,,,,,,,,,,,,,,,,,,
,,,,"ObjectId(""5b4ce1e2e6b1a819a85d7291"")","5.8",,,,,,,,,,,"5.8%wt.%","2.9","0.1",,"3.9",,"Bal","4.9","6.0","5.6",,"5.8",,"2.76E+0%",,,,,,,,,,"",,"825.431235431235h",,,,"Koizumi Y, Kobayashi T, Yokokawa T, et al. Development of Next-Generation Ni-Base Single Crystal Superalloys[J]. 2004, 67(9):35-43.","10.11961/mater0203.MGI.20171221.ds.0060","张瑞杰","摘录","王彬","2018-01-09","245Mpa","1000°C",,,,,,,"TMS-162",,,,,,,,,,,,,,,,,,,,,,,,,,,,,,,,
,,,,"ObjectId(""5b4ce1f1e6b1a819a85d7297"")","5.8",,,,,,,,,,,"5.8%wt.%","2.9","0.1",,"3.9",,"Bal","4.9","6.0","5.6",,"5.8",,"5.09E+0%",,,,,,,,,,"",,"876.542346542347h",,,,"Koizumi Y, Kobayashi T, Yokokawa T, et al. Development of Next-Generation Ni-Base Single Crystal Superalloys[J]. 2004, 67(9):35-43.","10.11961/mater0203.MGI.20171221.ds.0060","张瑞杰","摘录","王彬","2018-01-09","245Mpa","1000°C",,,,,,,"TMS-162",,,,,,,,,,,,,,,,,,,,,,,,,,,,,,,,
,,,,"ObjectId(""5b4ce1fae6b1a819a85d729b"")","5.8",,,,,,,,,,,"5.8%wt.%","2.9","0.1",,"3.9",,"Bal","4.9","6.0","5.6",,"5.8",,"3.29E+0%",,,,,,,,,,"",,"840.777000777001h",,,,"Koizumi Y, Kobayashi T, Yokokawa T, et al. Development of Next-Generation Ni-Base Single Crystal Superalloys[J]. 2004, 67(9):35-43.","10.11961/mater0203.MGI.20171221.ds.0060","张瑞杰","摘录","王彬","2018-01-09","245Mpa","1000°C",,,,,,,"TMS-162",,,,,,,,,,,,,,,,,,,,,,,,,,,,,,,,
,,,,"ObjectId(""5b4ce1ffe6b1a819a85d729d"")","5.8",,,,,,,,,,,"5.8%wt.%","2.9","0.1",,"3.9",,"Bal","4.9","6.0","5.6",,"5.8",,"9.12E+0%",,,,,,,,,,"",,"919.83682983683h",,,,"Koizumi Y, Kobayashi T, Yokokawa T, et al. Development of Next-Generation Ni-Base Single Crystal Superalloys[J]. 2004, 67(9):35-43.","10.11961/mater0203.MGI.20171221.ds.0060","张瑞杰","摘录","王彬","2018-01-09","245Mpa","1000°C",,,,,,,"TMS-162",,,,,,,,,,,,,,,,,,,,,,,,,,,,,,,,
,,,,"ObjectId(""5b4ce204e6b1a819a85d729f"")","5.8",,,,,,,,,,,"5.8%wt.%","2.9","0.1",,"3.9",,"Bal","4.9","6.0","5.6",,"5.8",,"1.52E+1%",,,,,,,,,,"",,"942.470862470862h",,,,"Koizumi Y, Kobayashi T, Yokokawa T, et al. Development of Next-Generation Ni-Base Single Crystal Superalloys[J]. 2004, 67(9):35-43.","10.11961/mater0203.MGI.20171221.ds.0060","张瑞杰","摘录","王彬","2018-01-09","245Mpa","1000°C",,,,,,,"TMS-162",,,,,,,,,,,,,,,,,,,,,,,,,,,,,,,,
,,,,"ObjectId(""5b4ce20ee6b1a819a85d72a3"")","5.8",,,,,,,,,,,"5.8%wt.%","2.9","0.1",,"3.9",,"Bal","4.9","6.0","5.6",,"5.8",,"1.29E+1%",,,,,,,,,,"",,"934.941724941725h",,,,"Koizumi Y, Kobayashi T, Yokokawa T, et al. Development of Next-Generation Ni-Base Single Crystal Superalloys[J]. 2004, 67(9):35-43.","10.11961/mater0203.MGI.20171221.ds.0060","张瑞杰","摘录","王彬","2018-01-09","245Mpa","1000°C",,,,,,,"TMS-162",,,,,,,,,,,,,,,,,,,,,,,,,,,,,,,,
,,,,"ObjectId(""5b4ce213e6b1a819a85d72a5"")","5.8",,,,,,,,,,,"5.8%wt.%","2.9","0.1",,"3.9",,"Bal","4.9","6.0","5.6",,"5.8",,"4.14E+0%",,,,,,,,,,"",,"853.535353535354h",,,,"Koizumi Y, Kobayashi T, Yokokawa T, et al. Development of Next-Generation Ni-Base Single Crystal Superalloys[J]. 2004, 67(9):35-43.","10.11961/mater0203.MGI.20171221.ds.0060","张瑞杰","摘录","王彬","2018-01-09","245Mpa","1000°C",,,,,,,"TMS-162",,,,,,,,,,,,,,,,,,,,,,,,,,,,,,,,
,,,,"ObjectId(""5b4ce21ce6b1a819a85d72a9"")","5.8",,,,,,,,,,,"5.8%wt.%","2.9","0.1",,"3.9",,"Bal","4.9","6.0","5.6",,"5.8",,"6.26E+0%",,,,,,,,,,"",,"884.149184149184h",,,,"Koizumi Y, Kobayashi T, Yokokawa T, et al. Development of Next-Generation Ni-Base Single Crystal Superalloys[J]. 2004, 67(9):35-43.","10.11961/mater0203.MGI.20171221.ds.0060","张瑞杰","摘录","王彬","2018-01-09","245Mpa","1000°C",,,,,,,"TMS-162",,,,,,,,,,,,,,,,,,,,,,,,,,,,,,,,
,,,,"ObjectId(""5b4ce221e6b1a819a85d72ab"")","5.8",,,,,,,,,,,"5.8%wt.%","2.9","0.1",,"3.9",,"Bal","4.9","6.0","5.6",,"5.8",,"1.07E+1%",,,,,,,,,,"",,"924.848484848485h",,,,"Koizumi Y, Kobayashi T, Yokokawa T, et al. Development of Next-Generation Ni-Base Single Crystal Superalloys[J]. 2004, 67(9):35-43.","10.11961/mater0203.MGI.20171221.ds.0060","张瑞杰","摘录","王彬","2018-01-09","245Mpa","1000°C",,,,,,,"TMS-162",,,,,,,,,,,,,,,,,,,,,,,,,,,,,,,,
,,,,"ObjectId(""5b4ce226e6b1a819a85d72ad"")","5.8",,,,,,,,,,,"5.8%wt.%","2.9","0.1",,"3.9",,"Bal","4.9","6.0","5.6",,"5.8",,"7.64E+0%",,,,,,,,,,"",,"901.996891996892h",,,,"Koizumi Y, Kobayashi T, Yokokawa T, et al. Development of Next-Generation Ni-Base Single Crystal Superalloys[J]. 2004, 67(9):35-43.","10.11961/mater0203.MGI.20171221.ds.0060","张瑞杰","摘录","王彬","2018-01-09","245Mpa","1000°C",,,,,,,"TMS-162",,,,,,,,,,,,,,,,,,,,,,,,,,,,,,,,
,,,,"ObjectId(""5b4ce230e6b1a819a85d72af"")","5.6",,,,,,,,,,,"5.6%wt.%","2.8","0.1",,"2.8",,"Bal","6.9","5.0","5.6",,"5.6",,"1.86E+1%",,,,,,,,,,"",,"701.196581196581h",,,,"Koizumi Y, Kobayashi T, Yokokawa T, et al. Development of Next-Generation Ni-Base Single Crystal Superalloys[J]. 2004, 67(9):35-43.","10.11961/mater0203.MGI.20171221.ds.0060","张瑞杰","摘录","王彬","2018-01-09","245Mpa","1000°C",,,,,,,"TMS-173",,,,,,,,,,,,,,,,,,,,,,,,,,,,,,,,
,,,,"ObjectId(""5b4ce235e6b1a819a85d72b1"")","5.8",,,,,,,,,,,"5.8%wt.%","2.9","0.1",,"3.9",,"Bal","4.9","6.0","5.6",,"5.8",,"7.42E-1%",,,,,,,,,,"",,"166.604506604507h",,,,"Koizumi Y, Kobayashi T, Yokokawa T, et al. Development of Next-Generation Ni-Base Single Crystal Superalloys[J]. 2004, 67(9):35-43.","10.11961/mater0203.MGI.20171221.ds.0060","张瑞杰","摘录","王彬","2018-01-09","245Mpa","1000°C",,,,,,,"TMS-162",,,,,,,,,,,,,,,,,,,,,,,,,,,,,,,,
,,,,"ObjectId(""5b4ce239e6b1a819a85d72b3"")","5.8",,,,,,,,,,,"5.8%wt.%","2.9","0.1",,"3.9",,"Bal","4.9","6.0","5.6",,"5.8",,"1.70E+0%",,,,,,,,,,"",,"761.406371406371h",,,,"Koizumi Y, Kobayashi T, Yokokawa T, et al. Development of Next-Generation Ni-Base Single Crystal Superalloys[J]. 2004, 67(9):35-43.","10.11961/mater0203.MGI.20171221.ds.0060","张瑞杰","摘录","王彬","2018-01-09","245Mpa","1000°C",,,,,,,"TMS-162",,,,,,,,,,,,,,,,,,,,,,,,,,,,,,,,
,,,,"ObjectId(""5b4ce23ee6b1a819a85d72b5"")","5.8",,,,,,,,,,,"5.8%wt.%","2.9","0.1",,"3.9",,"Bal","4.9","6.0","5.6",,"5.8",,"7.42E-1%",,,,,,,,,,"",,"371.732711732712h",,,,"Koizumi Y, Kobayashi T, Yokokawa T, et al. Development of Next-Generation Ni-Base Single Crystal Superalloys[J]. 2004, 67(9):35-43.","10.11961/mater0203.MGI.20171221.ds.0060","张瑞杰","摘录","王彬","2018-01-09","245Mpa","1000°C",,,,,,,"TMS-162",,,,,,,,,,,,,,,,,,,,,,,,,,,,,,,,
,,,,"ObjectId(""5b4ce243e6b1a819a85d72b7"")","5.8",,,,,,,,,,,"5.8%wt.%","2.9","0.1",,"3.9",,"Bal","4.9","6.0","5.6",,"5.8",,"7.42E-1%",,,,,,,,,,"",,"451.219891219891h",,,,"Koizumi Y, Kobayashi T, Yokokawa T, et al. Development of Next-Generation Ni-Base Single Crystal Superalloys[J]. 2004, 67(9):35-43.","10.11961/mater0203.MGI.20171221.ds.0060","张瑞杰","摘录","王彬","2018-01-09","245Mpa","1000°C",,,,,,,"TMS-162",,,,,,,,,,,,,,,,,,,,,,,,,,,,,,,,
,,,,"ObjectId(""5b4ce248e6b1a819a85d72b9"")","5.8",,,,,,,,,,,"5.8%wt.%","2.9","0.1",,"3.9",,"Bal","4.9","6.0","5.6",,"5.8",,"6.36E-1%",,,,,,,,,,"",,"107.637917637918h",,,,"Koizumi Y, Kobayashi T, Yokokawa T, et al. Development of Next-Generation Ni-Base Single Crystal Superalloys[J]. 2004, 67(9):35-43.","10.11961/mater0203.MGI.20171221.ds.0060","张瑞杰","摘录","王彬","2018-01-09","245Mpa","1000°C",,,,,,,"TMS-162",,,,,,,,,,,,,,,,,,,,,,,,,,,,,,,,
,,,,"ObjectId(""5b4ce24de6b1a819a85d72bb"")","5.8",,,,,,,,,,,"5.8%wt.%","2.9","0.1",,"3.9",,"Bal","4.9","6.0","5.6",,"5.8",,"4.24E-1%",,,,,,,,,,"",,"51.2432012432012h",,,,"Koizumi Y, Kobayashi T, Yokokawa T, et al. Development of Next-Generation Ni-Base Single Crystal Superalloys[J]. 2004, 67(9):35-43.","10.11961/mater0203.MGI.20171221.ds.0060","张瑞杰","摘录","王彬","2018-01-09","245Mpa","1000°C",,,,,,,"TMS-162",,,,,,,,,,,,,,,,,,,,,,,,,,,,,,,,
,,,,"ObjectId(""5b4ce252e6b1a819a85d72bd"")","5.6",,,,,,,,,,,"5.6%wt.%","2.8","0.1",,"2.8",,"Bal","6.9","5.0","5.6",,"5.6",,"1.70E+1%",,,,,,,,,,"",,"698.749028749029h",,,,"Koizumi Y, Kobayashi T, Yokokawa T, et al. Development of Next-Generation Ni-Base Single Crystal Superalloys[J]. 2004, 67(9):35-43.","10.11961/mater0203.MGI.20171221.ds.0060","张瑞杰","摘录","王彬","2018-01-09","245Mpa","1000°C",,,,,,,"TMS-173",,,,,,,,,,,,,,,,,,,,,,,,,,,,,,,,
,,,,"ObjectId(""5b4ce257e6b1a819a85d72bf"")","5.8",,,,,,,,,,,"5.8%wt.%","2.9","0.1",,"3.9",,"Bal","4.9","6.0","5.6",,"5.8",,"1.59E+0%",,,,,,,,,,"",,"705.003885003885h",,,,"Koizumi Y, Kobayashi T, Yokokawa T, et al. Development of Next-Generation Ni-Base Single Crystal Superalloys[J]. 2004, 67(9):35-43.","10.11961/mater0203.MGI.20171221.ds.0060","张瑞杰","摘录","王彬","2018-01-09","245Mpa","1000°C",,,,,,,"TMS-162",,,,,,,,,,,,,,,,,,,,,,,,,,,,,,,,
,,,,"ObjectId(""5b4ce25ce6b1a819a85d72c1"")","5.8",,,,,,,,,,,"5.8%wt.%","2.9","0.1",,"3.9",,"Bal","4.9","6.0","5.6",,"5.8",,"7.42E-1%",,,,,,,,,,"",,"233.271173271173h",,,,"Koizumi Y, Kobayashi T, Yokokawa T, et al. Development of Next-Generation Ni-Base Single Crystal Superalloys[J]. 2004, 67(9):35-43.","10.11961/mater0203.MGI.20171221.ds.0060","张瑞杰","摘录","王彬","2018-01-09","245Mpa","1000°C",,,,,,,"TMS-162",,,,,,,,,,,,,,,,,,,,,,,,,,,,,,,,
,,,,"ObjectId(""5b4ce261e6b1a819a85d72c3"")","5.8",,,,,,,,,,,"5.8%wt.%","2.9","0.1",,"3.9",,"Bal","4.9","6.0","5.6",,"5.8",,"8.48E-1%",,,,,,,,,,"",,"540.955710955711h",,,,"Koizumi Y, Kobayashi T, Yokokawa T, et al. Development of Next-Generation Ni-Base Single Crystal Superalloys[J]. 2004, 67(9):35-43.","10.11961/mater0203.MGI.20171221.ds.0060","张瑞杰","摘录","王彬","2018-01-09","245Mpa","1000°C",,,,,,,"TMS-162",,,,,,,,,,,,,,,,,,,,,,,,,,,,,,,,
,,,,"ObjectId(""5b4ce265e6b1a819a85d72c5"")","5.8",,,,,,,,,,,"5.8%wt.%","2.9","0.1",,"3.9",,"Bal","4.9","6.0","5.6",,"5.8",,"2.23E+0%",,,,,,,,,,"",,"802.393162393162h",,,,"Koizumi Y, Kobayashi T, Yokokawa T, et al. Development of Next-Generation Ni-Base Single Crystal Superalloys[J]. 2004, 67(9):35-43.","10.11961/mater0203.MGI.20171221.ds.0060","张瑞杰","摘录","王彬","2018-01-09","245Mpa","1000°C",,,,,,,"TMS-162",,,,,,,,,,,,,,,,,,,,,,,,,,,,,,,,
,,,,"ObjectId(""5b4ce26ae6b1a819a85d72c7"")","5.8",,,,,,,,,,,"5.8%wt.%","2.9","0.1",,"3.9",,"Bal","4.9","6.0","5.6",,"5.8",,"1.27E+0%",,,,,,,,,,"",,"656.309246309246h",,,,"Koizumi Y, Kobayashi T, Yokokawa T, et al. Development of Next-Generation Ni-Base Single Crystal Superalloys[J]. 2004, 67(9):35-43.","10.11961/mater0203.MGI.20171221.ds.0060","张瑞杰","摘录","王彬","2018-01-09","245Mpa","1000°C",,,,,,,"TMS-162",,,,,,,,,,,,,,,,,,,,,,,,,,,,,,,,
,,,,"ObjectId(""5b4ce26fe6b1a819a85d72c9"")","5.8",,,,,,,,,,,"5.8%wt.%","2.9","0.1",,"3.9",,"Bal","4.9","6.0","5.6",,"5.8",,"7.42E-1%",,,,,,,,,,"",,"307.630147630148h",,,,"Koizumi Y, Kobayashi T, Yokokawa T, et al. Development of Next-Generation Ni-Base Single Crystal Superalloys[J]. 2004, 67(9):35-43.","10.11961/mater0203.MGI.20171221.ds.0060","张瑞杰","摘录","王彬","2018-01-09","245Mpa","1000°C",,,,,,,"TMS-162",,,,,,,,,,,,,,,,,,,,,,,,,,,,,,,,
,,,,"ObjectId(""5b4ce274e6b1a819a85d72cb"")","5.8",,,,,,,,,,,"5.8%wt.%","2.9","0.1",,"3.9",,"Bal","4.9","6.0","5.6",,"5.8",,"1.06E+0%",,,,,,,,,,"",,"610.17094017094h",,,,"Koizumi Y, Kobayashi T, Yokokawa T, et al. Development of Next-Generation Ni-Base Single Crystal Superalloys[J]. 2004, 67(9):35-43.","10.11961/mater0203.MGI.20171221.ds.0060","张瑞杰","摘录","王彬","2018-01-09","245Mpa","1000°C",,,,,,,"TMS-162",,,,,,,,,,,,,,,,,,,,,,,,,,,,,,,,
,,,,"ObjectId(""5b4ce27ee6b1a819a85d72cd"")","5.6",,,,,,,,,,,"5.6%wt.%","2.8","0.1",,"2.8",,"Bal","6.9","5.0","5.6",,"5.6",,"3.39E+0%",,,,,,,,,,"",,"566.410256410256h",,,,"Koizumi Y, Kobayashi T, Yokokawa T, et al. Development of Next-Generation Ni-Base Single Crystal Superalloys[J]. 2004, 67(9):35-43.","10.11961/mater0203.MGI.20171221.ds.0060","张瑞杰","摘录","王彬","2018-01-09","245Mpa","1000°C",,,,,,,"TMS-173",,,,,,,,,,,,,,,,,,,,,,,,,,,,,,,,
,,,,"ObjectId(""5b4ce282e6b1a819a85d72cf"")","5.6",,,,,,,,,,,"5.6%wt.%","2.8","0.1",,"2.8",,"Bal","6.9","5.0","5.6",,"5.6",,"2.76E+0%",,,,,,,,,,"",,"548.508158508159h",,,,"Koizumi Y, Kobayashi T, Yokokawa T, et al. Development of Next-Generation Ni-Base Single Crystal Superalloys[J]. 2004, 67(9):35-43.","10.11961/mater0203.MGI.20171221.ds.0060","张瑞杰","摘录","王彬","2018-01-09","245Mpa","1000°C",,,,,,,"TMS-173",,,,,,,,,,,,,,,,,,,,,,,,,,,,,,,,
,,,,"ObjectId(""5b4ce287e6b1a819a85d72d1"")","5.6",,,,,,,,,,,"5.6%wt.%","2.8","0.1",,"2.8",,"Bal","6.9","5.0","5.6",,"5.6",,"7.95E+0%",,,,,,,,,,"",,"640.43512043512h",,,,"Koizumi Y, Kobayashi T, Yokokawa T, et al. Development of Next-Generation Ni-Base Single Crystal Superalloys[J]. 2004, 67(9):35-43.","10.11961/mater0203.MGI.20171221.ds.0060","张瑞杰","摘录","王彬","2018-01-09","245Mpa","1000°C",,,,,,,"TMS-173",,,,,,,,,,,,,,,,,,,,,,,,,,,,,,,,
,,,,"ObjectId(""5b4ce28ce6b1a819a85d72d3"")","5.6",,,,,,,,,,,"5.6%wt.%","2.8","0.1",,"2.8",,"Bal","6.9","5.0","5.6",,"5.6",,"1.47E+1%",,,,,,,,,,"",,"696.348096348096h",,,,"Koizumi Y, Kobayashi T, Yokokawa T, et al. Development of Next-Generation Ni-Base Single Crystal Superalloys[J]. 2004, 67(9):35-43.","10.11961/mater0203.MGI.20171221.ds.0060","张瑞杰","摘录","王彬","2018-01-09","245Mpa","1000°C",,,,,,,"TMS-173",,,,,,,,,,,,,,,,,,,,,,,,,,,,,,,,
,,,,"ObjectId(""5b4ce291e6b1a819a85d72d5"")","5.6",,,,,,,,,,,"5.6%wt.%","2.8","0.1",,"2.8",,"Bal","6.9","5.0","5.6",,"5.6",,"4.14E+0%",,,,,,,,,,"",,"599.6891996892h",,,,"Koizumi Y, Kobayashi T, Yokokawa T, et al. Development of Next-Generation Ni-Base Single Crystal Superalloys[J]. 2004, 67(9):35-43.","10.11961/mater0203.MGI.20171221.ds.0060","张瑞杰","摘录","王彬","2018-01-09","245Mpa","1000°C",,,,,,,"TMS-173",,,,,,,,,,,,,,,,,,,,,,,,,,,,,,,,
,,,,"ObjectId(""5b4ce296e6b1a819a85d72d7"")","5.6",,,,,,,,,,,"5.6%wt.%","2.8","0.1",,"2.8",,"Bal","6.9","5.0","5.6",,"5.6",,"1.06E+0%",,,,,,,,,,"",,"356.324786324786h",,,,"Koizumi Y, Kobayashi T, Yokokawa T, et al. Development of Next-Generation Ni-Base Single Crystal Superalloys[J]. 2004, 67(9):35-43.","10.11961/mater0203.MGI.20171221.ds.0060","张瑞杰","摘录","王彬","2018-01-09","245Mpa","1000°C",,,,,,,"TMS-173",,,,,,,,,,,,,,,,,,,,,,,,,,,,,,,,
,,,,"ObjectId(""5b4ce29be6b1a819a85d72d9"")","5.6",,,,,,,,,,,"5.6%wt.%","2.8","0.1",,"2.8",,"Bal","6.9","5.0","5.6",,"5.6",,"9.12E+0%",,,,,,,,,,"",,"655.734265734266h",,,,"Koizumi Y, Kobayashi T, Yokokawa T, et al. Development of Next-Generation Ni-Base Single Crystal Superalloys[J]. 2004, 67(9):35-43.","10.11961/mater0203.MGI.20171221.ds.0060","张瑞杰","摘录","王彬","2018-01-09","245Mpa","1000°C",,,,,,,"TMS-173",,,,,,,,,,,,,,,,,,,,,,,,,,,,,,,,
,,,,"ObjectId(""5b4ce2a0e6b1a819a85d72db"")","5.6",,,,,,,,,,,"5.6%wt.%","2.8","0.1",,"2.8",,"Bal","6.9","5.0","5.6",,"5.6",,"6.26E+0%",,,,,,,,,,"",,"627.738927738928h",,,,"Koizumi Y, Kobayashi T, Yokokawa T, et al. Development of Next-Generation Ni-Base Single Crystal Superalloys[J]. 2004, 67(9):35-43.","10.11961/mater0203.MGI.20171221.ds.0060","张瑞杰","摘录","王彬","2018-01-09","245Mpa","1000°C",,,,,,,"TMS-173",,,,,,,,,,,,,,,,,,,,,,,,,,,,,,,,
,,,,"ObjectId(""5b4ce2a5e6b1a819a85d72dd"")","5.6",,,,,,,,,,,"5.6%wt.%","2.8","0.1",,"2.8",,"Bal","6.9","5.0","5.6",,"5.6",,"1.35E+1%",,,,,,,,,,"",,"688.749028749029h",,,,"Koizumi Y, Kobayashi T, Yokokawa T, et al. Development of Next-Generation Ni-Base Single Crystal Superalloys[J]. 2004, 67(9):35-43.","10.11961/mater0203.MGI.20171221.ds.0060","张瑞杰","摘录","王彬","2018-01-09","245Mpa","1000°C",,,,,,,"TMS-173",,,,,,,,,,,,,,,,,,,,,,,,,,,,,,,,
,,,,"ObjectId(""5b4ce2a9e6b1a819a85d72df"")","5.6",,,,,,,,,,,"5.6%wt.%","2.8","0.1",,"2.8",,"Bal","6.9","5.0","5.6",,"5.6",,"5.52E+0%",,,,,,,,,,"",,"609.8445998446h",,,,"Koizumi Y, Kobayashi T, Yokokawa T, et al. Development of Next-Generation Ni-Base Single Crystal Superalloys[J]. 2004, 67(9):35-43.","10.11961/mater0203.MGI.20171221.ds.0060","张瑞杰","摘录","王彬","2018-01-09","245Mpa","1000°C",,,,,,,"TMS-173",,,,,,,,,,,,,,,,,,,,,,,,,,,,,,,,
,,,,"ObjectId(""5b4ce2aee6b1a819a85d72e1"")","5.6",,,,,,,,,,,"5.6%wt.%","2.8","0.1",,"2.8",,"Bal","6.9","5.0","5.6",,"5.6",,"1.38E+0%",,,,,,,,,,"",,"433.224553224553h",,,,"Koizumi Y, Kobayashi T, Yokokawa T, et al. Development of Next-Generation Ni-Base Single Crystal Superalloys[J]. 2004, 67(9):35-43.","10.11961/mater0203.MGI.20171221.ds.0060","张瑞杰","摘录","王彬","2018-01-09","245Mpa","1000°C",,,,,,,"TMS-173",,,,,,,,,,,,,,,,,,,,,,,,,,,,,,,,
,,,,"ObjectId(""5b4ce2b3e6b1a819a85d72e3"")","5.6",,,,,,,,,,,"5.6%wt.%","2.8","0.1",,"2.8",,"Bal","6.9","5.0","5.6",,"5.6",,"1.20E+1%",,,,,,,,,,"",,"681.165501165501h",,,,"Koizumi Y, Kobayashi T, Yokokawa T, et al. Development of Next-Generation Ni-Base Single Crystal Superalloys[J]. 2004, 67(9):35-43.","10.11961/mater0203.MGI.20171221.ds.0060","张瑞杰","摘录","王彬","2018-01-09","245Mpa","1000°C",,,,,,,"TMS-173",,,,,,,,,,,,,,,,,,,,,,,,,,,,,,,,
,,,,"ObjectId(""5b4ce2b8e6b1a819a85d72e5"")","5.6",,,,,,,,,,,"5.6%wt.%","2.8","0.1",,"2.8",,"Bal","6.9","5.0","5.6",,"5.6",,"1.80E+0%",,,,,,,,,,"",,"481.911421911422h",,,,"Koizumi Y, Kobayashi T, Yokokawa T, et al. Development of Next-Generation Ni-Base Single Crystal Superalloys[J]. 2004, 67(9):35-43.","10.11961/mater0203.MGI.20171221.ds.0060","张瑞杰","摘录","王彬","2018-01-09","245Mpa","1000°C",,,,,,,"TMS-173",,,,,,,,,,,,,,,,,,,,,,,,,,,,,,,,
,,,,"ObjectId(""5b4ce2bde6b1a819a85d72e7"")","5.6",,,,,,,,,,,"5.6%wt.%","2.8","0.1",,"2.8",,"Bal","6.9","5.0","5.6",,"5.6",,"1.04E+1%",,,,,,,,,,"",,"665.897435897436h",,,,"Koizumi Y, Kobayashi T, Yokokawa T, et al. Development of Next-Generation Ni-Base Single Crystal Superalloys[J]. 2004, 67(9):35-43.","10.11961/mater0203.MGI.20171221.ds.0060","张瑞杰","摘录","王彬","2018-01-09","245Mpa","1000°C",,,,,,,"TMS-173",,,,,,,,,,,,,,,,,,,,,,,,,,,,,,,,
,,,,"ObjectId(""5b4ce2c2e6b1a819a85d72e9"")","5.6",,,,,,,,,,,"5.6%wt.%","2.8","0.1",,"2.8",,"Bal","6.9","5.0","5.6",,"5.6",,"2.02E+0%",,,,,,,,,,"",,"510.10101010101h",,,,"Koizumi Y, Kobayashi T, Yokokawa T, et al. Development of Next-Generation Ni-Base Single Crystal Superalloys[J]. 2004, 67(9):35-43.","10.11961/mater0203.MGI.20171221.ds.0060","张瑞杰","摘录","王彬","2018-01-09","245Mpa","1000°C",,,,,,,"TMS-173",,,,,,,,,,,,,,,,,,,,,,,,,,,,,,,,
,,,,"ObjectId(""5b4ce2cbe6b1a819a85d72eb"")","5.6",,,,,,,,,,,"5.6%wt.%","2.8","0.1",,"2.8",,"Bal","6.9","5.0","5.6",,"5.6",,"5.30E-1%",,,,,,,,,,"",,"179.440559440559h",,,,"Koizumi Y, Kobayashi T, Yokokawa T, et al. Development of Next-Generation Ni-Base Single Crystal Superalloys[J]. 2004, 67(9):35-43.","10.11961/mater0203.MGI.20171221.ds.0060","张瑞杰","摘录","王彬","2018-01-09","245Mpa","1000°C",,,,,,,"TMS-173",,,,,,,,,,,,,,,,,,,,,,,,,,,,,,,,
,,,,"ObjectId(""5b4ce2d0e6b1a819a85d72ed"")","5.6",,,,,,,,,,,"5.6%wt.%","2.8","0.1",,"2.8",,"Bal","4.7","5.0","7.9",,"5.6",,"2.86E+1%",,,,,,,,,,"",,"444.048174048174h",,,,"Koizumi Y, Kobayashi T, Yokokawa T, et al. Development of Next-Generation Ni-Base Single Crystal Superalloys[J]. 2004, 67(9):35-43.","10.11961/mater0203.MGI.20171221.ds.0060","张瑞杰","摘录","王彬","2018-01-09","245Mpa","1000°C",,,,,,,"TMS-138TaRu",,,,,,,,,,,,,,,,,,,,,,,,,,,,,,,,
,,,,"ObjectId(""5b4ce2d5e6b1a819a85d72ef"")","5.6",,,,,,,,,,,"5.6%wt.%","2.8","0.1",,"2.8",,"Bal","4.7","5.0","7.9",,"5.6",,"1.51E+1%",,,,,,,,,,"",,"404.017094017094h",,,,"Koizumi Y, Kobayashi T, Yokokawa T, et al. Development of Next-Generation Ni-Base Single Crystal Superalloys[J]. 2004, 67(9):35-43.","10.11961/mater0203.MGI.20171221.ds.0060","张瑞杰","摘录","王彬","2018-01-09","245Mpa","1000°C",,,,,,,"TMS-138TaRu",,,,,,,,,,,,,,,,,,,,,,,,,,,,,,,,
,,,,"ObjectId(""5b4ce2dae6b1a819a85d72f1"")","5.6",,,,,,,,,,,"5.6%wt.%","2.8","0.1",,"2.8",,"Bal","6.9","5.0","5.6",,"5.6",,"8.48E-1%",,,,,,,,,,"",,"299.93006993007h",,,,"Koizumi Y, Kobayashi T, Yokokawa T, et al. Development of Next-Generation Ni-Base Single Crystal Superalloys[J]. 2004, 67(9):35-43.","10.11961/mater0203.MGI.20171221.ds.0060","张瑞杰","摘录","王彬","2018-01-09","245Mpa","1000°C",,,,,,,"TMS-173",,,,,,,,,,,,,,,,,,,,,,,,,,,,,,,,
,,,,"ObjectId(""5b4ce2dfe6b1a819a85d72f3"")","5.6",,,,,,,,,,,"5.6%wt.%","2.8","0.1",,"2.8",,"Bal","4.7","5.0","7.9",,"5.6",,"1.15E+1%",,,,,,,,,,"",,"386.332556332556h",,,,"Koizumi Y, Kobayashi T, Yokokawa T, et al. Development of Next-Generation Ni-Base Single Crystal Superalloys[J]. 2004, 67(9):35-43.","10.11961/mater0203.MGI.20171221.ds.0060","张瑞杰","摘录","王彬","2018-01-09","245Mpa","1000°C",,,,,,,"TMS-138TaRu",,,,,,,,,,,,,,,,,,,,,,,,,,,,,,,,
,,,,"ObjectId(""5b4ce2e4e6b1a819a85d72f5"")","5.6",,,,,,,,,,,"5.6%wt.%","2.8","0.1",,"2.8",,"Bal","4.7","5.0","7.9",,"5.6",,"2.67E+1%",,,,,,,,,,"",,"436.495726495727h",,,,"Koizumi Y, Kobayashi T, Yokokawa T, et al. Development of Next-Generation Ni-Base Single Crystal Superalloys[J]. 2004, 67(9):35-43.","10.11961/mater0203.MGI.20171221.ds.0060","张瑞杰","摘录","王彬","2018-01-09","245Mpa","1000°C",,,,,,,"TMS-138TaRu",,,,,,,,,,,,,,,,,,,,,,,,,,,,,,,,
,,,,"ObjectId(""5b4ce2e9e6b1a819a85d72f7"")","5.6",,,,,,,,,,,"5.6%wt.%","2.8","0.1",,"2.8",,"Bal","6.9","5.0","5.6",,"5.6",,"6.36E-1%",,,,,,,,,,"",,"253.791763791764h",,,,"Koizumi Y, Kobayashi T, Yokokawa T, et al. Development of Next-Generation Ni-Base Single Crystal Superalloys[J]. 2004, 67(9):35-43.","10.11961/mater0203.MGI.20171221.ds.0060","张瑞杰","摘录","王彬","2018-01-09","245Mpa","1000°C",,,,,,,"TMS-173",,,,,,,,,,,,,,,,,,,,,,,,,,,,,,,,
,,,,"ObjectId(""5b4ce2eee6b1a819a85d72f9"")","5.6",,,,,,,,,,,"5.6%wt.%","2.8","0.1",,"2.8",,"Bal","4.7","5.0","7.9",,"5.6",,"2.09E+1%",,,,,,,,,,"",,"429.230769230769h",,,,"Koizumi Y, Kobayashi T, Yokokawa T, et al. Development of Next-Generation Ni-Base Single Crystal Superalloys[J]. 2004, 67(9):35-43.","10.11961/mater0203.MGI.20171221.ds.0060","张瑞杰","摘录","王彬","2018-01-09","245Mpa","1000°C",,,,,,,"TMS-138TaRu",,,,,,,,,,,,,,,,,,,,,,,,,,,,,,,,
,,,,"ObjectId(""5b4ce2f2e6b1a819a85d72fb"")","5.6",,,,,,,,,,,"5.6%wt.%","2.8","0.1",,"2.8",,"Bal","4.7","5.0","7.9",,"5.6",,"1.91E+1%",,,,,,,,,,"",,"421.670551670552h",,,,"Koizumi Y, Kobayashi T, Yokokawa T, et al. Development of Next-Generation Ni-Base Single Crystal Superalloys[J]. 2004, 67(9):35-43.","10.11961/mater0203.MGI.20171221.ds.0060","张瑞杰","摘录","王彬","2018-01-09","245Mpa","1000°C",,,,,,,"TMS-138TaRu",,,,,,,,,,,,,,,,,,,,,,,,,,,,,,,,
