Repository: wujunming1/superalloy-project

File: 国际高温合金会议论文和数据/数据汇总/蠕变性能/creepproperty_creepstrain.csv (part 6 of 24)
"1050℃+150MPa蠕变条件/时间","1150℃+100MPa蠕变条件/时间","700MPa不均匀变形的蠕变测试/温度","700MPa晶界滑移的蠕变测试/温度","_id","Al","Al2O3涂层/Al2O3含量","Al2O3涂层/Al含量","Al2O3涂层/Fe含量","Al2O3涂层/NH4Cl含量","Al2O3涂层/NH5Cl含量","Al2O3涂层/加热时间","Al2O3涂层/温度","Al2O4涂层/加热时间","B","C","Co","Cr","Hf","Ir","Mo","Nb","Ni","Re","Ru","Ta","Ti","W","Zr","力学性能/蠕变应变","固溶处理/时间","固溶处理/温度","固溶处理油淬/时间","固溶处理油淬/温度","固溶处理（炉冷）/时间","固溶处理（炉冷）/温度","圆盘型显微结构724Mpa且677℃下蠕变测试/时间","均匀化处理/时间","均匀化处理/温度","备注","孔型显微结构724Mpa且677℃下蠕变测试/时间","拉伸/时间","拉伸蠕变测试/测试压力","拉伸蠕变测试/测试温度","拉伸蠕变测试/蠕变时间","摘录出处","数据DOI","数据审核者","数据来源方式","数据生产者","数据采集时间","施加恒定应力/应力","施加恒定温度/温度","时效处理/时间","时效处理/温度","时效处理/炉冷","时效处理/空冷","时效处理空冷/时间","时效处理空冷/温度","材料牌号","炉冷/温度","热挤压/热挤压温度","热轧/热轧时间","热轧/热轧温度","直径/坯料直径","第一次轧制/温度","第二次轧制/温度","蠕变变形测试/时间","蠕变变形测试/测试温度","蠕变变形测试/蠕变应力","蠕变实验/平均压力","蠕变实验/平均应力","蠕变实验/时间","蠕变实验/晶向","蠕变实验/温度","蠕变断裂/加载应力","蠕变断裂/时间","蠕变断裂实验/温度","蠕变断裂测试/温度","蠕变测试/压力","蠕变测试/应力","蠕变测试/时间","蠕变测试/晶格取向","蠕变测试/温度","蠕变测试/蠕变应力","蠕变测试/蠕变时间","蠕变测试/蠕变温度","蠕变测试/试样厚度","退火/退火时间","退火/退火温度","重量/铸锭重量","镀铝/镀铝"
,,,,"ObjectId(""5b4ce2f7e6b1a819a85d72fd"")","5.6",,,,,,,,,,,"5.6%wt.%","2.8","0.1",,"2.8",,"Bal","4.7","5.0","7.9",,"5.6",,"1.70E+1%",,,,,,,,,,"",,"416.697746697747h",,,,"Koizumi Y, Kobayashi T, Yokokawa T, et al. Development of Next-Generation Ni-Base Single Crystal Superalloys[J]. 2004, 67(9):35-43.","10.11961/mater0203.MGI.20171221.ds.0060","张瑞杰","摘录","王彬","2018-01-09","245Mpa","1000°C",,,,,,,"TMS-138TaRu",,,,,,,,,,,,,,,,,,,,,,,,,,,,,,,,
,,,,"ObjectId(""5b4ce2fce6b1a819a85d72ff"")","5.6",,,,,,,,,,,"5.6%wt.%","2.8","0.1",,"2.8",,"Bal","4.7","5.0","7.9",,"5.6",,"1.29E+1%",,,,,,,,,,"",,"391.351981351981h",,,,"Koizumi Y, Kobayashi T, Yokokawa T, et al. Development of Next-Generation Ni-Base Single Crystal Superalloys[J]. 2004, 67(9):35-43.","10.11961/mater0203.MGI.20171221.ds.0060","张瑞杰","摘录","王彬","2018-01-09","245Mpa","1000°C",,,,,,,"TMS-138TaRu",,,,,,,,,,,,,,,,,,,,,,,,,,,,,,,,
,,,,"ObjectId(""5b4ce301e6b1a819a85d7301"")","5.6",,,,,,,,,,,"5.6%wt.%","2.8","0.1",,"2.8",,"Bal","4.7","5.0","7.9",,"5.6",,"2.29E+1%",,,,,,,,,,"",,"429.083139083139h",,,,"Koizumi Y, Kobayashi T, Yokokawa T, et al. Development of Next-Generation Ni-Base Single Crystal Superalloys[J]. 2004, 67(9):35-43.","10.11961/mater0203.MGI.20171221.ds.0060","张瑞杰","摘录","王彬","2018-01-09","245Mpa","1000°C",,,,,,,"TMS-138TaRu",,,,,,,,,,,,,,,,,,,,,,,,,,,,,,,,
,,,,"ObjectId(""5b4ce306e6b1a819a85d7303"")","5.6",,,,,,,,,,,"5.6%wt.%","2.8","0.1",,"2.8",,"Bal","6.9","5.0","5.6",,"5.6",,"4.24E-1%",,,,,,,,,,"",,"128.166278166278h",,,,"Koizumi Y, Kobayashi T, Yokokawa T, et al. Development of Next-Generation Ni-Base Single Crystal Superalloys[J]. 2004, 67(9):35-43.","10.11961/mater0203.MGI.20171221.ds.0060","张瑞杰","摘录","王彬","2018-01-09","245Mpa","1000°C",,,,,,,"TMS-173",,,,,,,,,,,,,,,,,,,,,,,,,,,,,,,,
,,,,"ObjectId(""5b4ce30be6b1a819a85d7305"")","5.6",,,,,,,,,,,"5.6%wt.%","2.8","0.1",,"2.8",,"Bal","4.7","5.0","7.9",,"5.6",,"2.46E+1%",,,,,,,,,,"",,"436.651126651127h",,,,"Koizumi Y, Kobayashi T, Yokokawa T, et al. Development of Next-Generation Ni-Base Single Crystal Superalloys[J]. 2004, 67(9):35-43.","10.11961/mater0203.MGI.20171221.ds.0060","张瑞杰","摘录","王彬","2018-01-09","245Mpa","1000°C",,,,,,,"TMS-138TaRu",,,,,,,,,,,,,,,,,,,,,,,,,,,,,,,,
,,,,"ObjectId(""5b4ce30fe6b1a819a85d7307"")","5.6",,,,,,,,,,,"5.6%wt.%","2.8","0.1",,"2.8",,"Bal","6.9","5.0","5.6",,"5.6",,"3.18E-1%",,,,,,,,,,"",,"61.5073815073815h",,,,"Koizumi Y, Kobayashi T, Yokokawa T, et al. Development of Next-Generation Ni-Base Single Crystal Superalloys[J]. 2004, 67(9):35-43.","10.11961/mater0203.MGI.20171221.ds.0060","张瑞杰","摘录","王彬","2018-01-09","245Mpa","1000°C",,,,,,,"TMS-173",,,,,,,,,,,,,,,,,,,,,,,,,,,,,,,,
,,,,"ObjectId(""5b4ce31ae6b1a819a85d7309"")","5.6",,,,,,,,,,,"5.6%wt.%","2.8","0.1",,"2.8",,"Bal","4.7","5.0","7.9",,"5.6",,"1.17E+0%",,,,,,,,,,"",,"215.291375291375h",,,,"Koizumi Y, Kobayashi T, Yokokawa T, et al. Development of Next-Generation Ni-Base Single Crystal Superalloys[J]. 2004, 67(9):35-43.","10.11961/mater0203.MGI.20171221.ds.0060","张瑞杰","摘录","王彬","2018-01-09","245Mpa","1000°C",,,,,,,"TMS-138TaRu",,,,,,,,,,,,,,,,,,,,,,,,,,,,,,,,
,,,,"ObjectId(""5b4ce31fe6b1a819a85d730b"")","5.6",,,,,,,,,,,"5.6%wt.%","2.8","0.1",,"2.8","1.0","Bal","4.7","5.0","5.6",,"5.6",,"2.48E+1%",,,,,,,,,,"",,"390.48174048174h",,,,"Koizumi Y, Kobayashi T, Yokokawa T, et al. Development of Next-Generation Ni-Base Single Crystal Superalloys[J]. 2004, 67(9):35-43.","10.11961/mater0203.MGI.20171221.ds.0060","张瑞杰","摘录","王彬","2018-01-09","245Mpa","1000°C",,,,,,,"TMS-138NbRu",,,,,,,,,,,,,,,,,,,,,,,,,,,,,,,,
,,,,"ObjectId(""5b4ce326e6b1a819a85d730d"")","5.6",,,,,,,,,,,"5.6%wt.%","2.8","0.1",,"2.8",,"Bal","4.7","5.0","7.9",,"5.6",,"3.50E+0%",,,,,,,,,,"",,"297.171717171717h",,,,"Koizumi Y, Kobayashi T, Yokokawa T, et al. Development of Next-Generation Ni-Base Single Crystal Superalloys[J]. 2004, 67(9):35-43.","10.11961/mater0203.MGI.20171221.ds.0060","张瑞杰","摘录","王彬","2018-01-09","245Mpa","1000°C",,,,,,,"TMS-138TaRu",,,,,,,,,,,,,,,,,,,,,,,,,,,,,,,,
,,,,"ObjectId(""5b4ce32be6b1a819a85d730f"")","5.6",,,,,,,,,,,"5.6%wt.%","2.8","0.1",,"2.8",,"Bal","4.7","5.0","7.9",,"5.6",,"5.41E+0%",,,,,,,,,,"",,"327.801087801088h",,,,"Koizumi Y, Kobayashi T, Yokokawa T, et al. Development of Next-Generation Ni-Base Single Crystal Superalloys[J]. 2004, 67(9):35-43.","10.11961/mater0203.MGI.20171221.ds.0060","张瑞杰","摘录","王彬","2018-01-09","245Mpa","1000°C",,,,,,,"TMS-138TaRu",,,,,,,,,,,,,,,,,,,,,,,,,,,,,,,,
,,,,"ObjectId(""5b4ce330e6b1a819a85d7311"")","5.6",,,,,,,,,,,"5.6%wt.%","2.8","0.1",,"2.8",,"Bal","4.7","5.0","7.9",,"5.6",,"4.24E-1%",,,,,,,,,,"",,"58.9355089355089h",,,,"Koizumi Y, Kobayashi T, Yokokawa T, et al. Development of Next-Generation Ni-Base Single Crystal Superalloys[J]. 2004, 67(9):35-43.","10.11961/mater0203.MGI.20171221.ds.0060","张瑞杰","摘录","王彬","2018-01-09","245Mpa","1000°C",,,,,,,"TMS-138TaRu",,,,,,,,,,,,,,,,,,,,,,,,,,,,,,,,
,,,,"ObjectId(""5b4ce335e6b1a819a85d7313"")","5.6",,,,,,,,,,,"5.6%wt.%","2.8","0.1",,"2.8","1.0","Bal","4.7","5.0","5.6",,"5.6",,"3.09E+1%",,,,,,,,,,"",,"400.29526029526h",,,,"Koizumi Y, Kobayashi T, Yokokawa T, et al. Development of Next-Generation Ni-Base Single Crystal Superalloys[J]. 2004, 67(9):35-43.","10.11961/mater0203.MGI.20171221.ds.0060","张瑞杰","摘录","王彬","2018-01-09","245Mpa","1000°C",,,,,,,"TMS-138NbRu",,,,,,,,,,,,,,,,,,,,,,,,,,,,,,,,
,,,,"ObjectId(""5b4ce33ae6b1a819a85d7315"")","5.6",,,,,,,,,,,"5.6%wt.%","2.8","0.1",,"2.8",,"Bal","4.7","5.0","7.9",,"5.6",,"1.48E+0%",,,,,,,,,,"",,"243.473193473193h",,,,"Koizumi Y, Kobayashi T, Yokokawa T, et al. Development of Next-Generation Ni-Base Single Crystal Superalloys[J]. 2004, 67(9):35-43.","10.11961/mater0203.MGI.20171221.ds.0060","张瑞杰","摘录","王彬","2018-01-09","245Mpa","1000°C",,,,,,,"TMS-138TaRu",,,,,,,,,,,,,,,,,,,,,,,,,,,,,,,,
,,,,"ObjectId(""5b4ce33fe6b1a819a85d7317"")","5.6",,,,,,,,,,,"5.6%wt.%","2.8","0.1",,"2.8",,"Bal","4.7","5.0","7.9",,"5.6",,"7.42E-1%",,,,,,,,,,"",,"156.348096348096h",,,,"Koizumi Y, Kobayashi T, Yokokawa T, et al. Development of Next-Generation Ni-Base Single Crystal Superalloys[J]. 2004, 67(9):35-43.","10.11961/mater0203.MGI.20171221.ds.0060","张瑞杰","摘录","王彬","2018-01-09","245Mpa","1000°C",,,,,,,"TMS-138TaRu",,,,,,,,,,,,,,,,,,,,,,,,,,,,,,,,
,,,,"ObjectId(""5b4ce343e6b1a819a85d7319"")","5.6",,,,,,,,,,,"5.6%wt.%","2.8","0.1",,"2.8",,"Bal","4.7","5.0","7.9",,"5.6",,"7.95E+0%",,,,,,,,,,"",,"358.383838383838h",,,,"Koizumi Y, Kobayashi T, Yokokawa T, et al. Development of Next-Generation Ni-Base Single Crystal Superalloys[J]. 2004, 67(9):35-43.","10.11961/mater0203.MGI.20171221.ds.0060","张瑞杰","摘录","王彬","2018-01-09","245Mpa","1000°C",,,,,,,"TMS-138TaRu",,,,,,,,,,,,,,,,,,,,,,,,,,,,,,,,
,,,,"ObjectId(""5b4ce348e6b1a819a85d731b"")","5.6",,,,,,,,,,,"5.6%wt.%","2.8","0.1",,"2.8","1.0","Bal","4.7","5.0","5.6",,"5.6",,"2.81E+1%",,,,,,,,,,"",,"392.804972804973h",,,,"Koizumi Y, Kobayashi T, Yokokawa T, et al. Development of Next-Generation Ni-Base Single Crystal Superalloys[J]. 2004, 67(9):35-43.","10.11961/mater0203.MGI.20171221.ds.0060","张瑞杰","摘录","王彬","2018-01-09","245Mpa","1000°C",,,,,,,"TMS-138NbRu",,,,,,,,,,,,,,,,,,,,,,,,,,,,,,,,
,,,,"ObjectId(""5b4ce34de6b1a819a85d731d"")","5.6",,,,,,,,,,,"5.6%wt.%","2.8","0.1",,"2.8",,"Bal","4.7","5.0","7.9",,"5.6",,"4.24E-1%",,,,,,,,,,"",,"120.47397047397h",,,,"Koizumi Y, Kobayashi T, Yokokawa T, et al. Development of Next-Generation Ni-Base Single Crystal Superalloys[J]. 2004, 67(9):35-43.","10.11961/mater0203.MGI.20171221.ds.0060","张瑞杰","摘录","王彬","2018-01-09","245Mpa","1000°C",,,,,,,"TMS-138TaRu",,,,,,,,,,,,,,,,,,,,,,,,,,,,,,,,
,,,,"ObjectId(""5b4ce352e6b1a819a85d731f"")","5.6",,,,,,,,,,,"5.6%wt.%","2.8","0.1",,"2.8",,"Bal","4.7","5.0","7.9",,"5.6",,"6.58E+0%",,,,,,,,,,"",,"340.536130536131h",,,,"Koizumi Y, Kobayashi T, Yokokawa T, et al. Development of Next-Generation Ni-Base Single Crystal Superalloys[J]. 2004, 67(9):35-43.","10.11961/mater0203.MGI.20171221.ds.0060","张瑞杰","摘录","王彬","2018-01-09","245Mpa","1000°C",,,,,,,"TMS-138TaRu",,,,,,,,,,,,,,,,,,,,,,,,,,,,,,,,
,,,,"ObjectId(""5b4ce357e6b1a819a85d7321"")","5.6",,,,,,,,,,,"5.6%wt.%","2.8","0.1",,"2.8",,"Bal","4.7","5.0","7.9",,"5.6",,"9.65E+0%",,,,,,,,,,"",,"371.080031080031h",,,,"Koizumi Y, Kobayashi T, Yokokawa T, et al. Development of Next-Generation Ni-Base Single Crystal Superalloys[J]. 2004, 67(9):35-43.","10.11961/mater0203.MGI.20171221.ds.0060","张瑞杰","摘录","王彬","2018-01-09","245Mpa","1000°C",,,,,,,"TMS-138TaRu",,,,,,,,,,,,,,,,,,,,,,,,,,,,,,,,
,,,,"ObjectId(""5b4ce35ce6b1a819a85d7323"")","5.6",,,,,,,,,,,"5.6%wt.%","2.8","0.1",,"2.8",,"Bal","4.7","5.0","7.9",,"5.6",,"4.35E+0%",,,,,,,,,,"",,"317.622377622378h",,,,"Koizumi Y, Kobayashi T, Yokokawa T, et al. Development of Next-Generation Ni-Base Single Crystal Superalloys[J]. 2004, 67(9):35-43.","10.11961/mater0203.MGI.20171221.ds.0060","张瑞杰","摘录","王彬","2018-01-09","245Mpa","1000°C",,,,,,,"TMS-138TaRu",,,,,,,,,,,,,,,,,,,,,,,,,,,,,,,,
,,,,"ObjectId(""5b4ce361e6b1a819a85d7325"")","5.6",,,,,,,,,,,"5.6%wt.%","2.8","0.1",,"2.8",,"Bal","4.7","5.0","7.9",,"5.6",,"2.23E+0%",,,,,,,,,,"",,"274.188034188034h",,,,"Koizumi Y, Kobayashi T, Yokokawa T, et al. Development of Next-Generation Ni-Base Single Crystal Superalloys[J]. 2004, 67(9):35-43.","10.11961/mater0203.MGI.20171221.ds.0060","张瑞杰","摘录","王彬","2018-01-09","245Mpa","1000°C",,,,,,,"TMS-138TaRu",,,,,,,,,,,,,,,,,,,,,,,,,,,,,,,,
,,,,"ObjectId(""5b4ce36ae6b1a819a85d7327"")","5.6",,,,,,,,,,,"5.6%wt.%","2.8","0.1",,"2.8","1.0","Bal","4.7","5.0","5.6",,"5.6",,"1.80E+0%",,,,,,,,,,"",,"210.11655011655h",,,,"Koizumi Y, Kobayashi T, Yokokawa T, et al. Development of Next-Generation Ni-Base Single Crystal Superalloys[J]. 2004, 67(9):35-43.","10.11961/mater0203.MGI.20171221.ds.0060","张瑞杰","摘录","王彬","2018-01-09","245Mpa","1000°C",,,,,,,"TMS-138NbRu",,,,,,,,,,,,,,,,,,,,,,,,,,,,,,,,
,,,,"ObjectId(""5b4ce36fe6b1a819a85d7329"")","5.8",,,,,,,,,,,"5.8%wt.%","2.9","0.1","3.0","2.9",,"Bal","4.9",,"5.5",,"5.8",,"3.12E+1%",,,,,,,,,,"",,"392.579642579643h",,,,"Koizumi Y, Kobayashi T, Yokokawa T, et al. Development of Next-Generation Ni-Base Single Crystal Superalloys[J]. 2004, 67(9):35-43.","10.11961/mater0203.MGI.20171221.ds.0060","张瑞杰","摘录","王彬","2018-01-09","245Mpa","1000°C",,,,,,,"TMS-139",,,,,,,,,,,,,,,,,,,,,,,,,,,,,,,,
,,,,"ObjectId(""5b4ce374e6b1a819a85d732b"")","5.6",,,,,,,,,,,"5.6%wt.%","2.8","0.1",,"2.8","1.0","Bal","4.7","5.0","5.6",,"5.6",,"7.53E+0%",,,,,,,,,,"",,"317.389277389277h",,,,"Koizumi Y, Kobayashi T, Yokokawa T, et al. Development of Next-Generation Ni-Base Single Crystal Superalloys[J]. 2004, 67(9):35-43.","10.11961/mater0203.MGI.20171221.ds.0060","张瑞杰","摘录","王彬","2018-01-09","245Mpa","1000°C",,,,,,,"TMS-138NbRu",,,,,,,,,,,,,,,,,,,,,,,,,,,,,,,,
,,,,"ObjectId(""5b4ce379e6b1a819a85d732d"")","5.6",,,,,,,,,,,"5.6%wt.%","2.8","0.1",,"2.8","1.0","Bal","4.7","5.0","5.6",,"5.6",,"1.81E+1%",,,,,,,,,,"",,"367.894327894328h",,,,"Koizumi Y, Kobayashi T, Yokokawa T, et al. Development of Next-Generation Ni-Base Single Crystal Superalloys[J]. 2004, 67(9):35-43.","10.11961/mater0203.MGI.20171221.ds.0060","张瑞杰","摘录","王彬","2018-01-09","245Mpa","1000°C",,,,,,,"TMS-138NbRu",,,,,,,,,,,,,,,,,,,,,,,,,,,,,,,,
,,,,"ObjectId(""5b4ce37ee6b1a819a85d732f"")","5.6",,,,,,,,,,,"5.6%wt.%","2.8","0.1",,"2.8","1.0","Bal","4.7","5.0","5.6",,"5.6",,"3.50E+0%",,,,,,,,,,"",,"261.274281274281h",,,,"Koizumi Y, Kobayashi T, Yokokawa T, et al. Development of Next-Generation Ni-Base Single Crystal Superalloys[J]. 2004, 67(9):35-43.","10.11961/mater0203.MGI.20171221.ds.0060","张瑞杰","摘录","王彬","2018-01-09","245Mpa","1000°C",,,,,,,"TMS-138NbRu",,,,,,,,,,,,,,,,,,,,,,,,,,,,,,,,
,,,,"ObjectId(""5b4ce383e6b1a819a85d7331"")","5.6",,,,,,,,,,,"5.6%wt.%","2.8","0.1",,"2.8","1.0","Bal","4.7","5.0","5.6",,"5.6",,"2.97E+0%",,,,,,,,,,"",,"235.672105672106h",,,,"Koizumi Y, Kobayashi T, Yokokawa T, et al. Development of Next-Generation Ni-Base Single Crystal Superalloys[J]. 2004, 67(9):35-43.","10.11961/mater0203.MGI.20171221.ds.0060","张瑞杰","摘录","王彬","2018-01-09","245Mpa","1000°C",,,,,,,"TMS-138NbRu",,,,,,,,,,,,,,,,,,,,,,,,,,,,,,,,
,,,,"ObjectId(""5b4ce387e6b1a819a85d7333"")","5.6",,,,,,,,,,,"5.6%wt.%","2.8","0.1",,"2.8","1.0","Bal","4.7","5.0","5.6",,"5.6",,"6.05E+0%",,,,,,,,,,"",,"299.54933954934h",,,,"Koizumi Y, Kobayashi T, Yokokawa T, et al. Development of Next-Generation Ni-Base Single Crystal Superalloys[J]. 2004, 67(9):35-43.","10.11961/mater0203.MGI.20171221.ds.0060","张瑞杰","摘录","王彬","2018-01-09","245Mpa","1000°C",,,,,,,"TMS-138NbRu",,,,,,,,,,,,,,,,,,,,,,,,,,,,,,,,
,,,,"ObjectId(""5b4ce38ce6b1a819a85d7335"")","5.6",,,,,,,,,,,"5.6%wt.%","2.8","0.1",,"2.8","1.0","Bal","4.7","5.0","5.6",,"5.6",,"8.48E-1%",,,,,,,,,,"",,"143.519813519814h",,,,"Koizumi Y, Kobayashi T, Yokokawa T, et al. Development of Next-Generation Ni-Base Single Crystal Superalloys[J]. 2004, 67(9):35-43.","10.11961/mater0203.MGI.20171221.ds.0060","张瑞杰","摘录","王彬","2018-01-09","245Mpa","1000°C",,,,,,,"TMS-138NbRu",,,,,,,,,,,,,,,,,,,,,,,,,,,,,,,,
,,,,"ObjectId(""5b4ce391e6b1a819a85d7337"")","5.6",,,,,,,,,,,"5.6%wt.%","2.8","0.1",,"2.8","1.0","Bal","4.7","5.0","5.6",,"5.6",,"4.67E+0%",,,,,,,,,,"",,"281.701631701632h",,,,"Koizumi Y, Kobayashi T, Yokokawa T, et al. Development of Next-Generation Ni-Base Single Crystal Superalloys[J]. 2004, 67(9):35-43.","10.11961/mater0203.MGI.20171221.ds.0060","张瑞杰","摘录","王彬","2018-01-09","245Mpa","1000°C",,,,,,,"TMS-138NbRu",,,,,,,,,,,,,,,,,,,,,,,,,,,,,,,,
,,,,"ObjectId(""5b4ce396e6b1a819a85d7339"")","5.6",,,,,,,,,,,"5.6%wt.%","2.8","0.1",,"2.8","1.0","Bal","4.7","5.0","5.6",,"5.6",,"6.36E-1%",,,,,,,,,,"",,"97.3815073815074h",,,,"Koizumi Y, Kobayashi T, Yokokawa T, et al. Development of Next-Generation Ni-Base Single Crystal Superalloys[J]. 2004, 67(9):35-43.","10.11961/mater0203.MGI.20171221.ds.0060","张瑞杰","摘录","王彬","2018-01-09","245Mpa","1000°C",,,,,,,"TMS-138NbRu",,,,,,,,,,,,,,,,,,,,,,,,,,,,,,,,
,,,,"ObjectId(""5b4ce39be6b1a819a85d733b"")","5.6",,,,,,,,,,,"5.6%wt.%","2.8","0.1",,"2.8","1.0","Bal","4.7","5.0","5.6",,"5.6",,"1.06E-1%",,,,,,,,,,"",,"38.4459984459984h",,,,"Koizumi Y, Kobayashi T, Yokokawa T, et al. Development of Next-Generation Ni-Base Single Crystal Superalloys[J]. 2004, 67(9):35-43.","10.11961/mater0203.MGI.20171221.ds.0060","张瑞杰","摘录","王彬","2018-01-09","245Mpa","1000°C",,,,,,,"TMS-138NbRu",,,,,,,,,,,,,,,,,,,,,,,,,,,,,,,,
,,,,"ObjectId(""5b4ce3a0e6b1a819a85d733d"")","5.6",,,,,,,,,,,"5.6%wt.%","2.8","0.1",,"2.8","1.0","Bal","4.7","5.0","5.6",,"5.6",,"1.22E+1%",,,,,,,,,,"",,"347.816627816628h",,,,"Koizumi Y, Kobayashi T, Yokokawa T, et al. Development of Next-Generation Ni-Base Single Crystal Superalloys[J]. 2004, 67(9):35-43.","10.11961/mater0203.MGI.20171221.ds.0060","张瑞杰","摘录","王彬","2018-01-09","245Mpa","1000°C",,,,,,,"TMS-138NbRu",,,,,,,,,,,,,,,,,,,,,,,,,,,,,,,,
,,,,"ObjectId(""5b4ce3a5e6b1a819a85d733f"")","5.6",,,,,,,,,,,"5.6%wt.%","2.8","0.1",,"2.8","1.0","Bal","4.7","5.0","5.6",,"5.6",,"9.33E+0%",,,,,,,,,,"",,"330.0777000777h",,,,"Koizumi Y, Kobayashi T, Yokokawa T, et al. Development of Next-Generation Ni-Base Single Crystal Superalloys[J]. 2004, 67(9):35-43.","10.11961/mater0203.MGI.20171221.ds.0060","张瑞杰","摘录","王彬","2018-01-09","245Mpa","1000°C",,,,,,,"TMS-138NbRu",,,,,,,,,,,,,,,,,,,,,,,,,,,,,,,,
,,,,"ObjectId(""5b4ce3aae6b1a819a85d7341"")","5.6",,,,,,,,,,,"5.6%wt.%","2.8","0.1",,"2.8","1.0","Bal","4.7","5.0","5.6",,"5.6",,"1.57E+1%",,,,,,,,,,"",,"360.38073038073h",,,,"Koizumi Y, Kobayashi T, Yokokawa T, et al. Development of Next-Generation Ni-Base Single Crystal Superalloys[J]. 2004, 67(9):35-43.","10.11961/mater0203.MGI.20171221.ds.0060","张瑞杰","摘录","王彬","2018-01-09","245Mpa","1000°C",,,,,,,"TMS-138NbRu",,,,,,,,,,,,,,,,,,,,,,,,,,,,,,,,
,,,,"ObjectId(""5b4ce3afe6b1a819a85d7343"")","5.6",,,,,,,,,,,"5.6%wt.%","2.8","0.1",,"2.8","1.0","Bal","4.7","5.0","5.6",,"5.6",,"2.12E+1%",,,,,,,,,,"",,"380.489510489511h",,,,"Koizumi Y, Kobayashi T, Yokokawa T, et al. Development of Next-Generation Ni-Base Single Crystal Superalloys[J]. 2004, 67(9):35-43.","10.11961/mater0203.MGI.20171221.ds.0060","张瑞杰","摘录","王彬","2018-01-09","245Mpa","1000°C",,,,,,,"TMS-138NbRu",,,,,,,,,,,,,,,,,,,,,,,,,,,,,,,,
,,,,"ObjectId(""5b4ce3b8e6b1a819a85d7345"")","5.8",,,,,,,,,,,"5.8%wt.%","2.9","0.1","3.0","2.9",,"Bal","4.9",,"5.5",,"5.8",,"4.56E+0%",,,,,,,,,,"",,"274.017094017094h",,,,"Koizumi Y, Kobayashi T, Yokokawa T, et al. Development of Next-Generation Ni-Base Single Crystal Superalloys[J]. 2004, 67(9):35-43.","10.11961/mater0203.MGI.20171221.ds.0060","张瑞杰","摘录","王彬","2018-01-09","245Mpa","1000°C",,,,,,,"TMS-139",,,,,,,,,,,,,,,,,,,,,,,,,,,,,,,,
,,,,"ObjectId(""5b4ce3bde6b1a819a85d7347"")","5.8",,,,,,,,,,,"5.8%wt.%","2.9","0.1","3.0","2.9",,"Bal","4.9",,"5.5",,"5.8",,"1.98E+1%",,,,,,,,,,"",,"375.462315462315h",,,,"Koizumi Y, Kobayashi T, Yokokawa T, et al. Development of Next-Generation Ni-Base Single Crystal Superalloys[J]. 2004, 67(9):35-43.","10.11961/mater0203.MGI.20171221.ds.0060","张瑞杰","摘录","王彬","2018-01-09","245Mpa","1000°C",,,,,,,"TMS-139",,,,,,,,,,,,,,,,,,,,,,,,,,,,,,,,
,,,,"ObjectId(""5b4ce3c2e6b1a819a85d7349"")","5.8",,,,,,,,,,,"5.8%wt.%","2.9","0.1","3.0","2.9",,"Bal","4.9",,"5.5",,"5.8",,"2.23E+1%",,,,,,,,,,"",,"390.668220668221h",,,,"Koizumi Y, Kobayashi T, Yokokawa T, et al. Development of Next-Generation Ni-Base Single Crystal Superalloys[J]. 2004, 67(9):35-43.","10.11961/mater0203.MGI.20171221.ds.0060","张瑞杰","摘录","王彬","2018-01-09","245Mpa","1000°C",,,,,,,"TMS-139",,,,,,,,,,,,,,,,,,,,,,,,,,,,,,,,
,,,,"ObjectId(""5b4ce3c7e6b1a819a85d734b"")","5.8",,,,,,,,,,,"5.8%wt.%","2.9","0.1","3.0","2.9",,"Bal","4.9",,"5.5",,"5.8",,"4.24E-1%",,,,,,,,,,"",,"107.653457653458h",,,,"Koizumi Y, Kobayashi T, Yokokawa T, et al. Development of Next-Generation Ni-Base Single Crystal Superalloys[J]. 2004, 67(9):35-43.","10.11961/mater0203.MGI.20171221.ds.0060","张瑞杰","摘录","王彬","2018-01-09","245Mpa","1000°C",,,,,,,"TMS-139",,,,,,,,,,,,,,,,,,,,,,,,,,,,,,,,
,,,,"ObjectId(""5b4ce3cce6b1a819a85d734d"")","5.8",,,,,,,,,,,"5.8%wt.%","2.9","0.1","3.0","2.9",,"Bal","4.9",,"5.5",,"5.8",,"8.48E-1%",,,,,,,,,,"",,"158.904428904429h",,,,"Koizumi Y, Kobayashi T, Yokokawa T, et al. Development of Next-Generation Ni-Base Single Crystal Superalloys[J]. 2004, 67(9):35-43.","10.11961/mater0203.MGI.20171221.ds.0060","张瑞杰","摘录","王彬","2018-01-09","245Mpa","1000°C",,,,,,,"TMS-139",,,,,,,,,,,,,,,,,,,,,,,,,,,,,,,,
,,,,"ObjectId(""5b4ce3d1e6b1a819a85d734f"")","5.8",,,,,,,,,,,"5.8%wt.%","2.9","0.1","3.0","2.9",,"Bal","4.9",,"5.5",,"5.8",,"1.24E+1%",,,,,,,,,,"",,"350.36519036519h",,,,"Koizumi Y, Kobayashi T, Yokokawa T, et al. Development of Next-Generation Ni-Base Single Crystal Superalloys[J]. 2004, 67(9):35-43.","10.11961/mater0203.MGI.20171221.ds.0060","张瑞杰","摘录","王彬","2018-01-09","245Mpa","1000°C",,,,,,,"TMS-139",,,,,,,,,,,,,,,,,,,,,,,,,,,,,,,,
,,,,"ObjectId(""5b4ce3d5e6b1a819a85d7351"")","5.8",,,,,,,,,,,"5.8%wt.%","2.9","0.1","3.0","2.9",,"Bal","4.9",,"5.5",,"5.8",,"2.23E+0%",,,,,,,,,,"",,"222.905982905983h",,,,"Koizumi Y, Kobayashi T, Yokokawa T, et al. Development of Next-Generation Ni-Base Single Crystal Superalloys[J]. 2004, 67(9):35-43.","10.11961/mater0203.MGI.20171221.ds.0060","张瑞杰","摘录","王彬","2018-01-09","245Mpa","1000°C",,,,,,,"TMS-139",,,,,,,,,,,,,,,,,,,,,,,,,,,,,,,,
,,,,"ObjectId(""5b4ce3dae6b1a819a85d7353"")","5.8",,,,,,,,,,,"5.8%wt.%","2.9","0.1","3.0","2.9",,"Bal","4.9",,"5.5",,"5.8",,"9.97E+0%",,,,,,,,,,"",,"332.595182595183h",,,,"Koizumi Y, Kobayashi T, Yokokawa T, et al. Development of Next-Generation Ni-Base Single Crystal Superalloys[J]. 2004, 67(9):35-43.","10.11961/mater0203.MGI.20171221.ds.0060","张瑞杰","摘录","王彬","2018-01-09","245Mpa","1000°C",,,,,,,"TMS-139",,,,,,,,,,,,,,,,,,,,,,,,,,,,,,,,
,,,,"ObjectId(""5b4ce3dfe6b1a819a85d7355"")","5.8",,,,,,,,,,,"5.8%wt.%","2.9","0.1","3.0","2.9",,"Bal","4.9",,"5.5",,"5.8",,"2.59E+1%",,,,,,,,,,"",,"390.40404040404h",,,,"Koizumi Y, Kobayashi T, Yokokawa T, et al. Development of Next-Generation Ni-Base Single Crystal Superalloys[J]. 2004, 67(9):35-43.","10.11961/mater0203.MGI.20171221.ds.0060","张瑞杰","摘录","王彬","2018-01-09","245Mpa","1000°C",,,,,,,"TMS-139",,,,,,,,,,,,,,,,,,,,,,,,,,,,,,,,
,,,,"ObjectId(""5b4ce3e4e6b1a819a85d7357"")","5.8",,,,,,,,,,,"5.8%wt.%","2.9","0.1","3.0","2.9",,"Bal","4.9",,"5.5",,"5.8",,"7.64E+0%",,,,,,,,,,"",,"301.996891996892h",,,,"Koizumi Y, Kobayashi T, Yokokawa T, et al. Development of Next-Generation Ni-Base Single Crystal Superalloys[J]. 2004, 67(9):35-43.","10.11961/mater0203.MGI.20171221.ds.0060","张瑞杰","摘录","王彬","2018-01-09","245Mpa","1000°C",,,,,,,"TMS-139",,,,,,,,,,,,,,,,,,,,,,,,,,,,,,,,
,,,,"ObjectId(""5b4ce3e9e6b1a819a85d7359"")","5.9",,,,,,,,,,,"5.0%wt.%","2.9","0.1",,"2.9",,"Bal","4.9","2.0","5.6",,"5.9",,"2.58E+1%",,,,,,,,,,"",,"375.027195027195h",,,,"Koizumi Y, Kobayashi T, Yokokawa T, et al. Development of Next-Generation Ni-Base Single Crystal Superalloys[J]. 2004, 67(9):35-43.","10.11961/mater0203.MGI.20171221.ds.0060","张瑞杰","摘录","王彬","2018-01-09","245Mpa","1000°C",,,,,,,"TMS-138",,,,,,,,,,,,,,,,,,,,,,,,,,,,,,,,
,,,,"ObjectId(""5b4ce3eee6b1a819a85d735b"")","5.8",,,,,,,,,,,"5.8%wt.%","2.9","0.1","3.0","2.9",,"Bal","4.9",,"5.5",,"5.8",,"1.06E-1%",,,,,,,,,,"",,"56.3947163947164h",,,,"Koizumi Y, Kobayashi T, Yokokawa T, et al. Development of Next-Generation Ni-Base Single Crystal Superalloys[J]. 2004, 67(9):35-43.","10.11961/mater0203.MGI.20171221.ds.0060","张瑞杰","摘录","王彬","2018-01-09","245Mpa","1000°C",,,,,,,"TMS-139",,,,,,,,,,,,,,,,,,,,,,,,,,,,,,,,
,,,,"ObjectId(""5b4ce3f3e6b1a819a85d735d"")","5.8",,,,,,,,,,,"5.8%wt.%","2.9","0.1","3.0","2.9",,"Bal","4.9",,"5.5",,"5.8",,"1.61E+1%",,,,,,,,,,"",,"368.041958041958h",,,,"Koizumi Y, Kobayashi T, Yokokawa T, et al. Development of Next-Generation Ni-Base Single Crystal Superalloys[J]. 2004, 67(9):35-43.","10.11961/mater0203.MGI.20171221.ds.0060","张瑞杰","摘录","王彬","2018-01-09","245Mpa","1000°C",,,,,,,"TMS-139",,,,,,,,,,,,,,,,,,,,,,,,,,,,,,,,
,,,,"ObjectId(""5b4ce3f8e6b1a819a85d735f"")","5.8",,,,,,,,,,,"5.8%wt.%","2.9","0.1","3.0","2.9",,"Bal","4.9",,"5.5",,"5.8",,"2.84E+1%",,,,,,,,,,"",,"387.653457653458h",,,,"Koizumi Y, Kobayashi T, Yokokawa T, et al. Development of Next-Generation Ni-Base Single Crystal Superalloys[J]. 2004, 67(9):35-43.","10.11961/mater0203.MGI.20171221.ds.0060","张瑞杰","摘录","王彬","2018-01-09","245Mpa","1000°C",,,,,,,"TMS-139",,,,,,,,,,,,,,,,,,,,,,,,,,,,,,,,
,,,,"ObjectId(""5b4ce3fce6b1a819a85d7361"")","5.9",,,,,,,,,,,"5.0%wt.%","2.9","0.1",,"2.9",,"Bal","4.9","2.0","5.6",,"5.9",,"2.44E+1%",,,,,,,,,,"",,"375.128205128205h",,,,"Koizumi Y, Kobayashi T, Yokokawa T, et al. Development of Next-Generation Ni-Base Single Crystal Superalloys[J]. 2004, 67(9):35-43.","10.11961/mater0203.MGI.20171221.ds.0060","张瑞杰","摘录","王彬","2018-01-09","245Mpa","1000°C",,,,,,,"TMS-138",,,,,,,,,,,,,,,,,,,,,,,,,,,,,,,,
,,,,"ObjectId(""5b4ce406e6b1a819a85d7363"")","5.9",,,,,,,,,,,"5.0%wt.%","2.9","0.1",,"2.9",,"Bal","4.9","2.0","5.6",,"5.9",,"2.12E-1%",,,,,,,,,,"",,"41.002331002331h",,,,"Koizumi Y, Kobayashi T, Yokokawa T, et al. Development of Next-Generation Ni-Base Single Crystal Superalloys[J]. 2004, 67(9):35-43.","10.11961/mater0203.MGI.20171221.ds.0060","张瑞杰","摘录","王彬","2018-01-09","245Mpa","1000°C",,,,,,,"TMS-138",,,,,,,,,,,,,,,,,,,,,,,,,,,,,,,,
,,,,"ObjectId(""5b4ce40be6b1a819a85d7365"")","5.9",,,,,,,,,,,"5.0%wt.%","2.9","0.1",,"2.9",,"Bal","4.9","2.0","5.6",,"5.9",,"8.59E+0%",,,,,,,,,,"",,"317.311577311577h",,,,"Koizumi Y, Kobayashi T, Yokokawa T, et al. Development of Next-Generation Ni-Base Single Crystal Superalloys[J]. 2004, 67(9):35-43.","10.11961/mater0203.MGI.20171221.ds.0060","张瑞杰","摘录","王彬","2018-01-09","245Mpa","1000°C",,,,,,,"TMS-138",,,,,,,,,,,,,,,,,,,,,,,,,,,,,,,,
,,,,"ObjectId(""5b4ce410e6b1a819a85d7367"")","5.9",,,,,,,,,,,"5.0%wt.%","2.9","0.1",,"2.9",,"Bal","4.9","2.0","5.6",,"5.9",,"2.13E+1%",,,,,,,,,,"",,"377.917637917638h",,,,"Koizumi Y, Kobayashi T, Yokokawa T, et al. Development of Next-Generation Ni-Base Single Crystal Superalloys[J]. 2004, 67(9):35-43.","10.11961/mater0203.MGI.20171221.ds.0060","张瑞杰","摘录","王彬","2018-01-09","245Mpa","1000°C",,,,,,,"TMS-138",,,,,,,,,,,,,,,,,,,,,,,,,,,,,,,,
,,,,"ObjectId(""5b4ce415e6b1a819a85d7369"")","5.9",,,,,,,,,,,"5.0%wt.%","2.9","0.1",,"2.9",,"Bal","4.9","2.0","5.6",,"5.9",,"6.58E+0%",,,,,,,,,,"",,"304.638694638695h",,,,"Koizumi Y, Kobayashi T, Yokokawa T, et al. Development of Next-Generation Ni-Base Single Crystal Superalloys[J]. 2004, 67(9):35-43.","10.11961/mater0203.MGI.20171221.ds.0060","张瑞杰","摘录","王彬","2018-01-09","245Mpa","1000°C",,,,,,,"TMS-138",,,,,,,,,,,,,,,,,,,,,,,,,,,,,,,,
,,,,"ObjectId(""5b4ce41ae6b1a819a85d736b"")","5.8",,,,,,,,,,,"5.8%wt.%","2.9","0.1",,"3.9",,"Bal","4.9","6.0","5.6",,"5.8",,"1.16E+1%",,,,,,,,,,"",,"1252.08845208845h",,,,"Koizumi Y, Kobayashi T, Yokokawa T, et al. Development of Next-Generation Ni-Base Single Crystal Superalloys[J]. 2004, 67(9):35-43.","10.11961/mater0203.MGI.20171221.ds.0060","张瑞杰","摘录","王彬","2018-01-09","137Mpa","1100°C",,,,,,,"TMS-162",,,,,,,,,,,,,,,,,,,,,,,,,,,,,,,,
,,,,"ObjectId(""5b4ce41ee6b1a819a85d736d"")","5.9",,,,,,,,,,,"5.0%wt.%","2.9","0.1",,"2.9",,"Bal","4.9","2.0","5.6",,"5.9",,"4.45E+0%",,,,,,,,,,"",,"286.845376845377h",,,,"Koizumi Y, Kobayashi T, Yokokawa T, et al. Development of Next-Generation Ni-Base Single Crystal Superalloys[J]. 2004, 67(9):35-43.","10.11961/mater0203.MGI.20171221.ds.0060","张瑞杰","摘录","王彬","2018-01-09","245Mpa","1000°C",,,,,,,"TMS-138",,,,,,,,,,,,,,,,,,,,,,,,,,,,,,,,
,,,,"ObjectId(""5b4ce423e6b1a819a85d736f"")","5.9",,,,,,,,,,,"5.0%wt.%","2.9","0.1",,"2.9",,"Bal","4.9","2.0","5.6",,"5.9",,"1.06E+0%",,,,,,,,,,"",,"181.965811965812h",,,,"Koizumi Y, Kobayashi T, Yokokawa T, et al. Development of Next-Generation Ni-Base Single Crystal Superalloys[J]. 2004, 67(9):35-43.","10.11961/mater0203.MGI.20171221.ds.0060","张瑞杰","摘录","王彬","2018-01-09","245Mpa","1000°C",,,,,,,"TMS-138",,,,,,,,,,,,,,,,,,,,,,,,,,,,,,,,
,,,,"ObjectId(""5b4ce428e6b1a819a85d7371"")","5.9",,,,,,,,,,,"5.0%wt.%","2.9","0.1",,"2.9",,"Bal","4.9","2.0","5.6",,"5.9",,"1.11E+1%",,,,,,,,,,"",,"337.637917637918h",,,,"Koizumi Y, Kobayashi T, Yokokawa T, et al. Development of Next-Generation Ni-Base Single Crystal Superalloys[J]. 2004, 67(9):35-43.","10.11961/mater0203.MGI.20171221.ds.0060","张瑞杰","摘录","王彬","2018-01-09","245Mpa","1000°C",,,,,,,"TMS-138",,,,,,,,,,,,,,,,,,,,,,,,,,,,,,,,
,,,,"ObjectId(""5b4ce42de6b1a819a85d7373"")","5.9",,,,,,,,,,,"5.0%wt.%","2.9","0.1",,"2.9",,"Bal","4.9","2.0","5.6",,"5.9",,"1.89E+1%",,,,,,,,,,"",,"367.839937839938h",,,,"Koizumi Y, Kobayashi T, Yokokawa T, et al. Development of Next-Generation Ni-Base Single Crystal Superalloys[J]. 2004, 67(9):35-43.","10.11961/mater0203.MGI.20171221.ds.0060","张瑞杰","摘录","王彬","2018-01-09","245Mpa","1000°C",,,,,,,"TMS-138",,,,,,,,,,,,,,,,,,,,,,,,,,,,,,,,
,,,,"ObjectId(""5b4ce432e6b1a819a85d7375"")","5.9",,,,,,,,,,,"5.0%wt.%","2.9","0.1",,"2.9",,"Bal","4.9","2.0","5.6",,"5.9",,"2.02E+0%",,,,,,,,,,"",,"228.049728049728h",,,,"Koizumi Y, Kobayashi T, Yokokawa T, et al. Development of Next-Generation Ni-Base Single Crystal Superalloys[J]. 2004, 67(9):35-43.","10.11961/mater0203.MGI.20171221.ds.0060","张瑞杰","摘录","王彬","2018-01-09","245Mpa","1000°C",,,,,,,"TMS-138",,,,,,,,,,,,,,,,,,,,,,,,,,,,,,,,
,,,,"ObjectId(""5b4ce437e6b1a819a85d7377"")","5.9",,,,,,,,,,,"5.0%wt.%","2.9","0.1",,"2.9",,"Bal","4.9","2.0","5.6",,"5.9",,"3.18E-1%",,,,,,,,,,"",,"87.1484071484071h",,,,"Koizumi Y, Kobayashi T, Yokokawa T, et al. Development of Next-Generation Ni-Base Single Crystal Superalloys[J]. 2004, 67(9):35-43.","10.11961/mater0203.MGI.20171221.ds.0060","张瑞杰","摘录","王彬","2018-01-09","245Mpa","1000°C",,,,,,,"TMS-138",,,,,,,,,,,,,,,,,,,,,,,,,,,,,,,,
,,,,"ObjectId(""5b4ce43ce6b1a819a85d7379"")","5.9",,,,,,,,,,,"5.0%wt.%","2.9","0.1",,"2.9",,"Bal","4.9","2.0","5.6",,"5.9",,"1.36E+1%",,,,,,,,,,"",,"350.27972027972h",,,,"Koizumi Y, Kobayashi T, Yokokawa T, et al. Development of Next-Generation Ni-Base Single Crystal Superalloys[J]. 2004, 67(9):35-43.","10.11961/mater0203.MGI.20171221.ds.0060","张瑞杰","摘录","王彬","2018-01-09","245Mpa","1000°C",,,,,,,"TMS-138",,,,,,,,,,,,,,,,,,,,,,,,,,,,,,,,
,,,,"ObjectId(""5b4ce440e6b1a819a85d737b"")","5.9",,,,,,,,,,,"5.0%wt.%","2.9","0.1",,"2.9",,"Bal","4.9","2.0","5.6",,"5.9",,"3.29E+0%",,,,,,,,,,"",,"263.853923853924h",,,,"Koizumi Y, Kobayashi T, Yokokawa T, et al. Development of Next-Generation Ni-Base Single Crystal Superalloys[J]. 2004, 67(9):35-43.","10.11961/mater0203.MGI.20171221.ds.0060","张瑞杰","摘录","王彬","2018-01-09","245Mpa","1000°C",,,,,,,"TMS-138",,,,,,,,,,,,,,,,,,,,,,,,,,,,,,,,
,,,,"ObjectId(""5b4ce445e6b1a819a85d737d"")","5.9",,,,,,,,,,,"5.0%wt.%","2.9","0.1",,"2.9",,"Bal","4.9","2.0","5.6",,"5.9",,"1.64E+1%",,,,,,,,,,"",,"362.890442890443h",,,,"Koizumi Y, Kobayashi T, Yokokawa T, et al. Development of Next-Generation Ni-Base Single Crystal Superalloys[J]. 2004, 67(9):35-43.","10.11961/mater0203.MGI.20171221.ds.0060","张瑞杰","摘录","王彬","2018-01-09","245Mpa","1000°C",,,,,,,"TMS-138",,,,,,,,,,,,,,,,,,,,,,,,,,,,,,,,
,,,,"ObjectId(""5b4ce44ae6b1a819a85d737f"")","5.9",,,,,,,,,,,"5.0%wt.%","2.9","0.1",,"2.9",,"Bal","4.9","2.0","5.6",,"5.9",,"4.24E-1%",,,,,,,,,,"",,"133.294483294483h",,,,"Koizumi Y, Kobayashi T, Yokokawa T, et al. Development of Next-Generation Ni-Base Single Crystal Superalloys[J]. 2004, 67(9):35-43.","10.11961/mater0203.MGI.20171221.ds.0060","张瑞杰","摘录","王彬","2018-01-09","245Mpa","1000°C",,,,,,,"TMS-138",,,,,,,,,,,,,,,,,,,,,,,,,,,,,,,,
,,,,"ObjectId(""5b4ce454e6b1a819a85d7381"")","5.8",,,,,,,,,,,"5.8%wt.%","2.9","0.1",,"3.9",,"Bal","4.9","6.0","5.6",,"5.8",,"2.27E+0%",,,,,,,,,,"",,"1221.13022113022h",,,,"Koizumi Y, Kobayashi T, Yokokawa T, et al. Development of Next-Generation Ni-Base Single Crystal Superalloys[J]. 2004, 67(9):35-43.","10.11961/mater0203.MGI.20171221.ds.0060","张瑞杰","摘录","王彬","2018-01-09","137Mpa","1100°C",,,,,,,"TMS-162",,,,,,,,,,,,,,,,,,,,,,,,,,,,,,,,
,,,,"ObjectId(""5b4ce459e6b1a819a85d7383"")","5.8",,,,,,,,,,,"5.8%wt.%","2.9","0.1",,"3.9",,"Bal","4.9","6.0","5.6",,"5.8",,"6.96E+0%",,,,,,,,,,"",,"1252.08845208845h",,,,"Koizumi Y, Kobayashi T, Yokokawa T, et al. Development of Next-Generation Ni-Base Single Crystal Superalloys[J]. 2004, 67(9):35-43.","10.11961/mater0203.MGI.20171221.ds.0060","张瑞杰","摘录","王彬","2018-01-09","137Mpa","1100°C",,,,,,,"TMS-162",,,,,,,,,,,,,,,,,,,,,,,,,,,,,,,,
,,,,"ObjectId(""5b4ce45ee6b1a819a85d7385"")","5.8",,,,,,,,,,,"5.8%wt.%","2.9","0.1",,"3.9",,"Bal","4.9","6.0","5.6",,"5.8",,"1.54E+0%",,,,,,,,,,"",,"1197.0515970516h",,,,"Koizumi Y, Kobayashi T, Yokokawa T, et al. Development of Next-Generation Ni-Base Single Crystal Superalloys[J]. 2004, 67(9):35-43.","10.11961/mater0203.MGI.20171221.ds.0060","张瑞杰","摘录","王彬","2018-01-09","137Mpa","1100°C",,,,,,,"TMS-162",,,,,,,,,,,,,,,,,,,,,,,,,,,,,,,,
,,,,"ObjectId(""5b4ce463e6b1a819a85d7387"")","5.8",,,,,,,,,,,"5.8%wt.%","2.9","0.1",,"3.9",,"Bal","4.9","6.0","5.6",,"5.8",,"5.99E+0%",,,,,,,,,,"",,"1252.08845208845h",,,,"Koizumi Y, Kobayashi T, Yokokawa T, et al. Development of Next-Generation Ni-Base Single Crystal Superalloys[J]. 2004, 67(9):35-43.","10.11961/mater0203.MGI.20171221.ds.0060","张瑞杰","摘录","王彬","2018-01-09","137Mpa","1100°C",,,,,,,"TMS-162",,,,,,,,,,,,,,,,,,,,,,,,,,,,,,,,
,,,,"ObjectId(""5b4ce467e6b1a819a85d7389"")","5.8",,,,,,,,,,,"5.8%wt.%","2.9","0.1",,"3.9",,"Bal","4.9","6.0","5.6",,"5.8",,"5.22E+0%",,,,,,,,,,"",,"1252.08845208845h",,,,"Koizumi Y, Kobayashi T, Yokokawa T, et al. Development of Next-Generation Ni-Base Single Crystal Superalloys[J]. 2004, 67(9):35-43.","10.11961/mater0203.MGI.20171221.ds.0060","张瑞杰","摘录","王彬","2018-01-09","137Mpa","1100°C",,,,,,,"TMS-162",,,,,,,,,,,,,,,,,,,,,,,,,,,,,,,,
,,,,"ObjectId(""5b4ce46ce6b1a819a85d738b"")","5.8",,,,,,,,,,,"5.8%wt.%","2.9","0.1",,"3.9",,"Bal","4.9","6.0","5.6",,"5.8",,"1.09E+1%",,,,,,,,,,"",,"1255.52825552826h",,,,"Koizumi Y, Kobayashi T, Yokokawa T, et al. Development of Next-Generation Ni-Base Single Crystal Superalloys[J]. 2004, 67(9):35-43.","10.11961/mater0203.MGI.20171221.ds.0060","张瑞杰","摘录","王彬","2018-01-09","137Mpa","1100°C",,,,,,,"TMS-162",,,,,,,,,,,,,,,,,,,,,,,,,,,,,,,,
,,,,"ObjectId(""5b4ce471e6b1a819a85d738d"")","5.8",,,,,,,,,,,"5.8%wt.%","2.9","0.1",,"3.9",,"Bal","4.9","6.0","5.6",,"5.8",,"1.83E+0%",,,,,,,,,,"",,"1207.37100737101h",,,,"Koizumi Y, Kobayashi T, Yokokawa T, et al. Development of Next-Generation Ni-Base Single Crystal Superalloys[J]. 2004, 67(9):35-43.","10.11961/mater0203.MGI.20171221.ds.0060","张瑞杰","摘录","王彬","2018-01-09","137Mpa","1100°C",,,,,,,"TMS-162",,,,,,,,,,,,,,,,,,,,,,,,,,,,,,,,
,,,,"ObjectId(""5b4ce476e6b1a819a85d738f"")","5.8",,,,,,,,,,,"5.8%wt.%","2.9","0.1",,"3.9",,"Bal","4.9","6.0","5.6",,"5.8",,"1.01E+1%",,,,,,,,,,"",,"1255.52825552826h",,,,"Koizumi Y, Kobayashi T, Yokokawa T, et al. Development of Next-Generation Ni-Base Single Crystal Superalloys[J]. 2004, 67(9):35-43.","10.11961/mater0203.MGI.20171221.ds.0060","张瑞杰","摘录","王彬","2018-01-09","137Mpa","1100°C",,,,,,,"TMS-162",,,,,,,,,,,,,,,,,,,,,,,,,,,,,,,,
,,,,"ObjectId(""5b4ce47be6b1a819a85d7391"")","5.8",,,,,,,,,,,"5.8%wt.%","2.9","0.1",,"3.9",,"Bal","4.9","6.0","5.6",,"5.8",,"7.93E+0%",,,,,,,,,,"",,"1252.08845208845h",,,,"Koizumi Y, Kobayashi T, Yokokawa T, et al. Development of Next-Generation Ni-Base Single Crystal Superalloys[J]. 2004, 67(9):35-43.","10.11961/mater0203.MGI.20171221.ds.0060","张瑞杰","摘录","王彬","2018-01-09","137Mpa","1100°C",,,,,,,"TMS-162",,,,,,,,,,,,,,,,,,,,,,,,,,,,,,,,
,,,,"ObjectId(""5b4ce480e6b1a819a85d7393"")","5.8",,,,,,,,,,,"5.8%wt.%","2.9","0.1",,"3.9",,"Bal","4.9","6.0","5.6",,"5.8",,"4.35E+0%",,,,,,,,,,"",,"1241.76904176904h",,,,"Koizumi Y, Kobayashi T, Yokokawa T, et al. Development of Next-Generation Ni-Base Single Crystal Superalloys[J]. 2004, 67(9):35-43.","10.11961/mater0203.MGI.20171221.ds.0060","张瑞杰","摘录","王彬","2018-01-09","137Mpa","1100°C",,,,,,,"TMS-162",,,,,,,,,,,,,,,,,,,,,,,,,,,,,,,,
,,,,"ObjectId(""5b4ce485e6b1a819a85d7395"")","5.8",,,,,,,,,,,"5.8%wt.%","2.9","0.1",,"3.9",,"Bal","4.9","6.0","5.6",,"5.8",,"3.38E+0%",,,,,,,,,,"",,"1238.32923832924h",,,,"Koizumi Y, Kobayashi T, Yokokawa T, et al. Development of Next-Generation Ni-Base Single Crystal Superalloys[J]. 2004, 67(9):35-43.","10.11961/mater0203.MGI.20171221.ds.0060","张瑞杰","摘录","王彬","2018-01-09","137Mpa","1100°C",,,,,,,"TMS-162",,,,,,,,,,,,,,,,,,,,,,,,,,,,,,,,
,,,,"ObjectId(""5b4ce48ae6b1a819a85d7397"")","5.8",,,,,,,,,,,"5.8%wt.%","2.9","0.1",,"3.9",,"Bal","4.9","6.0","5.6",,"5.8",,"2.85E+0%",,,,,,,,,,"",,"1228.00982800983h",,,,"Koizumi Y, Kobayashi T, Yokokawa T, et al. Development of Next-Generation Ni-Base Single Crystal Superalloys[J]. 2004, 67(9):35-43.","10.11961/mater0203.MGI.20171221.ds.0060","张瑞杰","摘录","王彬","2018-01-09","137Mpa","1100°C",,,,,,,"TMS-162",,,,,,,,,,,,,,,,,,,,,,,,,,,,,,,,
,,,,"ObjectId(""5b4ce48fe6b1a819a85d7399"")","5.8",,,,,,,,,,,"5.8%wt.%","2.9","0.1",,"3.9",,"Bal","4.9","6.0","5.6",,"5.8",,"1.35E+0%",,,,,,,,,,"",,"1138.57493857494h",,,,"Koizumi Y, Kobayashi T, Yokokawa T, et al. Development of Next-Generation Ni-Base Single Crystal Superalloys[J]. 2004, 67(9):35-43.","10.11961/mater0203.MGI.20171221.ds.0060","张瑞杰","摘录","王彬","2018-01-09","137Mpa","1100°C",,,,,,,"TMS-162",,,,,,,,,,,,,,,,,,,,,,,,,,,,,,,,
,,,,"ObjectId(""5b4ce494e6b1a819a85d739b"")","5.8",,,,,,,,,,,"5.8%wt.%","2.9","0.1",,"3.9",,"Bal","4.9","6.0","5.6",,"5.8",,"1.44E+0%",,,,,,,,,,"",,"1183.29238329238h",,,,"Koizumi Y, Kobayashi T, Yokokawa T, et al. Development of Next-Generation Ni-Base Single Crystal Superalloys[J]. 2004, 67(9):35-43.","10.11961/mater0203.MGI.20171221.ds.0060","张瑞杰","摘录","王彬","2018-01-09","137Mpa","1100°C",,,,,,,"TMS-162",,,,,,,,,,,,,,,,,,,,,,,,,,,,,,,,
,,,,"ObjectId(""5b4ce499e6b1a819a85d739d"")","5.8",,,,,,,,,,,"5.8%wt.%","2.9","0.1",,"3.9",,"Bal","4.9","6.0","5.6",,"5.8",,"9.09E+0%",,,,,,,,,,"",,"1255.52825552826h",,,,"Koizumi Y, Kobayashi T, Yokokawa T, et al. Development of Next-Generation Ni-Base Single Crystal Superalloys[J]. 2004, 67(9):35-43.","10.11961/mater0203.MGI.20171221.ds.0060","张瑞杰","摘录","王彬","2018-01-09","137Mpa","1100°C",,,,,,,"TMS-162",,,,,,,,,,,,,,,,,,,,,,,,,,,,,,,,
,,,,"ObjectId(""5b4ce4a3e6b1a819a85d739f"")","5.8",,,,,,,,,,,"5.8%wt.%","2.9","0.1",,"3.9",,"Bal","4.9","6.0","5.6",,"5.8",,"1.04E+0%",,,,,,,,,,"",,"739.55773955774h",,,,"Koizumi Y, Kobayashi T, Yokokawa T, et al. Development of Next-Generation Ni-Base Single Crystal Superalloys[J]. 2004, 67(9):35-43.","10.11961/mater0203.MGI.20171221.ds.0060","张瑞杰","摘录","王彬","2018-01-09","137Mpa","1100°C",,,,,,,"TMS-162",,,,,,,,,,,,,,,,,,,,,,,,,,,,,,,,
,,,,"ObjectId(""5b4ce4a7e6b1a819a85d73a1"")","5.8",,,,,,,,,,,"5.8%wt.%","2.9","0.1",,"3.9",,"Bal","4.9","6.0","5.6",,"5.8",,"7.86E-1%",,,,,,,,,,"",,"337.100737100737h",,,,"Koizumi Y, Kobayashi T, Yokokawa T, et al. Development of Next-Generation Ni-Base Single Crystal Superalloys[J]. 2004, 67(9):35-43.","10.11961/mater0203.MGI.20171221.ds.0060","张瑞杰","摘录","王彬","2018-01-09","137Mpa","1100°C",,,,,,,"TMS-162",,,,,,,,,,,,,,,,,,,,,,,,,,,,,,,,
,,,,"ObjectId(""5b4ce4ace6b1a819a85d73a3"")","5.8",,,,,,,,,,,"5.8%wt.%","2.9","0.1",,"3.9",,"Bal","4.9","6.0","5.6",,"5.8",,"3.40E-1%",,,,,,,,,,"",,"51.5970515970516h",,,,"Koizumi Y, Kobayashi T, Yokokawa T, et al. Development of Next-Generation Ni-Base Single Crystal Superalloys[J]. 2004, 67(9):35-43.","10.11961/mater0203.MGI.20171221.ds.0060","张瑞杰","摘录","王彬","2018-01-09","137Mpa","1100°C",,,,,,,"TMS-162",,,,,,,,,,,,,,,,,,,,,,,,,,,,,,,,
,,,,"ObjectId(""5b4ce4b1e6b1a819a85d73a5"")","5.8",,,,,,,,,,,"5.8%wt.%","2.9","0.1",,"3.9",,"Bal","4.9","6.0","5.6",,"5.8",,"5.39E-1%",,,,,,,,,,"",,"199.5085995086h",,,,"Koizumi Y, Kobayashi T, Yokokawa T, et al. Development of Next-Generation Ni-Base Single Crystal Superalloys[J]. 2004, 67(9):35-43.","10.11961/mater0203.MGI.20171221.ds.0060","张瑞杰","摘录","王彬","2018-01-09","137Mpa","1100°C",,,,,,,"TMS-162",,,,,,,,,,,,,,,,,,,,,,,,,,,,,,,,
,,,,"ObjectId(""5b4ce4b6e6b1a819a85d73a7"")","5.8",,,,,,,,,,,"5.8%wt.%","2.9","0.1",,"3.9",,"Bal","4.9","6.0","5.6",,"5.8",,"9.53E-1%",,,,,,,,,,"",,"966.584766584767h",,,,"Koizumi Y, Kobayashi T, Yokokawa T, et al. Development of Next-Generation Ni-Base Single Crystal Superalloys[J]. 2004, 67(9):35-43.","10.11961/mater0203.MGI.20171221.ds.0060","张瑞杰","摘录","王彬","2018-01-09","137Mpa","1100°C",,,,,,,"TMS-162",,,,,,,,,,,,,,,,,,,,,,,,,,,,,,,,
,,,,"ObjectId(""5b4ce4bce6b1a819a85d73a9"")","5.8",,,,,,,,,,,"5.8%wt.%","2.9","0.1",,"3.9",,"Bal","4.9","6.0","5.6",,"5.8",,"9.98E-1%",,,,,,,,,,"",,"880.589680589681h",,,,"Koizumi Y, Kobayashi T, Yokokawa T, et al. Development of Next-Generation Ni-Base Single Crystal Superalloys[J]. 2004, 67(9):35-43.","10.11961/mater0203.MGI.20171221.ds.0060","张瑞杰","摘录","王彬","2018-01-09","137Mpa","1100°C",,,,,,,"TMS-162",,,,,,,,,,,,,,,,,,,,,,,,,,,,,,,,
,,,,"ObjectId(""5b4ce4c0e6b1a819a85d73ab"")","5.8",,,,,,,,,,,"5.8%wt.%","2.9","0.1",,"3.9",,"Bal","4.9","6.0","5.6",,"5.8",,"4.39E-1%",,,,,,,,,,"",,"110.07371007371h",,,,"Koizumi Y, Kobayashi T, Yokokawa T, et al. Development of Next-Generation Ni-Base Single Crystal Superalloys[J]. 2004, 67(9):35-43.","10.11961/mater0203.MGI.20171221.ds.0060","张瑞杰","摘录","王彬","2018-01-09","137Mpa","1100°C",,,,,,,"TMS-162",,,,,,,,,,,,,,,,,,,,,,,,,,,,,,,,
,,,,"ObjectId(""5b4ce4c5e6b1a819a85d73ad"")","5.8",,,,,,,,,,,"5.8%wt.%","2.9","0.1",,"3.9",,"Bal","4.9","6.0","5.6",,"5.8",,"9.47E-1%",,,,,,,,,,"",,"811.793611793612h",,,,"Koizumi Y, Kobayashi T, Yokokawa T, et al. Development of Next-Generation Ni-Base Single Crystal Superalloys[J]. 2004, 67(9):35-43.","10.11961/mater0203.MGI.20171221.ds.0060","张瑞杰","摘录","王彬","2018-01-09","137Mpa","1100°C",,,,,,,"TMS-162",,,,,,,,,,,,,,,,,,,,,,,,,,,,,,,,
,,,,"ObjectId(""5b4ce4cae6b1a819a85d73af"")","5.8",,,,,,,,,,,"5.8%wt.%","2.9","0.1",,"3.9",,"Bal","4.9","6.0","5.6",,"5.8",,"6.38E-1%",,,,,,,,,,"",,"268.304668304668h",,,,"Koizumi Y, Kobayashi T, Yokokawa T, et al. Development of Next-Generation Ni-Base Single Crystal Superalloys[J]. 2004, 67(9):35-43.","10.11961/mater0203.MGI.20171221.ds.0060","张瑞杰","摘录","王彬","2018-01-09","137Mpa","1100°C",,,,,,,"TMS-162",,,,,,,,,,,,,,,,,,,,,,,,,,,,,,,,
