Repository: wujunming1/superalloy-project

File: 国际高温合金会议论文和数据/数据汇总/蠕变性能/creepproperty_creepstrain.csv (part 8 of 24)
"1050℃+150MPa蠕变条件/时间","1150℃+100MPa蠕变条件/时间","700MPa不均匀变形的蠕变测试/温度","700MPa晶界滑移的蠕变测试/温度","_id","Al","Al2O3涂层/Al2O3含量","Al2O3涂层/Al含量","Al2O3涂层/Fe含量","Al2O3涂层/NH4Cl含量","Al2O3涂层/NH5Cl含量","Al2O3涂层/加热时间","Al2O3涂层/温度","Al2O4涂层/加热时间","B","C","Co","Cr","Hf","Ir","Mo","Nb","Ni","Re","Ru","Ta","Ti","W","Zr","力学性能/蠕变应变","固溶处理/时间","固溶处理/温度","固溶处理油淬/时间","固溶处理油淬/温度","固溶处理（炉冷）/时间","固溶处理（炉冷）/温度","圆盘型显微结构724Mpa且677℃下蠕变测试/时间","均匀化处理/时间","均匀化处理/温度","备注","孔型显微结构724Mpa且677℃下蠕变测试/时间","拉伸/时间","拉伸蠕变测试/测试压力","拉伸蠕变测试/测试温度","拉伸蠕变测试/蠕变时间","摘录出处","数据DOI","数据审核者","数据来源方式","数据生产者","数据采集时间","施加恒定应力/应力","施加恒定温度/温度","时效处理/时间","时效处理/温度","时效处理/炉冷","时效处理/空冷","时效处理空冷/时间","时效处理空冷/温度","材料牌号","炉冷/温度","热挤压/热挤压温度","热轧/热轧时间","热轧/热轧温度","直径/坯料直径","第一次轧制/温度","第二次轧制/温度","蠕变变形测试/时间","蠕变变形测试/测试温度","蠕变变形测试/蠕变应力","蠕变实验/平均压力","蠕变实验/平均应力","蠕变实验/时间","蠕变实验/晶向","蠕变实验/温度","蠕变断裂/加载应力","蠕变断裂/时间","蠕变断裂实验/温度","蠕变断裂测试/温度","蠕变测试/压力","蠕变测试/应力","蠕变测试/时间","蠕变测试/晶格取向","蠕变测试/温度","蠕变测试/蠕变应力","蠕变测试/蠕变时间","蠕变测试/蠕变温度","蠕变测试/试样厚度","退火/退火时间","退火/退火温度","重量/铸锭重量","镀铝/镀铝"
,,,,"ObjectId(""5b4ce6a9e6b1a819a85d7465"")","5.9",,,,,,,,,,,"5.0%wt.%","2.9","0.1",,"2.9",,"Bal","4.9","2.0","5.6",,"5.9",,"1.35E+0%",,,,,,,,,,"",,"366.555388376904h",,,,"Koizumi Y, Kobayashi T, Yokokawa T, et al. Development of Next-Generation Ni-Base Single Crystal Superalloys[J]. 2004, 67(9):35-43.","10.11961/mater0203.MGI.20171221.ds.0060","张瑞杰","摘录","王彬","2018-01-09","137Mpa","1100°C",,,,,,,"TMS-138",,,,,,,,,,,,,,,,,,,,,,,,,,,,,,,,
,,,,"ObjectId(""5b4ce6ade6b1a819a85d7467"")","5.9",,,,,,,,,,,"5.0%wt.%","2.9","0.1",,"2.9",,"Bal","4.9","2.0","5.6",,"5.9",,"5.29E-1%",,,,,,,,,,"",,"113.068146197731h",,,,"Koizumi Y, Kobayashi T, Yokokawa T, et al. Development of Next-Generation Ni-Base Single Crystal Superalloys[J]. 2004, 67(9):35-43.","10.11961/mater0203.MGI.20171221.ds.0060","张瑞杰","摘录","王彬","2018-01-09","137Mpa","1100°C",,,,,,,"TMS-138",,,,,,,,,,,,,,,,,,,,,,,,,,,,,,,,
,,,,"ObjectId(""5b4ce6b2e6b1a819a85d7469"")","5.7",,,,,,,,,,,"3.0%wt.%","2.0","0.03",,"0.4","0.1","Bal","6.0",,"8.0","0.2","5.0",,"5.27E+0%",,,,,,,,,,"",,"333.660933660934h",,,,"Koizumi Y, Kobayashi T, Yokokawa T, et al. Development of Next-Generation Ni-Base Single Crystal Superalloys[J]. 2004, 67(9):35-43.","10.11961/mater0203.MGI.20171221.ds.0060","张瑞杰","摘录","王彬","2018-01-09","137Mpa","1100°C",,,,,,,"CMSX-10",,,,,,,,,,,,,,,,,,,,,,,,,,,,,,,,
,,,,"ObjectId(""5b4ce6b7e6b1a819a85d746b"")","5.7",,,,,,,,,,,"3.0%wt.%","2.0","0.03",,"0.4","0.1","Bal","6.0",,"8.0","0.2","5.0",,"4.84E+0%",,,,,,,,,,"",,"333.660933660934h",,,,"Koizumi Y, Kobayashi T, Yokokawa T, et al. Development of Next-Generation Ni-Base Single Crystal Superalloys[J]. 2004, 67(9):35-43.","10.11961/mater0203.MGI.20171221.ds.0060","张瑞杰","摘录","王彬","2018-01-09","137Mpa","1100°C",,,,,,,"CMSX-10",,,,,,,,,,,,,,,,,,,,,,,,,,,,,,,,
,,,,"ObjectId(""5b4ce6bce6b1a819a85d746d"")","5.9",,,,,,,,,,,"5.0%wt.%","2.9","0.1",,"2.9",,"Bal","4.9","2.0","5.6",,"5.9",,"2.31E+0%",,,,,,,,,,"",,"401.004639207573h",,,,"Koizumi Y, Kobayashi T, Yokokawa T, et al. Development of Next-Generation Ni-Base Single Crystal Superalloys[J]. 2004, 67(9):35-43.","10.11961/mater0203.MGI.20171221.ds.0060","张瑞杰","摘录","王彬","2018-01-09","137Mpa","1100°C",,,,,,,"TMS-138",,,,,,,,,,,,,,,,,,,,,,,,,,,,,,,,
,,,,"ObjectId(""5b4ce6c1e6b1a819a85d746f"")","5.9",,,,,,,,,,,"5.0%wt.%","2.9","0.1",,"2.9",,"Bal","4.9","2.0","5.6",,"5.9",,"2.88E+0%",,,,,,,,,,"",,"404.559275280547h",,,,"Koizumi Y, Kobayashi T, Yokokawa T, et al. Development of Next-Generation Ni-Base Single Crystal Superalloys[J]. 2004, 67(9):35-43.","10.11961/mater0203.MGI.20171221.ds.0060","张瑞杰","摘录","王彬","2018-01-09","137Mpa","1100°C",,,,,,,"TMS-138",,,,,,,,,,,,,,,,,,,,,,,,,,,,,,,,
,,,,"ObjectId(""5b4ce6cbe6b1a819a85d7471"")","5.7",,,,,,,,,,,"3.0%wt.%","2.0","0.03",,"0.4","0.1","Bal","6.0",,"8.0","0.2","5.0",,"7.67E-1%",,,,,,,,,,"",,"244.226044226044h",,,,"Koizumi Y, Kobayashi T, Yokokawa T, et al. Development of Next-Generation Ni-Base Single Crystal Superalloys[J]. 2004, 67(9):35-43.","10.11961/mater0203.MGI.20171221.ds.0060","张瑞杰","摘录","王彬","2018-01-09","137Mpa","1100°C",,,,,,,"CMSX-10",,,,,,,,,,,,,,,,,,,,,,,,,,,,,,,,
,,,,"ObjectId(""5b4ce6cfe6b1a819a85d7473"")","5.7",,,,,,,,,,,"3.0%wt.%","2.0","0.03",,"0.4","0.1","Bal","6.0",,"8.0","0.2","5.0",,"5.27E-1%",,,,,,,,,,"",,"213.267813267813h",,,,"Koizumi Y, Kobayashi T, Yokokawa T, et al. Development of Next-Generation Ni-Base Single Crystal Superalloys[J]. 2004, 67(9):35-43.","10.11961/mater0203.MGI.20171221.ds.0060","张瑞杰","摘录","王彬","2018-01-09","137Mpa","1100°C",,,,,,,"CMSX-10",,,,,,,,,,,,,,,,,,,,,,,,,,,,,,,,
,,,,"ObjectId(""5b4ce6d4e6b1a819a85d7475"")","5.7",,,,,,,,,,,"3.0%wt.%","2.0","0.03",,"0.4","0.1","Bal","6.0",,"8.0","0.2","5.0",,"1.77E+0%",,,,,,,,,,"",,"292.383292383292h",,,,"Koizumi Y, Kobayashi T, Yokokawa T, et al. Development of Next-Generation Ni-Base Single Crystal Superalloys[J]. 2004, 67(9):35-43.","10.11961/mater0203.MGI.20171221.ds.0060","张瑞杰","摘录","王彬","2018-01-09","137Mpa","1100°C",,,,,,,"CMSX-10",,,,,,,,,,,,,,,,,,,,,,,,,,,,,,,,
,,,,"ObjectId(""5b4ce6d9e6b1a819a85d7477"")","5.7",,,,,,,,,,,"3.0%wt.%","2.0","0.03",,"0.4","0.1","Bal","6.0",,"8.0","0.2","5.0",,"3.93E+0%",,,,,,,,,,"",,"326.781326781327h",,,,"Koizumi Y, Kobayashi T, Yokokawa T, et al. Development of Next-Generation Ni-Base Single Crystal Superalloys[J]. 2004, 67(9):35-43.","10.11961/mater0203.MGI.20171221.ds.0060","张瑞杰","摘录","王彬","2018-01-09","137Mpa","1100°C",,,,,,,"CMSX-10",,,,,,,,,,,,,,,,,,,,,,,,,,,,,,,,
,,,,"ObjectId(""5b4ce6dee6b1a819a85d7479"")","5.7",,,,,,,,,,,"3.0%wt.%","2.0","0.03",,"0.4","0.1","Bal","6.0",,"8.0","0.2","5.0",,"1.44E-1%",,,,,,,,,,"",,"34.3980343980344h",,,,"Koizumi Y, Kobayashi T, Yokokawa T, et al. Development of Next-Generation Ni-Base Single Crystal Superalloys[J]. 2004, 67(9):35-43.","10.11961/mater0203.MGI.20171221.ds.0060","张瑞杰","摘录","王彬","2018-01-09","137Mpa","1100°C",,,,,,,"CMSX-10",,,,,,,,,,,,,,,,,,,,,,,,,,,,,,,,
,,,,"ObjectId(""5b4ce6e3e6b1a819a85d747b"")","6.2",,,,,,,,,,,"8.0","7.0","0.2",,"2.0",,"61.6wt.%","3.0",,"7.0",,"5.0",,"16.143%",,,,,,,,,,"",,,,,,"Hüttner R, Völkl R, Gabel J, et al. Creep behavior of thick and thin walled structures of a single crystal Ni-base superalloy at high temperatures - Experimental method and results[J]. Strain, 2008, 1:719-723.","10.11961/mater0203.MGI.20171221.ds.0058","尹海清","摘录","史政涛","2018-01-09",,,,,,,,,"René N5",,,,,,,,,,,,,,,,,,,,,,,"[001]",,"238Mpa","320.917h","980℃","1.0mm",,,,""
,,,,"ObjectId(""5b4ce6e8e6b1a819a85d747d"")","5.7",,,,,,,,,,,"3.0%wt.%","2.0","0.03",,"0.4","0.1","Bal","6.0",,"8.0","0.2","5.0",,"3.35E-1%",,,,,,,,,,"",,"189.189189189189h",,,,"Koizumi Y, Kobayashi T, Yokokawa T, et al. Development of Next-Generation Ni-Base Single Crystal Superalloys[J]. 2004, 67(9):35-43.","10.11961/mater0203.MGI.20171221.ds.0060","张瑞杰","摘录","王彬","2018-01-09","137Mpa","1100°C",,,,,,,"CMSX-10",,,,,,,,,,,,,,,,,,,,,,,,,,,,,,,,
,,,,"ObjectId(""5b4ce6ede6b1a819a85d747f"")","5.7",,,,,,,,,,,"3.0%wt.%","2.0","0.03",,"0.4","0.1","Bal","6.0",,"8.0","0.2","5.0",,"1.44E-1%",,,,,,,,,,"",,"113.513513513514h",,,,"Koizumi Y, Kobayashi T, Yokokawa T, et al. Development of Next-Generation Ni-Base Single Crystal Superalloys[J]. 2004, 67(9):35-43.","10.11961/mater0203.MGI.20171221.ds.0060","张瑞杰","摘录","王彬","2018-01-09","137Mpa","1100°C",,,,,,,"CMSX-10",,,,,,,,,,,,,,,,,,,,,,,,,,,,,,,,
,,,,"ObjectId(""5b4ce6f2e6b1a819a85d7481"")","5.7",,,,,,,,,,,"3.0%wt.%","2.0","0.03",,"0.4","0.1","Bal","6.0",,"8.0","0.2","5.0",,"1.44E-1%",,,,,,,,,,"",,"79.1154791154791h",,,,"Koizumi Y, Kobayashi T, Yokokawa T, et al. Development of Next-Generation Ni-Base Single Crystal Superalloys[J]. 2004, 67(9):35-43.","10.11961/mater0203.MGI.20171221.ds.0060","张瑞杰","摘录","王彬","2018-01-09","137Mpa","1100°C",,,,,,,"CMSX-10",,,,,,,,,,,,,,,,,,,,,,,,,,,,,,,,
,,,,"ObjectId(""5b4ce6f6e6b1a819a85d7483"")","6.2",,,,,,,,,,,"8.0","7.0","0.2",,"2.0",,"61.6wt.%","3.0",,"7.0",,"5.0",,"8.95212%",,,,,,,,,,"",,,,,,"Hüttner R, Völkl R, Gabel J, et al. Creep behavior of thick and thin walled structures of a single crystal Ni-base superalloy at high temperatures - Experimental method and results[J]. Strain, 2008, 1:719-723.","10.11961/mater0203.MGI.20171221.ds.0058","尹海清","摘录","史政涛","2018-01-09",,,,,,,,,"René N5",,,,,,,,,,,,,,,,,,,,,,,"[001]",,"237Mpa","310.321h","980℃","1.0mm",,,,""
,,,,"ObjectId(""5b4ce6fbe6b1a819a85d7485"")","5.7",,,,,,,,,,,"3.0%wt.%","2.0","0.03",,"0.4","0.1","Bal","6.0",,"8.0","0.2","5.0",,"3.12E+0%",,,,,,,,,,"",,"323.341523341523h",,,,"Koizumi Y, Kobayashi T, Yokokawa T, et al. Development of Next-Generation Ni-Base Single Crystal Superalloys[J]. 2004, 67(9):35-43.","10.11961/mater0203.MGI.20171221.ds.0060","张瑞杰","摘录","王彬","2018-01-09","137Mpa","1100°C",,,,,,,"CMSX-10",,,,,,,,,,,,,,,,,,,,,,,,,,,,,,,,
,,,,"ObjectId(""5b4ce700e6b1a819a85d7487"")","5.7",,,,,,,,,,,"3.0%wt.%","2.0","0.03",,"0.4","0.1","Bal","6.0",,"8.0","0.2","5.0",,"2.49E+0%",,,,,,,,,,"",,"302.702702702703h",,,,"Koizumi Y, Kobayashi T, Yokokawa T, et al. Development of Next-Generation Ni-Base Single Crystal Superalloys[J]. 2004, 67(9):35-43.","10.11961/mater0203.MGI.20171221.ds.0060","张瑞杰","摘录","王彬","2018-01-09","137Mpa","1100°C",,,,,,,"CMSX-10",,,,,,,,,,,,,,,,,,,,,,,,,,,,,,,,
,,,,"ObjectId(""5b4ce705e6b1a819a85d7489"")","6.2",,,,,,,,,,,"8.0","7.0","0.2",,"2.0",,"61.6wt.%","3.0",,"7.0",,"5.0",,"20.9351%",,,,,,,,,,"",,,,,,"Hüttner R, Völkl R, Gabel J, et al. Creep behavior of thick and thin walled structures of a single crystal Ni-base superalloy at high temperatures - Experimental method and results[J]. Strain, 2008, 1:719-723.","10.11961/mater0203.MGI.20171221.ds.0058","尹海清","摘录","史政涛","2018-01-09",,,,,,,,,"René N5",,,,,,,,,,,,,,,,,,,,,,,"[001]",,"239Mpa","322.431h","980℃","1.0mm",,,,""
,,,,"ObjectId(""5b4ce70ae6b1a819a85d748b"")","5.7",,,,,,,,,,,"3.0%wt.%","2.0","0.03",,"0.4","0.1","Bal","6.0",,"8.0","0.2","5.0",,"2.88E-1%",,,,,,,,,,"",,"147.911547911548h",,,,"Koizumi Y, Kobayashi T, Yokokawa T, et al. Development of Next-Generation Ni-Base Single Crystal Superalloys[J]. 2004, 67(9):35-43.","10.11961/mater0203.MGI.20171221.ds.0060","张瑞杰","摘录","王彬","2018-01-09","137Mpa","1100°C",,,,,,,"CMSX-10",,,,,,,,,,,,,,,,,,,,,,,,,,,,,,,,
,,,,"ObjectId(""5b4ce70fe6b1a819a85d748d"")","5.7",,,,,,,,,,,"3.0%wt.%","2.0","0.03",,"0.4","0.1","Bal","6.0",,"8.0","0.2","5.0",,"1.20E+0%",,,,,,,,,,"",,"257.985257985258h",,,,"Koizumi Y, Kobayashi T, Yokokawa T, et al. Development of Next-Generation Ni-Base Single Crystal Superalloys[J]. 2004, 67(9):35-43.","10.11961/mater0203.MGI.20171221.ds.0060","张瑞杰","摘录","王彬","2018-01-09","137Mpa","1100°C",,,,,,,"CMSX-10",,,,,,,,,,,,,,,,,,,,,,,,,,,,,,,,
,,,,"ObjectId(""5b4ce718e6b1a819a85d748f"")","6.2",,,,,,,,,,,"8.0","7.0","0.2",,"2.0",,"61.6wt.%","3.0",,"7.0",,"5.0",,"0.219084%",,,,,,,,,,"",,,,,,"Hüttner R, Völkl R, Gabel J, et al. Creep behavior of thick and thin walled structures of a single crystal Ni-base superalloy at high temperatures - Experimental method and results[J]. Strain, 2008, 1:719-723.","10.11961/mater0203.MGI.20171221.ds.0058","尹海清","摘录","史政涛","2018-01-09",,,,,,,,,"René N5",,,,,,,,,,,,,,,,,,,,,,,"[001]",,"231Mpa","34.0596h","980℃","1.0mm",,,,""
,,,,"ObjectId(""5b4ce71de6b1a819a85d7491"")","6.2",,,,,,,,,,,"8.0","7.0","0.2",,"2.0",,"61.6wt.%","3.0",,"7.0",,"5.0",,"5.86226%",,,,,,,,,,"",,,,,,"Hüttner R, Völkl R, Gabel J, et al. Creep behavior of thick and thin walled structures of a single crystal Ni-base superalloy at high temperatures - Experimental method and results[J]. Strain, 2008, 1:719-723.","10.11961/mater0203.MGI.20171221.ds.0058","尹海清","摘录","史政涛","2018-01-09",,,,,,,,,"René N5",,,,,,,,,,,,,,,,,,,,,,,"[001]",,"270Mpa","90.8889h","980℃","1.0mm",,,,""
,,,,"ObjectId(""5b4ce722e6b1a819a85d7493"")","6.2",,,,,,,,,,,"8.0","7.0","0.2",,"2.0",,"61.6wt.%","3.0",,"7.0",,"5.0",,"23.4706%",,,,,,,,,,"",,,,,,"Hüttner R, Völkl R, Gabel J, et al. Creep behavior of thick and thin walled structures of a single crystal Ni-base superalloy at high temperatures - Experimental method and results[J]. Strain, 2008, 1:719-723.","10.11961/mater0203.MGI.20171221.ds.0058","尹海清","摘录","史政涛","2018-01-09",,,,,,,,,"René N5",,,,,,,,,,,,,,,,,,,,,,,"[001]",,"270Mpa","104.099h","980℃","1.0mm",,,,""
,,,,"ObjectId(""5b4ce727e6b1a819a85d7495"")","6.2",,,,,,,,,,,"8.0","7.0","0.2",,"2.0",,"61.6wt.%","3.0",,"7.0",,"5.0",,"0.685206%",,,,,,,,,,"",,,,,,"Hüttner R, Völkl R, Gabel J, et al. Creep behavior of thick and thin walled structures of a single crystal Ni-base superalloy at high temperatures - Experimental method and results[J]. Strain, 2008, 1:719-723.","10.11961/mater0203.MGI.20171221.ds.0058","尹海清","摘录","史政涛","2018-01-09",,,,,,,,,"René N5",,,,,,,,,,,,,,,,,,,,,,,"[001]",,"234Mpa","190.734h","980℃","1.0mm",,,,""
,,,,"ObjectId(""5b4ce72ce6b1a819a85d7497"")","6.2",,,,,,,,,,,"8.0","7.0","0.2",,"2.0",,"61.6wt.%","3.0",,"7.0",,"5.0",,"0.231269%",,,,,,,,,,"",,,,,,"Hüttner R, Völkl R, Gabel J, et al. Creep behavior of thick and thin walled structures of a single crystal Ni-base superalloy at high temperatures - Experimental method and results[J]. Strain, 2008, 1:719-723.","10.11961/mater0203.MGI.20171221.ds.0058","尹海清","摘录","史政涛","2018-01-09",,,,,,,,,"René N5",,,,,,,,,,,,,,,,,,,,,,,"[001]",,"232Mpa","72.6606h","980℃","1.0mm",,,,""
,,,,"ObjectId(""5b4ce731e6b1a819a85d7499"")","6.2",,,,,,,,,,,"8.0","7.0","0.2",,"2.0",,"61.6wt.%","3.0",,"7.0",,"5.0",,"15.6574%",,,,,,,,,,"",,,,,,"Hüttner R, Völkl R, Gabel J, et al. Creep behavior of thick and thin walled structures of a single crystal Ni-base superalloy at high temperatures - Experimental method and results[J]. Strain, 2008, 1:719-723.","10.11961/mater0203.MGI.20171221.ds.0058","尹海清","摘录","史政涛","2018-01-09",,,,,,,,,"René N5",,,,,,,,,,,,,,,,,,,,,,,"[001]",,"270Mpa","102.02h","980℃","1.0mm",,,,""
,,,,"ObjectId(""5b4ce736e6b1a819a85d749b"")","6.2",,,,,,,,,,,"8.0","7.0","0.2",,"2.0",,"61.6wt.%","3.0",,"7.0",,"5.0",,"0.63601%",,,,,,,,,,"",,,,,,"Hüttner R, Völkl R, Gabel J, et al. Creep behavior of thick and thin walled structures of a single crystal Ni-base superalloy at high temperatures - Experimental method and results[J]. Strain, 2008, 1:719-723.","10.11961/mater0203.MGI.20171221.ds.0058","尹海清","摘录","史政涛","2018-01-09",,,,,,,,,"René N5",,,,,,,,,,,,,,,,,,,,,,,"[001]",,"270Mpa","34.1245h","980℃","1.0mm",,,,""
,,,,"ObjectId(""5b4ce73ae6b1a819a85d749d"")","6.2",,,,,,,,,,,"8.0","7.0","0.2",,"2.0",,"61.6wt.%","3.0",,"7.0",,"5.0",,"0.245365%",,,,,,,,,,"",,,,,,"Hüttner R, Völkl R, Gabel J, et al. Creep behavior of thick and thin walled structures of a single crystal Ni-base superalloy at high temperatures - Experimental method and results[J]. Strain, 2008, 1:719-723.","10.11961/mater0203.MGI.20171221.ds.0058","尹海清","摘录","史政涛","2018-01-09",,,,,,,,,"René N5",,,,,,,,,,,,,,,,,,,,,,,"[001]",,"233Mpa","117.317h","980℃","1.0mm",,,,""
,,,,"ObjectId(""5b4ce73fe6b1a819a85d749f"")","6.2",,,,,,,,,,,"8.0","7.0","0.2",,"2.0",,"61.6wt.%","3.0",,"7.0",,"5.0",,"3.31303%",,,,,,,,,,"",,,,,,"Hüttner R, Völkl R, Gabel J, et al. Creep behavior of thick and thin walled structures of a single crystal Ni-base superalloy at high temperatures - Experimental method and results[J]. Strain, 2008, 1:719-723.","10.11961/mater0203.MGI.20171221.ds.0058","尹海清","摘录","史政涛","2018-01-09",,,,,,,,,"René N5",,,,,,,,,,,,,,,,,,,,,,,"[001]",,"236Mpa","265.665h","980℃","1.0mm",,,,""
,,,,"ObjectId(""5b4ce744e6b1a819a85d74a1"")","6.2",,,,,,,,,,,"8.0","7.0","0.2",,"2.0",,"61.6wt.%","3.0",,"7.0",,"5.0",,"0.2112%",,,,,,,,,,"",,,,,,"Hüttner R, Völkl R, Gabel J, et al. Creep behavior of thick and thin walled structures of a single crystal Ni-base superalloy at high temperatures - Experimental method and results[J]. Strain, 2008, 1:719-723.","10.11961/mater0203.MGI.20171221.ds.0058","尹海清","摘录","史政涛","2018-01-09",,,,,,,,,"René N5",,,,,,,,,,,,,,,,,,,,,,,"[001]",,"230Mpa","9.08257h","980℃","1.0mm",,,,""
,,,,"ObjectId(""5b4ce749e6b1a819a85d74a3"")","6.2",,,,,,,,,,,"8.0","7.0","0.2",,"2.0",,"61.6wt.%","3.0",,"7.0",,"5.0",,"1.26987%",,,,,,,,,,"",,,,,,"Hüttner R, Völkl R, Gabel J, et al. Creep behavior of thick and thin walled structures of a single crystal Ni-base superalloy at high temperatures - Experimental method and results[J]. Strain, 2008, 1:719-723.","10.11961/mater0203.MGI.20171221.ds.0058","尹海清","摘录","史政涛","2018-01-09",,,,,,,,,"René N5",,,,,,,,,,,,,,,,,,,,,,,"[001]",,"270Mpa","62.1774h","980℃","1.0mm",,,,""
,,,,"ObjectId(""5b4ce74ee6b1a819a85d74a5"")","6.2",,,,,,,,,,,"8.0","7.0","0.2",,"2.0",,"61.6wt.%","3.0",,"7.0",,"5.0",,"0.528252%",,,,,,,,,,"",,,,,,"Hüttner R, Völkl R, Gabel J, et al. Creep behavior of thick and thin walled structures of a single crystal Ni-base superalloy at high temperatures - Experimental method and results[J]. Strain, 2008, 1:719-723.","10.11961/mater0203.MGI.20171221.ds.0058","尹海清","摘录","史政涛","2018-01-09",,,,,,,,,"René N5",,,,,,,,,,,,,,,,,,,,,,,"[001]",,"270Mpa","22.7479h","980℃","1.0mm",,,,""
,,,,"ObjectId(""5b4ce753e6b1a819a85d74a7"")","6.2",,,,,,,,,,,"8.0","7.0","0.2",,"2.0",,"61.6wt.%","3.0",,"7.0",,"5.0",,"1.10808%",,,,,,,,,,"",,,,,,"Hüttner R, Völkl R, Gabel J, et al. Creep behavior of thick and thin walled structures of a single crystal Ni-base superalloy at high temperatures - Experimental method and results[J]. Strain, 2008, 1:719-723.","10.11961/mater0203.MGI.20171221.ds.0058","尹海清","摘录","史政涛","2018-01-09",,,,,,,,,"René N5",,,,,,,,,,,,,,,,,,,,,,,"[001]",,"235Mpa","210.413h","980℃","1.0mm",,,,""
,,,,"ObjectId(""5b4ce758e6b1a819a85d74a9"")","6.2",,,,,,,,,,,"8.0","7.0","0.2",,"2.0",,"61.6wt.%","3.0",,"7.0",,"5.0",,"3.1506%",,,,,,,,,,"",,,,,,"Hüttner R, Völkl R, Gabel J, et al. Creep behavior of thick and thin walled structures of a single crystal Ni-base superalloy at high temperatures - Experimental method and results[J]. Strain, 2008, 1:719-723.","10.11961/mater0203.MGI.20171221.ds.0058","尹海清","摘录","史政涛","2018-01-09",,,,,,,,,"René N5",,,,,,,,,,,,,,,,,,,,,,,"[001]",,"270Mpa","80.3368h","980℃","1.0mm",,,,""
,,,,"ObjectId(""5b4ce760e6b1a819a85d74ab"")","6.2",,,,,,,,,,,"8.0","7.0","0.2",,"2.0",,"61.6wt.%","3.0",,"7.0",,"5.0",,"0.745684%",,,,,,,,,,"",,,,,,"Hüttner R, Völkl R, Gabel J, et al. Creep behavior of thick and thin walled structures of a single crystal Ni-base superalloy at high temperatures - Experimental method and results[J]. Strain, 2008, 1:719-723.","10.11961/mater0203.MGI.20171221.ds.0058","尹海清","摘录","史政涛","2018-01-09",,,,,,,,,"René N5",,,,,,,,,,,,,,,,,,,,,,,"[001]",,"270Mpa","51.57h","980℃","1.0mm",,,,""
,,,,"ObjectId(""5b4ce769e6b1a819a85d74ad"")","6.2",,,,,,,,,,,"8.0","7.0","0.2",,"2.0",,"61.6wt.%","3.0",,"7.0",,"5.0",,"25.5407%",,,,,,,,,,"",,,,,,"Hüttner R, Völkl R, Gabel J, et al. Creep behavior of thick and thin walled structures of a single crystal Ni-base superalloy at high temperatures - Experimental method and results[J]. Strain, 2008, 1:719-723.","10.11961/mater0203.MGI.20171221.ds.0058","尹海清","摘录","史政涛","2018-01-09",,,,,,,,,"René N5",,,,,,,,,,,,,,,,,,,,,,,"[001]",,"300Mpa","62.8501h","980℃","1.0mm",,,,""
,,,,"ObjectId(""5b4ce76ee6b1a819a85d74af"")","6.2",,,,,,,,,,,"8.0","7.0","0.2",,"2.0",,"61.6wt.%","3.0",,"7.0",,"5.0",,"0.628826%",,,,,,,,,,"",,,,,,"Hüttner R, Völkl R, Gabel J, et al. Creep behavior of thick and thin walled structures of a single crystal Ni-base superalloy at high temperatures - Experimental method and results[J]. Strain, 2008, 1:719-723.","10.11961/mater0203.MGI.20171221.ds.0058","尹海清","摘录","史政涛","2018-01-09",,,,,,,,,"René N5",,,,,,,,,,,,,,,,,,,,,,,"[001]",,"270Mpa","11.366h","980℃","1.0mm",,,,""
,,,,"ObjectId(""5b4ce773e6b1a819a85d74b1"")","6.2",,,,,,,,,,,"8.0","7.0","0.2",,"2.0",,"61.6wt.%","3.0",,"7.0",,"5.0",,"0.625963%",,,,,,,,,,"",,,,,,"Hüttner R, Völkl R, Gabel J, et al. Creep behavior of thick and thin walled structures of a single crystal Ni-base superalloy at high temperatures - Experimental method and results[J]. Strain, 2008, 1:719-723.","10.11961/mater0203.MGI.20171221.ds.0058","尹海清","摘录","史政涛","2018-01-09",,,,,,,,,"René N5",,,,,,,,,,,,,,,,,,,,,,,"[001]",,"300Mpa","3.04768h","980℃","1.0mm",,,,""
,,,,"ObjectId(""5b4ce778e6b1a819a85d74b3"")","6.2",,,,,,,,,,,"8.0","7.0","0.2",,"2.0",,"61.6wt.%","3.0",,"7.0",,"5.0",,"0.941578%",,,,,,,,,,"",,,,,,"Hüttner R, Völkl R, Gabel J, et al. Creep behavior of thick and thin walled structures of a single crystal Ni-base superalloy at high temperatures - Experimental method and results[J]. Strain, 2008, 1:719-723.","10.11961/mater0203.MGI.20171221.ds.0058","尹海清","摘录","史政涛","2018-01-09",,,,,,,,,"René N5",,,,,,,,,,,,,,,,,,,,,,,"[001]",,"300Mpa","12.9177h","980℃","1.0mm",,,,""
,,,,"ObjectId(""5b4ce77de6b1a819a85d74b5"")","6.2",,,,,,,,,,,"8.0","7.0","0.2",,"2.0",,"61.6wt.%","3.0",,"7.0",,"5.0",,"4.51174%",,,,,,,,,,"",,,,,,"Hüttner R, Völkl R, Gabel J, et al. Creep behavior of thick and thin walled structures of a single crystal Ni-base superalloy at high temperatures - Experimental method and results[J]. Strain, 2008, 1:719-723.","10.11961/mater0203.MGI.20171221.ds.0058","尹海清","摘录","史政涛","2018-01-09",,,,,,,,,"René N5",,,,,,,,,,,,,,,,,,,,,,,"[001]",,"230Mpa","112.569h","980℃","0.3mm",,,,""
,,,,"ObjectId(""5b4ce782e6b1a819a85d74b7"")","6.2",,,,,,,,,,,"8.0","7.0","0.2",,"2.0",,"61.6wt.%","3.0",,"7.0",,"5.0",,"5.41539%",,,,,,,,,,"",,,,,,"Hüttner R, Völkl R, Gabel J, et al. Creep behavior of thick and thin walled structures of a single crystal Ni-base superalloy at high temperatures - Experimental method and results[J]. Strain, 2008, 1:719-723.","10.11961/mater0203.MGI.20171221.ds.0058","尹海清","摘录","史政涛","2018-01-09",,,,,,,,,"René N5",,,,,,,,,,,,,,,,,,,,,,,"[001]",,"230Mpa","115.596h","980℃","0.3mm",,,,""
,,,,"ObjectId(""5b4ce786e6b1a819a85d74b9"")","6.2",,,,,,,,,,,"8.0","7.0","0.2",,"2.0",,"61.6wt.%","3.0",,"7.0",,"5.0",,"15.6438%",,,,,,,,,,"",,,,,,"Hüttner R, Völkl R, Gabel J, et al. Creep behavior of thick and thin walled structures of a single crystal Ni-base superalloy at high temperatures - Experimental method and results[J]. Strain, 2008, 1:719-723.","10.11961/mater0203.MGI.20171221.ds.0058","尹海清","摘录","史政涛","2018-01-09",,,,,,,,,"René N5",,,,,,,,,,,,,,,,,,,,,,,"[001]",,"300Mpa","59.5654h","980℃","1.0mm",,,,""
,,,,"ObjectId(""5b4ce78be6b1a819a85d74bb"")","6.2",,,,,,,,,,,"8.0","7.0","0.2",,"2.0",,"61.6wt.%","3.0",,"7.0",,"5.0",,"0.523224%",,,,,,,,,,"",,,,,,"Hüttner R, Völkl R, Gabel J, et al. Creep behavior of thick and thin walled structures of a single crystal Ni-base superalloy at high temperatures - Experimental method and results[J]. Strain, 2008, 1:719-723.","10.11961/mater0203.MGI.20171221.ds.0058","尹海清","摘录","史政涛","2018-01-09",,,,,,,,,"René N5",,,,,,,,,,,,,,,,,,,,,,,"[001]",,"270Mpa","6.817h","980℃","1.0mm",,,,""
,,,,"ObjectId(""5b4ce790e6b1a819a85d74bd"")","6.2",,,,,,,,,,,"8.0","7.0","0.2",,"2.0",,"61.6wt.%","3.0",,"7.0",,"5.0",,"0.526097%",,,,,,,,,,"",,,,,,"Hüttner R, Völkl R, Gabel J, et al. Creep behavior of thick and thin walled structures of a single crystal Ni-base superalloy at high temperatures - Experimental method and results[J]. Strain, 2008, 1:719-723.","10.11961/mater0203.MGI.20171221.ds.0058","尹海清","摘录","史政涛","2018-01-09",,,,,,,,,"René N5",,,,,,,,,,,,,,,,,,,,,,,"[001]",,"270Mpa","15.9204h","980℃","1.0mm",,,,""
,,,,"ObjectId(""5b4ce795e6b1a819a85d74bf"")","6.2",,,,,,,,,,,"8.0","7.0","0.2",,"2.0",,"61.6wt.%","3.0",,"7.0",,"5.0",,"8.14231%",,,,,,,,,,"",,,,,,"Hüttner R, Völkl R, Gabel J, et al. Creep behavior of thick and thin walled structures of a single crystal Ni-base superalloy at high temperatures - Experimental method and results[J]. Strain, 2008, 1:719-723.","10.11961/mater0203.MGI.20171221.ds.0058","尹海清","摘录","史政涛","2018-01-09",,,,,,,,,"René N5",,,,,,,,,,,,,,,,,,,,,,,"[001]",,"300Mpa","54.824h","980℃","1.0mm",,,,""
,,,,"ObjectId(""5b4ce79ae6b1a819a85d74c1"")","6.2",,,,,,,,,,,"8.0","7.0","0.2",,"2.0",,"61.6wt.%","3.0",,"7.0",,"5.0",,"4.28595%",,,,,,,,,,"",,,,,,"Hüttner R, Völkl R, Gabel J, et al. Creep behavior of thick and thin walled structures of a single crystal Ni-base superalloy at high temperatures - Experimental method and results[J]. Strain, 2008, 1:719-723.","10.11961/mater0203.MGI.20171221.ds.0058","尹海清","摘录","史政涛","2018-01-09",,,,,,,,,"René N5",,,,,,,,,,,,,,,,,,,,,,,"[001]",,"300Mpa","47.8988h","980℃","1.0mm",,,,""
,,,,"ObjectId(""5b4ce79fe6b1a819a85d74c3"")","6.2",,,,,,,,,,,"8.0","7.0","0.2",,"2.0",,"61.6wt.%","3.0",,"7.0",,"5.0",,"22.624%",,,,,,,,,,"",,,,,,"Hüttner R, Völkl R, Gabel J, et al. Creep behavior of thick and thin walled structures of a single crystal Ni-base superalloy at high temperatures - Experimental method and results[J]. Strain, 2008, 1:719-723.","10.11961/mater0203.MGI.20171221.ds.0058","尹海清","摘录","史政涛","2018-01-09",,,,,,,,,"René N5",,,,,,,,,,,,,,,,,,,,,,,"[001]",,"300Mpa","62.7764h","980℃","1.0mm",,,,""
,,,,"ObjectId(""5b4ce7a4e6b1a819a85d74c5"")","6.2",,,,,,,,,,,"8.0","7.0","0.2",,"2.0",,"61.6wt.%","3.0",,"7.0",,"5.0",,"1.15255%",,,,,,,,,,"",,,,,,"Hüttner R, Völkl R, Gabel J, et al. Creep behavior of thick and thin walled structures of a single crystal Ni-base superalloy at high temperatures - Experimental method and results[J]. Strain, 2008, 1:719-723.","10.11961/mater0203.MGI.20171221.ds.0058","尹海清","摘录","史政涛","2018-01-09",,,,,,,,,"René N5",,,,,,,,,,,,,,,,,,,,,,,"[001]",,"300Mpa","21.2679h","980℃","1.0mm",,,,""
,,,,"ObjectId(""5b4ce7a9e6b1a819a85d74c7"")","6.2",,,,,,,,,,,"8.0","7.0","0.2",,"2.0",,"61.6wt.%","3.0",,"7.0",,"5.0",,"2.3039%",,,,,,,,,,"",,,,,,"Hüttner R, Völkl R, Gabel J, et al. Creep behavior of thick and thin walled structures of a single crystal Ni-base superalloy at high temperatures - Experimental method and results[J]. Strain, 2008, 1:719-723.","10.11961/mater0203.MGI.20171221.ds.0058","尹海清","摘录","史政涛","2018-01-09",,,,,,,,,"René N5",,,,,,,,,,,,,,,,,,,,,,,"[001]",,"300Mpa","38.7453h","980℃","1.0mm",,,,""
,,,,"ObjectId(""5b4ce7ade6b1a819a85d74c9"")","6.2",,,,,,,,,,,"8.0","7.0","0.2",,"2.0",,"61.6wt.%","3.0",,"7.0",,"5.0",,"0.835495%",,,,,,,,,,"",,,,,,"Hüttner R, Völkl R, Gabel J, et al. Creep behavior of thick and thin walled structures of a single crystal Ni-base superalloy at high temperatures - Experimental method and results[J]. Strain, 2008, 1:719-723.","10.11961/mater0203.MGI.20171221.ds.0058","尹海清","摘录","史政涛","2018-01-09",,,,,,,,,"René N5",,,,,,,,,,,,,,,,,,,,,,,"[001]",,"300Mpa","6.84608h","980℃","1.0mm",,,,""
,,,,"ObjectId(""5b4ce7b7e6b1a819a85d74cb"")","6.2",,,,,,,,,,,"8.0","7.0","0.2",,"2.0",,"61.6wt.%","3.0",,"7.0",,"5.0",,"2.63315%",,,,,,,,,,"",,,,,,"Hüttner R, Völkl R, Gabel J, et al. Creep behavior of thick and thin walled structures of a single crystal Ni-base superalloy at high temperatures - Experimental method and results[J]. Strain, 2008, 1:719-723.","10.11961/mater0203.MGI.20171221.ds.0058","尹海清","摘录","史政涛","2018-01-09",,,,,,,,,"René N5",,,,,,,,,,,,,,,,,,,,,,,"[001]",,"230Mpa","100.183h","980℃","0.3mm",,,,""
,,,,"ObjectId(""5b4ce7bce6b1a819a85d74cd"")","6.2",,,,,,,,,,,"8.0","7.0","0.2",,"2.0",,"61.6wt.%","3.0",,"7.0",,"5.0",,"1.48207%",,,,,,,,,,"",,,,,,"Hüttner R, Völkl R, Gabel J, et al. Creep behavior of thick and thin walled structures of a single crystal Ni-base superalloy at high temperatures - Experimental method and results[J]. Strain, 2008, 1:719-723.","10.11961/mater0203.MGI.20171221.ds.0058","尹海清","摘录","史政涛","2018-01-09",,,,,,,,,"René N5",,,,,,,,,,,,,,,,,,,,,,,"[001]",,"230Mpa","82.0183h","980℃","0.3mm",,,,""
,,,,"ObjectId(""5b4ce7c1e6b1a819a85d74cf"")","6.2",,,,,,,,,,,"8.0","7.0","0.2",,"2.0",,"61.6wt.%","3.0",,"7.0",,"5.0",,"0.740953%",,,,,,,,,,"",,,,,,"Hüttner R, Völkl R, Gabel J, et al. Creep behavior of thick and thin walled structures of a single crystal Ni-base superalloy at high temperatures - Experimental method and results[J]. Strain, 2008, 1:719-723.","10.11961/mater0203.MGI.20171221.ds.0058","尹海清","摘录","史政涛","2018-01-09",,,,,,,,,"René N5",,,,,,,,,,,,,,,,,,,,,,,"[001]",,"230Mpa","40.7339h","980℃","0.3mm",,,,""
,,,,"ObjectId(""5b4ce7c6e6b1a819a85d74d1"")","6.2",,,,,,,,,,,"8.0","7.0","0.2",,"2.0",,"61.6wt.%","3.0",,"7.0",,"5.0",,"0.455689%",,,,,,,,,,"",,,,,,"Hüttner R, Völkl R, Gabel J, et al. Creep behavior of thick and thin walled structures of a single crystal Ni-base superalloy at high temperatures - Experimental method and results[J]. Strain, 2008, 1:719-723.","10.11961/mater0203.MGI.20171221.ds.0058","尹海清","摘录","史政涛","2018-01-09",,,,,,,,,"René N5",,,,,,,,,,,,,,,,,,,,,,,"[001]",,"230Mpa","14.8624h","980℃","0.3mm",,,,""
,,,,"ObjectId(""5b4ce7cbe6b1a819a85d74d3"")","6.2",,,,,,,,,,,"8.0","7.0","0.2",,"2.0",,"61.6wt.%","3.0",,"7.0",,"5.0",,"3.60753%",,,,,,,,,,"",,,,,,"Hüttner R, Völkl R, Gabel J, et al. Creep behavior of thick and thin walled structures of a single crystal Ni-base superalloy at high temperatures - Experimental method and results[J]. Strain, 2008, 1:719-723.","10.11961/mater0203.MGI.20171221.ds.0058","尹海清","摘录","史政涛","2018-01-09",,,,,,,,,"René N5",,,,,,,,,,,,,,,,,,,,,,,"[001]",,"230Mpa","107.615h","980℃","0.3mm",,,,""
,,,,"ObjectId(""5b4ce7d0e6b1a819a85d74d5"")","6.2",,,,,,,,,,,"8.0","7.0","0.2",,"2.0",,"61.6wt.%","3.0",,"7.0",,"5.0",,"0.633601%",,,,,,,,,,"",,,,,,"Hüttner R, Völkl R, Gabel J, et al. Creep behavior of thick and thin walled structures of a single crystal Ni-base superalloy at high temperatures - Experimental method and results[J]. Strain, 2008, 1:719-723.","10.11961/mater0203.MGI.20171221.ds.0058","尹海清","摘录","史政涛","2018-01-09",,,,,,,,,"René N5",,,,,,,,,,,,,,,,,,,,,,,"[001]",,"230Mpa","29.7248h","980℃","0.3mm",,,,""
,,,,"ObjectId(""5b4ce7d4e6b1a819a85d74d7"")","6.2",,,,,,,,,,,"8.0","7.0","0.2",,"2.0",,"61.6wt.%","3.0",,"7.0",,"5.0",,"0.174885%",,,,,,,,,,"",,,,,,"Hüttner R, Völkl R, Gabel J, et al. Creep behavior of thick and thin walled structures of a single crystal Ni-base superalloy at high temperatures - Experimental method and results[J]. Strain, 2008, 1:719-723.","10.11961/mater0203.MGI.20171221.ds.0058","尹海清","摘录","史政涛","2018-01-09",,,,,,,,,"René N5",,,,,,,,,,,,,,,,,,,,,,,"[001]",,"230Mpa","4.40367h","980℃","0.3mm",,,,""
,,,,"ObjectId(""5b4ce7d9e6b1a819a85d74d9"")","6.2",,,,,,,,,,,"8.0","7.0","0.2",,"2.0",,"61.6wt.%","3.0",,"7.0",,"5.0",,"0.955737%",,,,,,,,,,"",,,,,,"Hüttner R, Völkl R, Gabel J, et al. Creep behavior of thick and thin walled structures of a single crystal Ni-base superalloy at high temperatures - Experimental method and results[J]. Strain, 2008, 1:719-723.","10.11961/mater0203.MGI.20171221.ds.0058","尹海清","摘录","史政涛","2018-01-09",,,,,,,,,"René N5",,,,,,,,,,,,,,,,,,,,,,,"[001]",,"230Mpa","63.0275h","980℃","0.3mm",,,,""
,,,,"ObjectId(""5b4ce7dee6b1a819a85d74db"")","6.2",,,,,,,,,,,"8.0","7.0","0.2",,"2.0",,"61.6wt.%","3.0",,"7.0",,"5.0",,"0.177036%",,,,,,,,,,"",,,,,,"Hüttner R, Völkl R, Gabel J, et al. Creep behavior of thick and thin walled structures of a single crystal Ni-base superalloy at high temperatures - Experimental method and results[J]. Strain, 2008, 1:719-723.","10.11961/mater0203.MGI.20171221.ds.0058","尹海清","摘录","史政涛","2018-01-09",,,,,,,,,"René N5",,,,,,,,,,,,,,,,,,,,,,,"[001]",,"230Mpa","11.8349h","980℃","0.3mm",,,,""
,,,,"ObjectId(""5b4ce7e3e6b1a819a85d74dd"")","6.2",,,,,,,,,,,"8.0","7.0","0.2",,"2.0",,"61.6wt.%","3.0",,"7.0",,"5.0",,"0.562086%",,,,,,,,,,"",,,,,,"Hüttner R, Völkl R, Gabel J, et al. Creep behavior of thick and thin walled structures of a single crystal Ni-base superalloy at high temperatures - Experimental method and results[J]. Strain, 2008, 1:719-723.","10.11961/mater0203.MGI.20171221.ds.0058","尹海清","摘录","史政涛","2018-01-09",,,,,,,,,"René N5",,,,,,,,,,,,,,,,,,,,,,,"[001]",,"230Mpa","22.5688h","980℃","0.3mm",,,,""
,,,,"ObjectId(""5b4ce7e8e6b1a819a85d74df"")","6.2",,,,,,,,,,,"8.0","7.0","0.2",,"2.0",,"61.6wt.%","3.0",,"7.0",,"5.0",,"0.3168%",,,,,,,,,,"",,,,,,"Hüttner R, Völkl R, Gabel J, et al. Creep behavior of thick and thin walled structures of a single crystal Ni-base superalloy at high temperatures - Experimental method and results[J]. Strain, 2008, 1:719-723.","10.11961/mater0203.MGI.20171221.ds.0058","尹海清","摘录","史政涛","2018-01-09",,,,,,,,,"René N5",,,,,,,,,,,,,,,,,,,,,,,"[001]",,"230Mpa","14.8624h","980℃","0.3mm",,,,""
,,,,"ObjectId(""5b4ce7ede6b1a819a85d74e1"")","6.2",,,,,,,,,,,"8.0","7.0","0.2",,"2.0",,"61.6wt.%","3.0",,"7.0",,"5.0",,"1.90136%",,,,,,,,,,"",,,,,,"Hüttner R, Völkl R, Gabel J, et al. Creep behavior of thick and thin walled structures of a single crystal Ni-base superalloy at high temperatures - Experimental method and results[J]. Strain, 2008, 1:719-723.","10.11961/mater0203.MGI.20171221.ds.0058","尹海清","摘录","史政涛","2018-01-09",,,,,,,,,"René N5",,,,,,,,,,,,,,,,,,,,,,,"[001]",,"230Mpa","91.1009h","980℃","0.3mm",,,,""
,,,,"ObjectId(""5b4ce7f2e6b1a819a85d74e3"")","6.2",,,,,,,,,,,"8.0","7.0","0.2",,"2.0",,"61.6wt.%","3.0",,"7.0",,"5.0",,"1.16654%",,,,,,,,,,"",,,,,,"Hüttner R, Völkl R, Gabel J, et al. Creep behavior of thick and thin walled structures of a single crystal Ni-base superalloy at high temperatures - Experimental method and results[J]. Strain, 2008, 1:719-723.","10.11961/mater0203.MGI.20171221.ds.0058","尹海清","摘录","史政涛","2018-01-09",,,,,,,,,"René N5",,,,,,,,,,,,,,,,,,,,,,,"[001]",,"230Mpa","71.5596h","980℃","0.3mm",,,,""
,,,,"ObjectId(""5b4ce7f6e6b1a819a85d74e5"")","6.2",,,,,,,,,,,"8.0","7.0","0.2",,"2.0",,"61.6wt.%","3.0",,"7.0",,"5.0",,"0.848942%",,,,,,,,,,"",,,,,,"Hüttner R, Völkl R, Gabel J, et al. Creep behavior of thick and thin walled structures of a single crystal Ni-base superalloy at high temperatures - Experimental method and results[J]. Strain, 2008, 1:719-723.","10.11961/mater0203.MGI.20171221.ds.0058","尹海清","摘录","史政涛","2018-01-09",,,,,,,,,"René N5",,,,,,,,,,,,,,,,,,,,,,,"[001]",,"230Mpa","53.945h","980℃","0.3mm",,,,""
,,,,"ObjectId(""5b4ce7fbe6b1a819a85d74e7"")","6.2",,,,,,,,,,,"8.0","7.0","0.2",,"2.0",,"61.6wt.%","3.0",,"7.0",,"5.0",,"0.246958%",,,,,,,,,,"",,,,,,"Hüttner R, Völkl R, Gabel J, et al. Creep behavior of thick and thin walled structures of a single crystal Ni-base superalloy at high temperatures - Experimental method and results[J]. Strain, 2008, 1:719-723.","10.11961/mater0203.MGI.20171221.ds.0058","尹海清","摘录","史政涛","2018-01-09",,,,,,,,,"René N5",,,,,,,,,,,,,,,,,,,,,,,"[001]",,"230Mpa","13.4862h","980℃","0.3mm",,,,""
,,,,"ObjectId(""5b4ce806e6b1a819a85d74e9"")","6.2",,,,,,,,,,,"8.0","7.0","0.2",,"2.0",,"61.6wt.%","3.0",,"7.0",,"5.0",,"0.347541%",,,,,,,,,,"",,,,,,"Hüttner R, Völkl R, Gabel J, et al. Creep behavior of thick and thin walled structures of a single crystal Ni-base superalloy at high temperatures - Experimental method and results[J]. Strain, 2008, 1:719-723.","10.11961/mater0203.MGI.20171221.ds.0058","尹海清","摘录","史政涛","2018-01-09",,,,,,,,,"René N5",,,,,,,,,,,,,,,,,,,,,,,"[001]",,"230Mpa","1.10092h","980℃","0.3mm",,,,""
,,,,"ObjectId(""5b4ce80ae6b1a819a85d74eb"")","6.2",,,,,,,,,,,"8.0","7.0","0.2",,"2.0",,"61.6wt.%","3.0",,"7.0",,"5.0",,"0.763889%",,,,,,,,,,"",,,,,,"Hüttner R, Völkl R, Gabel J, et al. Creep behavior of thick and thin walled structures of a single crystal Ni-base superalloy at high temperatures - Experimental method and results[J]. Strain, 2008, 1:719-723.","10.11961/mater0203.MGI.20171221.ds.0058","尹海清","摘录","史政涛","2018-01-09",,,,,,,,,"René N5",,,,,,,,,,,,,,,,,,,,,,,"[001]",,"270Mpa","7.43119h","980℃","0.3mm",,,,""
,,,,"ObjectId(""5b4ce80fe6b1a819a85d74ed"")","6.2",,,,,,,,,,,"8.0","7.0","0.2",,"2.0",,"61.6wt.%","3.0",,"7.0",,"5.0",,"3.92361%",,,,,,,,,,"",,,,,,"Hüttner R, Völkl R, Gabel J, et al. Creep behavior of thick and thin walled structures of a single crystal Ni-base superalloy at high temperatures - Experimental method and results[J]. Strain, 2008, 1:719-723.","10.11961/mater0203.MGI.20171221.ds.0058","尹海清","摘录","史政涛","2018-01-09",,,,,,,,,"René N5",,,,,,,,,,,,,,,,,,,,,,,"[001]",,"270Mpa","30.8257h","980℃","0.3mm",,,,""
,,,,"ObjectId(""5b4ce814e6b1a819a85d74ef"")","6.2",,,,,,,,,,,"8.0","7.0","0.2",,"2.0",,"61.6wt.%","3.0",,"7.0",,"5.0",,"0.48627%",,,,,,,,,,"",,,,,,"Hüttner R, Völkl R, Gabel J, et al. Creep behavior of thick and thin walled structures of a single crystal Ni-base superalloy at high temperatures - Experimental method and results[J]. Strain, 2008, 1:719-723.","10.11961/mater0203.MGI.20171221.ds.0058","尹海清","摘录","史政涛","2018-01-09",,,,,,,,,"René N5",,,,,,,,,,,,,,,,,,,,,,,"[001]",,"230Mpa","0.550459h","980℃","0.3mm",,,,""
,,,,"ObjectId(""5b4ce819e6b1a819a85d74f1"")","6.2",,,,,,,,,,,"8.0","7.0","0.2",,"2.0",,"61.6wt.%","3.0",,"7.0",,"5.0",,"0.694444%",,,,,,,,,,"",,,,,,"Hüttner R, Völkl R, Gabel J, et al. Creep behavior of thick and thin walled structures of a single crystal Ni-base superalloy at high temperatures - Experimental method and results[J]. Strain, 2008, 1:719-723.","10.11961/mater0203.MGI.20171221.ds.0058","尹海清","摘录","史政涛","2018-01-09",,,,,,,,,"René N5",,,,,,,,,,,,,,,,,,,,,,,"[001]",,"270Mpa","4.95413h","980℃","0.3mm",,,,""
,,,,"ObjectId(""5b4ce81fe6b1a819a85d74f3"")","6.2",,,,,,,,,,,"8.0","7.0","0.2",,"2.0",,"61.6wt.%","3.0",,"7.0",,"5.0",,"0.833333%",,,,,,,,,,"",,,,,,"Hüttner R, Völkl R, Gabel J, et al. Creep behavior of thick and thin walled structures of a single crystal Ni-base superalloy at high temperatures - Experimental method and results[J]. Strain, 2008, 1:719-723.","10.11961/mater0203.MGI.20171221.ds.0058","尹海清","摘录","史政涛","2018-01-09",,,,,,,,,"René N5",,,,,,,,,,,,,,,,,,,,,,,"[001]",,"270Mpa","9.90826h","980℃","0.3mm",,,,""
,,,,"ObjectId(""5b4ce823e6b1a819a85d74f5"")","6.2",,,,,,,,,,,"8.0","7.0","0.2",,"2.0",,"61.6wt.%","3.0",,"7.0",,"5.0",,"0.972222%",,,,,,,,,,"",,,,,,"Hüttner R, Völkl R, Gabel J, et al. Creep behavior of thick and thin walled structures of a single crystal Ni-base superalloy at high temperatures - Experimental method and results[J]. Strain, 2008, 1:719-723.","10.11961/mater0203.MGI.20171221.ds.0058","尹海清","摘录","史政涛","2018-01-09",,,,,,,,,"René N5",,,,,,,,,,,,,,,,,,,,,,,"[001]",,"270Mpa","14.8624h","980℃","0.3mm",,,,""
,,,,"ObjectId(""5b4ce828e6b1a819a85d74f7"")","6.2",,,,,,,,,,,"8.0","7.0","0.2",,"2.0",,"61.6wt.%","3.0",,"7.0",,"5.0",,"1.11111%",,,,,,,,,,"",,,,,,"Hüttner R, Völkl R, Gabel J, et al. Creep behavior of thick and thin walled structures of a single crystal Ni-base superalloy at high temperatures - Experimental method and results[J]. Strain, 2008, 1:719-723.","10.11961/mater0203.MGI.20171221.ds.0058","尹海清","摘录","史政涛","2018-01-09",,,,,,,,,"René N5",,,,,,,,,,,,,,,,,,,,,,,"[001]",,"270Mpa","17.3394h","980℃","0.3mm",,,,""
,,,,"ObjectId(""5b4ce82de6b1a819a85d74f9"")","6.2",,,,,,,,,,,"8.0","7.0","0.2",,"2.0",,"61.6wt.%","3.0",,"7.0",,"5.0",,"0.243693%",,,,,,,,,,"",,,,,,"Hüttner R, Völkl R, Gabel J, et al. Creep behavior of thick and thin walled structures of a single crystal Ni-base superalloy at high temperatures - Experimental method and results[J]. Strain, 2008, 1:719-723.","10.11961/mater0203.MGI.20171221.ds.0058","尹海清","摘录","史政涛","2018-01-09",,,,,,,,,"René N5",,,,,,,,,,,,,,,,,,,,,,,"[001]",,"230Mpa","2.20183h","980℃","0.3mm",,,,""
,,,,"ObjectId(""5b4ce832e6b1a819a85d74fb"")","6.2",,,,,,,,,,,"8.0","7.0","0.2",,"2.0",,"61.6wt.%","3.0",,"7.0",,"5.0",,"1.42361%",,,,,,,,,,"",,,,,,"Hüttner R, Völkl R, Gabel J, et al. Creep behavior of thick and thin walled structures of a single crystal Ni-base superalloy at high temperatures - Experimental method and results[J]. Strain, 2008, 1:719-723.","10.11961/mater0203.MGI.20171221.ds.0058","尹海清","摘录","史政涛","2018-01-09",,,,,,,,,"René N5",,,,,,,,,,,,,,,,,,,,,,,"[001]",,"270Mpa","22.0183h","980℃","0.3mm",,,,""
,,,,"ObjectId(""5b4ce837e6b1a819a85d74fd"")","6.2",,,,,,,,,,,"8.0","7.0","0.2",,"2.0",,"61.6wt.%","3.0",,"7.0",,"5.0",,"0.902778%",,,,,,,,,,"",,,,,,"Hüttner R, Völkl R, Gabel J, et al. Creep behavior of thick and thin walled structures of a single crystal Ni-base superalloy at high temperatures - Experimental method and results[J]. Strain, 2008, 1:719-723.","10.11961/mater0203.MGI.20171221.ds.0058","尹海清","摘录","史政涛","2018-01-09",,,,,,,,,"René N5",,,,,,,,,,,,,,,,,,,,,,,"[001]",,"270Mpa","11.8349h","980℃","0.3mm",,,,""
,,,,"ObjectId(""5b4ce83ce6b1a819a85d74ff"")","6.2",,,,,,,,,,,"8.0","7.0","0.2",,"2.0",,"61.6wt.%","3.0",,"7.0",,"5.0",,"1.70139%",,,,,,,,,,"",,,,,,"Hüttner R, Völkl R, Gabel J, et al. Creep behavior of thick and thin walled structures of a single crystal Ni-base superalloy at high temperatures - Experimental method and results[J]. Strain, 2008, 1:719-723.","10.11961/mater0203.MGI.20171221.ds.0058","尹海清","摘录","史政涛","2018-01-09",,,,,,,,,"René N5",,,,,,,,,,,,,,,,,,,,,,,"[001]",,"270Mpa","24.7706h","980℃","0.3mm",,,,""
,,,,"ObjectId(""5b4ce841e6b1a819a85d7501"")","6.2",,,,,,,,,,,"8.0","7.0","0.2",,"2.0",,"61.6wt.%","3.0",,"7.0",,"5.0",,"5.52083%",,,,,,,,,,"",,,,,,"Hüttner R, Völkl R, Gabel J, et al. Creep behavior of thick and thin walled structures of a single crystal Ni-base superalloy at high temperatures - Experimental method and results[J]. Strain, 2008, 1:719-723.","10.11961/mater0203.MGI.20171221.ds.0058","尹海清","摘录","史政涛","2018-01-09",,,,,,,,,"René N5",,,,,,,,,,,,,,,,,,,,,,,"[001]",,"270Mpa","33.0275h","980℃","0.3mm",,,,""
