Repository: wujunming1/superalloy-project

File: 国际高温合金会议论文和数据/数据汇总/蠕变性能/creepproperty_creepstrain.csv (part 9 of 24)
"1050℃+150MPa蠕变条件/时间","1150℃+100MPa蠕变条件/时间","700MPa不均匀变形的蠕变测试/温度","700MPa晶界滑移的蠕变测试/温度","_id","Al","Al2O3涂层/Al2O3含量","Al2O3涂层/Al含量","Al2O3涂层/Fe含量","Al2O3涂层/NH4Cl含量","Al2O3涂层/NH5Cl含量","Al2O3涂层/加热时间","Al2O3涂层/温度","Al2O4涂层/加热时间","B","C","Co","Cr","Hf","Ir","Mo","Nb","Ni","Re","Ru","Ta","Ti","W","Zr","力学性能/蠕变应变","固溶处理/时间","固溶处理/温度","固溶处理油淬/时间","固溶处理油淬/温度","固溶处理（炉冷）/时间","固溶处理（炉冷）/温度","圆盘型显微结构724Mpa且677℃下蠕变测试/时间","均匀化处理/时间","均匀化处理/温度","备注","孔型显微结构724Mpa且677℃下蠕变测试/时间","拉伸/时间","拉伸蠕变测试/测试压力","拉伸蠕变测试/测试温度","拉伸蠕变测试/蠕变时间","摘录出处","数据DOI","数据审核者","数据来源方式","数据生产者","数据采集时间","施加恒定应力/应力","施加恒定温度/温度","时效处理/时间","时效处理/温度","时效处理/炉冷","时效处理/空冷","时效处理空冷/时间","时效处理空冷/温度","材料牌号","炉冷/温度","热挤压/热挤压温度","热轧/热轧时间","热轧/热轧温度","直径/坯料直径","第一次轧制/温度","第二次轧制/温度","蠕变变形测试/时间","蠕变变形测试/测试温度","蠕变变形测试/蠕变应力","蠕变实验/平均压力","蠕变实验/平均应力","蠕变实验/时间","蠕变实验/晶向","蠕变实验/温度","蠕变断裂/加载应力","蠕变断裂/时间","蠕变断裂实验/温度","蠕变断裂测试/温度","蠕变测试/压力","蠕变测试/应力","蠕变测试/时间","蠕变测试/晶格取向","蠕变测试/温度","蠕变测试/蠕变应力","蠕变测试/蠕变时间","蠕变测试/蠕变温度","蠕变测试/试样厚度","退火/退火时间","退火/退火温度","重量/铸锭重量","镀铝/镀铝"
,,,,"ObjectId(""5b4ce846e6b1a819a85d7503"")","6.2",,,,,,,,,,,"8.0","7.0","0.2",,"2.0",,"61.6wt.%","3.0",,"7.0",,"5.0",,"0.763889%",,,,,,,,,,"",,,,,,"Hüttner R, Völkl R, Gabel J, et al. Creep behavior of thick and thin walled structures of a single crystal Ni-base superalloy at high temperatures - Experimental method and results[J]. Strain, 2008, 1:719-723.","10.11961/mater0203.MGI.20171221.ds.0058","尹海清","摘录","史政涛","2018-01-09",,,,,,,,,"René N5",,,,,,,,,,,,,,,,,,,,,,,"[001]",,"270Mpa","6.05505h","980℃","0.3mm",,,,""
,,,,"ObjectId(""5b4ce84be6b1a819a85d7505"")","6.2",,,,,,,,,,,"8.0","7.0","0.2",,"2.0",,"61.6wt.%","3.0",,"7.0",,"5.0",,"1.31944%",,,,,,,,,,"",,,,,,"Hüttner R, Völkl R, Gabel J, et al. Creep behavior of thick and thin walled structures of a single crystal Ni-base superalloy at high temperatures - Experimental method and results[J]. Strain, 2008, 1:719-723.","10.11961/mater0203.MGI.20171221.ds.0058","尹海清","摘录","史政涛","2018-01-09",,,,,,,,,"René N5",,,,,,,,,,,,,,,,,,,,,,,"[001]",,"270Mpa","20.9174h","980℃","0.3mm",,,,""
,,,,"ObjectId(""5b4ce855e6b1a819a85d7507"")","6.2",,,,,,,,,,,"8.0","7.0","0.2",,"2.0",,"61.6wt.%","3.0",,"7.0",,"5.0",,"2.2052%",,,,,,,,,,"",,,,,,"Hüttner R, Völkl R, Gabel J, et al. Creep behavior of thick and thin walled structures of a single crystal Ni-base superalloy at high temperatures - Experimental method and results[J]. Strain, 2008, 1:719-723.","10.11961/mater0203.MGI.20171221.ds.0058","尹海清","摘录","史政涛","2018-01-09",,,,,,,,,"René N5",,,,,,,,,,,,,,,,,,,,,,,"16°[001]",,"238Mpa","116.055h","980℃","1.0mm",,,,""
,,,,"ObjectId(""5b4ce85ae6b1a819a85d7509"")","6.2",,,,,,,,,,,"8.0","7.0","0.2",,"2.0",,"61.6wt.%","3.0",,"7.0",,"5.0",,"0.523371%",,,,,,,,,,"",,,,,,"Hüttner R, Völkl R, Gabel J, et al. Creep behavior of thick and thin walled structures of a single crystal Ni-base superalloy at high temperatures - Experimental method and results[J]. Strain, 2008, 1:719-723.","10.11961/mater0203.MGI.20171221.ds.0058","尹海清","摘录","史政涛","2018-01-09",,,,,,,,,"René N5",,,,,,,,,,,,,,,,,,,,,,,"16°[001]",,"235Mpa","14.2202h","980℃","1.0mm",,,,""
,,,,"ObjectId(""5b4ce85fe6b1a819a85d750b"")","6.2",,,,,,,,,,,"8.0","7.0","0.2",,"2.0",,"61.6wt.%","3.0",,"7.0",,"5.0",,"0.763889%",,,,,,,,,,"",,,,,,"Hüttner R, Völkl R, Gabel J, et al. Creep behavior of thick and thin walled structures of a single crystal Ni-base superalloy at high temperatures - Experimental method and results[J]. Strain, 2008, 1:719-723.","10.11961/mater0203.MGI.20171221.ds.0058","尹海清","摘录","史政涛","2018-01-09",,,,,,,,,"René N5",,,,,,,,,,,,,,,,,,,,,,,"[001]",,"270Mpa","4.12844h","980℃","0.3mm",,,,""
,,,,"ObjectId(""5b4ce863e6b1a819a85d750d"")","6.2",,,,,,,,,,,"8.0","7.0","0.2",,"2.0",,"61.6wt.%","3.0",,"7.0",,"5.0",,"6.96832%",,,,,,,,,,"",,,,,,"Hüttner R, Völkl R, Gabel J, et al. Creep behavior of thick and thin walled structures of a single crystal Ni-base superalloy at high temperatures - Experimental method and results[J]. Strain, 2008, 1:719-723.","10.11961/mater0203.MGI.20171221.ds.0058","尹海清","摘录","史政涛","2018-01-09",,,,,,,,,"René N5",,,,,,,,,,,,,,,,,,,,,,,"16°[001]",,"240Mpa","166.514h","980℃","1.0mm",,,,""
,,,,"ObjectId(""5b4ce868e6b1a819a85d750f"")","6.2",,,,,,,,,,,"8.0","7.0","0.2",,"2.0",,"61.6wt.%","3.0",,"7.0",,"5.0",,"11.199%",,,,,,,,,,"",,,,,,"Hüttner R, Völkl R, Gabel J, et al. Creep behavior of thick and thin walled structures of a single crystal Ni-base superalloy at high temperatures - Experimental method and results[J]. Strain, 2008, 1:719-723.","10.11961/mater0203.MGI.20171221.ds.0058","尹海清","摘录","史政涛","2018-01-09",,,,,,,,,"René N5",,,,,,,,,,,,,,,,,,,,,,,"16°[001]",,"241Mpa","181.651h","980℃","1.0mm",,,,""
,,,,"ObjectId(""5b4ce86de6b1a819a85d7511"")","6.2",,,,,,,,,,,"8.0","7.0","0.2",,"2.0",,"61.6wt.%","3.0",,"7.0",,"5.0",,"0.208333%",,,,,,,,,,"",,,,,,"Hüttner R, Völkl R, Gabel J, et al. Creep behavior of thick and thin walled structures of a single crystal Ni-base superalloy at high temperatures - Experimental method and results[J]. Strain, 2008, 1:719-723.","10.11961/mater0203.MGI.20171221.ds.0058","尹海清","摘录","史政涛","2018-01-09",,,,,,,,,"René N5",,,,,,,,,,,,,,,,,,,,,,,"[001]",,"270Mpa","1.65138h","980℃","0.3mm",,,,""
,,,,"ObjectId(""5b4ce872e6b1a819a85d7513"")","6.2",,,,,,,,,,,"8.0","7.0","0.2",,"2.0",,"61.6wt.%","3.0",,"7.0",,"5.0",,"0.277778%",,,,,,,,,,"",,,,,,"Hüttner R, Völkl R, Gabel J, et al. Creep behavior of thick and thin walled structures of a single crystal Ni-base superalloy at high temperatures - Experimental method and results[J]. Strain, 2008, 1:719-723.","10.11961/mater0203.MGI.20171221.ds.0058","尹海清","摘录","史政涛","2018-01-09",,,,,,,,,"René N5",,,,,,,,,,,,,,,,,,,,,,,"[001]",,"270Mpa","2.47706h","980℃","0.3mm",,,,""
,,,,"ObjectId(""5b4ce877e6b1a819a85d7515"")","6.2",,,,,,,,,,,"8.0","7.0","0.2",,"2.0",,"61.6wt.%","3.0",,"7.0",,"5.0",,"1.15668%",,,,,,,,,,"",,,,,,"Hüttner R, Völkl R, Gabel J, et al. Creep behavior of thick and thin walled structures of a single crystal Ni-base superalloy at high temperatures - Experimental method and results[J]. Strain, 2008, 1:719-723.","10.11961/mater0203.MGI.20171221.ds.0058","尹海清","摘录","史政涛","2018-01-09",,,,,,,,,"René N5",,,,,,,,,,,,,,,,,,,,,,,"16°[001]",,"237Mpa","83.4862h","980℃","1.0mm",,,,""
,,,,"ObjectId(""5b4ce87ce6b1a819a85d7517"")","6.2",,,,,,,,,,,"8.0","7.0","0.2",,"2.0",,"61.6wt.%","3.0",,"7.0",,"5.0",,"0.623616%",,,,,,,,,,"",,,,,,"Hüttner R, Völkl R, Gabel J, et al. Creep behavior of thick and thin walled structures of a single crystal Ni-base superalloy at high temperatures - Experimental method and results[J]. Strain, 2008, 1:719-723.","10.11961/mater0203.MGI.20171221.ds.0058","尹海清","摘录","史政涛","2018-01-09",,,,,,,,,"René N5",,,,,,,,,,,,,,,,,,,,,,,"16°[001]",,"236Mpa","46.789h","980℃","1.0mm",,,,""
,,,,"ObjectId(""5b4ce881e6b1a819a85d7519"")","6.2",,,,,,,,,,,"8.0","7.0","0.2",,"2.0",,"61.6wt.%","3.0",,"7.0",,"5.0",,"0.381944%",,,,,,,,,,"",,,,,,"Hüttner R, Völkl R, Gabel J, et al. Creep behavior of thick and thin walled structures of a single crystal Ni-base superalloy at high temperatures - Experimental method and results[J]. Strain, 2008, 1:719-723.","10.11961/mater0203.MGI.20171221.ds.0058","尹海清","摘录","史政涛","2018-01-09",,,,,,,,,"René N5",,,,,,,,,,,,,,,,,,,,,,,"[001]",,"270Mpa","3.02752h","980℃","0.3mm",,,,""
,,,,"ObjectId(""5b4ce885e6b1a819a85d751b"")","6.2",,,,,,,,,,,"8.0","7.0","0.2",,"2.0",,"61.6wt.%","3.0",,"7.0",,"5.0",,"4.20081%",,,,,,,,,,"",,,,,,"Hüttner R, Völkl R, Gabel J, et al. Creep behavior of thick and thin walled structures of a single crystal Ni-base superalloy at high temperatures - Experimental method and results[J]. Strain, 2008, 1:719-723.","10.11961/mater0203.MGI.20171221.ds.0058","尹海清","摘录","史政涛","2018-01-09",,,,,,,,,"René N5",,,,,,,,,,,,,,,,,,,,,,,"16°[001]",,"239Mpa","145.872h","980℃","1.0mm",,,,""
,,,,"ObjectId(""5b4ce88ae6b1a819a85d751d"")","6.2",,,,,,,,,,,"8.0","7.0","0.2",,"2.0",,"61.6wt.%","3.0",,"7.0",,"5.0",,"0.243056%",,,,,,,,,,"",,,,,,"Hüttner R, Völkl R, Gabel J, et al. Creep behavior of thick and thin walled structures of a single crystal Ni-base superalloy at high temperatures - Experimental method and results[J]. Strain, 2008, 1:719-723.","10.11961/mater0203.MGI.20171221.ds.0058","尹海清","摘录","史政涛","2018-01-09",,,,,,,,,"René N5",,,,,,,,,,,,,,,,,,,,,,,"[001]",,"270Mpa","0.825688h","980℃","0.3mm",,,,""
,,,,"ObjectId(""5b4ce88fe6b1a819a85d751f"")","6.2",,,,,,,,,,,"8.0","7.0","0.2",,"2.0",,"61.6wt.%","3.0",,"7.0",,"5.0",,"15.2535%",,,,,,,,,,"",,,,,,"Hüttner R, Völkl R, Gabel J, et al. Creep behavior of thick and thin walled structures of a single crystal Ni-base superalloy at high temperatures - Experimental method and results[J]. Strain, 2008, 1:719-723.","10.11961/mater0203.MGI.20171221.ds.0058","尹海清","摘录","史政涛","2018-01-09",,,,,,,,,"René N5",,,,,,,,,,,,,,,,,,,,,,,"16°[001]",,"242Mpa","188.073h","980℃","1.0mm",,,,""
,,,,"ObjectId(""5b4ce894e6b1a819a85d7521"")","6.2",,,,,,,,,,,"8.0","7.0","0.2",,"2.0",,"61.6wt.%","3.0",,"7.0",,"5.0",,"19.4782%",,,,,,,,,,"",,,,,,"Hüttner R, Völkl R, Gabel J, et al. Creep behavior of thick and thin walled structures of a single crystal Ni-base superalloy at high temperatures - Experimental method and results[J]. Strain, 2008, 1:719-723.","10.11961/mater0203.MGI.20171221.ds.0058","尹海清","摘录","史政涛","2018-01-09",,,,,,,,,"René N5",,,,,,,,,,,,,,,,,,,,,,,"16°[001]",,"243Mpa","189.45h","980℃","1.0mm",,,,""
,,,,"ObjectId(""5b4ce899e6b1a819a85d7523"")","6.2",,,,,,,,,,,"8.0","7.0","0.2",,"2.0",,"61.6wt.%","3.0",,"7.0",,"5.0",,"0.451389%",,,,,,,,,,"",,,,,,"Hüttner R, Völkl R, Gabel J, et al. Creep behavior of thick and thin walled structures of a single crystal Ni-base superalloy at high temperatures - Experimental method and results[J]. Strain, 2008, 1:719-723.","10.11961/mater0203.MGI.20171221.ds.0058","尹海清","摘录","史政涛","2018-01-09",,,,,,,,,"René N5",,,,,,,,,,,,,,,,,,,,,,,"[001]",,"270Mpa","3.85321h","980℃","0.3mm",,,,""
,,,,"ObjectId(""5b4ce8a3e6b1a819a85d7525"")","6.2",,,,,,,,,,,"8.0","7.0","0.2",,"2.0",,"61.6wt.%","3.0",,"7.0",,"5.0",,"13.1944%",,,,,,,,,,"",,,,,,"Hüttner R, Völkl R, Gabel J, et al. Creep behavior of thick and thin walled structures of a single crystal Ni-base superalloy at high temperatures - Experimental method and results[J]. Strain, 2008, 1:719-723.","10.11961/mater0203.MGI.20171221.ds.0058","尹海清","摘录","史政涛","2018-01-09",,,,,,,,,"René N5",,,,,,,,,,,,,,,,,,,,,,,"16°[001]",,"270Mpa","128.899h","980℃","1.0mm",,,,""
,,,,"ObjectId(""5b4ce8a8e6b1a819a85d7527"")","6.2",,,,,,,,,,,"8.0","7.0","0.2",,"2.0",,"61.6wt.%","3.0",,"7.0",,"5.0",,"17.6215%",,,,,,,,,,"",,,,,,"Hüttner R, Völkl R, Gabel J, et al. Creep behavior of thick and thin walled structures of a single crystal Ni-base superalloy at high temperatures - Experimental method and results[J]. Strain, 2008, 1:719-723.","10.11961/mater0203.MGI.20171221.ds.0058","尹海清","摘录","史政涛","2018-01-09",,,,,,,,,"René N5",,,,,,,,,,,,,,,,,,,,,,,"16°[001]",,"270Mpa","133.028h","980℃","1.0mm",,,,""
,,,,"ObjectId(""5b4ce8ace6b1a819a85d7529"")","6.2",,,,,,,,,,,"8.0","7.0","0.2",,"2.0",,"61.6wt.%","3.0",,"7.0",,"5.0",,"3.47222%",,,,,,,,,,"",,,,,,"Hüttner R, Völkl R, Gabel J, et al. Creep behavior of thick and thin walled structures of a single crystal Ni-base superalloy at high temperatures - Experimental method and results[J]. Strain, 2008, 1:719-723.","10.11961/mater0203.MGI.20171221.ds.0058","尹海清","摘录","史政涛","2018-01-09",,,,,,,,,"René N5",,,,,,,,,,,,,,,,,,,,,,,"16°[001]",,"270Mpa","98.6239h","980℃","1.0mm",,,,""
,,,,"ObjectId(""5b4ce8b1e6b1a819a85d752b"")","6.2",,,,,,,,,,,"8.0","7.0","0.2",,"2.0",,"61.6wt.%","3.0",,"7.0",,"5.0",,"2.17014%",,,,,,,,,,"",,,,,,"Hüttner R, Völkl R, Gabel J, et al. Creep behavior of thick and thin walled structures of a single crystal Ni-base superalloy at high temperatures - Experimental method and results[J]. Strain, 2008, 1:719-723.","10.11961/mater0203.MGI.20171221.ds.0058","尹海清","摘录","史政涛","2018-01-09",,,,,,,,,"René N5",,,,,,,,,,,,,,,,,,,,,,,"16°[001]",,"270Mpa","87.6147h","980℃","1.0mm",,,,""
,,,,"ObjectId(""5b4ce8b6e6b1a819a85d752d"")","6.2",,,,,,,,,,,"8.0","7.0","0.2",,"2.0",,"61.6wt.%","3.0",,"7.0",,"5.0",,"1.38889%",,,,,,,,,,"",,,,,,"Hüttner R, Völkl R, Gabel J, et al. Creep behavior of thick and thin walled structures of a single crystal Ni-base superalloy at high temperatures - Experimental method and results[J]. Strain, 2008, 1:719-723.","10.11961/mater0203.MGI.20171221.ds.0058","尹海清","摘录","史政涛","2018-01-09",,,,,,,,,"René N5",,,,,,,,,,,,,,,,,,,,,,,"16°[001]",,"270Mpa","75.2294h","980℃","1.0mm",,,,""
,,,,"ObjectId(""5b4ce8bbe6b1a819a85d752f"")","6.2",,,,,,,,,,,"8.0","7.0","0.2",,"2.0",,"61.6wt.%","3.0",,"7.0",,"5.0",,"1.29548%",,,,,,,,,,"",,,,,,"Hüttner R, Völkl R, Gabel J, et al. Creep behavior of thick and thin walled structures of a single crystal Ni-base superalloy at high temperatures - Experimental method and results[J]. Strain, 2008, 1:719-723.","10.11961/mater0203.MGI.20171221.ds.0058","尹海清","摘录","史政涛","2018-01-09",,,,,,,,,"René N5",,,,,,,,,,,,,,,,,,,,,,,"16°[001]",,"232Mpa","5.50459h","980℃","1.0mm",,,,""
,,,,"ObjectId(""5b4ce8c0e6b1a819a85d7531"")","6.2",,,,,,,,,,,"8.0","7.0","0.2",,"2.0",,"61.6wt.%","3.0",,"7.0",,"5.0",,"0.434396%",,,,,,,,,,"",,,,,,"Hüttner R, Völkl R, Gabel J, et al. Creep behavior of thick and thin walled structures of a single crystal Ni-base superalloy at high temperatures - Experimental method and results[J]. Strain, 2008, 1:719-723.","10.11961/mater0203.MGI.20171221.ds.0058","尹海清","摘录","史政涛","2018-01-09",,,,,,,,,"René N5",,,,,,,,,,,,,,,,,,,,,,,"16°[001]",,"234Mpa","7.79817h","980℃","1.0mm",,,,""
,,,,"ObjectId(""5b4ce8c8e6b1a819a85d7533"")","6.2",,,,,,,,,,,"8.0","7.0","0.2",,"2.0",,"61.6wt.%","3.0",,"7.0",,"5.0",,"1.03686%",,,,,,,,,,"",,,,,,"Hüttner R, Völkl R, Gabel J, et al. Creep behavior of thick and thin walled structures of a single crystal Ni-base superalloy at high temperatures - Experimental method and results[J]. Strain, 2008, 1:719-723.","10.11961/mater0203.MGI.20171221.ds.0058","尹海清","摘录","史政涛","2018-01-09",,,,,,,,,"René N5",,,,,,,,,,,,,,,,,,,,,,,"16°[001]",,"231Mpa","5.50459h","980℃","1.0mm",,,,""
,,,,"ObjectId(""5b4ce8cce6b1a819a85d7535"")","6.2",,,,,,,,,,,"8.0","7.0","0.2",,"2.0",,"61.6wt.%","3.0",,"7.0",,"5.0",,"9.63542%",,,,,,,,,,"",,,,,,"Hüttner R, Völkl R, Gabel J, et al. Creep behavior of thick and thin walled structures of a single crystal Ni-base superalloy at high temperatures - Experimental method and results[J]. Strain, 2008, 1:719-723.","10.11961/mater0203.MGI.20171221.ds.0058","尹海清","摘录","史政涛","2018-01-09",,,,,,,,,"René N5",,,,,,,,,,,,,,,,,,,,,,,"16°[001]",,"270Mpa","122.936h","980℃","1.0mm",,,,""
,,,,"ObjectId(""5b4ce8d1e6b1a819a85d7537"")","6.2",,,,,,,,,,,"8.0","7.0","0.2",,"2.0",,"61.6wt.%","3.0",,"7.0",,"5.0",,"0.346212%",,,,,,,,,,"",,,,,,"Hüttner R, Völkl R, Gabel J, et al. Creep behavior of thick and thin walled structures of a single crystal Ni-base superalloy at high temperatures - Experimental method and results[J]. Strain, 2008, 1:719-723.","10.11961/mater0203.MGI.20171221.ds.0058","尹海清","摘录","史政涛","2018-01-09",,,,,,,,,"René N5",,,,,,,,,,,,,,,,,,,,,,,"16°[001]",,"230Mpa","3.21101h","980℃","1.0mm",,,,""
,,,,"ObjectId(""5b4ce8d6e6b1a819a85d7539"")","6.2",,,,,,,,,,,"8.0","7.0","0.2",,"2.0",,"61.6wt.%","3.0",,"7.0",,"5.0",,"6.94444%",,,,,,,,,,"",,,,,,"Hüttner R, Völkl R, Gabel J, et al. Creep behavior of thick and thin walled structures of a single crystal Ni-base superalloy at high temperatures - Experimental method and results[J]. Strain, 2008, 1:719-723.","10.11961/mater0203.MGI.20171221.ds.0058","尹海清","摘录","史政涛","2018-01-09",,,,,,,,,"René N5",,,,,,,,,,,,,,,,,,,,,,,"16°[001]",,"270Mpa","115.596h","980℃","1.0mm",,,,""
,,,,"ObjectId(""5b4ce8dbe6b1a819a85d753b"")","6.2",,,,,,,,,,,"8.0","7.0","0.2",,"2.0",,"61.6wt.%","3.0",,"7.0",,"5.0",,"0.954861%",,,,,,,,,,"",,,,,,"Hüttner R, Völkl R, Gabel J, et al. Creep behavior of thick and thin walled structures of a single crystal Ni-base superalloy at high temperatures - Experimental method and results[J]. Strain, 2008, 1:719-723.","10.11961/mater0203.MGI.20171221.ds.0058","尹海清","摘录","史政涛","2018-01-09",,,,,,,,,"René N5",,,,,,,,,,,,,,,,,,,,,,,"16°[001]",,"270Mpa","67.8899h","980℃","1.0mm",,,,""
,,,,"ObjectId(""5b4ce8e0e6b1a819a85d753d"")","6.2",,,,,,,,,,,"8.0","7.0","0.2",,"2.0",,"61.6wt.%","3.0",,"7.0",,"5.0",,"0.77863%",,,,,,,,,,"",,,,,,"Hüttner R, Völkl R, Gabel J, et al. Creep behavior of thick and thin walled structures of a single crystal Ni-base superalloy at high temperatures - Experimental method and results[J]. Strain, 2008, 1:719-723.","10.11961/mater0203.MGI.20171221.ds.0058","尹海清","摘录","史政涛","2018-01-09",,,,,,,,,"René N5",,,,,,,,,,,,,,,,,,,,,,,"16°[001]",,"233Mpa","6.42202h","980℃","1.0mm",,,,""
,,,,"ObjectId(""5b4ce8e5e6b1a819a85d753f"")","6.2",,,,,,,,,,,"8.0","7.0","0.2",,"2.0",,"61.6wt.%","3.0",,"7.0",,"5.0",,"19.5313%",,,,,,,,,,"",,,,,,"Hüttner R, Völkl R, Gabel J, et al. Creep behavior of thick and thin walled structures of a single crystal Ni-base superalloy at high temperatures - Experimental method and results[J]. Strain, 2008, 1:719-723.","10.11961/mater0203.MGI.20171221.ds.0058","尹海清","摘录","史政涛","2018-01-09",,,,,,,,,"René N5",,,,,,,,,,,,,,,,,,,,,,,"16°[001]",,"270Mpa","133.486h","980℃","1.0mm",,,,""
,,,,"ObjectId(""5b4ce8eae6b1a819a85d7541"")","6.2",,,,,,,,,,,"8.0","7.0","0.2",,"2.0",,"61.6wt.%","3.0",,"7.0",,"5.0",,"5.03472%",,,,,,,,,,"",,,,,,"Hüttner R, Völkl R, Gabel J, et al. Creep behavior of thick and thin walled structures of a single crystal Ni-base superalloy at high temperatures - Experimental method and results[J]. Strain, 2008, 1:719-723.","10.11961/mater0203.MGI.20171221.ds.0058","尹海清","摘录","史政涛","2018-01-09",,,,,,,,,"René N5",,,,,,,,,,,,,,,,,,,,,,,"16°[001]",,"270Mpa","107.798h","980℃","1.0mm",,,,""
,,,,"ObjectId(""5b4ce8f4e6b1a819a85d7543"")","6.2",,,,,,,,,,,"8.0","7.0","0.2",,"2.0",,"61.6wt.%","3.0",,"7.0",,"5.0",,"9.14634%",,,,,,,,,,"",,,,,,"Hüttner R, Völkl R, Gabel J, et al. Creep behavior of thick and thin walled structures of a single crystal Ni-base superalloy at high temperatures - Experimental method and results[J]. Strain, 2008, 1:719-723.","10.11961/mater0203.MGI.20171221.ds.0058","尹海清","摘录","史政涛","2018-01-09",,,,,,,,,"René N5",,,,,,,,,,,,,,,,,,,,,,,"16°[001]",,"300Mpa","48.6239h","980℃","1.0mm",,,,""
,,,,"ObjectId(""5b4ce8f8e6b1a819a85d7545"")","6.2",,,,,,,,,,,"8.0","7.0","0.2",,"2.0",,"61.6wt.%","3.0",,"7.0",,"5.0",,"6.88153%",,,,,,,,,,"",,,,,,"Hüttner R, Völkl R, Gabel J, et al. Creep behavior of thick and thin walled structures of a single crystal Ni-base superalloy at high temperatures - Experimental method and results[J]. Strain, 2008, 1:719-723.","10.11961/mater0203.MGI.20171221.ds.0058","尹海清","摘录","史政涛","2018-01-09",,,,,,,,,"René N5",,,,,,,,,,,,,,,,,,,,,,,"16°[001]",,"300Mpa","46.3303h","980℃","1.0mm",,,,""
,,,,"ObjectId(""5b4ce8fde6b1a819a85d7547"")","6.2",,,,,,,,,,,"8.0","7.0","0.2",,"2.0",,"61.6wt.%","3.0",,"7.0",,"5.0",,"17.6829%",,,,,,,,,,"",,,,,,"Hüttner R, Völkl R, Gabel J, et al. Creep behavior of thick and thin walled structures of a single crystal Ni-base superalloy at high temperatures - Experimental method and results[J]. Strain, 2008, 1:719-723.","10.11961/mater0203.MGI.20171221.ds.0058","尹海清","摘录","史政涛","2018-01-09",,,,,,,,,"René N5",,,,,,,,,,,,,,,,,,,,,,,"16°[001]",,"300Mpa","50.9174h","980℃","1.0mm",,,,""
,,,,"ObjectId(""5b4ce902e6b1a819a85d7549"")","6.2",,,,,,,,,,,"8.0","7.0","0.2",,"2.0",,"61.6wt.%","3.0",,"7.0",,"5.0",,"0.609756%",,,,,,,,,,"",,,,,,"Hüttner R, Völkl R, Gabel J, et al. Creep behavior of thick and thin walled structures of a single crystal Ni-base superalloy at high temperatures - Experimental method and results[J]. Strain, 2008, 1:719-723.","10.11961/mater0203.MGI.20171221.ds.0058","尹海清","摘录","史政涛","2018-01-09",,,,,,,,,"René N5",,,,,,,,,,,,,,,,,,,,,,,"16°[001]",,"300Mpa","16.9725h","980℃","1.0mm",,,,""
,,,,"ObjectId(""5b4ce907e6b1a819a85d754b"")","6.2",,,,,,,,,,,"8.0","7.0","0.2",,"2.0",,"61.6wt.%","3.0",,"7.0",,"5.0",,"0.43554%",,,,,,,,,,"",,,,,,"Hüttner R, Völkl R, Gabel J, et al. Creep behavior of thick and thin walled structures of a single crystal Ni-base superalloy at high temperatures - Experimental method and results[J]. Strain, 2008, 1:719-723.","10.11961/mater0203.MGI.20171221.ds.0058","尹海清","摘录","史政涛","2018-01-09",,,,,,,,,"René N5",,,,,,,,,,,,,,,,,,,,,,,"16°[001]",,"300Mpa","2.29358h","980℃","1.0mm",,,,""
,,,,"ObjectId(""5b4ce90ce6b1a819a85d754d"")","6.2",,,,,,,,,,,"8.0","7.0","0.2",,"2.0",,"61.6wt.%","3.0",,"7.0",,"5.0",,"0.520833%",,,,,,,,,,"",,,,,,"Hüttner R, Völkl R, Gabel J, et al. Creep behavior of thick and thin walled structures of a single crystal Ni-base superalloy at high temperatures - Experimental method and results[J]. Strain, 2008, 1:719-723.","10.11961/mater0203.MGI.20171221.ds.0058","尹海清","摘录","史政涛","2018-01-09",,,,,,,,,"René N5",,,,,,,,,,,,,,,,,,,,,,,"16°[001]",,"270Mpa","45.8716h","980℃","1.0mm",,,,""
,,,,"ObjectId(""5b4ce911e6b1a819a85d754f"")","6.2",,,,,,,,,,,"8.0","7.0","0.2",,"2.0",,"61.6wt.%","3.0",,"7.0",,"5.0",,"0.260417%",,,,,,,,,,"",,,,,,"Hüttner R, Völkl R, Gabel J, et al. Creep behavior of thick and thin walled structures of a single crystal Ni-base superalloy at high temperatures - Experimental method and results[J]. Strain, 2008, 1:719-723.","10.11961/mater0203.MGI.20171221.ds.0058","尹海清","摘录","史政涛","2018-01-09",,,,,,,,,"René N5",,,,,,,,,,,,,,,,,,,,,,,"16°[001]",,"270Mpa","4.58716h","980℃","1.0mm",,,,""
,,,,"ObjectId(""5b4ce916e6b1a819a85d7551"")","6.2",,,,,,,,,,,"8.0","7.0","0.2",,"2.0",,"61.6wt.%","3.0",,"7.0",,"5.0",,"0.347222%",,,,,,,,,,"",,,,,,"Hüttner R, Völkl R, Gabel J, et al. Creep behavior of thick and thin walled structures of a single crystal Ni-base superalloy at high temperatures - Experimental method and results[J]. Strain, 2008, 1:719-723.","10.11961/mater0203.MGI.20171221.ds.0058","尹海清","摘录","史政涛","2018-01-09",,,,,,,,,"René N5",,,,,,,,,,,,,,,,,,,,,,,"16°[001]",,"270Mpa","15.5963h","980℃","1.0mm",,,,""
,,,,"ObjectId(""5b4ce91ae6b1a819a85d7553"")","6.2",,,,,,,,,,,"8.0","7.0","0.2",,"2.0",,"61.6wt.%","3.0",,"7.0",,"5.0",,"4.70383%",,,,,,,,,,"",,,,,,"Hüttner R, Völkl R, Gabel J, et al. Creep behavior of thick and thin walled structures of a single crystal Ni-base superalloy at high temperatures - Experimental method and results[J]. Strain, 2008, 1:719-723.","10.11961/mater0203.MGI.20171221.ds.0058","尹海清","摘录","史政涛","2018-01-09",,,,,,,,,"René N5",,,,,,,,,,,,,,,,,,,,,,,"16°[001]",,"300Mpa","43.1193h","980℃","1.0mm",,,,""
,,,,"ObjectId(""5b4ce91fe6b1a819a85d7555"")","6.2",,,,,,,,,,,"8.0","7.0","0.2",,"2.0",,"61.6wt.%","3.0",,"7.0",,"5.0",,"0.43554%",,,,,,,,,,"",,,,,,"Hüttner R, Völkl R, Gabel J, et al. Creep behavior of thick and thin walled structures of a single crystal Ni-base superalloy at high temperatures - Experimental method and results[J]. Strain, 2008, 1:719-723.","10.11961/mater0203.MGI.20171221.ds.0058","尹海清","摘录","史政涛","2018-01-09",,,,,,,,,"René N5",,,,,,,,,,,,,,,,,,,,,,,"16°[001]",,"300Mpa","8.25688h","980℃","1.0mm",,,,""
,,,,"ObjectId(""5b4ce924e6b1a819a85d7557"")","6.2",,,,,,,,,,,"8.0","7.0","0.2",,"2.0",,"61.6wt.%","3.0",,"7.0",,"5.0",,"0.958188%",,,,,,,,,,"",,,,,,"Hüttner R, Völkl R, Gabel J, et al. Creep behavior of thick and thin walled structures of a single crystal Ni-base superalloy at high temperatures - Experimental method and results[J]. Strain, 2008, 1:719-723.","10.11961/mater0203.MGI.20171221.ds.0058","尹海清","摘录","史政涛","2018-01-09",,,,,,,,,"René N5",,,,,,,,,,,,,,,,,,,,,,,"16°[001]",,"300Mpa","24.3119h","980℃","1.0mm",,,,""
,,,,"ObjectId(""5b4ce929e6b1a819a85d7559"")","6.2",,,,,,,,,,,"8.0","7.0","0.2",,"2.0",,"61.6wt.%","3.0",,"7.0",,"5.0",,"2.61324%",,,,,,,,,,"",,,,,,"Hüttner R, Völkl R, Gabel J, et al. Creep behavior of thick and thin walled structures of a single crystal Ni-base superalloy at high temperatures - Experimental method and results[J]. Strain, 2008, 1:719-723.","10.11961/mater0203.MGI.20171221.ds.0058","尹海清","摘录","史政涛","2018-01-09",,,,,,,,,"René N5",,,,,,,,,,,,,,,,,,,,,,,"16°[001]",,"300Mpa","37.6147h","980℃","1.0mm",,,,""
,,,,"ObjectId(""5b4ce92ee6b1a819a85d755b"")","6.2",,,,,,,,,,,"8.0","7.0","0.2",,"2.0",,"61.6wt.%","3.0",,"7.0",,"5.0",,"1.30662%",,,,,,,,,,"",,,,,,"Hüttner R, Völkl R, Gabel J, et al. Creep behavior of thick and thin walled structures of a single crystal Ni-base superalloy at high temperatures - Experimental method and results[J]. Strain, 2008, 1:719-723.","10.11961/mater0203.MGI.20171221.ds.0058","尹海清","摘录","史政涛","2018-01-09",,,,,,,,,"René N5",,,,,,,,,,,,,,,,,,,,,,,"16°[001]",,"300Mpa","30.2752h","980℃","1.0mm",,,,""
,,,,"ObjectId(""5b4ce933e6b1a819a85d755d"")","6.2",,,,,,,,,,,"8.0","7.0","0.2",,"2.0",,"61.6wt.%","3.0",,"7.0",,"5.0",,"12.5436%",,,,,,,,,,"",,,,,,"Hüttner R, Völkl R, Gabel J, et al. Creep behavior of thick and thin walled structures of a single crystal Ni-base superalloy at high temperatures - Experimental method and results[J]. Strain, 2008, 1:719-723.","10.11961/mater0203.MGI.20171221.ds.0058","尹海清","摘录","史政涛","2018-01-09",,,,,,,,,"René N5",,,,,,,,,,,,,,,,,,,,,,,"16°[001]",,"300Mpa","49.5413h","980℃","1.0mm",,,,""
,,,,"ObjectId(""5b4ce937e6b1a819a85d755f"")","6.2",,,,,,,,,,,"8.0","7.0","0.2",,"2.0",,"61.6wt.%","3.0",,"7.0",,"5.0",,"0.434028%",,,,,,,,,,"",,,,,,"Hüttner R, Völkl R, Gabel J, et al. Creep behavior of thick and thin walled structures of a single crystal Ni-base superalloy at high temperatures - Experimental method and results[J]. Strain, 2008, 1:719-723.","10.11961/mater0203.MGI.20171221.ds.0058","尹海清","摘录","史政涛","2018-01-09",,,,,,,,,"René N5",,,,,,,,,,,,,,,,,,,,,,,"16°[001]",,"270Mpa","27.9817h","980℃","1.0mm",,,,""
,,,,"ObjectId(""5b4ce941e6b1a819a85d7561"")","6.2",,,,,,,,,,,"8.0","7.0","0.2",,"2.0",,"61.6wt.%","3.0",,"7.0",,"5.0",,"1.67684%",,,,,,,,,,"",,,,,,"Hüttner R, Völkl R, Gabel J, et al. Creep behavior of thick and thin walled structures of a single crystal Ni-base superalloy at high temperatures - Experimental method and results[J]. Strain, 2008, 1:719-723.","10.11961/mater0203.MGI.20171221.ds.0058","尹海清","摘录","史政涛","2018-01-09",,,,,,,,,"René N5",,,,,,,,,,,,,,,,,,,,,,,"[001]",,"300Mpa","5.28764h","980℃","1.0mm",,,,
,,,,"ObjectId(""5b4ce946e6b1a819a85d7563"")","6.2",,,,,,,,,,,"8.0","7.0","0.2",,"2.0",,"61.6wt.%","3.0",,"7.0",,"5.0",,"0.41957%",,,,,,,,,,"",,,,,,"Hüttner R, Völkl R, Gabel J, et al. Creep behavior of thick and thin walled structures of a single crystal Ni-base superalloy at high temperatures - Experimental method and results[J]. Strain, 2008, 1:719-723.","10.11961/mater0203.MGI.20171221.ds.0058","尹海清","摘录","史政涛","2018-01-09",,,,,,,,,"René N5",,,,,,,,,,,,,,,,,,,,,,,"[001]",,"300Mpa","1.94262h","980℃","1.0mm",,,,
,,,,"ObjectId(""5b4ce94be6b1a819a85d7565"")","6.2",,,,,,,,,,,"8.0","7.0","0.2",,"2.0",,"61.6wt.%","3.0",,"7.0",,"5.0",,"0.943913%",,,,,,,,,,"",,,,,,"Hüttner R, Völkl R, Gabel J, et al. Creep behavior of thick and thin walled structures of a single crystal Ni-base superalloy at high temperatures - Experimental method and results[J]. Strain, 2008, 1:719-723.","10.11961/mater0203.MGI.20171221.ds.0058","尹海清","摘录","史政涛","2018-01-09",,,,,,,,,"René N5",,,,,,,,,,,,,,,,,,,,,,,"[001]",,"300Mpa","3.88811h","980℃","1.0mm",,,,
,,,,"ObjectId(""5b4ce950e6b1a819a85d7567"")","6.2",,,,,,,,,,,"8.0","7.0","0.2",,"2.0",,"61.6wt.%","3.0",,"7.0",,"5.0",,"20.1915%",,,,,,,,,,"",,,,,,"Hüttner R, Völkl R, Gabel J, et al. Creep behavior of thick and thin walled structures of a single crystal Ni-base superalloy at high temperatures - Experimental method and results[J]. Strain, 2008, 1:719-723.","10.11961/mater0203.MGI.20171221.ds.0058","尹海清","摘录","史政涛","2018-01-09",,,,,,,,,"René N5",,,,,,,,,,,,,,,,,,,,,,,"[001]",,"270Mpa","20.1432h","980℃","1.0mm",,,,
,,,,"ObjectId(""5b4ce955e6b1a819a85d7569"")","6.2",,,,,,,,,,,"8.0","7.0","0.2",,"2.0",,"61.6wt.%","3.0",,"7.0",,"5.0",,"6.27914%",,,,,,,,,,"",,,,,,"Hüttner R, Völkl R, Gabel J, et al. Creep behavior of thick and thin walled structures of a single crystal Ni-base superalloy at high temperatures - Experimental method and results[J]. Strain, 2008, 1:719-723.","10.11961/mater0203.MGI.20171221.ds.0058","尹海清","摘录","史政涛","2018-01-09",,,,,,,,,"René N5",,,,,,,,,,,,,,,,,,,,,,,"[001]",,"300Mpa","8.72495h","980℃","1.0mm",,,,
,,,,"ObjectId(""5b4ce959e6b1a819a85d756b"")","6.2",,,,,,,,,,,"8.0","7.0","0.2",,"2.0",,"61.6wt.%","3.0",,"7.0",,"5.0",,"10.259%",,,,,,,,,,"",,,,,,"Hüttner R, Völkl R, Gabel J, et al. Creep behavior of thick and thin walled structures of a single crystal Ni-base superalloy at high temperatures - Experimental method and results[J]. Strain, 2008, 1:719-723.","10.11961/mater0203.MGI.20171221.ds.0058","尹海清","摘录","史政涛","2018-01-09",,,,,,,,,"René N5",,,,,,,,,,,,,,,,,,,,,,,"[001]",,"270Mpa","17.6623h","980℃","1.0mm",,,,
,,,,"ObjectId(""5b4ce95ee6b1a819a85d756d"")","6.2",,,,,,,,,,,"8.0","7.0","0.2",,"2.0",,"61.6wt.%","3.0",,"7.0",,"5.0",,"2.40929%",,,,,,,,,,"",,,,,,"Hüttner R, Völkl R, Gabel J, et al. Creep behavior of thick and thin walled structures of a single crystal Ni-base superalloy at high temperatures - Experimental method and results[J]. Strain, 2008, 1:719-723.","10.11961/mater0203.MGI.20171221.ds.0058","尹海清","摘录","史政涛","2018-01-09",,,,,,,,,"René N5",,,,,,,,,,,,,,,,,,,,,,,"[001]",,"300Mpa","6.13544h","980℃","1.0mm",,,,
,,,,"ObjectId(""5b4ce963e6b1a819a85d756f"")","6.2",,,,,,,,,,,"8.0","7.0","0.2",,"2.0",,"61.6wt.%","3.0",,"7.0",,"5.0",,"16.846%",,,,,,,,,,"",,,,,,"Hüttner R, Völkl R, Gabel J, et al. Creep behavior of thick and thin walled structures of a single crystal Ni-base superalloy at high temperatures - Experimental method and results[J]. Strain, 2008, 1:719-723.","10.11961/mater0203.MGI.20171221.ds.0058","尹海清","摘录","史政涛","2018-01-09",,,,,,,,,"René N5",,,,,,,,,,,,,,,,,,,,,,,"[001]",,"270Mpa","19.4992h","980℃","1.0mm",,,,
,,,,"ObjectId(""5b4ce968e6b1a819a85d7571"")","6.2",,,,,,,,,,,"8.0","7.0","0.2",,"2.0",,"61.6wt.%","3.0",,"7.0",,"5.0",,"0.629596%",,,,,,,,,,"",,,,,,"Hüttner R, Völkl R, Gabel J, et al. Creep behavior of thick and thin walled structures of a single crystal Ni-base superalloy at high temperatures - Experimental method and results[J]. Strain, 2008, 1:719-723.","10.11961/mater0203.MGI.20171221.ds.0058","尹海清","摘录","史政涛","2018-01-09",,,,,,,,,"René N5",,,,,,,,,,,,,,,,,,,,,,,"[001]",,"300Mpa","3.05186h","980℃","1.0mm",,,,
,,,,"ObjectId(""5b4ce96de6b1a819a85d7573"")","6.2",,,,,,,,,,,"8.0","7.0","0.2",,"2.0",,"61.6wt.%","3.0",,"7.0",,"5.0",,"3.03696%",,,,,,,,,,"",,,,,,"Hüttner R, Völkl R, Gabel J, et al. Creep behavior of thick and thin walled structures of a single crystal Ni-base superalloy at high temperatures - Experimental method and results[J]. Strain, 2008, 1:719-723.","10.11961/mater0203.MGI.20171221.ds.0058","尹海清","摘录","史政涛","2018-01-09",,,,,,,,,"René N5",,,,,,,,,,,,,,,,,,,,,,,"[001]",,"300Mpa","6.70447h","980℃","1.0mm",,,,
,,,,"ObjectId(""5b4ce972e6b1a819a85d7575"")","6.2",,,,,,,,,,,"8.0","7.0","0.2",,"2.0",,"61.6wt.%","3.0",,"7.0",,"5.0",,"3.55986%",,,,,,,,,,"",,,,,,"Hüttner R, Völkl R, Gabel J, et al. Creep behavior of thick and thin walled structures of a single crystal Ni-base superalloy at high temperatures - Experimental method and results[J]. Strain, 2008, 1:719-723.","10.11961/mater0203.MGI.20171221.ds.0058","尹海清","摘录","史政涛","2018-01-09",,,,,,,,,"René N5",,,,,,,,,,,,,,,,,,,,,,,"[001]",,"300Mpa","6.99476h","980℃","1.0mm",,,,
,,,,"ObjectId(""5b4ce977e6b1a819a85d7577"")","6.2",,,,,,,,,,,"8.0","7.0","0.2",,"2.0",,"61.6wt.%","3.0",,"7.0",,"5.0",,"13.1867%",,,,,,,,,,"",,,,,,"Hüttner R, Völkl R, Gabel J, et al. Creep behavior of thick and thin walled structures of a single crystal Ni-base superalloy at high temperatures - Experimental method and results[J]. Strain, 2008, 1:719-723.","10.11961/mater0203.MGI.20171221.ds.0058","尹海清","摘录","史政涛","2018-01-09",,,,,,,,,"René N5",,,,,,,,,,,,,,,,,,,,,,,"[001]",,"270Mpa","18.5707h","980℃","1.0mm",,,,
,,,,"ObjectId(""5b4ce97ce6b1a819a85d7579"")","6.2",,,,,,,,,,,"8.0","7.0","0.2",,"2.0",,"61.6wt.%","3.0",,"7.0",,"5.0",,"22.2819%",,,,,,,,,,"",,,,,,"Hüttner R, Völkl R, Gabel J, et al. Creep behavior of thick and thin walled structures of a single crystal Ni-base superalloy at high temperatures - Experimental method and results[J]. Strain, 2008, 1:719-723.","10.11961/mater0203.MGI.20171221.ds.0058","尹海清","摘录","史政涛","2018-01-09",,,,,,,,,"René N5",,,,,,,,,,,,,,,,,,,,,,,"[001]",,"270Mpa","19.925h","980℃","1.0mm",,,,
,,,,"ObjectId(""5b4ce981e6b1a819a85d757b"")","6.2",,,,,,,,,,,"8.0","7.0","0.2",,"2.0",,"61.6wt.%","3.0",,"7.0",,"5.0",,"8.78863%",,,,,,,,,,"",,,,,,"Hüttner R, Völkl R, Gabel J, et al. Creep behavior of thick and thin walled structures of a single crystal Ni-base superalloy at high temperatures - Experimental method and results[J]. Strain, 2008, 1:719-723.","10.11961/mater0203.MGI.20171221.ds.0058","尹海清","摘录","史政涛","2018-01-09",,,,,,,,,"René N5",,,,,,,,,,,,,,,,,,,,,,,"[001]",,"300Mpa","9.62176h","980℃","1.0mm",,,,
,,,,"ObjectId(""5b4ce986e6b1a819a85d757d"")","6.2",,,,,,,,,,,"8.0","7.0","0.2",,"2.0",,"61.6wt.%","3.0",,"7.0",,"5.0",,"4.29207%",,,,,,,,,,"",,,,,,"Hüttner R, Völkl R, Gabel J, et al. Creep behavior of thick and thin walled structures of a single crystal Ni-base superalloy at high temperatures - Experimental method and results[J]. Strain, 2008, 1:719-723.","10.11961/mater0203.MGI.20171221.ds.0058","尹海清","摘录","史政涛","2018-01-09",,,,,,,,,"René N5",,,,,,,,,,,,,,,,,,,,,,,"[001]",,"300Mpa","7.56668h","980℃","1.0mm",,,,
,,,,"ObjectId(""5b4ce98fe6b1a819a85d757f"")","6.2",,,,,,,,,,,"8.0","7.0","0.2",,"2.0",,"61.6wt.%","3.0",,"7.0",,"5.0",,"0.524823%",,,,,,,,,,"",,,,,,"Hüttner R, Völkl R, Gabel J, et al. Creep behavior of thick and thin walled structures of a single crystal Ni-base superalloy at high temperatures - Experimental method and results[J]. Strain, 2008, 1:719-723.","10.11961/mater0203.MGI.20171221.ds.0058","尹海清","摘录","史政涛","2018-01-09",,,,,,,,,"René N5",,,,,,,,,,,,,,,,,,,,,,,"[001]",,"270Mpa","2.77311h","980℃","1.0mm",,,,
,,,,"ObjectId(""5b4ce994e6b1a819a85d7581"")","6.2",,,,,,,,,,,"8.0","7.0","0.2",,"2.0",,"61.6wt.%","3.0",,"7.0",,"5.0",,"0.314558%",,,,,,,,,,"",,,,,,"Hüttner R, Völkl R, Gabel J, et al. Creep behavior of thick and thin walled structures of a single crystal Ni-base superalloy at high temperatures - Experimental method and results[J]. Strain, 2008, 1:719-723.","10.11961/mater0203.MGI.20171221.ds.0058","尹海清","摘录","史政涛","2018-01-09",,,,,,,,,"René N5",,,,,,,,,,,,,,,,,,,,,,,"[001]",,"270Mpa","1.38799h","980℃","1.0mm",,,,
,,,,"ObjectId(""5b4ce999e6b1a819a85d7583"")","6.2",,,,,,,,,,,"8.0","7.0","0.2",,"2.0",,"61.6wt.%","3.0",,"7.0",,"5.0",,"7.53977%",,,,,,,,,,"",,,,,,"Hüttner R, Völkl R, Gabel J, et al. Creep behavior of thick and thin walled structures of a single crystal Ni-base superalloy at high temperatures - Experimental method and results[J]. Strain, 2008, 1:719-723.","10.11961/mater0203.MGI.20171221.ds.0058","尹海清","摘录","史政涛","2018-01-09",,,,,,,,,"René N5",,,,,,,,,,,,,,,,,,,,,,,"[001]",,"270Mpa","15.9321h","980℃","1.0mm",,,,
,,,,"ObjectId(""5b4ce99ee6b1a819a85d7585"")","6.2",,,,,,,,,,,"8.0","7.0","0.2",,"2.0",,"61.6wt.%","3.0",,"7.0",,"5.0",,"1.88999%",,,,,,,,,,"",,,,,,"Hüttner R, Völkl R, Gabel J, et al. Creep behavior of thick and thin walled structures of a single crystal Ni-base superalloy at high temperatures - Experimental method and results[J]. Strain, 2008, 1:719-723.","10.11961/mater0203.MGI.20171221.ds.0058","尹海清","摘录","史政涛","2018-01-09",,,,,,,,,"René N5",,,,,,,,,,,,,,,,,,,,,,,"[001]",,"270Mpa","9.98318h","980℃","1.0mm",,,,
,,,,"ObjectId(""5b4ce9a3e6b1a819a85d7587"")","6.2",,,,,,,,,,,"8.0","7.0","0.2",,"2.0",,"61.6wt.%","3.0",,"7.0",,"5.0",,"0.631278%",,,,,,,,,,"",,,,,,"Hüttner R, Völkl R, Gabel J, et al. Creep behavior of thick and thin walled structures of a single crystal Ni-base superalloy at high temperatures - Experimental method and results[J]. Strain, 2008, 1:719-723.","10.11961/mater0203.MGI.20171221.ds.0058","尹海清","摘录","史政涛","2018-01-09",,,,,,,,,"René N5",,,,,,,,,,,,,,,,,,,,,,,"[001]",,"270Mpa","4.98294h","980℃","1.0mm",,,,
,,,,"ObjectId(""5b4ce9a8e6b1a819a85d7589"")","6.2",,,,,,,,,,,"8.0","7.0","0.2",,"2.0",,"61.6wt.%","3.0",,"7.0",,"5.0",,"25.2083%",,,,,,,,,,"",,,,,,"Hüttner R, Völkl R, Gabel J, et al. Creep behavior of thick and thin walled structures of a single crystal Ni-base superalloy at high temperatures - Experimental method and results[J]. Strain, 2008, 1:719-723.","10.11961/mater0203.MGI.20171221.ds.0058","尹海清","摘录","史政涛","2018-01-09",,,,,,,,,"René N5",,,,,,,,,,,,,,,,,,,,,,,"[001]",,"230Mpa","110.411h","980℃","1.0mm",,,,
,,,,"ObjectId(""5b4ce9ade6b1a819a85d758b"")","6.2",,,,,,,,,,,"8.0","7.0","0.2",,"2.0",,"61.6wt.%","3.0",,"7.0",,"5.0",,"12.2917%",,,,,,,,,,"",,,,,,"Hüttner R, Völkl R, Gabel J, et al. Creep behavior of thick and thin walled structures of a single crystal Ni-base superalloy at high temperatures - Experimental method and results[J]. Strain, 2008, 1:719-723.","10.11961/mater0203.MGI.20171221.ds.0058","尹海清","摘录","史政涛","2018-01-09",,,,,,,,,"René N5",,,,,,,,,,,,,,,,,,,,,,,"[001]",,"230Mpa","102.823h","980℃","1.0mm",,,,
,,,,"ObjectId(""5b4ce9b2e6b1a819a85d758d"")","6.2",,,,,,,,,,,"8.0","7.0","0.2",,"2.0",,"61.6wt.%","3.0",,"7.0",,"5.0",,"7.39583%",,,,,,,,,,"",,,,,,"Hüttner R, Völkl R, Gabel J, et al. Creep behavior of thick and thin walled structures of a single crystal Ni-base superalloy at high temperatures - Experimental method and results[J]. Strain, 2008, 1:719-723.","10.11961/mater0203.MGI.20171221.ds.0058","尹海清","摘录","史政涛","2018-01-09",,,,,,,,,"René N5",,,,,,,,,,,,,,,,,,,,,,,"[001]",,"230Mpa","91.0331h","980℃","1.0mm",,,,
,,,,"ObjectId(""5b4ce9b6e6b1a819a85d758f"")","6.2",,,,,,,,,,,"8.0","7.0","0.2",,"2.0",,"61.6wt.%","3.0",,"7.0",,"5.0",,"9.47917%",,,,,,,,,,"",,,,,,"Hüttner R, Völkl R, Gabel J, et al. Creep behavior of thick and thin walled structures of a single crystal Ni-base superalloy at high temperatures - Experimental method and results[J]. Strain, 2008, 1:719-723.","10.11961/mater0203.MGI.20171221.ds.0058","尹海清","摘录","史政涛","2018-01-09",,,,,,,,,"René N5",,,,,,,,,,,,,,,,,,,,,,,"[001]",,"230Mpa","96.7938h","980℃","1.0mm",,,,
,,,,"ObjectId(""5b4ce9bce6b1a819a85d7591"")","6.2",,,,,,,,,,,"8.0","7.0","0.2",,"2.0",,"61.6wt.%","3.0",,"7.0",,"5.0",,"19.375%",,,,,,,,,,"",,,,,,"Hüttner R, Völkl R, Gabel J, et al. Creep behavior of thick and thin walled structures of a single crystal Ni-base superalloy at high temperatures - Experimental method and results[J]. Strain, 2008, 1:719-723.","10.11961/mater0203.MGI.20171221.ds.0058","尹海清","摘录","史政涛","2018-01-09",,,,,,,,,"René N5",,,,,,,,,,,,,,,,,,,,,,,"[001]",,"230Mpa","109.364h","980℃","1.0mm",,,,
,,,,"ObjectId(""5b4ce9c1e6b1a819a85d7593"")","6.2",,,,,,,,,,,"8.0","7.0","0.2",,"2.0",,"61.6wt.%","3.0",,"7.0",,"5.0",,"1.1561%",,,,,,,,,,"",,,,,,"Hüttner R, Völkl R, Gabel J, et al. Creep behavior of thick and thin walled structures of a single crystal Ni-base superalloy at high temperatures - Experimental method and results[J]. Strain, 2008, 1:719-723.","10.11961/mater0203.MGI.20171221.ds.0058","尹海清","摘录","史政涛","2018-01-09",,,,,,,,,"René N5",,,,,,,,,,,,,,,,,,,,,,,"[001]",,"270Mpa","7.48017h","980℃","1.0mm",,,,
,,,,"ObjectId(""5b4ce9c5e6b1a819a85d7595"")","6.2",,,,,,,,,,,"8.0","7.0","0.2",,"2.0",,"61.6wt.%","3.0",,"7.0",,"5.0",,"23.2292%",,,,,,,,,,"",,,,,,"Hüttner R, Völkl R, Gabel J, et al. Creep behavior of thick and thin walled structures of a single crystal Ni-base superalloy at high temperatures - Experimental method and results[J]. Strain, 2008, 1:719-723.","10.11961/mater0203.MGI.20171221.ds.0058","尹海清","摘录","史政涛","2018-01-09",,,,,,,,,"René N5",,,,,,,,,,,,,,,,,,,,,,,"[001]",,"230Mpa","110.154h","980℃","1.0mm",,,,
,,,,"ObjectId(""5b4ce9cae6b1a819a85d7597"")","6.2",,,,,,,,,,,"8.0","7.0","0.2",,"2.0",,"61.6wt.%","3.0",,"7.0",,"5.0",,"5.23862%",,,,,,,,,,"",,,,,,"Hüttner R, Völkl R, Gabel J, et al. Creep behavior of thick and thin walled structures of a single crystal Ni-base superalloy at high temperatures - Experimental method and results[J]. Strain, 2008, 1:719-723.","10.11961/mater0203.MGI.20171221.ds.0058","尹海清","摘录","史政涛","2018-01-09",,,,,,,,,"René N5",,,,,,,,,,,,,,,,,,,,,,,"[001]",,"270Mpa","14.2135h","980℃","1.0mm",,,,
,,,,"ObjectId(""5b4ce9cfe6b1a819a85d7599"")","6.2",,,,,,,,,,,"8.0","7.0","0.2",,"2.0",,"61.6wt.%","3.0",,"7.0",,"5.0",,"3.56467%",,,,,,,,,,"",,,,,,"Hüttner R, Völkl R, Gabel J, et al. Creep behavior of thick and thin walled structures of a single crystal Ni-base superalloy at high temperatures - Experimental method and results[J]. Strain, 2008, 1:719-723.","10.11961/mater0203.MGI.20171221.ds.0058","尹海清","摘录","史政涛","2018-01-09",,,,,,,,,"René N5",,,,,,,,,,,,,,,,,,,,,,,"[001]",,"270Mpa","12.5121h","980℃","1.0mm",,,,
