Repository: wujunming1/superalloy-project

File: 国际高温合金会议论文和数据/数据汇总/蠕变性能/creepproperty_creepstrain.csv (part 10 of 24)
"1050℃+150MPa蠕变条件/时间","1150℃+100MPa蠕变条件/时间","700MPa不均匀变形的蠕变测试/温度","700MPa晶界滑移的蠕变测试/温度","_id","Al","Al2O3涂层/Al2O3含量","Al2O3涂层/Al含量","Al2O3涂层/Fe含量","Al2O3涂层/NH4Cl含量","Al2O3涂层/NH5Cl含量","Al2O3涂层/加热时间","Al2O3涂层/温度","Al2O4涂层/加热时间","B","C","Co","Cr","Hf","Ir","Mo","Nb","Ni","Re","Ru","Ta","Ti","W","Zr","力学性能/蠕变应变","固溶处理/时间","固溶处理/温度","固溶处理油淬/时间","固溶处理油淬/温度","固溶处理（炉冷）/时间","固溶处理（炉冷）/温度","圆盘型显微结构724Mpa且677℃下蠕变测试/时间","均匀化处理/时间","均匀化处理/温度","备注","孔型显微结构724Mpa且677℃下蠕变测试/时间","拉伸/时间","拉伸蠕变测试/测试压力","拉伸蠕变测试/测试温度","拉伸蠕变测试/蠕变时间","摘录出处","数据DOI","数据审核者","数据来源方式","数据生产者","数据采集时间","施加恒定应力/应力","施加恒定温度/温度","时效处理/时间","时效处理/温度","时效处理/炉冷","时效处理/空冷","时效处理空冷/时间","时效处理空冷/温度","材料牌号","炉冷/温度","热挤压/热挤压温度","热轧/热轧时间","热轧/热轧温度","直径/坯料直径","第一次轧制/温度","第二次轧制/温度","蠕变变形测试/时间","蠕变变形测试/测试温度","蠕变变形测试/蠕变应力","蠕变实验/平均压力","蠕变实验/平均应力","蠕变实验/时间","蠕变实验/晶向","蠕变实验/温度","蠕变断裂/加载应力","蠕变断裂/时间","蠕变断裂实验/温度","蠕变断裂测试/温度","蠕变测试/压力","蠕变测试/应力","蠕变测试/时间","蠕变测试/晶格取向","蠕变测试/温度","蠕变测试/蠕变应力","蠕变测试/蠕变时间","蠕变测试/蠕变温度","蠕变测试/试样厚度","退火/退火时间","退火/退火温度","重量/铸锭重量","镀铝/镀铝"
,,,,"ObjectId(""5b4ce9d4e6b1a819a85d759b"")","6.2",,,,,,,,,,,"8.0","7.0","0.2",,"2.0",,"61.6wt.%","3.0",,"7.0",,"5.0",,"15.3125%",,,,,,,,,,"",,,,,,"Hüttner R, Völkl R, Gabel J, et al. Creep behavior of thick and thin walled structures of a single crystal Ni-base superalloy at high temperatures - Experimental method and results[J]. Strain, 2008, 1:719-723.","10.11961/mater0203.MGI.20171221.ds.0058","尹海清","摘录","史政涛","2018-01-09",,,,,,,,,"René N5",,,,,,,,,,,,,,,,,,,,,,,"[001]",,"230Mpa","106.649h","980℃","1.0mm",,,,
,,,,"ObjectId(""5b4ce9dee6b1a819a85d759d"")","6.2",,,,,,,,,,,"8.0","7.0","0.2",,"2.0",,"61.6wt.%","3.0",,"7.0",,"5.0",,"0.208333%",,,,,,,,,,"",,,,,,"Hüttner R, Völkl R, Gabel J, et al. Creep behavior of thick and thin walled structures of a single crystal Ni-base superalloy at high temperatures - Experimental method and results[J]. Strain, 2008, 1:719-723.","10.11961/mater0203.MGI.20171221.ds.0058","尹海清","摘录","史政涛","2018-01-09",,,,,,,,,"René N5",,,,,,,,,,,,,,,,,,,,,,,"[001]",,"230Mpa","9.08066h","980℃","1.0mm",,,,
,,,,"ObjectId(""5b4ce9e3e6b1a819a85d759f"")","6.2",,,,,,,,,,,"8.0","7.0","0.2",,"2.0",,"61.6wt.%","3.0",,"7.0",,"5.0",,"0.520833%",,,,,,,,,,"",,,,,,"Hüttner R, Völkl R, Gabel J, et al. Creep behavior of thick and thin walled structures of a single crystal Ni-base superalloy at high temperatures - Experimental method and results[J]. Strain, 2008, 1:719-723.","10.11961/mater0203.MGI.20171221.ds.0058","尹海清","摘录","史政涛","2018-01-09",,,,,,,,,"René N5",,,,,,,,,,,,,,,,,,,,,,,"[001]",,"230Mpa","25.3163h","980℃","1.0mm",,,,
,,,,"ObjectId(""5b4ce9e8e6b1a819a85d75a1"")","6.2",,,,,,,,,,,"8.0","7.0","0.2",,"2.0",,"61.6wt.%","3.0",,"7.0",,"5.0",,"2.29167%",,,,,,,,,,"",,,,,,"Hüttner R, Völkl R, Gabel J, et al. Creep behavior of thick and thin walled structures of a single crystal Ni-base superalloy at high temperatures - Experimental method and results[J]. Strain, 2008, 1:719-723.","10.11961/mater0203.MGI.20171221.ds.0058","尹海清","摘录","史政涛","2018-01-09",,,,,,,,,"René N5",,,,,,,,,,,,,,,,,,,,,,,"[001]",,"230Mpa","59.4285h","980℃","1.0mm",,,,
,,,,"ObjectId(""5b4ce9ece6b1a819a85d75a3"")","6.2",,,,,,,,,,,"8.0","7.0","0.2",,"2.0",,"61.6wt.%","3.0",,"7.0",,"5.0",,"0.104167%",,,,,,,,,,"",,,,,,"Hüttner R, Völkl R, Gabel J, et al. Creep behavior of thick and thin walled structures of a single crystal Ni-base superalloy at high temperatures - Experimental method and results[J]. Strain, 2008, 1:719-723.","10.11961/mater0203.MGI.20171221.ds.0058","尹海清","摘录","史政涛","2018-01-09",,,,,,,,,"René N5",,,,,,,,,,,,,,,,,,,,,,,"[001]",,"230Mpa","3.85226h","980℃","1.0mm",,,,
,,,,"ObjectId(""5b4ce9f1e6b1a819a85d75a5"")","6.2",,,,,,,,,,,"8.0","7.0","0.2",,"2.0",,"61.6wt.%","3.0",,"7.0",,"5.0",,"0.104167%",,,,,,,,,,"",,,,,,"Hüttner R, Völkl R, Gabel J, et al. Creep behavior of thick and thin walled structures of a single crystal Ni-base superalloy at high temperatures - Experimental method and results[J]. Strain, 2008, 1:719-723.","10.11961/mater0203.MGI.20171221.ds.0058","尹海清","摘录","史政涛","2018-01-09",,,,,,,,,"René N5",,,,,,,,,,,,,,,,,,,,,,,"[001]",,"230Mpa","1.65042h","980℃","1.0mm",,,,
,,,,"ObjectId(""5b4ce9f6e6b1a819a85d75a7"")","6.2",,,,,,,,,,,"8.0","7.0","0.2",,"2.0",,"61.6wt.%","3.0",,"7.0",,"5.0",,"3.64583%",,,,,,,,,,"",,,,,,"Hüttner R, Völkl R, Gabel J, et al. Creep behavior of thick and thin walled structures of a single crystal Ni-base superalloy at high temperatures - Experimental method and results[J]. Strain, 2008, 1:719-723.","10.11961/mater0203.MGI.20171221.ds.0058","尹海清","摘录","史政涛","2018-01-09",,,,,,,,,"René N5",,,,,,,,,,,,,,,,,,,,,,,"[001]",,"230Mpa","71.8014h","980℃","1.0mm",,,,
,,,,"ObjectId(""5b4ce9fbe6b1a819a85d75a9"")","6.2",,,,,,,,,,,"8.0","7.0","0.2",,"2.0",,"61.6wt.%","3.0",,"7.0",,"5.0",,"0.3125%",,,,,,,,,,"",,,,,,"Hüttner R, Völkl R, Gabel J, et al. Creep behavior of thick and thin walled structures of a single crystal Ni-base superalloy at high temperatures - Experimental method and results[J]. Strain, 2008, 1:719-723.","10.11961/mater0203.MGI.20171221.ds.0058","尹海清","摘录","史政涛","2018-01-09",,,,,,,,,"René N5",,,,,,,,,,,,,,,,,,,,,,,"[001]",,"230Mpa","12.9329h","980℃","1.0mm",,,,
,,,,"ObjectId(""5b4cea00e6b1a819a85d75ab"")","6.2",,,,,,,,,,,"8.0","7.0","0.2",,"2.0",,"61.6wt.%","3.0",,"7.0",,"5.0",,"5.52083%",,,,,,,,,,"",,,,,,"Hüttner R, Völkl R, Gabel J, et al. Creep behavior of thick and thin walled structures of a single crystal Ni-base superalloy at high temperatures - Experimental method and results[J]. Strain, 2008, 1:719-723.","10.11961/mater0203.MGI.20171221.ds.0058","尹海清","摘录","史政涛","2018-01-09",,,,,,,,,"René N5",,,,,,,,,,,,,,,,,,,,,,,"[001]",,"230Mpa","82.5182h","980℃","1.0mm",,,,
,,,,"ObjectId(""5b4cea05e6b1a819a85d75ad"")","6.2",,,,,,,,,,,"8.0","7.0","0.2",,"2.0",,"61.6wt.%","3.0",,"7.0",,"5.0",,"1.04167%",,,,,,,,,,"",,,,,,"Hüttner R, Völkl R, Gabel J, et al. Creep behavior of thick and thin walled structures of a single crystal Ni-base superalloy at high temperatures - Experimental method and results[J]. Strain, 2008, 1:719-723.","10.11961/mater0203.MGI.20171221.ds.0058","尹海清","摘录","史政涛","2018-01-09",,,,,,,,,"René N5",,,,,,,,,,,,,,,,,,,,,,,"[001]",,"230Mpa","39.8987h","980℃","1.0mm",,,,
,,,,"ObjectId(""5b4cea0ae6b1a819a85d75af"")","6.2",,,,,,,,,,,"8.0","7.0","0.2",,"2.0",,"61.6wt.%","3.0",,"7.0",,"5.0",,"0.729167%",,,,,,,,,,"",,,,,,"Hüttner R, Völkl R, Gabel J, et al. Creep behavior of thick and thin walled structures of a single crystal Ni-base superalloy at high temperatures - Experimental method and results[J]. Strain, 2008, 1:719-723.","10.11961/mater0203.MGI.20171221.ds.0058","尹海清","摘录","史政涛","2018-01-09",,,,,,,,,"René N5",,,,,,,,,,,,,,,,,,,,,,,"[001]",,"230Mpa","32.4704h","980℃","1.0mm",,,,
,,,,"ObjectId(""5b4cea0ee6b1a819a85d75b1"")","6.2",,,,,,,,,,,"8.0","7.0","0.2",,"2.0",,"61.6wt.%","3.0",,"7.0",,"5.0",,"0.416667%",,,,,,,,,,"",,,,,,"Hüttner R, Völkl R, Gabel J, et al. Creep behavior of thick and thin walled structures of a single crystal Ni-base superalloy at high temperatures - Experimental method and results[J]. Strain, 2008, 1:719-723.","10.11961/mater0203.MGI.20171221.ds.0058","尹海清","摘录","史政涛","2018-01-09",,,,,,,,,"René N5",,,,,,,,,,,,,,,,,,,,,,,"[001]",,"230Mpa","18.4365h","980℃","1.0mm",,,,
,,,,"ObjectId(""5b4cea13e6b1a819a85d75b3"")","6.2",,,,,,,,,,,"8.0","7.0","0.2",,"2.0",,"61.6wt.%","3.0",,"7.0",,"5.0",,"2.02422%",,,,,,,,,,"",,,,,,"Hüttner R, Völkl R, Gabel J, et al. Creep behavior of thick and thin walled structures of a single crystal Ni-base superalloy at high temperatures - Experimental method and results[J]. Strain, 2008, 1:719-723.","10.11961/mater0203.MGI.20171221.ds.0058","尹海清","摘录","史政涛","2018-01-09",,,,,,,,,"René N5",,,,,,,,,,,,,,,,,,,,,,,"[001]",,"300Mpa","6.30734h","980℃","0.3mm",,,,
,,,,"ObjectId(""5b4cea18e6b1a819a85d75b5"")","6.2",,,,,,,,,,,"8.0","7.0","0.2",,"2.0",,"61.6wt.%","3.0",,"7.0",,"5.0",,"1.5625%",,,,,,,,,,"",,,,,,"Hüttner R, Völkl R, Gabel J, et al. Creep behavior of thick and thin walled structures of a single crystal Ni-base superalloy at high temperatures - Experimental method and results[J]. Strain, 2008, 1:719-723.","10.11961/mater0203.MGI.20171221.ds.0058","尹海清","摘录","史政涛","2018-01-09",,,,,,,,,"René N5",,,,,,,,,,,,,,,,,,,,,,,"[001]",,"230Mpa","49.5269h","980℃","1.0mm",,,,
,,,,"ObjectId(""5b4cea1de6b1a819a85d75b7"")","6.2",,,,,,,,,,,"8.0","7.0","0.2",,"2.0",,"61.6wt.%","3.0",,"7.0",,"5.0",,"1.81661%",,,,,,,,,,"",,,,,,"Hüttner R, Völkl R, Gabel J, et al. Creep behavior of thick and thin walled structures of a single crystal Ni-base superalloy at high temperatures - Experimental method and results[J]. Strain, 2008, 1:719-723.","10.11961/mater0203.MGI.20171221.ds.0058","尹海清","摘录","史政涛","2018-01-09",,,,,,,,,"René N5",,,,,,,,,,,,,,,,,,,,,,,"[001]",,"300Mpa","5.9633h","980℃","0.3mm",,,,
,,,,"ObjectId(""5b4cea22e6b1a819a85d75b9"")","6.2",,,,,,,,,,,"8.0","7.0","0.2",,"2.0",,"61.6wt.%","3.0",,"7.0",,"5.0",,"0.104167%",,,,,,,,,,"",,,,,,"Hüttner R, Völkl R, Gabel J, et al. Creep behavior of thick and thin walled structures of a single crystal Ni-base superalloy at high temperatures - Experimental method and results[J]. Strain, 2008, 1:719-723.","10.11961/mater0203.MGI.20171221.ds.0058","尹海清","摘录","史政涛","2018-01-09",,,,,,,,,"René N5",,,,,,,,,,,,,,,,,,,,,,,"[001]",,"230Mpa","6.05409h","980℃","1.0mm",,,,
,,,,"ObjectId(""5b4cea2de6b1a819a85d75bb"")","6.2",,,,,,,,,,,"8.0","7.0","0.2",,"2.0",,"61.6wt.%","3.0",,"7.0",,"5.0",,"0.467128%",,,,,,,,,,"",,,,,,"Hüttner R, Völkl R, Gabel J, et al. Creep behavior of thick and thin walled structures of a single crystal Ni-base superalloy at high temperatures - Experimental method and results[J]. Strain, 2008, 1:719-723.","10.11961/mater0203.MGI.20171221.ds.0058","尹海清","摘录","史政涛","2018-01-09",,,,,,,,,"René N5",,,,,,,,,,,,,,,,,,,,,,,"[001]",,"300Mpa","0.917431h","980℃","0.3mm",,,,
,,,,"ObjectId(""5b4cea32e6b1a819a85d75bd"")","6.2",,,,,,,,,,,"8.0","7.0","0.2",,"2.0",,"61.6wt.%","3.0",,"7.0",,"5.0",,"7.52595%",,,,,,,,,,"",,,,,,"Hüttner R, Völkl R, Gabel J, et al. Creep behavior of thick and thin walled structures of a single crystal Ni-base superalloy at high temperatures - Experimental method and results[J]. Strain, 2008, 1:719-723.","10.11961/mater0203.MGI.20171221.ds.0058","尹海清","摘录","史政涛","2018-01-09",,,,,,,,,"René N5",,,,,,,,,,,,,,,,,,,,,,,"[001]",,"270Mpa","12.6147h","980℃","0.3mm",,,,
,,,,"ObjectId(""5b4cea36e6b1a819a85d75bf"")","6.2",,,,,,,,,,,"8.0","7.0","0.2",,"2.0",,"61.6wt.%","3.0",,"7.0",,"5.0",,"3.42561%",,,,,,,,,,"",,,,,,"Hüttner R, Völkl R, Gabel J, et al. Creep behavior of thick and thin walled structures of a single crystal Ni-base superalloy at high temperatures - Experimental method and results[J]. Strain, 2008, 1:719-723.","10.11961/mater0203.MGI.20171221.ds.0058","尹海清","摘录","史政涛","2018-01-09",,,,,,,,,"René N5",,,,,,,,,,,,,,,,,,,,,,,"[001]",,"270Mpa","9.74771h","980℃","0.3mm",,,,
,,,,"ObjectId(""5b4cea3be6b1a819a85d75c1"")","6.2",,,,,,,,,,,"8.0","7.0","0.2",,"2.0",,"61.6wt.%","3.0",,"7.0",,"5.0",,"1.24567%",,,,,,,,,,"",,,,,,"Hüttner R, Völkl R, Gabel J, et al. Creep behavior of thick and thin walled structures of a single crystal Ni-base superalloy at high temperatures - Experimental method and results[J]. Strain, 2008, 1:719-723.","10.11961/mater0203.MGI.20171221.ds.0058","尹海清","摘录","史政涛","2018-01-09",,,,,,,,,"René N5",,,,,,,,,,,,,,,,,,,,,,,"[001]",,"300Mpa","4.58716h","980℃","0.3mm",,,,
,,,,"ObjectId(""5b4cea40e6b1a819a85d75c3"")","6.2",,,,,,,,,,,"8.0","7.0","0.2",,"2.0",,"61.6wt.%","3.0",,"7.0",,"5.0",,"1.29758%",,,,,,,,,,"",,,,,,"Hüttner R, Völkl R, Gabel J, et al. Creep behavior of thick and thin walled structures of a single crystal Ni-base superalloy at high temperatures - Experimental method and results[J]. Strain, 2008, 1:719-723.","10.11961/mater0203.MGI.20171221.ds.0058","尹海清","摘录","史政涛","2018-01-09",,,,,,,,,"René N5",,,,,,,,,,,,,,,,,,,,,,,"[001]",,"270Mpa","6.19266h","980℃","0.3mm",,,,
,,,,"ObjectId(""5b4cea45e6b1a819a85d75c5"")","6.2",,,,,,,,,,,"8.0","7.0","0.2",,"2.0",,"61.6wt.%","3.0",,"7.0",,"5.0",,"2.75087%",,,,,,,,,,"",,,,,,"Hüttner R, Völkl R, Gabel J, et al. Creep behavior of thick and thin walled structures of a single crystal Ni-base superalloy at high temperatures - Experimental method and results[J]. Strain, 2008, 1:719-723.","10.11961/mater0203.MGI.20171221.ds.0058","尹海清","摘录","史政涛","2018-01-09",,,,,,,,,"René N5",,,,,,,,,,,,,,,,,,,,,,,"[001]",,"270Mpa","8.94495h","980℃","0.3mm",,,,
,,,,"ObjectId(""5b4cea4ae6b1a819a85d75c7"")","6.2",,,,,,,,,,,"8.0","7.0","0.2",,"2.0",,"61.6wt.%","3.0",,"7.0",,"5.0",,"0.622837%",,,,,,,,,,"",,,,,,"Hüttner R, Völkl R, Gabel J, et al. Creep behavior of thick and thin walled structures of a single crystal Ni-base superalloy at high temperatures - Experimental method and results[J]. Strain, 2008, 1:719-723.","10.11961/mater0203.MGI.20171221.ds.0058","尹海清","摘录","史政涛","2018-01-09",,,,,,,,,"René N5",,,,,,,,,,,,,,,,,,,,,,,"[001]",,"300Mpa","2.06422h","980℃","0.3mm",,,,
,,,,"ObjectId(""5b4cea4fe6b1a819a85d75c9"")","6.2",,,,,,,,,,,"8.0","7.0","0.2",,"2.0",,"61.6wt.%","3.0",,"7.0",,"5.0",,"0.882353%",,,,,,,,,,"",,,,,,"Hüttner R, Völkl R, Gabel J, et al. Creep behavior of thick and thin walled structures of a single crystal Ni-base superalloy at high temperatures - Experimental method and results[J]. Strain, 2008, 1:719-723.","10.11961/mater0203.MGI.20171221.ds.0058","尹海清","摘录","史政涛","2018-01-09",,,,,,,,,"René N5",,,,,,,,,,,,,,,,,,,,,,,"[001]",,"270Mpa","5.04587h","980℃","0.3mm",,,,
,,,,"ObjectId(""5b4cea53e6b1a819a85d75cb"")","6.2",,,,,,,,,,,"8.0","7.0","0.2",,"2.0",,"61.6wt.%","3.0",,"7.0",,"5.0",,"0.934256%",,,,,,,,,,"",,,,,,"Hüttner R, Völkl R, Gabel J, et al. Creep behavior of thick and thin walled structures of a single crystal Ni-base superalloy at high temperatures - Experimental method and results[J]. Strain, 2008, 1:719-723.","10.11961/mater0203.MGI.20171221.ds.0058","尹海清","摘录","史政涛","2018-01-09",,,,,,,,,"René N5",,,,,,,,,,,,,,,,,,,,,,,"[001]",,"300Mpa","3.7844h","980℃","0.3mm",,,,
,,,,"ObjectId(""5b4cea58e6b1a819a85d75cd"")","6.2",,,,,,,,,,,"8.0","7.0","0.2",,"2.0",,"61.6wt.%","3.0",,"7.0",,"5.0",,"0.519031%",,,,,,,,,,"",,,,,,"Hüttner R, Völkl R, Gabel J, et al. Creep behavior of thick and thin walled structures of a single crystal Ni-base superalloy at high temperatures - Experimental method and results[J]. Strain, 2008, 1:719-723.","10.11961/mater0203.MGI.20171221.ds.0058","尹海清","摘录","史政涛","2018-01-09",,,,,,,,,"René N5",,,,,,,,,,,,,,,,,,,,,,,"[001]",,"300Mpa","1.49083h","980℃","0.3mm",,,,
,,,,"ObjectId(""5b4cea5de6b1a819a85d75cf"")","6.2",,,,,,,,,,,"8.0","7.0","0.2",,"2.0",,"61.6wt.%","3.0",,"7.0",,"5.0",,"0.778547%",,,,,,,,,,"",,,,,,"Hüttner R, Völkl R, Gabel J, et al. Creep behavior of thick and thin walled structures of a single crystal Ni-base superalloy at high temperatures - Experimental method and results[J]. Strain, 2008, 1:719-723.","10.11961/mater0203.MGI.20171221.ds.0058","尹海清","摘录","史政涛","2018-01-09",,,,,,,,,"René N5",,,,,,,,,,,,,,,,,,,,,,,"[001]",,"300Mpa","2.86697h","980℃","0.3mm",,,,
,,,,"ObjectId(""5b4cea62e6b1a819a85d75d1"")","6.2",,,,,,,,,,,"8.0","7.0","0.2",,"2.0",,"61.6wt.%","3.0",,"7.0",,"5.0",,"1.55709%",,,,,,,,,,"",,,,,,"Hüttner R, Völkl R, Gabel J, et al. Creep behavior of thick and thin walled structures of a single crystal Ni-base superalloy at high temperatures - Experimental method and results[J]. Strain, 2008, 1:719-723.","10.11961/mater0203.MGI.20171221.ds.0058","尹海清","摘录","史政涛","2018-01-09",,,,,,,,,"René N5",,,,,,,,,,,,,,,,,,,,,,,"[001]",,"300Mpa","5.27523h","980℃","0.3mm",,,,
,,,,"ObjectId(""5b4cea67e6b1a819a85d75d3"")","6.2",,,,,,,,,,,"8.0","7.0","0.2",,"2.0",,"61.6wt.%","3.0",,"7.0",,"5.0",,"4.35986%",,,,,,,,,,"",,,,,,"Hüttner R, Völkl R, Gabel J, et al. Creep behavior of thick and thin walled structures of a single crystal Ni-base superalloy at high temperatures - Experimental method and results[J]. Strain, 2008, 1:719-723.","10.11961/mater0203.MGI.20171221.ds.0058","尹海清","摘录","史政涛","2018-01-09",,,,,,,,,"René N5",,,,,,,,,,,,,,,,,,,,,,,"[001]",,"270Mpa","10.6651h","980℃","0.3mm",,,,
,,,,"ObjectId(""5b4cea6ce6b1a819a85d75d5"")","6.2",,,,,,,,,,,"8.0","7.0","0.2",,"2.0",,"61.6wt.%","3.0",,"7.0",,"5.0",,"1.92042%",,,,,,,,,,"",,,,,,"Hüttner R, Völkl R, Gabel J, et al. Creep behavior of thick and thin walled structures of a single crystal Ni-base superalloy at high temperatures - Experimental method and results[J]. Strain, 2008, 1:719-723.","10.11961/mater0203.MGI.20171221.ds.0058","尹海清","摘录","史政涛","2018-01-09",,,,,,,,,"René N5",,,,,,,,,,,,,,,,,,,,,,,"[001]",,"270Mpa","7.56881h","980℃","0.3mm",,,,
,,,,"ObjectId(""5b4cea71e6b1a819a85d75d7"")","6.2",,,,,,,,,,,"8.0","7.0","0.2",,"2.0",,"61.6wt.%","3.0",,"7.0",,"5.0",,"5.86505%",,,,,,,,,,"",,,,,,"Hüttner R, Völkl R, Gabel J, et al. Creep behavior of thick and thin walled structures of a single crystal Ni-base superalloy at high temperatures - Experimental method and results[J]. Strain, 2008, 1:719-723.","10.11961/mater0203.MGI.20171221.ds.0058","尹海清","摘录","史政涛","2018-01-09",,,,,,,,,"René N5",,,,,,,,,,,,,,,,,,,,,,,"[001]",,"270Mpa","11.6972h","980℃","0.3mm",,,,
,,,,"ObjectId(""5b4cea7ae6b1a819a85d75d9"")","6.2",,,,,,,,,,,"8.0","7.0","0.2",,"2.0",,"61.6wt.%","3.0",,"7.0",,"5.0",,"0.207612%",,,,,,,,,,"",,,,,,"Hüttner R, Völkl R, Gabel J, et al. Creep behavior of thick and thin walled structures of a single crystal Ni-base superalloy at high temperatures - Experimental method and results[J]. Strain, 2008, 1:719-723.","10.11961/mater0203.MGI.20171221.ds.0058","尹海清","摘录","史政涛","2018-01-09",,,,,,,,,"René N5",,,,,,,,,,,,,,,,,,,,,,,"[001]",,"270Mpa","0.458716h","980℃","0.3mm",,,,
,,,,"ObjectId(""5b4cea7fe6b1a819a85d75db"")","6.2",,,,,,,,,,,"8.0","7.0","0.2",,"2.0",,"61.6wt.%","3.0",,"7.0",,"5.0",,"6.52843%",,,,,,,,,,"",,,,,,"Hüttner R, Völkl R, Gabel J, et al. Creep behavior of thick and thin walled structures of a single crystal Ni-base superalloy at high temperatures - Experimental method and results[J]. Strain, 2008, 1:719-723.","10.11961/mater0203.MGI.20171221.ds.0058","尹海清","摘录","史政涛","2018-01-09",,,,,,,,,"René N5",,,,,,,,,,,,,,,,,,,,,,,"[001]",,"230Mpa","38.9413h","980℃","0.3mm",,,,
,,,,"ObjectId(""5b4cea84e6b1a819a85d75dd"")","6.2",,,,,,,,,,,"8.0","7.0","0.2",,"2.0",,"61.6wt.%","3.0",,"7.0",,"5.0",,"5.33193%",,,,,,,,,,"",,,,,,"Hüttner R, Völkl R, Gabel J, et al. Creep behavior of thick and thin walled structures of a single crystal Ni-base superalloy at high temperatures - Experimental method and results[J]. Strain, 2008, 1:719-723.","10.11961/mater0203.MGI.20171221.ds.0058","尹海清","摘录","史政涛","2018-01-09",,,,,,,,,"René N5",,,,,,,,,,,,,,,,,,,,,,,"[001]",,"230Mpa","36.3128h","980℃","0.3mm",,,,
,,,,"ObjectId(""5b4cea89e6b1a819a85d75df"")","6.2",,,,,,,,,,,"8.0","7.0","0.2",,"2.0",,"61.6wt.%","3.0",,"7.0",,"5.0",,"6.06024%",,,,,,,,,,"",,,,,,"Hüttner R, Völkl R, Gabel J, et al. Creep behavior of thick and thin walled structures of a single crystal Ni-base superalloy at high temperatures - Experimental method and results[J]. Strain, 2008, 1:719-723.","10.11961/mater0203.MGI.20171221.ds.0058","尹海清","摘录","史政涛","2018-01-09",,,,,,,,,"René N5",,,,,,,,,,,,,,,,,,,,,,,"[001]",,"230Mpa","37.9128h","980℃","0.3mm",,,,
,,,,"ObjectId(""5b4cea8ee6b1a819a85d75e1"")","6.2",,,,,,,,,,,"8.0","7.0","0.2",,"2.0",,"61.6wt.%","3.0",,"7.0",,"5.0",,"0.67474%",,,,,,,,,,"",,,,,,"Hüttner R, Völkl R, Gabel J, et al. Creep behavior of thick and thin walled structures of a single crystal Ni-base superalloy at high temperatures - Experimental method and results[J]. Strain, 2008, 1:719-723.","10.11961/mater0203.MGI.20171221.ds.0058","尹海清","摘录","史政涛","2018-01-09",,,,,,,,,"René N5",,,,,,,,,,,,,,,,,,,,,,,"[001]",,"270Mpa","4.01376h","980℃","0.3mm",,,,
,,,,"ObjectId(""5b4cea93e6b1a819a85d75e3"")","6.2",,,,,,,,,,,"8.0","7.0","0.2",,"2.0",,"61.6wt.%","3.0",,"7.0",,"5.0",,"0.259516%",,,,,,,,,,"",,,,,,"Hüttner R, Völkl R, Gabel J, et al. Creep behavior of thick and thin walled structures of a single crystal Ni-base superalloy at high temperatures - Experimental method and results[J]. Strain, 2008, 1:719-723.","10.11961/mater0203.MGI.20171221.ds.0058","尹海清","摘录","史政涛","2018-01-09",,,,,,,,,"René N5",,,,,,,,,,,,,,,,,,,,,,,"[001]",,"270Mpa","0.917431h","980℃","0.3mm",,,,
,,,,"ObjectId(""5b4cea98e6b1a819a85d75e5"")","6.2",,,,,,,,,,,"8.0","7.0","0.2",,"2.0",,"61.6wt.%","3.0",,"7.0",,"5.0",,"7.82802%",,,,,,,,,,"",,,,,,"Hüttner R, Völkl R, Gabel J, et al. Creep behavior of thick and thin walled structures of a single crystal Ni-base superalloy at high temperatures - Experimental method and results[J]. Strain, 2008, 1:719-723.","10.11961/mater0203.MGI.20171221.ds.0058","尹海清","摘录","史政涛","2018-01-09",,,,,,,,,"René N5",,,,,,,,,,,,,,,,,,,,,,,"[001]",,"230Mpa","40.8809h","980℃","0.3mm",,,,
,,,,"ObjectId(""5b4cea9fe6b1a819a85d75e7"")","6.2",,,,,,,,,,,"8.0","7.0","0.2",,"2.0",,"61.6wt.%","3.0",,"7.0",,"5.0",,"7.20424%",,,,,,,,,,"",,,,,,"Hüttner R, Völkl R, Gabel J, et al. Creep behavior of thick and thin walled structures of a single crystal Ni-base superalloy at high temperatures - Experimental method and results[J]. Strain, 2008, 1:719-723.","10.11961/mater0203.MGI.20171221.ds.0058","尹海清","摘录","史政涛","2018-01-09",,,,,,,,,"René N5",,,,,,,,,,,,,,,,,,,,,,,"[001]",,"230Mpa","39.9683h","980℃","0.3mm",,,,
,,,,"ObjectId(""5b4ceaa4e6b1a819a85d75e9"")","6.2",,,,,,,,,,,"8.0","7.0","0.2",,"2.0",,"61.6wt.%","3.0",,"7.0",,"5.0",,"4.23924%",,,,,,,,,,"",,,,,,"Hüttner R, Völkl R, Gabel J, et al. Creep behavior of thick and thin walled structures of a single crystal Ni-base superalloy at high temperatures - Experimental method and results[J]. Strain, 2008, 1:719-723.","10.11961/mater0203.MGI.20171221.ds.0058","尹海清","摘录","史政涛","2018-01-09",,,,,,,,,"René N5",,,,,,,,,,,,,,,,,,,,,,,"[001]",,"230Mpa","33.6836h","980℃","0.3mm",,,,
,,,,"ObjectId(""5b4ceaa9e6b1a819a85d75eb"")","6.2",,,,,,,,,,,"8.0","7.0","0.2",,"2.0",,"61.6wt.%","3.0",,"7.0",,"5.0",,"11.1531%",,,,,,,,,,"",,,,,,"Hüttner R, Völkl R, Gabel J, et al. Creep behavior of thick and thin walled structures of a single crystal Ni-base superalloy at high temperatures - Experimental method and results[J]. Strain, 2008, 1:719-723.","10.11961/mater0203.MGI.20171221.ds.0058","尹海清","摘录","史政涛","2018-01-09",,,,,,,,,"René N5",,,,,,,,,,,,,,,,,,,,,,,"[001]",,"230Mpa","44.0665h","980℃","0.3mm",,,,
,,,,"ObjectId(""5b4ceaaee6b1a819a85d75ed"")","6.2",,,,,,,,,,,"8.0","7.0","0.2",,"2.0",,"61.6wt.%","3.0",,"7.0",,"5.0",,"8.86727%",,,,,,,,,,"",,,,,,"Hüttner R, Völkl R, Gabel J, et al. Creep behavior of thick and thin walled structures of a single crystal Ni-base superalloy at high temperatures - Experimental method and results[J]. Strain, 2008, 1:719-723.","10.11961/mater0203.MGI.20171221.ds.0058","尹海清","摘录","史政涛","2018-01-09",,,,,,,,,"René N5",,,,,,,,,,,,,,,,,,,,,,,"[001]",,"230Mpa","42.0198h","980℃","0.3mm",,,,
,,,,"ObjectId(""5b4ceab3e6b1a819a85d75ef"")","6.2",,,,,,,,,,,"8.0","7.0","0.2",,"2.0",,"61.6wt.%","3.0",,"7.0",,"5.0",,"0.519031%",,,,,,,,,,"",,,,,,"Hüttner R, Völkl R, Gabel J, et al. Creep behavior of thick and thin walled structures of a single crystal Ni-base superalloy at high temperatures - Experimental method and results[J]. Strain, 2008, 1:719-723.","10.11961/mater0203.MGI.20171221.ds.0058","尹海清","摘录","史政涛","2018-01-09",,,,,,,,,"René N5",,,,,,,,,,,,,,,,,,,,,,,"[001]",,"270Mpa","2.75229h","980℃","0.3mm",,,,
,,,,"ObjectId(""5b4ceab8e6b1a819a85d75f1"")","6.2",,,,,,,,,,,"8.0","7.0","0.2",,"2.0",,"61.6wt.%","3.0",,"7.0",,"5.0",,"10.1144%",,,,,,,,,,"",,,,,,"Hüttner R, Völkl R, Gabel J, et al. Creep behavior of thick and thin walled structures of a single crystal Ni-base superalloy at high temperatures - Experimental method and results[J]. Strain, 2008, 1:719-723.","10.11961/mater0203.MGI.20171221.ds.0058","尹海清","摘录","史政涛","2018-01-09",,,,,,,,,"René N5",,,,,,,,,,,,,,,,,,,,,,,"[001]",,"230Mpa","43.3864h","980℃","0.3mm",,,,
,,,,"ObjectId(""5b4ceabce6b1a819a85d75f3"")","6.2",,,,,,,,,,,"8.0","7.0","0.2",,"2.0",,"61.6wt.%","3.0",,"7.0",,"5.0",,"13.1783%",,,,,,,,,,"",,,,,,"Hüttner R, Völkl R, Gabel J, et al. Creep behavior of thick and thin walled structures of a single crystal Ni-base superalloy at high temperatures - Experimental method and results[J]. Strain, 2008, 1:719-723.","10.11961/mater0203.MGI.20171221.ds.0058","尹海清","摘录","史政涛","2018-01-09",,,,,,,,,"René N5",,,,,,,,,,,,,,,,,,,,,,,"[001]",,"230Mpa","44.9685h","980℃","0.3mm",,,,
,,,,"ObjectId(""5b4ceac1e6b1a819a85d75f5"")","6.2",,,,,,,,,,,"8.0","7.0","0.2",,"2.0",,"61.6wt.%","3.0",,"7.0",,"5.0",,"0.363322%",,,,,,,,,,"",,,,,,"Hüttner R, Völkl R, Gabel J, et al. Creep behavior of thick and thin walled structures of a single crystal Ni-base superalloy at high temperatures - Experimental method and results[J]. Strain, 2008, 1:719-723.","10.11961/mater0203.MGI.20171221.ds.0058","尹海清","摘录","史政涛","2018-01-09",,,,,,,,,"René N5",,,,,,,,,,,,,,,,,,,,,,,"[001]",,"270Mpa","1.72018h","980℃","0.3mm",,,,
,,,,"ObjectId(""5b4ceacbe6b1a819a85d75f7"")","6.2",,,,,,,,,,,"8.0","7.0","0.2",,"2.0",,"61.6wt.%","3.0",,"7.0",,"5.0",,"0.742113%",,,,,,,,,,"",,,,,,"Hüttner R, Völkl R, Gabel J, et al. Creep behavior of thick and thin walled structures of a single crystal Ni-base superalloy at high temperatures - Experimental method and results[J]. Strain, 2008, 1:719-723.","10.11961/mater0203.MGI.20171221.ds.0058","尹海清","摘录","史政涛","2018-01-09",,,,,,,,,"René N5",,,,,,,,,,,,,,,,,,,,,,,"[001]",,"230Mpa","14.7883h","980℃","0.3mm",,,,
,,,,"ObjectId(""5b4cead0e6b1a819a85d75f9"")","6.2",,,,,,,,,,,"8.0","7.0","0.2",,"2.0",,"61.6wt.%","3.0",,"7.0",,"5.0",,"2.88512%",,,,,,,,,,"",,,,,,"Hüttner R, Völkl R, Gabel J, et al. Creep behavior of thick and thin walled structures of a single crystal Ni-base superalloy at high temperatures - Experimental method and results[J]. Strain, 2008, 1:719-723.","10.11961/mater0203.MGI.20171221.ds.0058","尹海清","摘录","史政涛","2018-01-09",,,,,,,,,"René N5",,,,,,,,,,,,,,,,,,,,,,,"[001]",,"230Mpa","29.2215h","980℃","0.3mm",,,,
,,,,"ObjectId(""5b4cead5e6b1a819a85d75fb"")","6.2",,,,,,,,,,,"8.0","7.0","0.2",,"2.0",,"61.6wt.%","3.0",,"7.0",,"5.0",,"1.68493%",,,,,,,,,,"",,,,,,"Hüttner R, Völkl R, Gabel J, et al. Creep behavior of thick and thin walled structures of a single crystal Ni-base superalloy at high temperatures - Experimental method and results[J]. Strain, 2008, 1:719-723.","10.11961/mater0203.MGI.20171221.ds.0058","尹海清","摘录","史政涛","2018-01-09",,,,,,,,,"René N5",,,,,,,,,,,,,,,,,,,,,,,"[001]",,"230Mpa","23.038h","980℃","0.3mm",,,,
,,,,"ObjectId(""5b4ceadae6b1a819a85d75fd"")","6.2",,,,,,,,,,,"8.0","7.0","0.2",,"2.0",,"61.6wt.%","3.0",,"7.0",,"5.0",,"0.105115%",,,,,,,,,,"",,,,,,"Hüttner R, Völkl R, Gabel J, et al. Creep behavior of thick and thin walled structures of a single crystal Ni-base superalloy at high temperatures - Experimental method and results[J]. Strain, 2008, 1:719-723.","10.11961/mater0203.MGI.20171221.ds.0058","尹海清","摘录","史政涛","2018-01-09",,,,,,,,,"René N5",,,,,,,,,,,,,,,,,,,,,,,"[001]",,"230Mpa","1.14638h","980℃","0.3mm",,,,
,,,,"ObjectId(""5b4ceadfe6b1a819a85d75ff"")","6.2",,,,,,,,,,,"8.0","7.0","0.2",,"2.0",,"61.6wt.%","3.0",,"7.0",,"5.0",,"3.51057%",,,,,,,,,,"",,,,,,"Hüttner R, Völkl R, Gabel J, et al. Creep behavior of thick and thin walled structures of a single crystal Ni-base superalloy at high temperatures - Experimental method and results[J]. Strain, 2008, 1:719-723.","10.11961/mater0203.MGI.20171221.ds.0058","尹海清","摘录","史政涛","2018-01-09",,,,,,,,,"René N5",,,,,,,,,,,,,,,,,,,,,,,"[001]",,"230Mpa","31.7396h","980℃","0.3mm",,,,
,,,,"ObjectId(""5b4ceae3e6b1a819a85d7601"")","6.2",,,,,,,,,,,"8.0","7.0","0.2",,"2.0",,"61.6wt.%","3.0",,"7.0",,"5.0",,"0.264632%",,,,,,,,,,"",,,,,,"Hüttner R, Völkl R, Gabel J, et al. Creep behavior of thick and thin walled structures of a single crystal Ni-base superalloy at high temperatures - Experimental method and results[J]. Strain, 2008, 1:719-723.","10.11961/mater0203.MGI.20171221.ds.0058","尹海清","摘录","史政涛","2018-01-09",,,,,,,,,"René N5",,,,,,,,,,,,,,,,,,,,,,,"[001]",,"230Mpa","4.81489h","980℃","0.3mm",,,,
,,,,"ObjectId(""5b4ceae8e6b1a819a85d7603"")","6.2",,,,,,,,,,,"8.0","7.0","0.2",,"2.0",,"61.6wt.%","3.0",,"7.0",,"5.0",,"2.20717%",,,,,,,,,,"",,,,,,"Hüttner R, Völkl R, Gabel J, et al. Creep behavior of thick and thin walled structures of a single crystal Ni-base superalloy at high temperatures - Experimental method and results[J]. Strain, 2008, 1:719-723.","10.11961/mater0203.MGI.20171221.ds.0058","尹海清","摘录","史政涛","2018-01-09",,,,,,,,,"René N5",,,,,,,,,,,,,,,,,,,,,,,"[001]",,"230Mpa","26.1303h","980℃","0.3mm",,,,
,,,,"ObjectId(""5b4ceaede6b1a819a85d7605"")","6.2",,,,,,,,,,,"8.0","7.0","0.2",,"2.0",,"61.6wt.%","3.0",,"7.0",,"5.0",,"1.26674%",,,,,,,,,,"",,,,,,"Hüttner R, Völkl R, Gabel J, et al. Creep behavior of thick and thin walled structures of a single crystal Ni-base superalloy at high temperatures - Experimental method and results[J]. Strain, 2008, 1:719-723.","10.11961/mater0203.MGI.20171221.ds.0058","尹海清","摘录","史政涛","2018-01-09",,,,,,,,,"René N5",,,,,,,,,,,,,,,,,,,,,,,"[001]",,"230Mpa","20.1742h","980℃","0.3mm",,,,
,,,,"ObjectId(""5b4ceaf2e6b1a819a85d7607"")","6.2",,,,,,,,,,,"8.0","7.0","0.2",,"2.0",,"61.6wt.%","3.0",,"7.0",,"5.0",,"1.00436%",,,,,,,,,,"",,,,,,"Hüttner R, Völkl R, Gabel J, et al. Creep behavior of thick and thin walled structures of a single crystal Ni-base superalloy at high temperatures - Experimental method and results[J]. Strain, 2008, 1:719-723.","10.11961/mater0203.MGI.20171221.ds.0058","尹海清","摘录","史政涛","2018-01-09",,,,,,,,,"René N5",,,,,,,,,,,,,,,,,,,,,,,"[001]",,"230Mpa","17.4239h","980℃","0.3mm",,,,
,,,,"ObjectId(""5b4ceaf7e6b1a819a85d7609"")","6.2",,,,,,,,,,,"8.0","7.0","0.2",,"2.0",,"61.6wt.%","3.0",,"7.0",,"5.0",,"0.158565%",,,,,,,,,,"",,,,,,"Hüttner R, Völkl R, Gabel J, et al. Creep behavior of thick and thin walled structures of a single crystal Ni-base superalloy at high temperatures - Experimental method and results[J]. Strain, 2008, 1:719-723.","10.11961/mater0203.MGI.20171221.ds.0058","尹海清","摘录","史政涛","2018-01-09",,,,,,,,,"René N5",,,,,,,,,,,,,,,,,,,,,,,"[001]",,"230Mpa","2.6368h","980℃","0.3mm",,,,
,,,,"ObjectId(""5b4ceafce6b1a819a85d760b"")","6.2",,,,,,,,,,,"8.0","7.0","0.2",,"2.0",,"61.6wt.%","3.0",,"7.0",,"5.0",,"24.4792%",,,,,,,,,,"",,,,,,"Hüttner R, Völkl R, Gabel J, et al. Creep behavior of thick and thin walled structures of a single crystal Ni-base superalloy at high temperatures - Experimental method and results[J]. Strain, 2008, 1:719-723.","10.11961/mater0203.MGI.20171221.ds.0058","尹海清","摘录","史政涛","2018-01-09",,,,,,,,,"René N5",,,,,,,,,,,,,,,,,,,,,,,"16°[001]",,"230Mpa","302.675h","980℃","1.0mm",,,,
,,,,"ObjectId(""5b4ceb01e6b1a819a85d760d"")","6.2",,,,,,,,,,,"8.0","7.0","0.2",,"2.0",,"61.6wt.%","3.0",,"7.0",,"5.0",,"0.424864%",,,,,,,,,,"",,,,,,"Hüttner R, Völkl R, Gabel J, et al. Creep behavior of thick and thin walled structures of a single crystal Ni-base superalloy at high temperatures - Experimental method and results[J]. Strain, 2008, 1:719-723.","10.11961/mater0203.MGI.20171221.ds.0058","尹海清","摘录","史政涛","2018-01-09",,,,,,,,,"René N5",,,,,,,,,,,,,,,,,,,,,,,"[001]",,"230Mpa","9.17146h","980℃","0.3mm",,,,
,,,,"ObjectId(""5b4ceb06e6b1a819a85d760f"")","6.2",,,,,,,,,,,"8.0","7.0","0.2",,"2.0",,"61.6wt.%","3.0",,"7.0",,"5.0",,"0.318916%",,,,,,,,,,"",,,,,,"Hüttner R, Völkl R, Gabel J, et al. Creep behavior of thick and thin walled structures of a single crystal Ni-base superalloy at high temperatures - Experimental method and results[J]. Strain, 2008, 1:719-723.","10.11961/mater0203.MGI.20171221.ds.0058","尹海清","摘录","史政涛","2018-01-09",,,,,,,,,"René N5",,,,,,,,,,,,,,,,,,,,,,,"[001]",,"230Mpa","7.10805h","980℃","0.3mm",,,,
,,,,"ObjectId(""5b4ceb0be6b1a819a85d7611"")","6.2",,,,,,,,,,,"8.0","7.0","0.2",,"2.0",,"61.6wt.%","3.0",,"7.0",,"5.0",,"25.5208%",,,,,,,,,,"",,,,,,"Hüttner R, Völkl R, Gabel J, et al. Creep behavior of thick and thin walled structures of a single crystal Ni-base superalloy at high temperatures - Experimental method and results[J]. Strain, 2008, 1:719-723.","10.11961/mater0203.MGI.20171221.ds.0058","尹海清","摘录","史政涛","2018-01-09",,,,,,,,,"René N5",,,,,,,,,,,,,,,,,,,,,,,"16°[001]",,"230Mpa","302.699h","980℃","1.0mm",,,,
,,,,"ObjectId(""5b4ceb10e6b1a819a85d7613"")","6.2",,,,,,,,,,,"8.0","7.0","0.2",,"2.0",,"61.6wt.%","3.0",,"7.0",,"5.0",,"0.531407%",,,,,,,,,,"",,,,,,"Hüttner R, Völkl R, Gabel J, et al. Creep behavior of thick and thin walled structures of a single crystal Ni-base superalloy at high temperatures - Experimental method and results[J]. Strain, 2008, 1:719-723.","10.11961/mater0203.MGI.20171221.ds.0058","尹海清","摘录","史政涛","2018-01-09",,,,,,,,,"René N5",,,,,,,,,,,,,,,,,,,,,,,"[001]",,"230Mpa","11.8083h","980℃","0.3mm",,,,
,,,,"ObjectId(""5b4ceb1ae6b1a819a85d7615"")","6.2",,,,,,,,,,,"8.0","7.0","0.2",,"2.0",,"61.6wt.%","3.0",,"7.0",,"5.0",,"21.9792%",,,,,,,,,,"",,,,,,"Hüttner R, Völkl R, Gabel J, et al. Creep behavior of thick and thin walled structures of a single crystal Ni-base superalloy at high temperatures - Experimental method and results[J]. Strain, 2008, 1:719-723.","10.11961/mater0203.MGI.20171221.ds.0058","尹海清","摘录","史政涛","2018-01-09",,,,,,,,,"René N5",,,,,,,,,,,,,,,,,,,,,,,"16°[001]",,"230Mpa","302.616h","980℃","1.0mm",,,,
,,,,"ObjectId(""5b4ceb1fe6b1a819a85d7617"")","6.2",,,,,,,,,,,"8.0","7.0","0.2",,"2.0",,"61.6wt.%","3.0",,"7.0",,"5.0",,"10.5208%",,,,,,,,,,"",,,,,,"Hüttner R, Völkl R, Gabel J, et al. Creep behavior of thick and thin walled structures of a single crystal Ni-base superalloy at high temperatures - Experimental method and results[J]. Strain, 2008, 1:719-723.","10.11961/mater0203.MGI.20171221.ds.0058","尹海清","摘录","史政涛","2018-01-09",,,,,,,,,"René N5",,,,,,,,,,,,,,,,,,,,,,,"16°[001]",,"230Mpa","272.208h","980℃","1.0mm",,,,
,,,,"ObjectId(""5b4ceb24e6b1a819a85d7619"")","6.2",,,,,,,,,,,"8.0","7.0","0.2",,"2.0",,"61.6wt.%","3.0",,"7.0",,"5.0",,"6.97917%",,,,,,,,,,"",,,,,,"Hüttner R, Völkl R, Gabel J, et al. Creep behavior of thick and thin walled structures of a single crystal Ni-base superalloy at high temperatures - Experimental method and results[J]. Strain, 2008, 1:719-723.","10.11961/mater0203.MGI.20171221.ds.0058","尹海清","摘录","史政涛","2018-01-09",,,,,,,,,"René N5",,,,,,,,,,,,,,,,,,,,,,,"16°[001]",,"230Mpa","245.49h","980℃","1.0mm",,,,
,,,,"ObjectId(""5b4ceb28e6b1a819a85d761b"")","6.2",,,,,,,,,,,"8.0","7.0","0.2",,"2.0",,"61.6wt.%","3.0",,"7.0",,"5.0",,"3.95833%",,,,,,,,,,"",,,,,,"Hüttner R, Völkl R, Gabel J, et al. Creep behavior of thick and thin walled structures of a single crystal Ni-base superalloy at high temperatures - Experimental method and results[J]. Strain, 2008, 1:719-723.","10.11961/mater0203.MGI.20171221.ds.0058","尹海清","摘录","史政涛","2018-01-09",,,,,,,,,"René N5",,,,,,,,,,,,,,,,,,,,,,,"16°[001]",,"230Mpa","206.868h","980℃","1.0mm",,,,
,,,,"ObjectId(""5b4ceb2de6b1a819a85d761d"")","6.2",,,,,,,,,,,"8.0","7.0","0.2",,"2.0",,"61.6wt.%","3.0",,"7.0",,"5.0",,"20.8333%",,,,,,,,,,"",,,,,,"Hüttner R, Völkl R, Gabel J, et al. Creep behavior of thick and thin walled structures of a single crystal Ni-base superalloy at high temperatures - Experimental method and results[J]. Strain, 2008, 1:719-723.","10.11961/mater0203.MGI.20171221.ds.0058","尹海清","摘录","史政涛","2018-01-09",,,,,,,,,"René N5",,,,,,,,,,,,,,,,,,,,,,,"16°[001]",,"230Mpa","301.889h","980℃","1.0mm",,,,
,,,,"ObjectId(""5b4ceb32e6b1a819a85d761f"")","6.2",,,,,,,,,,,"8.0","7.0","0.2",,"2.0",,"61.6wt.%","3.0",,"7.0",,"5.0",,"18.2292%",,,,,,,,,,"",,,,,,"Hüttner R, Völkl R, Gabel J, et al. Creep behavior of thick and thin walled structures of a single crystal Ni-base superalloy at high temperatures - Experimental method and results[J]. Strain, 2008, 1:719-723.","10.11961/mater0203.MGI.20171221.ds.0058","尹海清","摘录","史政涛","2018-01-09",,,,,,,,,"René N5",,,,,,,,,,,,,,,,,,,,,,,"16°[001]",,"230Mpa","298.323h","980℃","1.0mm",,,,
,,,,"ObjectId(""5b4ceb37e6b1a819a85d7621"")","6.2",,,,,,,,,,,"8.0","7.0","0.2",,"2.0",,"61.6wt.%","3.0",,"7.0",,"5.0",,"19.8958%",,,,,,,,,,"",,,,,,"Hüttner R, Völkl R, Gabel J, et al. Creep behavior of thick and thin walled structures of a single crystal Ni-base superalloy at high temperatures - Experimental method and results[J]. Strain, 2008, 1:719-723.","10.11961/mater0203.MGI.20171221.ds.0058","尹海清","摘录","史政涛","2018-01-09",,,,,,,,,"René N5",,,,,,,,,,,,,,,,,,,,,,,"16°[001]",,"230Mpa","300.465h","980℃","1.0mm",,,,
,,,,"ObjectId(""5b4ceb3ce6b1a819a85d7623"")","6.2",,,,,,,,,,,"8.0","7.0","0.2",,"2.0",,"61.6wt.%","3.0",,"7.0",,"5.0",,"8.85417%",,,,,,,,,,"",,,,,,"Hüttner R, Völkl R, Gabel J, et al. Creep behavior of thick and thin walled structures of a single crystal Ni-base superalloy at high temperatures - Experimental method and results[J]. Strain, 2008, 1:719-723.","10.11961/mater0203.MGI.20171221.ds.0058","尹海清","摘录","史政涛","2018-01-09",,,,,,,,,"René N5",,,,,,,,,,,,,,,,,,,,,,,"16°[001]",,"230Mpa","263.057h","980℃","1.0mm",,,,
,,,,"ObjectId(""5b4ceb41e6b1a819a85d7625"")","6.2",,,,,,,,,,,"8.0","7.0","0.2",,"2.0",,"61.6wt.%","3.0",,"7.0",,"5.0",,"4.6875%",,,,,,,,,,"",,,,,,"Hüttner R, Völkl R, Gabel J, et al. Creep behavior of thick and thin walled structures of a single crystal Ni-base superalloy at high temperatures - Experimental method and results[J]. Strain, 2008, 1:719-723.","10.11961/mater0203.MGI.20171221.ds.0058","尹海清","摘录","史政涛","2018-01-09",,,,,,,,,"René N5",,,,,,,,,,,,,,,,,,,,,,,"16°[001]",,"230Mpa","219.502h","980℃","1.0mm",,,,
,,,,"ObjectId(""5b4ceb46e6b1a819a85d7627"")","6.2",,,,,,,,,,,"8.0","7.0","0.2",,"2.0",,"61.6wt.%","3.0",,"7.0",,"5.0",,"14.4792%",,,,,,,,,,"",,,,,,"Hüttner R, Völkl R, Gabel J, et al. Creep behavior of thick and thin walled structures of a single crystal Ni-base superalloy at high temperatures - Experimental method and results[J]. Strain, 2008, 1:719-723.","10.11961/mater0203.MGI.20171221.ds.0058","尹海清","摘录","史政涛","2018-01-09",,,,,,,,,"René N5",,,,,,,,,,,,,,,,,,,,,,,"16°[001]",,"230Mpa","289.824h","980℃","1.0mm",,,,
,,,,"ObjectId(""5b4ceb4ae6b1a819a85d7629"")","6.2",,,,,,,,,,,"8.0","7.0","0.2",,"2.0",,"61.6wt.%","3.0",,"7.0",,"5.0",,"12.9167%",,,,,,,,,,"",,,,,,"Hüttner R, Völkl R, Gabel J, et al. Creep behavior of thick and thin walled structures of a single crystal Ni-base superalloy at high temperatures - Experimental method and results[J]. Strain, 2008, 1:719-723.","10.11961/mater0203.MGI.20171221.ds.0058","尹海清","摘录","史政涛","2018-01-09",,,,,,,,,"René N5",,,,,,,,,,,,,,,,,,,,,,,"16°[001]",,"230Mpa","284.18h","980℃","1.0mm",,,,
,,,,"ObjectId(""5b4ceb4fe6b1a819a85d762b"")","6.2",,,,,,,,,,,"8.0","7.0","0.2",,"2.0",,"61.6wt.%","3.0",,"7.0",,"5.0",,"23.2292%",,,,,,,,,,"",,,,,,"Hüttner R, Völkl R, Gabel J, et al. Creep behavior of thick and thin walled structures of a single crystal Ni-base superalloy at high temperatures - Experimental method and results[J]. Strain, 2008, 1:719-723.","10.11961/mater0203.MGI.20171221.ds.0058","尹海清","摘录","史政涛","2018-01-09",,,,,,,,,"René N5",,,,,,,,,,,,,,,,,,,,,,,"16°[001]",,"230Mpa","302.646h","980℃","1.0mm",,,,
,,,,"ObjectId(""5b4ceb54e6b1a819a85d762d"")","6.2",,,,,,,,,,,"8.0","7.0","0.2",,"2.0",,"61.6wt.%","3.0",,"7.0",,"5.0",,"5.52083%",,,,,,,,,,"",,,,,,"Hüttner R, Völkl R, Gabel J, et al. Creep behavior of thick and thin walled structures of a single crystal Ni-base superalloy at high temperatures - Experimental method and results[J]. Strain, 2008, 1:719-723.","10.11961/mater0203.MGI.20171221.ds.0058","尹海清","摘录","史政涛","2018-01-09",,,,,,,,,"René N5",,,,,,,,,,,,,,,,,,,,,,,"16°[001]",,"230Mpa","230.736h","980℃","1.0mm",,,,
,,,,"ObjectId(""5b4ceb59e6b1a819a85d762f"")","6.2",,,,,,,,,,,"8.0","7.0","0.2",,"2.0",,"61.6wt.%","3.0",,"7.0",,"5.0",,"7.60417%",,,,,,,,,,"",,,,,,"Hüttner R, Völkl R, Gabel J, et al. Creep behavior of thick and thin walled structures of a single crystal Ni-base superalloy at high temperatures - Experimental method and results[J]. Strain, 2008, 1:719-723.","10.11961/mater0203.MGI.20171221.ds.0058","尹海清","摘录","史政涛","2018-01-09",,,,,,,,,"René N5",,,,,,,,,,,,,,,,,,,,,,,"16°[001]",,"230Mpa","251.813h","980℃","1.0mm",,,,
,,,,"ObjectId(""5b4ceb5ee6b1a819a85d7631"")","6.2",,,,,,,,,,,"8.0","7.0","0.2",,"2.0",,"61.6wt.%","3.0",,"7.0",,"5.0",,"16.4583%",,,,,,,,,,"",,,,,,"Hüttner R, Völkl R, Gabel J, et al. Creep behavior of thick and thin walled structures of a single crystal Ni-base superalloy at high temperatures - Experimental method and results[J]. Strain, 2008, 1:719-723.","10.11961/mater0203.MGI.20171221.ds.0058","尹海清","摘录","史政涛","2018-01-09",,,,,,,,,"René N5",,,,,,,,,,,,,,,,,,,,,,,"16°[001]",,"230Mpa","294.777h","980℃","1.0mm",,,,
