Repository: wujunming1/superalloy-project

File: 国际高温合金会议论文和数据/数据汇总/蠕变性能/creepproperty_creepstrain.csv (part 11 of 24)
"1050℃+150MPa蠕变条件/时间","1150℃+100MPa蠕变条件/时间","700MPa不均匀变形的蠕变测试/温度","700MPa晶界滑移的蠕变测试/温度","_id","Al","Al2O3涂层/Al2O3含量","Al2O3涂层/Al含量","Al2O3涂层/Fe含量","Al2O3涂层/NH4Cl含量","Al2O3涂层/NH5Cl含量","Al2O3涂层/加热时间","Al2O3涂层/温度","Al2O4涂层/加热时间","B","C","Co","Cr","Hf","Ir","Mo","Nb","Ni","Re","Ru","Ta","Ti","W","Zr","力学性能/蠕变应变","固溶处理/时间","固溶处理/温度","固溶处理油淬/时间","固溶处理油淬/温度","固溶处理（炉冷）/时间","固溶处理（炉冷）/温度","圆盘型显微结构724Mpa且677℃下蠕变测试/时间","均匀化处理/时间","均匀化处理/温度","备注","孔型显微结构724Mpa且677℃下蠕变测试/时间","拉伸/时间","拉伸蠕变测试/测试压力","拉伸蠕变测试/测试温度","拉伸蠕变测试/蠕变时间","摘录出处","数据DOI","数据审核者","数据来源方式","数据生产者","数据采集时间","施加恒定应力/应力","施加恒定温度/温度","时效处理/时间","时效处理/温度","时效处理/炉冷","时效处理/空冷","时效处理空冷/时间","时效处理空冷/温度","材料牌号","炉冷/温度","热挤压/热挤压温度","热轧/热轧时间","热轧/热轧温度","直径/坯料直径","第一次轧制/温度","第二次轧制/温度","蠕变变形测试/时间","蠕变变形测试/测试温度","蠕变变形测试/蠕变应力","蠕变实验/平均压力","蠕变实验/平均应力","蠕变实验/时间","蠕变实验/晶向","蠕变实验/温度","蠕变断裂/加载应力","蠕变断裂/时间","蠕变断裂实验/温度","蠕变断裂测试/温度","蠕变测试/压力","蠕变测试/应力","蠕变测试/时间","蠕变测试/晶格取向","蠕变测试/温度","蠕变测试/蠕变应力","蠕变测试/蠕变时间","蠕变测试/蠕变温度","蠕变测试/试样厚度","退火/退火时间","退火/退火温度","重量/铸锭重量","镀铝/镀铝"
,,,,"ObjectId(""5b4ceb68e6b1a819a85d7633"")","6.2",,,,,,,,,,,"8.0","7.0","0.2",,"2.0",,"61.6wt.%","3.0",,"7.0",,"5.0",,"0.416667%",,,,,,,,,,"",,,,,,"Hüttner R, Völkl R, Gabel J, et al. Creep behavior of thick and thin walled structures of a single crystal Ni-base superalloy at high temperatures - Experimental method and results[J]. Strain, 2008, 1:719-723.","10.11961/mater0203.MGI.20171221.ds.0058","尹海清","摘录","史政涛","2018-01-09",,,,,,,,,"René N5",,,,,,,,,,,,,,,,,,,,,,,"16°[001]",,"230Mpa","68.7013h","980℃","1.0mm",,,,
,,,,"ObjectId(""5b4ceb6de6b1a819a85d7635"")","6.2",,,,,,,,,,,"8.0","7.0","0.2",,"2.0",,"61.6wt.%","3.0",,"7.0",,"5.0",,"0.833333%",,,,,,,,,,"",,,,,,"Hüttner R, Völkl R, Gabel J, et al. Creep behavior of thick and thin walled structures of a single crystal Ni-base superalloy at high temperatures - Experimental method and results[J]. Strain, 2008, 1:719-723.","10.11961/mater0203.MGI.20171221.ds.0058","尹海清","摘录","史政涛","2018-01-09",,,,,,,,,"René N5",,,,,,,,,,,,,,,,,,,,,,,"16°[001]",,"230Mpa","111.468h","980℃","1.0mm",,,,
,,,,"ObjectId(""5b4ceb72e6b1a819a85d7637"")","6.2",,,,,,,,,,,"8.0","7.0","0.2",,"2.0",,"61.6wt.%","3.0",,"7.0",,"5.0",,"0.3125%",,,,,,,,,,"",,,,,,"Hüttner R, Völkl R, Gabel J, et al. Creep behavior of thick and thin walled structures of a single crystal Ni-base superalloy at high temperatures - Experimental method and results[J]. Strain, 2008, 1:719-723.","10.11961/mater0203.MGI.20171221.ds.0058","尹海清","摘录","史政涛","2018-01-09",,,,,,,,,"René N5",,,,,,,,,,,,,,,,,,,,,,,"16°[001]",,"230Mpa","59.5867h","980℃","1.0mm",,,,
,,,,"ObjectId(""5b4ceb77e6b1a819a85d7639"")","6.2",,,,,,,,,,,"8.0","7.0","0.2",,"2.0",,"61.6wt.%","3.0",,"7.0",,"5.0",,"0.520833%",,,,,,,,,,"",,,,,,"Hüttner R, Völkl R, Gabel J, et al. Creep behavior of thick and thin walled structures of a single crystal Ni-base superalloy at high temperatures - Experimental method and results[J]. Strain, 2008, 1:719-723.","10.11961/mater0203.MGI.20171221.ds.0058","尹海清","摘录","史政涛","2018-01-09",,,,,,,,,"René N5",,,,,,,,,,,,,,,,,,,,,,,"16°[001]",,"230Mpa","81.3206h","980℃","1.0mm",,,,
,,,,"ObjectId(""5b4ceb7be6b1a819a85d763b"")","6.2",,,,,,,,,,,"8.0","7.0","0.2",,"2.0",,"61.6wt.%","3.0",,"7.0",,"5.0",,"2.60417%",,,,,,,,,,"",,,,,,"Hüttner R, Völkl R, Gabel J, et al. Creep behavior of thick and thin walled structures of a single crystal Ni-base superalloy at high temperatures - Experimental method and results[J]. Strain, 2008, 1:719-723.","10.11961/mater0203.MGI.20171221.ds.0058","尹海清","摘录","史政涛","2018-01-09",,,,,,,,,"René N5",,,,,,,,,,,,,,,,,,,,,,,"16°[001]",,"230Mpa","179.5h","980℃","1.0mm",,,,
,,,,"ObjectId(""5b4ceb80e6b1a819a85d763d"")","6.2",,,,,,,,,,,"8.0","7.0","0.2",,"2.0",,"61.6wt.%","3.0",,"7.0",,"5.0",,"0.729167%",,,,,,,,,,"",,,,,,"Hüttner R, Völkl R, Gabel J, et al. Creep behavior of thick and thin walled structures of a single crystal Ni-base superalloy at high temperatures - Experimental method and results[J]. Strain, 2008, 1:719-723.","10.11961/mater0203.MGI.20171221.ds.0058","尹海清","摘录","史政涛","2018-01-09",,,,,,,,,"René N5",,,,,,,,,,,,,,,,,,,,,,,"16°[001]",,"230Mpa","103.755h","980℃","1.0mm",,,,
,,,,"ObjectId(""5b4ceb85e6b1a819a85d763f"")","6.2",,,,,,,,,,,"8.0","7.0","0.2",,"2.0",,"61.6wt.%","3.0",,"7.0",,"5.0",,"0.520833%",,,,,,,,,,"",,,,,,"Hüttner R, Völkl R, Gabel J, et al. Creep behavior of thick and thin walled structures of a single crystal Ni-base superalloy at high temperatures - Experimental method and results[J]. Strain, 2008, 1:719-723.","10.11961/mater0203.MGI.20171221.ds.0058","尹海清","摘录","史政涛","2018-01-09",,,,,,,,,"René N5",,,,,,,,,,,,,,,,,,,,,,,"16°[001]",,"230Mpa","88.3299h","980℃","1.0mm",,,,
,,,,"ObjectId(""5b4ceb8ae6b1a819a85d7641"")","6.2",,,,,,,,,,,"8.0","7.0","0.2",,"2.0",,"61.6wt.%","3.0",,"7.0",,"5.0",,"1.04167%",,,,,,,,,,"",,,,,,"Hüttner R, Völkl R, Gabel J, et al. Creep behavior of thick and thin walled structures of a single crystal Ni-base superalloy at high temperatures - Experimental method and results[J]. Strain, 2008, 1:719-723.","10.11961/mater0203.MGI.20171221.ds.0058","尹海清","摘录","史政涛","2018-01-09",,,,,,,,,"René N5",,,,,,,,,,,,,,,,,,,,,,,"16°[001]",,"230Mpa","119.183h","980℃","1.0mm",,,,
,,,,"ObjectId(""5b4ceb8fe6b1a819a85d7643"")","6.2",,,,,,,,,,,"8.0","7.0","0.2",,"2.0",,"61.6wt.%","3.0",,"7.0",,"5.0",,"1.5625%",,,,,,,,,,"",,,,,,"Hüttner R, Völkl R, Gabel J, et al. Creep behavior of thick and thin walled structures of a single crystal Ni-base superalloy at high temperatures - Experimental method and results[J]. Strain, 2008, 1:719-723.","10.11961/mater0203.MGI.20171221.ds.0058","尹海清","摘录","史政涛","2018-01-09",,,,,,,,,"René N5",,,,,,,,,,,,,,,,,,,,,,,"16°[001]",,"230Mpa","149.336h","980℃","1.0mm",,,,
,,,,"ObjectId(""5b4ceb94e6b1a819a85d7645"")","6.2",,,,,,,,,,,"8.0","7.0","0.2",,"2.0",,"61.6wt.%","3.0",,"7.0",,"5.0",,"3.22917%",,,,,,,,,,"",,,,,,"Hüttner R, Völkl R, Gabel J, et al. Creep behavior of thick and thin walled structures of a single crystal Ni-base superalloy at high temperatures - Experimental method and results[J]. Strain, 2008, 1:719-723.","10.11961/mater0203.MGI.20171221.ds.0058","尹海清","摘录","史政涛","2018-01-09",,,,,,,,,"René N5",,,,,,,,,,,,,,,,,,,,,,,"16°[001]",,"230Mpa","194.935h","980℃","1.0mm",,,,
,,,,"ObjectId(""5b4ceb99e6b1a819a85d7647"")","6.2",,,,,,,,,,,"8.0","7.0","0.2",,"2.0",,"61.6wt.%","3.0",,"7.0",,"5.0",,"0.625%",,,,,,,,,,"",,,,,,"Hüttner R, Völkl R, Gabel J, et al. Creep behavior of thick and thin walled structures of a single crystal Ni-base superalloy at high temperatures - Experimental method and results[J]. Strain, 2008, 1:719-723.","10.11961/mater0203.MGI.20171221.ds.0058","尹海清","摘录","史政涛","2018-01-09",,,,,,,,,"René N5",,,,,,,,,,,,,,,,,,,,,,,"16°[001]",,"230Mpa","96.0426h","980℃","1.0mm",,,,
,,,,"ObjectId(""5b4ceb9de6b1a819a85d7649"")","6.2",,,,,,,,,,,"8.0","7.0","0.2",,"2.0",,"61.6wt.%","3.0",,"7.0",,"5.0",,"1.25%",,,,,,,,,,"",,,,,,"Hüttner R, Völkl R, Gabel J, et al. Creep behavior of thick and thin walled structures of a single crystal Ni-base superalloy at high temperatures - Experimental method and results[J]. Strain, 2008, 1:719-723.","10.11961/mater0203.MGI.20171221.ds.0058","尹海清","摘录","史政涛","2018-01-09",,,,,,,,,"René N5",,,,,,,,,,,,,,,,,,,,,,,"16°[001]",,"230Mpa","130.403h","980℃","1.0mm",,,,
,,,,"ObjectId(""5b4ceba2e6b1a819a85d764b"")","6.2",,,,,,,,,,,"8.0","7.0","0.2",,"2.0",,"61.6wt.%","3.0",,"7.0",,"5.0",,"1.35417%",,,,,,,,,,"",,,,,,"Hüttner R, Völkl R, Gabel J, et al. Creep behavior of thick and thin walled structures of a single crystal Ni-base superalloy at high temperatures - Experimental method and results[J]. Strain, 2008, 1:719-723.","10.11961/mater0203.MGI.20171221.ds.0058","尹海清","摘录","史政涛","2018-01-09",,,,,,,,,"René N5",,,,,,,,,,,,,,,,,,,,,,,"16°[001]",,"230Mpa","138.116h","980℃","1.0mm",,,,
,,,,"ObjectId(""5b4ceba7e6b1a819a85d764d"")","6.2",,,,,,,,,,,"8.0","7.0","0.2",,"2.0",,"61.6wt.%","3.0",,"7.0",,"5.0",,"1.97917%",,,,,,,,,,"",,,,,,"Hüttner R, Völkl R, Gabel J, et al. Creep behavior of thick and thin walled structures of a single crystal Ni-base superalloy at high temperatures - Experimental method and results[J]. Strain, 2008, 1:719-723.","10.11961/mater0203.MGI.20171221.ds.0058","尹海清","摘录","史政涛","2018-01-09",,,,,,,,,"René N5",,,,,,,,,,,,,,,,,,,,,,,"16°[001]",,"230Mpa","164.065h","980℃","1.0mm",,,,
,,,,"ObjectId(""5b4cebace6b1a819a85d764f"")","6.2",,,,,,,,,,,"8.0","7.0","0.2",,"2.0",,"61.6wt.%","3.0",,"7.0",,"5.0",,"0.520833%",,,,,,,,,,"",,,,,,"Hüttner R, Völkl R, Gabel J, et al. Creep behavior of thick and thin walled structures of a single crystal Ni-base superalloy at high temperatures - Experimental method and results[J]. Strain, 2008, 1:719-723.","10.11961/mater0203.MGI.20171221.ds.0058","尹海清","摘录","史政涛","2018-01-09",,,,,,,,,"René N5",,,,,,,,,,,,,,,,,,,,,,,"16°[001]",,"230Mpa","75.0122h","980℃","1.0mm",,,,
,,,,"ObjectId(""5b4cebb6e6b1a819a85d7651"")","6.2",,,,,,,,,,,"8.0","7.0","0.2",,"2.0",,"61.6wt.%","3.0",,"7.0",,"5.0",,"17.7058%",,,,,,,,,,"",,,,,,"Hüttner R, Völkl R, Gabel J, et al. Creep behavior of thick and thin walled structures of a single crystal Ni-base superalloy at high temperatures - Experimental method and results[J]. Strain, 2008, 1:719-723.","10.11961/mater0203.MGI.20171221.ds.0058","尹海清","摘录","史政涛","2018-01-09",,,,,,,,,"René N5",,,,,,,,,,,,,,,,,,,,,,,"16°[001]",,"270Mpa","115.654h","980℃","1.0mm",,,,
,,,,"ObjectId(""5b4cebbbe6b1a819a85d7653"")","6.2",,,,,,,,,,,"8.0","7.0","0.2",,"2.0",,"61.6wt.%","3.0",,"7.0",,"5.0",,"0.3125%",,,,,,,,,,"",,,,,,"Hüttner R, Völkl R, Gabel J, et al. Creep behavior of thick and thin walled structures of a single crystal Ni-base superalloy at high temperatures - Experimental method and results[J]. Strain, 2008, 1:719-723.","10.11961/mater0203.MGI.20171221.ds.0058","尹海清","摘录","史政涛","2018-01-09",,,,,,,,,"René N5",,,,,,,,,,,,,,,,,,,,,,,"16°[001]",,"230Mpa","41.3624h","980℃","1.0mm",,,,
,,,,"ObjectId(""5b4cebbfe6b1a819a85d7655"")","6.2",,,,,,,,,,,"8.0","7.0","0.2",,"2.0",,"61.6wt.%","3.0",,"7.0",,"5.0",,"0.208333%",,,,,,,,,,"",,,,,,"Hüttner R, Völkl R, Gabel J, et al. Creep behavior of thick and thin walled structures of a single crystal Ni-base superalloy at high temperatures - Experimental method and results[J]. Strain, 2008, 1:719-723.","10.11961/mater0203.MGI.20171221.ds.0058","尹海清","摘录","史政涛","2018-01-09",,,,,,,,,"René N5",,,,,,,,,,,,,,,,,,,,,,,"16°[001]",,"230Mpa","34.3507h","980℃","1.0mm",,,,
,,,,"ObjectId(""5b4cebc4e6b1a819a85d7657"")","6.2",,,,,,,,,,,"8.0","7.0","0.2",,"2.0",,"61.6wt.%","3.0",,"7.0",,"5.0",,"0.104167%",,,,,,,,,,"",,,,,,"Hüttner R, Völkl R, Gabel J, et al. Creep behavior of thick and thin walled structures of a single crystal Ni-base superalloy at high temperatures - Experimental method and results[J]. Strain, 2008, 1:719-723.","10.11961/mater0203.MGI.20171221.ds.0058","尹海清","摘录","史政涛","2018-01-09",,,,,,,,,"René N5",,,,,,,,,,,,,,,,,,,,,,,"16°[001]",,"230Mpa","14.0211h","980℃","1.0mm",,,,
,,,,"ObjectId(""5b4cebc9e6b1a819a85d7659"")","6.2",,,,,,,,,,,"8.0","7.0","0.2",,"2.0",,"61.6wt.%","3.0",,"7.0",,"5.0",,"0.104167%",,,,,,,,,,"",,,,,,"Hüttner R, Völkl R, Gabel J, et al. Creep behavior of thick and thin walled structures of a single crystal Ni-base superalloy at high temperatures - Experimental method and results[J]. Strain, 2008, 1:719-723.","10.11961/mater0203.MGI.20171221.ds.0058","尹海清","摘录","史政涛","2018-01-09",,,,,,,,,"René N5",,,,,,,,,,,,,,,,,,,,,,,"16°[001]",,"230Mpa","20.3295h","980℃","1.0mm",,,,
,,,,"ObjectId(""5b4cebcee6b1a819a85d765b"")","6.2",,,,,,,,,,,"8.0","7.0","0.2",,"2.0",,"61.6wt.%","3.0",,"7.0",,"5.0",,"19.6924%",,,,,,,,,,"",,,,,,"Hüttner R, Völkl R, Gabel J, et al. Creep behavior of thick and thin walled structures of a single crystal Ni-base superalloy at high temperatures - Experimental method and results[J]. Strain, 2008, 1:719-723.","10.11961/mater0203.MGI.20171221.ds.0058","尹海清","摘录","史政涛","2018-01-09",,,,,,,,,"René N5",,,,,,,,,,,,,,,,,,,,,,,"16°[001]",,"270Mpa","117.056h","980℃","1.0mm",,,,
,,,,"ObjectId(""5b4cebd3e6b1a819a85d765d"")","6.2",,,,,,,,,,,"8.0","7.0","0.2",,"2.0",,"61.6wt.%","3.0",,"7.0",,"5.0",,"21.3648%",,,,,,,,,,"",,,,,,"Hüttner R, Völkl R, Gabel J, et al. Creep behavior of thick and thin walled structures of a single crystal Ni-base superalloy at high temperatures - Experimental method and results[J]. Strain, 2008, 1:719-723.","10.11961/mater0203.MGI.20171221.ds.0058","尹海清","摘录","史政涛","2018-01-09",,,,,,,,,"René N5",,,,,,,,,,,,,,,,,,,,,,,"16°[001]",,"270Mpa","117.056h","980℃","1.0mm",,,,
,,,,"ObjectId(""5b4cebd8e6b1a819a85d765f"")","6.2",,,,,,,,,,,"8.0","7.0","0.2",,"2.0",,"61.6wt.%","3.0",,"7.0",,"5.0",,"0.104167%",,,,,,,,,,"",,,,,,"Hüttner R, Völkl R, Gabel J, et al. Creep behavior of thick and thin walled structures of a single crystal Ni-base superalloy at high temperatures - Experimental method and results[J]. Strain, 2008, 1:719-723.","10.11961/mater0203.MGI.20171221.ds.0058","尹海清","摘录","史政涛","2018-01-09",,,,,,,,,"René N5",,,,,,,,,,,,,,,,,,,,,,,"16°[001]",,"230Mpa","4.90898h","980℃","1.0mm",,,,
,,,,"ObjectId(""5b4cebdde6b1a819a85d7661"")","6.2",,,,,,,,,,,"8.0","7.0","0.2",,"2.0",,"61.6wt.%","3.0",,"7.0",,"5.0",,"22.3058%",,,,,,,,,,"",,,,,,"Hüttner R, Völkl R, Gabel J, et al. Creep behavior of thick and thin walled structures of a single crystal Ni-base superalloy at high temperatures - Experimental method and results[J]. Strain, 2008, 1:719-723.","10.11961/mater0203.MGI.20171221.ds.0058","尹海清","摘录","史政涛","2018-01-09",,,,,,,,,"René N5",,,,,,,,,,,,,,,,,,,,,,,"16°[001]",,"270Mpa","117.757h","980℃","1.0mm",,,,
,,,,"ObjectId(""5b4cebe2e6b1a819a85d7663"")","6.2",,,,,,,,,,,"8.0","7.0","0.2",,"2.0",,"61.6wt.%","3.0",,"7.0",,"5.0",,"20.7377%",,,,,,,,,,"",,,,,,"Hüttner R, Völkl R, Gabel J, et al. Creep behavior of thick and thin walled structures of a single crystal Ni-base superalloy at high temperatures - Experimental method and results[J]. Strain, 2008, 1:719-723.","10.11961/mater0203.MGI.20171221.ds.0058","尹海清","摘录","史政涛","2018-01-09",,,,,,,,,"René N5",,,,,,,,,,,,,,,,,,,,,,,"16°[001]",,"270Mpa","117.056h","980℃","1.0mm",,,,
,,,,"ObjectId(""5b4cebe7e6b1a819a85d7665"")","6.2",,,,,,,,,,,"8.0","7.0","0.2",,"2.0",,"61.6wt.%","3.0",,"7.0",,"5.0",,"22.9328%",,,,,,,,,,"",,,,,,"Hüttner R, Völkl R, Gabel J, et al. Creep behavior of thick and thin walled structures of a single crystal Ni-base superalloy at high temperatures - Experimental method and results[J]. Strain, 2008, 1:719-723.","10.11961/mater0203.MGI.20171221.ds.0058","尹海清","摘录","史政涛","2018-01-09",,,,,,,,,"René N5",,,,,,,,,,,,,,,,,,,,,,,"16°[001]",,"270Mpa","117.056h","980℃","1.0mm",,,,
,,,,"ObjectId(""5b4cebece6b1a819a85d7667"")","6.2",,,,,,,,,,,"8.0","7.0","0.2",,"2.0",,"61.6wt.%","3.0",,"7.0",,"5.0",,"18.6466%",,,,,,,,,,"",,,,,,"Hüttner R, Völkl R, Gabel J, et al. Creep behavior of thick and thin walled structures of a single crystal Ni-base superalloy at high temperatures - Experimental method and results[J]. Strain, 2008, 1:719-723.","10.11961/mater0203.MGI.20171221.ds.0058","尹海清","摘录","史政涛","2018-01-09",,,,,,,,,"René N5",,,,,,,,,,,,,,,,,,,,,,,"16°[001]",,"270Mpa","115.654h","980℃","1.0mm",,,,
,,,,"ObjectId(""5b4cebf1e6b1a819a85d7669"")","6.2",,,,,,,,,,,"8.0","7.0","0.2",,"2.0",,"61.6wt.%","3.0",,"7.0",,"5.0",,"0.104167%",,,,,,,,,,"",,,,,,"Hüttner R, Völkl R, Gabel J, et al. Creep behavior of thick and thin walled structures of a single crystal Ni-base superalloy at high temperatures - Experimental method and results[J]. Strain, 2008, 1:719-723.","10.11961/mater0203.MGI.20171221.ds.0058","尹海清","摘录","史政涛","2018-01-09",,,,,,,,,"René N5",,,,,,,,,,,,,,,,,,,,,,,"16°[001]",,"230Mpa","8.41365h","980℃","1.0mm",,,,
,,,,"ObjectId(""5b4cebf5e6b1a819a85d766b"")","6.2",,,,,,,,,,,"8.0","7.0","0.2",,"2.0",,"61.6wt.%","3.0",,"7.0",,"5.0",,"0.3125%",,,,,,,,,,"",,,,,,"Hüttner R, Völkl R, Gabel J, et al. Creep behavior of thick and thin walled structures of a single crystal Ni-base superalloy at high temperatures - Experimental method and results[J]. Strain, 2008, 1:719-723.","10.11961/mater0203.MGI.20171221.ds.0058","尹海清","摘录","史政涛","2018-01-09",,,,,,,,,"René N5",,,,,,,,,,,,,,,,,,,,,,,"16°[001]",,"230Mpa","53.2783h","980℃","1.0mm",,,,
,,,,"ObjectId(""5b4cebfae6b1a819a85d766d"")","6.2",,,,,,,,,,,"8.0","7.0","0.2",,"2.0",,"61.6wt.%","3.0",,"7.0",,"5.0",,"0.104167%",,,,,,,,,,"",,,,,,"Hüttner R, Völkl R, Gabel J, et al. Creep behavior of thick and thin walled structures of a single crystal Ni-base superalloy at high temperatures - Experimental method and results[J]. Strain, 2008, 1:719-723.","10.11961/mater0203.MGI.20171221.ds.0058","尹海清","摘录","史政涛","2018-01-09",,,,,,,,,"René N5",,,,,,,,,,,,,,,,,,,,,,,"16°[001]",,"230Mpa","25.937h","980℃","1.0mm",,,,
,,,,"ObjectId(""5b4cec04e6b1a819a85d766f"")","6.2",,,,,,,,,,,"8.0","7.0","0.2",,"2.0",,"61.6wt.%","3.0",,"7.0",,"5.0",,"13.9418%",,,,,,,,,,"",,,,,,"Hüttner R, Völkl R, Gabel J, et al. Creep behavior of thick and thin walled structures of a single crystal Ni-base superalloy at high temperatures - Experimental method and results[J]. Strain, 2008, 1:719-723.","10.11961/mater0203.MGI.20171221.ds.0058","尹海清","摘录","史政涛","2018-01-09",,,,,,,,,"René N5",,,,,,,,,,,,,,,,,,,,,,,"16°[001]",,"270Mpa","112.85h","980℃","1.0mm",,,,
,,,,"ObjectId(""5b4cec0ae6b1a819a85d7671"")","6.2",,,,,,,,,,,"8.0","7.0","0.2",,"2.0",,"61.6wt.%","3.0",,"7.0",,"5.0",,"15.6142%",,,,,,,,,,"",,,,,,"Hüttner R, Völkl R, Gabel J, et al. Creep behavior of thick and thin walled structures of a single crystal Ni-base superalloy at high temperatures - Experimental method and results[J]. Strain, 2008, 1:719-723.","10.11961/mater0203.MGI.20171221.ds.0058","尹海清","摘录","史政涛","2018-01-09",,,,,,,,,"René N5",,,,,,,,,,,,,,,,,,,,,,,"16°[001]",,"270Mpa","112.85h","980℃","1.0mm",,,,
,,,,"ObjectId(""5b4cec0fe6b1a819a85d7673"")","6.2",,,,,,,,,,,"8.0","7.0","0.2",,"2.0",,"61.6wt.%","3.0",,"7.0",,"5.0",,"8.60684%",,,,,,,,,,"",,,,,,"Hüttner R, Völkl R, Gabel J, et al. Creep behavior of thick and thin walled structures of a single crystal Ni-base superalloy at high temperatures - Experimental method and results[J]. Strain, 2008, 1:719-723.","10.11961/mater0203.MGI.20171221.ds.0058","尹海清","摘录","史政涛","2018-01-09",,,,,,,,,"René N5",,,,,,,,,,,,,,,,,,,,,,,"16°[001]",,"270Mpa","101.636h","980℃","1.0mm",,,,
,,,,"ObjectId(""5b4cec14e6b1a819a85d7675"")","6.2",,,,,,,,,,,"8.0","7.0","0.2",,"2.0",,"61.6wt.%","3.0",,"7.0",,"5.0",,"7.35102%",,,,,,,,,,"",,,,,,"Hüttner R, Völkl R, Gabel J, et al. Creep behavior of thick and thin walled structures of a single crystal Ni-base superalloy at high temperatures - Experimental method and results[J]. Strain, 2008, 1:719-723.","10.11961/mater0203.MGI.20171221.ds.0058","尹海清","摘录","史政涛","2018-01-09",,,,,,,,,"René N5",,,,,,,,,,,,,,,,,,,,,,,"16°[001]",,"270Mpa","97.4299h","980℃","1.0mm",,,,
,,,,"ObjectId(""5b4cec18e6b1a819a85d7677"")","6.2",,,,,,,,,,,"8.0","7.0","0.2",,"2.0",,"61.6wt.%","3.0",,"7.0",,"5.0",,"16.6603%",,,,,,,,,,"",,,,,,"Hüttner R, Völkl R, Gabel J, et al. Creep behavior of thick and thin walled structures of a single crystal Ni-base superalloy at high temperatures - Experimental method and results[J]. Strain, 2008, 1:719-723.","10.11961/mater0203.MGI.20171221.ds.0058","尹海清","摘录","史政涛","2018-01-09",,,,,,,,,"René N5",,,,,,,,,,,,,,,,,,,,,,,"16°[001]",,"270Mpa","114.953h","980℃","1.0mm",,,,
,,,,"ObjectId(""5b4cec1de6b1a819a85d7679"")","6.2",,,,,,,,,,,"8.0","7.0","0.2",,"2.0",,"61.6wt.%","3.0",,"7.0",,"5.0",,"4.52481%",,,,,,,,,,"",,,,,,"Hüttner R, Völkl R, Gabel J, et al. Creep behavior of thick and thin walled structures of a single crystal Ni-base superalloy at high temperatures - Experimental method and results[J]. Strain, 2008, 1:719-723.","10.11961/mater0203.MGI.20171221.ds.0058","尹海清","摘录","史政涛","2018-01-09",,,,,,,,,"René N5",,,,,,,,,,,,,,,,,,,,,,,"16°[001]",,"270Mpa","86.215h","980℃","1.0mm",,,,
,,,,"ObjectId(""5b4cec22e6b1a819a85d767b"")","6.2",,,,,,,,,,,"8.0","7.0","0.2",,"2.0",,"61.6wt.%","3.0",,"7.0",,"5.0",,"11.2225%",,,,,,,,,,"",,,,,,"Hüttner R, Völkl R, Gabel J, et al. Creep behavior of thick and thin walled structures of a single crystal Ni-base superalloy at high temperatures - Experimental method and results[J]. Strain, 2008, 1:719-723.","10.11961/mater0203.MGI.20171221.ds.0058","尹海清","摘录","史政涛","2018-01-09",,,,,,,,,"René N5",,,,,,,,,,,,,,,,,,,,,,,"16°[001]",,"270Mpa","108.645h","980℃","1.0mm",,,,
,,,,"ObjectId(""5b4cec27e6b1a819a85d767d"")","6.2",,,,,,,,,,,"8.0","7.0","0.2",,"2.0",,"61.6wt.%","3.0",,"7.0",,"5.0",,"5.04868%",,,,,,,,,,"",,,,,,"Hüttner R, Völkl R, Gabel J, et al. Creep behavior of thick and thin walled structures of a single crystal Ni-base superalloy at high temperatures - Experimental method and results[J]. Strain, 2008, 1:719-723.","10.11961/mater0203.MGI.20171221.ds.0058","尹海清","摘录","史政涛","2018-01-09",,,,,,,,,"René N5",,,,,,,,,,,,,,,,,,,,,,,"16°[001]",,"270Mpa","89.7196h","980℃","1.0mm",,,,
,,,,"ObjectId(""5b4cec2de6b1a819a85d767f"")","6.2",,,,,,,,,,,"8.0","7.0","0.2",,"2.0",,"61.6wt.%","3.0",,"7.0",,"5.0",,"10.5946%",,,,,,,,,,"",,,,,,"Hüttner R, Völkl R, Gabel J, et al. Creep behavior of thick and thin walled structures of a single crystal Ni-base superalloy at high temperatures - Experimental method and results[J]. Strain, 2008, 1:719-723.","10.11961/mater0203.MGI.20171221.ds.0058","尹海清","摘录","史政涛","2018-01-09",,,,,,,,,"René N5",,,,,,,,,,,,,,,,,,,,,,,"16°[001]",,"270Mpa","106.542h","980℃","1.0mm",,,,
,,,,"ObjectId(""5b4cec32e6b1a819a85d7681"")","6.2",,,,,,,,,,,"8.0","7.0","0.2",,"2.0",,"61.6wt.%","3.0",,"7.0",,"5.0",,"12.059%",,,,,,,,,,"",,,,,,"Hüttner R, Völkl R, Gabel J, et al. Creep behavior of thick and thin walled structures of a single crystal Ni-base superalloy at high temperatures - Experimental method and results[J]. Strain, 2008, 1:719-723.","10.11961/mater0203.MGI.20171221.ds.0058","尹海清","摘录","史政涛","2018-01-09",,,,,,,,,"René N5",,,,,,,,,,,,,,,,,,,,,,,"16°[001]",,"270Mpa","109.346h","980℃","1.0mm",,,,
,,,,"ObjectId(""5b4cec36e6b1a819a85d7683"")","6.2",,,,,,,,,,,"8.0","7.0","0.2",,"2.0",,"61.6wt.%","3.0",,"7.0",,"5.0",,"6.20022%",,,,,,,,,,"",,,,,,"Hüttner R, Völkl R, Gabel J, et al. Creep behavior of thick and thin walled structures of a single crystal Ni-base superalloy at high temperatures - Experimental method and results[J]. Strain, 2008, 1:719-723.","10.11961/mater0203.MGI.20171221.ds.0058","尹海清","摘录","史政涛","2018-01-09",,,,,,,,,"René N5",,,,,,,,,,,,,,,,,,,,,,,"16°[001]",,"270Mpa","94.6262h","980℃","1.0mm",,,,
,,,,"ObjectId(""5b4cec3be6b1a819a85d7685"")","6.2",,,,,,,,,,,"8.0","7.0","0.2",,"2.0",,"61.6wt.%","3.0",,"7.0",,"5.0",,"12.7912%",,,,,,,,,,"",,,,,,"Hüttner R, Völkl R, Gabel J, et al. Creep behavior of thick and thin walled structures of a single crystal Ni-base superalloy at high temperatures - Experimental method and results[J]. Strain, 2008, 1:719-723.","10.11961/mater0203.MGI.20171221.ds.0058","尹海清","摘录","史政涛","2018-01-09",,,,,,,,,"René N5",,,,,,,,,,,,,,,,,,,,,,,"16°[001]",,"270Mpa","110.748h","980℃","1.0mm",,,,
,,,,"ObjectId(""5b4cec40e6b1a819a85d7687"")","6.2",,,,,,,,,,,"8.0","7.0","0.2",,"2.0",,"61.6wt.%","3.0",,"7.0",,"5.0",,"9.65311%",,,,,,,,,,"",,,,,,"Hüttner R, Völkl R, Gabel J, et al. Creep behavior of thick and thin walled structures of a single crystal Ni-base superalloy at high temperatures - Experimental method and results[J]. Strain, 2008, 1:719-723.","10.11961/mater0203.MGI.20171221.ds.0058","尹海清","摘录","史政涛","2018-01-09",,,,,,,,,"René N5",,,,,,,,,,,,,,,,,,,,,,,"16°[001]",,"270Mpa","104.439h","980℃","1.0mm",,,,
,,,,"ObjectId(""5b4cec45e6b1a819a85d7689"")","6.2",,,,,,,,,,,"8.0","7.0","0.2",,"2.0",,"61.6wt.%","3.0",,"7.0",,"5.0",,"14.5689%",,,,,,,,,,"",,,,,,"Hüttner R, Völkl R, Gabel J, et al. Creep behavior of thick and thin walled structures of a single crystal Ni-base superalloy at high temperatures - Experimental method and results[J]. Strain, 2008, 1:719-723.","10.11961/mater0203.MGI.20171221.ds.0058","尹海清","摘录","史政涛","2018-01-09",,,,,,,,,"René N5",,,,,,,,,,,,,,,,,,,,,,,"16°[001]",,"270Mpa","112.85h","980℃","1.0mm",,,,
,,,,"ObjectId(""5b4cec4ae6b1a819a85d768b"")","6.2",,,,,,,,,,,"8.0","7.0","0.2",,"2.0",,"61.6wt.%","3.0",,"7.0",,"5.0",,"3.89641%",,,,,,,,,,"",,,,,,"Hüttner R, Völkl R, Gabel J, et al. Creep behavior of thick and thin walled structures of a single crystal Ni-base superalloy at high temperatures - Experimental method and results[J]. Strain, 2008, 1:719-723.","10.11961/mater0203.MGI.20171221.ds.0058","尹海清","摘录","史政涛","2018-01-09",,,,,,,,,"René N5",,,,,,,,,,,,,,,,,,,,,,,"16°[001]",,"270Mpa","82.7103h","980℃","1.0mm",,,,
,,,,"ObjectId(""5b4cec54e6b1a819a85d768d"")","6.2",,,,,,,,,,,"8.0","7.0","0.2",,"2.0",,"61.6wt.%","3.0",,"7.0",,"5.0",,"1.79996%",,,,,,,,,,"",,,,,,"Hüttner R, Völkl R, Gabel J, et al. Creep behavior of thick and thin walled structures of a single crystal Ni-base superalloy at high temperatures - Experimental method and results[J]. Strain, 2008, 1:719-723.","10.11961/mater0203.MGI.20171221.ds.0058","尹海清","摘录","史政涛","2018-01-09",,,,,,,,,"René N5",,,,,,,,,,,,,,,,,,,,,,,"16°[001]",,"270Mpa","65.8879h","980℃","1.0mm",,,,
,,,,"ObjectId(""5b4cec59e6b1a819a85d768f"")","6.2",,,,,,,,,,,"8.0","7.0","0.2",,"2.0",,"61.6wt.%","3.0",,"7.0",,"5.0",,"2.63913%",,,,,,,,,,"",,,,,,"Hüttner R, Völkl R, Gabel J, et al. Creep behavior of thick and thin walled structures of a single crystal Ni-base superalloy at high temperatures - Experimental method and results[J]. Strain, 2008, 1:719-723.","10.11961/mater0203.MGI.20171221.ds.0058","尹海清","摘录","史政涛","2018-01-09",,,,,,,,,"René N5",,,,,,,,,,,,,,,,,,,,,,,"16°[001]",,"270Mpa","74.2991h","980℃","1.0mm",,,,
,,,,"ObjectId(""5b4cec5de6b1a819a85d7691"")","6.2",,,,,,,,,,,"8.0","7.0","0.2",,"2.0",,"61.6wt.%","3.0",,"7.0",,"5.0",,"2.21954%",,,,,,,,,,"",,,,,,"Hüttner R, Völkl R, Gabel J, et al. Creep behavior of thick and thin walled structures of a single crystal Ni-base superalloy at high temperatures - Experimental method and results[J]. Strain, 2008, 1:719-723.","10.11961/mater0203.MGI.20171221.ds.0058","尹海清","摘录","史政涛","2018-01-09",,,,,,,,,"René N5",,,,,,,,,,,,,,,,,,,,,,,"16°[001]",,"270Mpa","70.0935h","980℃","1.0mm",,,,
,,,,"ObjectId(""5b4cec62e6b1a819a85d7693"")","6.2",,,,,,,,,,,"8.0","7.0","0.2",,"2.0",,"61.6wt.%","3.0",,"7.0",,"5.0",,"0.3258%",,,,,,,,,,"",,,,,,"Hüttner R, Völkl R, Gabel J, et al. Creep behavior of thick and thin walled structures of a single crystal Ni-base superalloy at high temperatures - Experimental method and results[J]. Strain, 2008, 1:719-723.","10.11961/mater0203.MGI.20171221.ds.0058","尹海清","摘录","史政涛","2018-01-09",,,,,,,,,"René N5",,,,,,,,,,,,,,,,,,,,,,,"16°[001]",,"270Mpa","35.0467h","980℃","1.0mm",,,,
,,,,"ObjectId(""5b4cec67e6b1a819a85d7695"")","6.2",,,,,,,,,,,"8.0","7.0","0.2",,"2.0",,"61.6wt.%","3.0",,"7.0",,"5.0",,"1.16961%",,,,,,,,,,"",,,,,,"Hüttner R, Völkl R, Gabel J, et al. Creep behavior of thick and thin walled structures of a single crystal Ni-base superalloy at high temperatures - Experimental method and results[J]. Strain, 2008, 1:719-723.","10.11961/mater0203.MGI.20171221.ds.0058","尹海清","摘录","史政涛","2018-01-09",,,,,,,,,"René N5",,,,,,,,,,,,,,,,,,,,,,,"16°[001]",,"270Mpa","56.7757h","980℃","1.0mm",,,,
,,,,"ObjectId(""5b4cec6ce6b1a819a85d7697"")","6.2",,,,,,,,,,,"8.0","7.0","0.2",,"2.0",,"61.6wt.%","3.0",,"7.0",,"5.0",,"0.109903%",,,,,,,,,,"",,,,,,"Hüttner R, Völkl R, Gabel J, et al. Creep behavior of thick and thin walled structures of a single crystal Ni-base superalloy at high temperatures - Experimental method and results[J]. Strain, 2008, 1:719-723.","10.11961/mater0203.MGI.20171221.ds.0058","尹海清","摘录","史政涛","2018-01-09",,,,,,,,,"René N5",,,,,,,,,,,,,,,,,,,,,,,"16°[001]",,"270Mpa","15.4206h","980℃","1.0mm",,,,
,,,,"ObjectId(""5b4cec71e6b1a819a85d7699"")","6.2",,,,,,,,,,,"8.0","7.0","0.2",,"2.0",,"61.6wt.%","3.0",,"7.0",,"5.0",,"0.537058%",,,,,,,,,,"",,,,,,"Hüttner R, Völkl R, Gabel J, et al. Creep behavior of thick and thin walled structures of a single crystal Ni-base superalloy at high temperatures - Experimental method and results[J]. Strain, 2008, 1:719-723.","10.11961/mater0203.MGI.20171221.ds.0058","尹海清","摘录","史政涛","2018-01-09",,,,,,,,,"René N5",,,,,,,,,,,,,,,,,,,,,,,"16°[001]",,"270Mpa","41.3551h","980℃","1.0mm",,,,
,,,,"ObjectId(""5b4cec76e6b1a819a85d769b"")","6.2",,,,,,,,,,,"8.0","7.0","0.2",,"2.0",,"61.6wt.%","3.0",,"7.0",,"5.0",,"0.854066%",,,,,,,,,,"",,,,,,"Hüttner R, Völkl R, Gabel J, et al. Creep behavior of thick and thin walled structures of a single crystal Ni-base superalloy at high temperatures - Experimental method and results[J]. Strain, 2008, 1:719-723.","10.11961/mater0203.MGI.20171221.ds.0058","尹海清","摘录","史政涛","2018-01-09",,,,,,,,,"René N5",,,,,,,,,,,,,,,,,,,,,,,"16°[001]",,"270Mpa","51.1682h","980℃","1.0mm",,,,
,,,,"ObjectId(""5b4cec7be6b1a819a85d769d"")","6.2",,,,,,,,,,,"8.0","7.0","0.2",,"2.0",,"61.6wt.%","3.0",,"7.0",,"5.0",,"1.48491%",,,,,,,,,,"",,,,,,"Hüttner R, Völkl R, Gabel J, et al. Creep behavior of thick and thin walled structures of a single crystal Ni-base superalloy at high temperatures - Experimental method and results[J]. Strain, 2008, 1:719-723.","10.11961/mater0203.MGI.20171221.ds.0058","尹海清","摘录","史政涛","2018-01-09",,,,,,,,,"René N5",,,,,,,,,,,,,,,,,,,,,,,"16°[001]",,"270Mpa","61.6822h","980℃","1.0mm",,,,
,,,,"ObjectId(""5b4cec80e6b1a819a85d769f"")","6.2",,,,,,,,,,,"8.0","7.0","0.2",,"2.0",,"61.6wt.%","3.0",,"7.0",,"5.0",,"0.323358%",,,,,,,,,,"",,,,,,"Hüttner R, Völkl R, Gabel J, et al. Creep behavior of thick and thin walled structures of a single crystal Ni-base superalloy at high temperatures - Experimental method and results[J]. Strain, 2008, 1:719-723.","10.11961/mater0203.MGI.20171221.ds.0058","尹海清","摘录","史政涛","2018-01-09",,,,,,,,,"René N5",,,,,,,,,,,,,,,,,,,,,,,"16°[001]",,"270Mpa","28.0374h","980℃","1.0mm",,,,
,,,,"ObjectId(""5b4cec85e6b1a819a85d76a1"")","6.2",,,,,,,,,,,"8.0","7.0","0.2",,"2.0",,"61.6wt.%","3.0",,"7.0",,"5.0",,"20.1042%",,,,,,,,,,"",,,,,,"Hüttner R, Völkl R, Gabel J, et al. Creep behavior of thick and thin walled structures of a single crystal Ni-base superalloy at high temperatures - Experimental method and results[J]. Strain, 2008, 1:719-723.","10.11961/mater0203.MGI.20171221.ds.0058","尹海清","摘录","史政涛","2018-01-09",,,,,,,,,"René N5",,,,,,,,,,,,,,,,,,,,,,,"16°[001]",,"300Mpa","21.729h","980℃","1.0mm",,,,
,,,,"ObjectId(""5b4cec8ae6b1a819a85d76a3"")","6.2",,,,,,,,,,,"8.0","7.0","0.2",,"2.0",,"61.6wt.%","3.0",,"7.0",,"5.0",,"0.111856%",,,,,,,,,,"",,,,,,"Hüttner R, Völkl R, Gabel J, et al. Creep behavior of thick and thin walled structures of a single crystal Ni-base superalloy at high temperatures - Experimental method and results[J]. Strain, 2008, 1:719-723.","10.11961/mater0203.MGI.20171221.ds.0058","尹海清","摘录","史政涛","2018-01-09",,,,,,,,,"René N5",,,,,,,,,,,,,,,,,,,,,,,"16°[001]",,"270Mpa","21.028h","980℃","1.0mm",,,,
,,,,"ObjectId(""5b4cec8fe6b1a819a85d76a5"")","6.2",,,,,,,,,,,"8.0","7.0","0.2",,"2.0",,"61.6wt.%","3.0",,"7.0",,"5.0",,"3.16324%",,,,,,,,,,"",,,,,,"Hüttner R, Völkl R, Gabel J, et al. Creep behavior of thick and thin walled structures of a single crystal Ni-base superalloy at high temperatures - Experimental method and results[J]. Strain, 2008, 1:719-723.","10.11961/mater0203.MGI.20171221.ds.0058","尹海清","摘录","史政涛","2018-01-09",,,,,,,,,"René N5",,,,,,,,,,,,,,,,,,,,,,,"16°[001]",,"270Mpa","78.5047h","980℃","1.0mm",,,,
,,,,"ObjectId(""5b4cec94e6b1a819a85d76a7"")","6.2",,,,,,,,,,,"8.0","7.0","0.2",,"2.0",,"61.6wt.%","3.0",,"7.0",,"5.0",,"0.107216%",,,,,,,,,,"",,,,,,"Hüttner R, Völkl R, Gabel J, et al. Creep behavior of thick and thin walled structures of a single crystal Ni-base superalloy at high temperatures - Experimental method and results[J]. Strain, 2008, 1:719-723.","10.11961/mater0203.MGI.20171221.ds.0058","尹海清","摘录","史政涛","2018-01-09",,,,,,,,,"René N5",,,,,,,,,,,,,,,,,,,,,,,"16°[001]",,"270Mpa","7.71028h","980℃","1.0mm",,,,
,,,,"ObjectId(""5b4cec99e6b1a819a85d76a9"")","6.2",,,,,,,,,,,"8.0","7.0","0.2",,"2.0",,"61.6wt.%","3.0",,"7.0",,"5.0",,"0.643053%",,,,,,,,,,"",,,,,,"Hüttner R, Völkl R, Gabel J, et al. Creep behavior of thick and thin walled structures of a single crystal Ni-base superalloy at high temperatures - Experimental method and results[J]. Strain, 2008, 1:719-723.","10.11961/mater0203.MGI.20171221.ds.0058","尹海清","摘录","史政涛","2018-01-09",,,,,,,,,"René N5",,,,,,,,,,,,,,,,,,,,,,,"16°[001]",,"270Mpa","45.5607h","980℃","1.0mm",,,,
,,,,"ObjectId(""5b4ceca3e6b1a819a85d76ab"")","6.2",,,,,,,,,,,"8.0","7.0","0.2",,"2.0",,"61.6wt.%","3.0",,"7.0",,"5.0",,"13.5417%",,,,,,,,,,"",,,,,,"Hüttner R, Völkl R, Gabel J, et al. Creep behavior of thick and thin walled structures of a single crystal Ni-base superalloy at high temperatures - Experimental method and results[J]. Strain, 2008, 1:719-723.","10.11961/mater0203.MGI.20171221.ds.0058","尹海清","摘录","史政涛","2018-01-09",,,,,,,,,"René N5",,,,,,,,,,,,,,,,,,,,,,,"16°[001]",,"300Mpa","20.3271h","980℃","1.0mm",,,,
,,,,"ObjectId(""5b4ceca8e6b1a819a85d76ad"")","6.2",,,,,,,,,,,"8.0","7.0","0.2",,"2.0",,"61.6wt.%","3.0",,"7.0",,"5.0",,"7.29167%",,,,,,,,,,"",,,,,,"Hüttner R, Völkl R, Gabel J, et al. Creep behavior of thick and thin walled structures of a single crystal Ni-base superalloy at high temperatures - Experimental method and results[J]. Strain, 2008, 1:719-723.","10.11961/mater0203.MGI.20171221.ds.0058","尹海清","摘录","史政涛","2018-01-09",,,,,,,,,"René N5",,,,,,,,,,,,,,,,,,,,,,,"16°[001]",,"300Mpa","18.2243h","980℃","1.0mm",,,,
,,,,"ObjectId(""5b4cecade6b1a819a85d76af"")","6.2",,,,,,,,,,,"8.0","7.0","0.2",,"2.0",,"61.6wt.%","3.0",,"7.0",,"5.0",,"16.25%",,,,,,,,,,"",,,,,,"Hüttner R, Völkl R, Gabel J, et al. Creep behavior of thick and thin walled structures of a single crystal Ni-base superalloy at high temperatures - Experimental method and results[J]. Strain, 2008, 1:719-723.","10.11961/mater0203.MGI.20171221.ds.0058","尹海清","摘录","史政涛","2018-01-09",,,,,,,,,"René N5",,,,,,,,,,,,,,,,,,,,,,,"16°[001]",,"300Mpa","21.028h","980℃","1.0mm",,,,
,,,,"ObjectId(""5b4cecb2e6b1a819a85d76b1"")","6.2",,,,,,,,,,,"8.0","7.0","0.2",,"2.0",,"61.6wt.%","3.0",,"7.0",,"5.0",,"14.7917%",,,,,,,,,,"",,,,,,"Hüttner R, Völkl R, Gabel J, et al. Creep behavior of thick and thin walled structures of a single crystal Ni-base superalloy at high temperatures - Experimental method and results[J]. Strain, 2008, 1:719-723.","10.11961/mater0203.MGI.20171221.ds.0058","尹海清","摘录","史政涛","2018-01-09",,,,,,,,,"René N5",,,,,,,,,,,,,,,,,,,,,,,"16°[001]",,"300Mpa","21.729h","980℃","1.0mm",,,,
,,,,"ObjectId(""5b4cecb7e6b1a819a85d76b3"")","6.2",,,,,,,,,,,"8.0","7.0","0.2",,"2.0",,"61.6wt.%","3.0",,"7.0",,"5.0",,"19.0625%",,,,,,,,,,"",,,,,,"Hüttner R, Völkl R, Gabel J, et al. Creep behavior of thick and thin walled structures of a single crystal Ni-base superalloy at high temperatures - Experimental method and results[J]. Strain, 2008, 1:719-723.","10.11961/mater0203.MGI.20171221.ds.0058","尹海清","摘录","史政涛","2018-01-09",,,,,,,,,"René N5",,,,,,,,,,,,,,,,,,,,,,,"16°[001]",,"300Mpa","21.028h","980℃","1.0mm",,,,
,,,,"ObjectId(""5b4cecbde6b1a819a85d76b5"")","6.2",,,,,,,,,,,"8.0","7.0","0.2",,"2.0",,"61.6wt.%","3.0",,"7.0",,"5.0",,"12.3958%",,,,,,,,,,"",,,,,,"Hüttner R, Völkl R, Gabel J, et al. Creep behavior of thick and thin walled structures of a single crystal Ni-base superalloy at high temperatures - Experimental method and results[J]. Strain, 2008, 1:719-723.","10.11961/mater0203.MGI.20171221.ds.0058","尹海清","摘录","史政涛","2018-01-09",,,,,,,,,"René N5",,,,,,,,,,,,,,,,,,,,,,,"16°[001]",,"300Mpa","20.3271h","980℃","1.0mm",,,,
,,,,"ObjectId(""5b4cecc1e6b1a819a85d76b7"")","6.2",,,,,,,,,,,"8.0","7.0","0.2",,"2.0",,"61.6wt.%","3.0",,"7.0",,"5.0",,"18.2292%",,,,,,,,,,"",,,,,,"Hüttner R, Völkl R, Gabel J, et al. Creep behavior of thick and thin walled structures of a single crystal Ni-base superalloy at high temperatures - Experimental method and results[J]. Strain, 2008, 1:719-723.","10.11961/mater0203.MGI.20171221.ds.0058","尹海清","摘录","史政涛","2018-01-09",,,,,,,,,"René N5",,,,,,,,,,,,,,,,,,,,,,,"16°[001]",,"300Mpa","21.028h","980℃","1.0mm",,,,
,,,,"ObjectId(""5b4cecc6e6b1a819a85d76b9"")","6.2",,,,,,,,,,,"8.0","7.0","0.2",,"2.0",,"61.6wt.%","3.0",,"7.0",,"5.0",,"4.16667%",,,,,,,,,,"",,,,,,"Hüttner R, Völkl R, Gabel J, et al. Creep behavior of thick and thin walled structures of a single crystal Ni-base superalloy at high temperatures - Experimental method and results[J]. Strain, 2008, 1:719-723.","10.11961/mater0203.MGI.20171221.ds.0058","尹海清","摘录","史政涛","2018-01-09",,,,,,,,,"René N5",,,,,,,,,,,,,,,,,,,,,,,"16°[001]",,"300Mpa","16.1215h","980℃","1.0mm",,,,
,,,,"ObjectId(""5b4ceccbe6b1a819a85d76bb"")","6.2",,,,,,,,,,,"8.0","7.0","0.2",,"2.0",,"61.6wt.%","3.0",,"7.0",,"5.0",,"4.89583%",,,,,,,,,,"",,,,,,"Hüttner R, Völkl R, Gabel J, et al. Creep behavior of thick and thin walled structures of a single crystal Ni-base superalloy at high temperatures - Experimental method and results[J]. Strain, 2008, 1:719-723.","10.11961/mater0203.MGI.20171221.ds.0058","尹海清","摘录","史政涛","2018-01-09",,,,,,,,,"René N5",,,,,,,,,,,,,,,,,,,,,,,"16°[001]",,"300Mpa","16.1215h","980℃","1.0mm",,,,
,,,,"ObjectId(""5b4cecd0e6b1a819a85d76bd"")","6.2",,,,,,,,,,,"8.0","7.0","0.2",,"2.0",,"61.6wt.%","3.0",,"7.0",,"5.0",,"5.52083%",,,,,,,,,,"",,,,,,"Hüttner R, Völkl R, Gabel J, et al. Creep behavior of thick and thin walled structures of a single crystal Ni-base superalloy at high temperatures - Experimental method and results[J]. Strain, 2008, 1:719-723.","10.11961/mater0203.MGI.20171221.ds.0058","尹海清","摘录","史政涛","2018-01-09",,,,,,,,,"René N5",,,,,,,,,,,,,,,,,,,,,,,"16°[001]",,"300Mpa","16.8224h","980℃","1.0mm",,,,
,,,,"ObjectId(""5b4cecd5e6b1a819a85d76bf"")","6.2",,,,,,,,,,,"8.0","7.0","0.2",,"2.0",,"61.6wt.%","3.0",,"7.0",,"5.0",,"9.89583%",,,,,,,,,,"",,,,,,"Hüttner R, Völkl R, Gabel J, et al. Creep behavior of thick and thin walled structures of a single crystal Ni-base superalloy at high temperatures - Experimental method and results[J]. Strain, 2008, 1:719-723.","10.11961/mater0203.MGI.20171221.ds.0058","尹海清","摘录","史政涛","2018-01-09",,,,,,,,,"René N5",,,,,,,,,,,,,,,,,,,,,,,"16°[001]",,"300Mpa","19.6262h","980℃","1.0mm",,,,
,,,,"ObjectId(""5b4cecdae6b1a819a85d76c1"")","6.2",,,,,,,,,,,"8.0","7.0","0.2",,"2.0",,"61.6wt.%","3.0",,"7.0",,"5.0",,"10.9375%",,,,,,,,,,"",,,,,,"Hüttner R, Völkl R, Gabel J, et al. Creep behavior of thick and thin walled structures of a single crystal Ni-base superalloy at high temperatures - Experimental method and results[J]. Strain, 2008, 1:719-723.","10.11961/mater0203.MGI.20171221.ds.0058","尹海清","摘录","史政涛","2018-01-09",,,,,,,,,"René N5",,,,,,,,,,,,,,,,,,,,,,,"16°[001]",,"300Mpa","20.3271h","980℃","1.0mm",,,,
,,,,"ObjectId(""5b4cecdfe6b1a819a85d76c3"")","6.2",,,,,,,,,,,"8.0","7.0","0.2",,"2.0",,"61.6wt.%","3.0",,"7.0",,"5.0",,"8.54167%",,,,,,,,,,"",,,,,,"Hüttner R, Völkl R, Gabel J, et al. Creep behavior of thick and thin walled structures of a single crystal Ni-base superalloy at high temperatures - Experimental method and results[J]. Strain, 2008, 1:719-723.","10.11961/mater0203.MGI.20171221.ds.0058","尹海清","摘录","史政涛","2018-01-09",,,,,,,,,"René N5",,,,,,,,,,,,,,,,,,,,,,,"16°[001]",,"300Mpa","18.9252h","980℃","1.0mm",,,,
,,,,"ObjectId(""5b4cece3e6b1a819a85d76c5"")","6.2",,,,,,,,,,,"8.0","7.0","0.2",,"2.0",,"61.6wt.%","3.0",,"7.0",,"5.0",,"6.25%",,,,,,,,,,"",,,,,,"Hüttner R, Völkl R, Gabel J, et al. Creep behavior of thick and thin walled structures of a single crystal Ni-base superalloy at high temperatures - Experimental method and results[J]. Strain, 2008, 1:719-723.","10.11961/mater0203.MGI.20171221.ds.0058","尹海清","摘录","史政涛","2018-01-09",,,,,,,,,"René N5",,,,,,,,,,,,,,,,,,,,,,,"16°[001]",,"300Mpa","17.5234h","980℃","1.0mm",,,,
,,,,"ObjectId(""5b4cece8e6b1a819a85d76c7"")","6.2",,,,,,,,,,,"8.0","7.0","0.2",,"2.0",,"61.6wt.%","3.0",,"7.0",,"5.0",,"17.2917%",,,,,,,,,,"",,,,,,"Hüttner R, Völkl R, Gabel J, et al. Creep behavior of thick and thin walled structures of a single crystal Ni-base superalloy at high temperatures - Experimental method and results[J]. Strain, 2008, 1:719-723.","10.11961/mater0203.MGI.20171221.ds.0058","尹海清","摘录","史政涛","2018-01-09",,,,,,,,,"René N5",,,,,,,,,,,,,,,,,,,,,,,"16°[001]",,"300Mpa","21.729h","980℃","1.0mm",,,,
,,,,"ObjectId(""5b4cecf2e6b1a819a85d76c9"")","6.2",,,,,,,,,,,"8.0","7.0","0.2",,"2.0",,"61.6wt.%","3.0",,"7.0",,"5.0",,"0.520833%",,,,,,,,,,"",,,,,,"Hüttner R, Völkl R, Gabel J, et al. Creep behavior of thick and thin walled structures of a single crystal Ni-base superalloy at high temperatures - Experimental method and results[J]. Strain, 2008, 1:719-723.","10.11961/mater0203.MGI.20171221.ds.0058","尹海清","摘录","史政涛","2018-01-09",,,,,,,,,"René N5",,,,,,,,,,,,,,,,,,,,,,,"16°[001]",,"300Mpa","4.90654h","980℃","1.0mm",,,,
