Repository: wujunming1/superalloy-project

File: 国际高温合金会议论文和数据/数据汇总/蠕变性能/creepproperty_creepstrain.csv (part 12 of 24)
"1050℃+150MPa蠕变条件/时间","1150℃+100MPa蠕变条件/时间","700MPa不均匀变形的蠕变测试/温度","700MPa晶界滑移的蠕变测试/温度","_id","Al","Al2O3涂层/Al2O3含量","Al2O3涂层/Al含量","Al2O3涂层/Fe含量","Al2O3涂层/NH4Cl含量","Al2O3涂层/NH5Cl含量","Al2O3涂层/加热时间","Al2O3涂层/温度","Al2O4涂层/加热时间","B","C","Co","Cr","Hf","Ir","Mo","Nb","Ni","Re","Ru","Ta","Ti","W","Zr","力学性能/蠕变应变","固溶处理/时间","固溶处理/温度","固溶处理油淬/时间","固溶处理油淬/温度","固溶处理（炉冷）/时间","固溶处理（炉冷）/温度","圆盘型显微结构724Mpa且677℃下蠕变测试/时间","均匀化处理/时间","均匀化处理/温度","备注","孔型显微结构724Mpa且677℃下蠕变测试/时间","拉伸/时间","拉伸蠕变测试/测试压力","拉伸蠕变测试/测试温度","拉伸蠕变测试/蠕变时间","摘录出处","数据DOI","数据审核者","数据来源方式","数据生产者","数据采集时间","施加恒定应力/应力","施加恒定温度/温度","时效处理/时间","时效处理/温度","时效处理/炉冷","时效处理/空冷","时效处理空冷/时间","时效处理空冷/温度","材料牌号","炉冷/温度","热挤压/热挤压温度","热轧/热轧时间","热轧/热轧温度","直径/坯料直径","第一次轧制/温度","第二次轧制/温度","蠕变变形测试/时间","蠕变变形测试/测试温度","蠕变变形测试/蠕变应力","蠕变实验/平均压力","蠕变实验/平均应力","蠕变实验/时间","蠕变实验/晶向","蠕变实验/温度","蠕变断裂/加载应力","蠕变断裂/时间","蠕变断裂实验/温度","蠕变断裂测试/温度","蠕变测试/压力","蠕变测试/应力","蠕变测试/时间","蠕变测试/晶格取向","蠕变测试/温度","蠕变测试/蠕变应力","蠕变测试/蠕变时间","蠕变测试/蠕变温度","蠕变测试/试样厚度","退火/退火时间","退火/退火温度","重量/铸锭重量","镀铝/镀铝"
,,,,"ObjectId(""5b4ced04e6b1a819a85d76cf"")","6.2",,,,,,,,,,,"8.0","7.0","0.2",,"2.0",,"61.6wt.%","3.0",,"7.0",,"5.0",,"1.35417%",,,,,,,,,,"",,,,,,"Hüttner R, Völkl R, Gabel J, et al. Creep behavior of thick and thin walled structures of a single crystal Ni-base superalloy at high temperatures - Experimental method and results[J]. Strain, 2008, 1:719-723.","10.11961/mater0203.MGI.20171221.ds.0058","尹海清","摘录","史政涛","2018-01-09",,,,,,,,,"René N5",,,,,,,,,,,,,,,,,,,,,,,"16°[001]",,"300Mpa","9.81308h","980℃","1.0mm",,,,
,,,,"ObjectId(""5b4ced0de6b1a819a85d76d3"")","6.2",,,,,,,,,,,"8.0","7.0","0.2",,"2.0",,"61.6wt.%","3.0",,"7.0",,"5.0",,"0.833333%",,,,,,,,,,"",,,,,,"Hüttner R, Völkl R, Gabel J, et al. Creep behavior of thick and thin walled structures of a single crystal Ni-base superalloy at high temperatures - Experimental method and results[J]. Strain, 2008, 1:719-723.","10.11961/mater0203.MGI.20171221.ds.0058","尹海清","摘录","史政涛","2018-01-09",,,,,,,,,"René N5",,,,,,,,,,,,,,,,,,,,,,,"16°[001]",,"300Mpa","7.71028h","980℃","1.0mm",,,,
,,,,"ObjectId(""5b4ced1ce6b1a819a85d76d9"")","6.2",,,,,,,,,,,"8.0","7.0","0.2",,"2.0",,"61.6wt.%","3.0",,"7.0",,"5.0",,"1.97917%",,,,,,,,,,"",,,,,,"Hüttner R, Völkl R, Gabel J, et al. Creep behavior of thick and thin walled structures of a single crystal Ni-base superalloy at high temperatures - Experimental method and results[J]. Strain, 2008, 1:719-723.","10.11961/mater0203.MGI.20171221.ds.0058","尹海清","摘录","史政涛","2018-01-09",,,,,,,,,"René N5",,,,,,,,,,,,,,,,,,,,,,,"16°[001]",,"300Mpa","11.9159h","980℃","1.0mm",,,,
,,,,"ObjectId(""5b4ced2ae6b1a819a85d76df"")","6.2",,,,,,,,,,,"8.0","7.0","0.2",,"2.0",,"61.6wt.%","3.0",,"7.0",,"5.0",,"2.70833%",,,,,,,,,,"",,,,,,"Hüttner R, Völkl R, Gabel J, et al. Creep behavior of thick and thin walled structures of a single crystal Ni-base superalloy at high temperatures - Experimental method and results[J]. Strain, 2008, 1:719-723.","10.11961/mater0203.MGI.20171221.ds.0058","尹海清","摘录","史政涛","2018-01-09",,,,,,,,,"René N5",,,,,,,,,,,,,,,,,,,,,,,"16°[001]",,"300Mpa","13.3178h","980℃","1.0mm",,,,
,,,,"ObjectId(""5b4ced2fe6b1a819a85d76e1"")","6.2",,,,,,,,,,,"8.0","7.0","0.2",,"2.0",,"61.6wt.%","3.0",,"7.0",,"5.0",,"3.54167%",,,,,,,,,,"",,,,,,"Hüttner R, Völkl R, Gabel J, et al. Creep behavior of thick and thin walled structures of a single crystal Ni-base superalloy at high temperatures - Experimental method and results[J]. Strain, 2008, 1:719-723.","10.11961/mater0203.MGI.20171221.ds.0058","尹海清","摘录","史政涛","2018-01-09",,,,,,,,,"René N5",,,,,,,,,,,,,,,,,,,,,,,"16°[001]",,"300Mpa","14.7196h","980℃","1.0mm",,,,
,,,,"ObjectId(""5b4ced39e6b1a819a85d76e5"")","6.2",,,,,,,,,,,"8.0","7.0","0.2",,"2.0",,"61.6wt.%","3.0",,"7.0",,"5.0",,"0.3125%",,,,,,,,,,"",,,,,,"Hüttner R, Völkl R, Gabel J, et al. Creep behavior of thick and thin walled structures of a single crystal Ni-base superalloy at high temperatures - Experimental method and results[J]. Strain, 2008, 1:719-723.","10.11961/mater0203.MGI.20171221.ds.0058","尹海清","摘录","史政涛","2018-01-09",,,,,,,,,"René N5",,,,,,,,,,,,,,,,,,,,,,,"16°[001]",,"300Mpa","2.1028h","980℃","1.0mm",,,,
,,,,"ObjectId(""5b4cefc2e6b1a819a85d77db"")","6.2",,,,,,,,,,,"8.0","7.0","0.2",,"2.0",,"61.6wt.%","3.0",,"7.0",,"5.0",,"3.51263%",,,,,,,,,,"",,,,,,"Hüttner R, Völkl R, Gabel J, et al. Creep behavior of thick and thin walled structures of a single crystal Ni-base superalloy at high temperatures - Experimental method and results[J]. Strain, 2008, 1:719-723.","10.11961/mater0203.MGI.20171221.ds.0058","尹海清","摘录","史政涛","2018-01-09",,,,,,,,,"René N5",,,,,,,,,,,,,,,,,,,,,,,"16°[001]",,"230Mpa","34.5045h","980℃","0.2mm",,,,
,,,,"ObjectId(""5b4cefcfe6b1a819a85d77df"")","6.2",,,,,,,,,,,"8.0","7.0","0.2",,"2.0",,"61.6wt.%","3.0",,"7.0",,"5.0",,"3.37583%",,,,,,,,,,"",,,,,,"Hüttner R, Völkl R, Gabel J, et al. Creep behavior of thick and thin walled structures of a single crystal Ni-base superalloy at high temperatures - Experimental method and results[J]. Strain, 2008, 1:719-723.","10.11961/mater0203.MGI.20171221.ds.0058","尹海清","摘录","史政涛","2018-01-09",,,,,,,,,"René N5",,,,,,,,,,,,,,,,,,,,,,,"16°[001]",,"230Mpa","34.0541h","980℃","0.2mm",,,,
,,,,"ObjectId(""5b4cefd9e6b1a819a85d77e3"")","6.2",,,,,,,,,,,"8.0","7.0","0.2",,"2.0",,"61.6wt.%","3.0",,"7.0",,"5.0",,"3.23916%",,,,,,,,,,"",,,,,,"Hüttner R, Völkl R, Gabel J, et al. Creep behavior of thick and thin walled structures of a single crystal Ni-base superalloy at high temperatures - Experimental method and results[J]. Strain, 2008, 1:719-723.","10.11961/mater0203.MGI.20171221.ds.0058","尹海清","摘录","史政涛","2018-01-09",,,,,,,,,"René N5",,,,,,,,,,,,,,,,,,,,,,,"16°[001]",,"230Mpa","33.3333h","980℃","0.2mm",,,,
,,,,"ObjectId(""5b4cefe7e6b1a819a85d77e9"")","6.2",,,,,,,,,,,"8.0","7.0","0.2",,"2.0",,"61.6wt.%","3.0",,"7.0",,"5.0",,"3.6151%",,,,,,,,,,"",,,,,,"Hüttner R, Völkl R, Gabel J, et al. Creep behavior of thick and thin walled structures of a single crystal Ni-base superalloy at high temperatures - Experimental method and results[J]. Strain, 2008, 1:719-723.","10.11961/mater0203.MGI.20171221.ds.0058","尹海清","摘录","史政涛","2018-01-09",,,,,,,,,"René N5",,,,,,,,,,,,,,,,,,,,,,,"16°[001]",,"230Mpa","35.1351h","980℃","0.2mm",,,,
,,,,"ObjectId(""5b4cefece6b1a819a85d77eb"")","6.2",,,,,,,,,,,"8.0","7.0","0.2",,"2.0",,"61.6wt.%","3.0",,"7.0",,"5.0",,"3.11956%",,,,,,,,,,"",,,,,,"Hüttner R, Völkl R, Gabel J, et al. Creep behavior of thick and thin walled structures of a single crystal Ni-base superalloy at high temperatures - Experimental method and results[J]. Strain, 2008, 1:719-723.","10.11961/mater0203.MGI.20171221.ds.0058","尹海清","摘录","史政涛","2018-01-09",,,,,,,,,"René N5",,,,,,,,,,,,,,,,,,,,,,,"16°[001]",,"230Mpa","32.7027h","980℃","0.2mm",,,,
,,,,"ObjectId(""5b4cf00ae6b1a819a85d77f5"")","6.2",,,,,,,,,,,"8.0","7.0","0.2",,"2.0",,"61.6wt.%","3.0",,"7.0",,"5.0",,"2.96561%",,,,,,,,,,"",,,,,,"Hüttner R, Völkl R, Gabel J, et al. Creep behavior of thick and thin walled structures of a single crystal Ni-base superalloy at high temperatures - Experimental method and results[J]. Strain, 2008, 1:719-723.","10.11961/mater0203.MGI.20171221.ds.0058","尹海清","摘录","史政涛","2018-01-09",,,,,,,,,"René N5",,,,,,,,,,,,,,,,,,,,,,,"16°[001]",,"230Mpa","32.3423h","980℃","0.2mm",,,,
,,,,"ObjectId(""5b4cf00fe6b1a819a85d77f7"")","6.2",,,,,,,,,,,"8.0","7.0","0.2",,"2.0",,"61.6wt.%","3.0",,"7.0",,"5.0",,"2.2654%",,,,,,,,,,"",,,,,,"Hüttner R, Völkl R, Gabel J, et al. Creep behavior of thick and thin walled structures of a single crystal Ni-base superalloy at high temperatures - Experimental method and results[J]. Strain, 2008, 1:719-723.","10.11961/mater0203.MGI.20171221.ds.0058","尹海清","摘录","史政涛","2018-01-09",,,,,,,,,"René N5",,,,,,,,,,,,,,,,,,,,,,,"16°[001]",,"230Mpa","28.018h","980℃","0.2mm",,,,
,,,,"ObjectId(""5b4cf013e6b1a819a85d77f9"")","6.2",,,,,,,,,,,"8.0","7.0","0.2",,"2.0",,"61.6wt.%","3.0",,"7.0",,"5.0",,"2.76063%",,,,,,,,,,"",,,,,,"Hüttner R, Völkl R, Gabel J, et al. Creep behavior of thick and thin walled structures of a single crystal Ni-base superalloy at high temperatures - Experimental method and results[J]. Strain, 2008, 1:719-723.","10.11961/mater0203.MGI.20171221.ds.0058","尹海清","摘录","史政涛","2018-01-09",,,,,,,,,"René N5",,,,,,,,,,,,,,,,,,,,,,,"16°[001]",,"230Mpa","31.1712h","980℃","0.2mm",,,,
,,,,"ObjectId(""5b4cf018e6b1a819a85d77fb"")","6.2",,,,,,,,,,,"8.0","7.0","0.2",,"2.0",,"61.6wt.%","3.0",,"7.0",,"5.0",,"2.94852%",,,,,,,,,,"",,,,,,"Hüttner R, Völkl R, Gabel J, et al. Creep behavior of thick and thin walled structures of a single crystal Ni-base superalloy at high temperatures - Experimental method and results[J]. Strain, 2008, 1:719-723.","10.11961/mater0203.MGI.20171221.ds.0058","尹海清","摘录","史政涛","2018-01-09",,,,,,,,,"René N5",,,,,,,,,,,,,,,,,,,,,,,"16°[001]",,"230Mpa","32.2523h","980℃","0.2mm",,,,
,,,,"ObjectId(""5b4cf01de6b1a819a85d77fd"")","6.2",,,,,,,,,,,"8.0","7.0","0.2",,"2.0",,"61.6wt.%","3.0",,"7.0",,"5.0",,"1.87272%",,,,,,,,,,"",,,,,,"Hüttner R, Völkl R, Gabel J, et al. Creep behavior of thick and thin walled structures of a single crystal Ni-base superalloy at high temperatures - Experimental method and results[J]. Strain, 2008, 1:719-723.","10.11961/mater0203.MGI.20171221.ds.0058","尹海清","摘录","史政涛","2018-01-09",,,,,,,,,"René N5",,,,,,,,,,,,,,,,,,,,,,,"16°[001]",,"230Mpa","25.3153h","980℃","0.2mm",,,,
,,,,"ObjectId(""5b4cf022e6b1a819a85d77ff"")","6.2",,,,,,,,,,,"8.0","7.0","0.2",,"2.0",,"61.6wt.%","3.0",,"7.0",,"5.0",,"1.70211%",,,,,,,,,,"",,,,,,"Hüttner R, Völkl R, Gabel J, et al. Creep behavior of thick and thin walled structures of a single crystal Ni-base superalloy at high temperatures - Experimental method and results[J]. Strain, 2008, 1:719-723.","10.11961/mater0203.MGI.20171221.ds.0058","尹海清","摘录","史政涛","2018-01-09",,,,,,,,,"René N5",,,,,,,,,,,,,,,,,,,,,,,"16°[001]",,"230Mpa","23.8739h","980℃","0.2mm",,,,
,,,,"ObjectId(""5b4cf027e6b1a819a85d7801"")","6.2",,,,,,,,,,,"8.0","7.0","0.2",,"2.0",,"61.6wt.%","3.0",,"7.0",,"5.0",,"1.59983%",,,,,,,,,,"",,,,,,"Hüttner R, Völkl R, Gabel J, et al. Creep behavior of thick and thin walled structures of a single crystal Ni-base superalloy at high temperatures - Experimental method and results[J]. Strain, 2008, 1:719-723.","10.11961/mater0203.MGI.20171221.ds.0058","尹海清","摘录","史政涛","2018-01-09",,,,,,,,,"René N5",,,,,,,,,,,,,,,,,,,,,,,"16°[001]",,"230Mpa","22.7928h","980℃","0.2mm",,,,
,,,,"ObjectId(""5b4cf02ce6b1a819a85d7803"")","6.2",,,,,,,,,,,"8.0","7.0","0.2",,"2.0",,"61.6wt.%","3.0",,"7.0",,"5.0",,"2.65816%",,,,,,,,,,"",,,,,,"Hüttner R, Völkl R, Gabel J, et al. Creep behavior of thick and thin walled structures of a single crystal Ni-base superalloy at high temperatures - Experimental method and results[J]. Strain, 2008, 1:719-723.","10.11961/mater0203.MGI.20171221.ds.0058","尹海清","摘录","史政涛","2018-01-09",,,,,,,,,"René N5",,,,,,,,,,,,,,,,,,,,,,,"16°[001]",,"230Mpa","30.5405h","980℃","0.2mm",,,,
,,,,"ObjectId(""5b4cf031e6b1a819a85d7805"")","6.2",,,,,,,,,,,"8.0","7.0","0.2",,"2.0",,"61.6wt.%","3.0",,"7.0",,"5.0",,"2.53868%",,,,,,,,,,"",,,,,,"Hüttner R, Völkl R, Gabel J, et al. Creep behavior of thick and thin walled structures of a single crystal Ni-base superalloy at high temperatures - Experimental method and results[J]. Strain, 2008, 1:719-723.","10.11961/mater0203.MGI.20171221.ds.0058","尹海清","摘录","史政涛","2018-01-09",,,,,,,,,"René N5",,,,,,,,,,,,,,,,,,,,,,,"16°[001]",,"230Mpa","29.6396h","980℃","0.2mm",,,,
,,,,"ObjectId(""5b4cf035e6b1a819a85d7807"")","6.2",,,,,,,,,,,"8.0","7.0","0.2",,"2.0",,"61.6wt.%","3.0",,"7.0",,"5.0",,"2.402%",,,,,,,,,,"",,,,,,"Hüttner R, Völkl R, Gabel J, et al. Creep behavior of thick and thin walled structures of a single crystal Ni-base superalloy at high temperatures - Experimental method and results[J]. Strain, 2008, 1:719-723.","10.11961/mater0203.MGI.20171221.ds.0058","尹海清","摘录","史政涛","2018-01-09",,,,,,,,,"René N5",,,,,,,,,,,,,,,,,,,,,,,"16°[001]",,"230Mpa","28.9189h","980℃","0.2mm",,,,
,,,,"ObjectId(""5b4cf03ae6b1a819a85d7809"")","6.2",,,,,,,,,,,"8.0","7.0","0.2",,"2.0",,"61.6wt.%","3.0",,"7.0",,"5.0",,"3.01698%",,,,,,,,,,"",,,,,,"Hüttner R, Völkl R, Gabel J, et al. Creep behavior of thick and thin walled structures of a single crystal Ni-base superalloy at high temperatures - Experimental method and results[J]. Strain, 2008, 1:719-723.","10.11961/mater0203.MGI.20171221.ds.0058","尹海清","摘录","史政涛","2018-01-09",,,,,,,,,"René N5",,,,,,,,,,,,,,,,,,,,,,,"16°[001]",,"230Mpa","32.3423h","980℃","0.2mm",,,,
,,,,"ObjectId(""5b4cf03fe6b1a819a85d780b"")","6.2",,,,,,,,,,,"8.0","7.0","0.2",,"2.0",,"61.6wt.%","3.0",,"7.0",,"5.0",,"2.12888%",,,,,,,,,,"",,,,,,"Hüttner R, Völkl R, Gabel J, et al. Creep behavior of thick and thin walled structures of a single crystal Ni-base superalloy at high temperatures - Experimental method and results[J]. Strain, 2008, 1:719-723.","10.11961/mater0203.MGI.20171221.ds.0058","尹海清","摘录","史政涛","2018-01-09",,,,,,,,,"René N5",,,,,,,,,,,,,,,,,,,,,,,"16°[001]",,"230Mpa","26.9369h","980℃","0.2mm",,,,
,,,,"ObjectId(""5b4cf044e6b1a819a85d780d"")","6.2",,,,,,,,,,,"8.0","7.0","0.2",,"2.0",,"61.6wt.%","3.0",,"7.0",,"5.0",,"2.8631%",,,,,,,,,,"",,,,,,"Hüttner R, Völkl R, Gabel J, et al. Creep behavior of thick and thin walled structures of a single crystal Ni-base superalloy at high temperatures - Experimental method and results[J]. Strain, 2008, 1:719-723.","10.11961/mater0203.MGI.20171221.ds.0058","尹海清","摘录","史政涛","2018-01-09",,,,,,,,,"René N5",,,,,,,,,,,,,,,,,,,,,,,"16°[001]",,"230Mpa","31.8018h","980℃","0.2mm",,,,
,,,,"ObjectId(""5b4cf049e6b1a819a85d780f"")","6.2",,,,,,,,,,,"8.0","7.0","0.2",,"2.0",,"61.6wt.%","3.0",,"7.0",,"5.0",,"1.99239%",,,,,,,,,,"",,,,,,"Hüttner R, Völkl R, Gabel J, et al. Creep behavior of thick and thin walled structures of a single crystal Ni-base superalloy at high temperatures - Experimental method and results[J]. Strain, 2008, 1:719-723.","10.11961/mater0203.MGI.20171221.ds.0058","尹海清","摘录","史政涛","2018-01-09",,,,,,,,,"René N5",,,,,,,,,,,,,,,,,,,,,,,"16°[001]",,"230Mpa","25.7658h","980℃","0.2mm",,,,
,,,,"ObjectId(""5b4cf04ee6b1a819a85d7811"")","6.2",,,,,,,,,,,"8.0","7.0","0.2",,"2.0",,"61.6wt.%","3.0",,"7.0",,"5.0",,"1.80458%",,,,,,,,,,"",,,,,,"Hüttner R, Völkl R, Gabel J, et al. Creep behavior of thick and thin walled structures of a single crystal Ni-base superalloy at high temperatures - Experimental method and results[J]. Strain, 2008, 1:719-723.","10.11961/mater0203.MGI.20171221.ds.0058","尹海清","摘录","史政涛","2018-01-09",,,,,,,,,"René N5",,,,,,,,,,,,,,,,,,,,,,,"16°[001]",,"230Mpa","24.5045h","980℃","0.2mm",,,,
,,,,"ObjectId(""5b4cf058e6b1a819a85d7813"")","6.2",,,,,,,,,,,"8.0","7.0","0.2",,"2.0",,"61.6wt.%","3.0",,"7.0",,"5.0",,"1.0031%",,,,,,,,,,"",,,,,,"Hüttner R, Völkl R, Gabel J, et al. Creep behavior of thick and thin walled structures of a single crystal Ni-base superalloy at high temperatures - Experimental method and results[J]. Strain, 2008, 1:719-723.","10.11961/mater0203.MGI.20171221.ds.0058","尹海清","摘录","史政涛","2018-01-09",,,,,,,,,"René N5",,,,,,,,,,,,,,,,,,,,,,,"16°[001]",,"230Mpa","16.7568h","980℃","0.2mm",,,,
,,,,"ObjectId(""5b4cf05ce6b1a819a85d7815"")","6.2",,,,,,,,,,,"8.0","7.0","0.2",,"2.0",,"61.6wt.%","3.0",,"7.0",,"5.0",,"0.679879%",,,,,,,,,,"",,,,,,"Hüttner R, Völkl R, Gabel J, et al. Creep behavior of thick and thin walled structures of a single crystal Ni-base superalloy at high temperatures - Experimental method and results[J]. Strain, 2008, 1:719-723.","10.11961/mater0203.MGI.20171221.ds.0058","尹海清","摘录","史政涛","2018-01-09",,,,,,,,,"René N5",,,,,,,,,,,,,,,,,,,,,,,"16°[001]",,"230Mpa","11.8018h","980℃","0.2mm",,,,
,,,,"ObjectId(""5b4cf061e6b1a819a85d7817"")","6.2",,,,,,,,,,,"8.0","7.0","0.2",,"2.0",,"61.6wt.%","3.0",,"7.0",,"5.0",,"0.79874%",,,,,,,,,,"",,,,,,"Hüttner R, Völkl R, Gabel J, et al. Creep behavior of thick and thin walled structures of a single crystal Ni-base superalloy at high temperatures - Experimental method and results[J]. Strain, 2008, 1:719-723.","10.11961/mater0203.MGI.20171221.ds.0058","尹海清","摘录","史政涛","2018-01-09",,,,,,,,,"René N5",,,,,,,,,,,,,,,,,,,,,,,"16°[001]",,"230Mpa","14.1441h","980℃","0.2mm",,,,
,,,,"ObjectId(""5b4cf066e6b1a819a85d7819"")","6.2",,,,,,,,,,,"8.0","7.0","0.2",,"2.0",,"61.6wt.%","3.0",,"7.0",,"5.0",,"1.36099%",,,,,,,,,,"",,,,,,"Hüttner R, Völkl R, Gabel J, et al. Creep behavior of thick and thin walled structures of a single crystal Ni-base superalloy at high temperatures - Experimental method and results[J]. Strain, 2008, 1:719-723.","10.11961/mater0203.MGI.20171221.ds.0058","尹海清","摘录","史政涛","2018-01-09",,,,,,,,,"René N5",,,,,,,,,,,,,,,,,,,,,,,"16°[001]",,"230Mpa","20.7207h","980℃","0.2mm",,,,
,,,,"ObjectId(""5b4cf06be6b1a819a85d781b"")","6.2",,,,,,,,,,,"8.0","7.0","0.2",,"2.0",,"61.6wt.%","3.0",,"7.0",,"5.0",,"0.577641%",,,,,,,,,,"",,,,,,"Hüttner R, Völkl R, Gabel J, et al. Creep behavior of thick and thin walled structures of a single crystal Ni-base superalloy at high temperatures - Experimental method and results[J]. Strain, 2008, 1:719-723.","10.11961/mater0203.MGI.20171221.ds.0058","尹海清","摘录","史政涛","2018-01-09",,,,,,,,,"René N5",,,,,,,,,,,,,,,,,,,,,,,"16°[001]",,"230Mpa","10.6306h","980℃","0.2mm",,,,
,,,,"ObjectId(""5b4cf070e6b1a819a85d781d"")","6.2",,,,,,,,,,,"8.0","7.0","0.2",,"2.0",,"61.6wt.%","3.0",,"7.0",,"5.0",,"0.509958%",,,,,,,,,,"",,,,,,"Hüttner R, Völkl R, Gabel J, et al. Creep behavior of thick and thin walled structures of a single crystal Ni-base superalloy at high temperatures - Experimental method and results[J]. Strain, 2008, 1:719-723.","10.11961/mater0203.MGI.20171221.ds.0058","尹海清","摘录","史政涛","2018-01-09",,,,,,,,,"René N5",,,,,,,,,,,,,,,,,,,,,,,"16°[001]",,"230Mpa","8.73874h","980℃","0.2mm",,,,
,,,,"ObjectId(""5b4cf075e6b1a819a85d781f"")","6.2",,,,,,,,,,,"8.0","7.0","0.2",,"2.0",,"61.6wt.%","3.0",,"7.0",,"5.0",,"1.08829%",,,,,,,,,,"",,,,,,"Hüttner R, Völkl R, Gabel J, et al. Creep behavior of thick and thin walled structures of a single crystal Ni-base superalloy at high temperatures - Experimental method and results[J]. Strain, 2008, 1:719-723.","10.11961/mater0203.MGI.20171221.ds.0058","尹海清","摘录","史政涛","2018-01-09",,,,,,,,,"René N5",,,,,,,,,,,,,,,,,,,,,,,"16°[001]",,"230Mpa","17.7477h","980℃","0.2mm",,,,
,,,,"ObjectId(""5b4cf07ae6b1a819a85d7821"")","6.2",,,,,,,,,,,"8.0","7.0","0.2",,"2.0",,"61.6wt.%","3.0",,"7.0",,"5.0",,"0.91787%",,,,,,,,,,"",,,,,,"Hüttner R, Völkl R, Gabel J, et al. Creep behavior of thick and thin walled structures of a single crystal Ni-base superalloy at high temperatures - Experimental method and results[J]. Strain, 2008, 1:719-723.","10.11961/mater0203.MGI.20171221.ds.0058","尹海清","摘录","史政涛","2018-01-09",,,,,,,,,"René N5",,,,,,,,,,,,,,,,,,,,,,,"16°[001]",,"230Mpa","15.8559h","980℃","0.2mm",,,,
,,,,"ObjectId(""5b4cf07fe6b1a819a85d7823"")","6.2",,,,,,,,,,,"8.0","7.0","0.2",,"2.0",,"61.6wt.%","3.0",,"7.0",,"5.0",,"1.17352%",,,,,,,,,,"",,,,,,"Hüttner R, Völkl R, Gabel J, et al. Creep behavior of thick and thin walled structures of a single crystal Ni-base superalloy at high temperatures - Experimental method and results[J]. Strain, 2008, 1:719-723.","10.11961/mater0203.MGI.20171221.ds.0058","尹海清","摘录","史政涛","2018-01-09",,,,,,,,,"René N5",,,,,,,,,,,,,,,,,,,,,,,"16°[001]",,"230Mpa","18.6486h","980℃","0.2mm",,,,
,,,,"ObjectId(""5b4cf084e6b1a819a85d7825"")","6.2",,,,,,,,,,,"8.0","7.0","0.2",,"2.0",,"61.6wt.%","3.0",,"7.0",,"5.0",,"1.51449%",,,,,,,,,,"",,,,,,"Hüttner R, Völkl R, Gabel J, et al. Creep behavior of thick and thin walled structures of a single crystal Ni-base superalloy at high temperatures - Experimental method and results[J]. Strain, 2008, 1:719-723.","10.11961/mater0203.MGI.20171221.ds.0058","尹海清","摘录","史政涛","2018-01-09",,,,,,,,,"René N5",,,,,,,,,,,,,,,,,,,,,,,"16°[001]",,"230Mpa","22.1622h","980℃","0.2mm",,,,
,,,,"ObjectId(""5b4cf088e6b1a819a85d7827"")","6.2",,,,,,,,,,,"8.0","7.0","0.2",,"2.0",,"61.6wt.%","3.0",,"7.0",,"5.0",,"1.25872%",,,,,,,,,,"",,,,,,"Hüttner R, Völkl R, Gabel J, et al. Creep behavior of thick and thin walled structures of a single crystal Ni-base superalloy at high temperatures - Experimental method and results[J]. Strain, 2008, 1:719-723.","10.11961/mater0203.MGI.20171221.ds.0058","尹海清","摘录","史政涛","2018-01-09",,,,,,,,,"René N5",,,,,,,,,,,,,,,,,,,,,,,"16°[001]",,"230Mpa","19.6396h","980℃","0.2mm",,,,
,,,,"ObjectId(""5b4cf08de6b1a819a85d7829"")","6.2",,,,,,,,,,,"8.0","7.0","0.2",,"2.0",,"61.6wt.%","3.0",,"7.0",,"5.0",,"0.747755%",,,,,,,,,,"",,,,,,"Hüttner R, Völkl R, Gabel J, et al. Creep behavior of thick and thin walled structures of a single crystal Ni-base superalloy at high temperatures - Experimental method and results[J]. Strain, 2008, 1:719-723.","10.11961/mater0203.MGI.20171221.ds.0058","尹海清","摘录","史政涛","2018-01-09",,,,,,,,,"René N5",,,,,,,,,,,,,,,,,,,,,,,"16°[001]",,"230Mpa","13.2432h","980℃","0.2mm",,,,
,,,,"ObjectId(""5b4cf092e6b1a819a85d782b"")","6.2",,,,,,,,,,,"8.0","7.0","0.2",,"2.0",,"61.6wt.%","3.0",,"7.0",,"5.0",,"0.543857%",,,,,,,,,,"",,,,,,"Hüttner R, Völkl R, Gabel J, et al. Creep behavior of thick and thin walled structures of a single crystal Ni-base superalloy at high temperatures - Experimental method and results[J]. Strain, 2008, 1:719-723.","10.11961/mater0203.MGI.20171221.ds.0058","尹海清","摘录","史政涛","2018-01-09",,,,,,,,,"René N5",,,,,,,,,,,,,,,,,,,,,,,"16°[001]",,"230Mpa","9.54955h","980℃","0.2mm",,,,
,,,,"ObjectId(""5b4cf097e6b1a819a85d782d"")","6.2",,,,,,,,,,,"8.0","7.0","0.2",,"2.0",,"61.6wt.%","3.0",,"7.0",,"5.0",,"0.696694%",,,,,,,,,,"",,,,,,"Hüttner R, Völkl R, Gabel J, et al. Creep behavior of thick and thin walled structures of a single crystal Ni-base superalloy at high temperatures - Experimental method and results[J]. Strain, 2008, 1:719-723.","10.11961/mater0203.MGI.20171221.ds.0058","尹海清","摘录","史政涛","2018-01-09",,,,,,,,,"René N5",,,,,,,,,,,,,,,,,,,,,,,"16°[001]",,"230Mpa","12.5225h","980℃","0.2mm",,,,
,,,,"ObjectId(""5b4cf09ce6b1a819a85d782f"")","6.2",,,,,,,,,,,"8.0","7.0","0.2",,"2.0",,"61.6wt.%","3.0",,"7.0",,"5.0",,"0.849762%",,,,,,,,,,"",,,,,,"Hüttner R, Völkl R, Gabel J, et al. Creep behavior of thick and thin walled structures of a single crystal Ni-base superalloy at high temperatures - Experimental method and results[J]. Strain, 2008, 1:719-723.","10.11961/mater0203.MGI.20171221.ds.0058","尹海清","摘录","史政涛","2018-01-09",,,,,,,,,"René N5",,,,,,,,,,,,,,,,,,,,,,,"16°[001]",,"230Mpa","14.955h","980℃","0.2mm",,,,
,,,,"ObjectId(""5b4cf0a6e6b1a819a85d7831"")","6.2",,,,,,,,,,,"8.0","7.0","0.2",,"2.0",,"61.6wt.%","3.0",,"7.0",,"5.0",,"0.357622%",,,,,,,,,,"",,,,,,"Hüttner R, Völkl R, Gabel J, et al. Creep behavior of thick and thin walled structures of a single crystal Ni-base superalloy at high temperatures - Experimental method and results[J]. Strain, 2008, 1:719-723.","10.11961/mater0203.MGI.20171221.ds.0058","尹海清","摘录","史政涛","2018-01-09",,,,,,,,,"René N5",,,,,,,,,,,,,,,,,,,,,,,"16°[001]",,"230Mpa","4.59459h","980℃","0.2mm",,,,
,,,,"ObjectId(""5b4cf0abe6b1a819a85d7833"")","6.2",,,,,,,,,,,"8.0","7.0","0.2",,"2.0",,"61.6wt.%","3.0",,"7.0",,"5.0",,"3.31633%",,,,,,,,,,"",,,,,,"Hüttner R, Völkl R, Gabel J, et al. Creep behavior of thick and thin walled structures of a single crystal Ni-base superalloy at high temperatures - Experimental method and results[J]. Strain, 2008, 1:719-723.","10.11961/mater0203.MGI.20171221.ds.0058","尹海清","摘录","史政涛","2018-01-09",,,,,,,,,"René N5",,,,,,,,,,,,,,,,,,,,,,,"16°[001]",,"270Mpa","14.5946h","980℃","0.2mm",,,,
,,,,"ObjectId(""5b4cf0afe6b1a819a85d7835"")","6.2",,,,,,,,,,,"8.0","7.0","0.2",,"2.0",,"61.6wt.%","3.0",,"7.0",,"5.0",,"0.289746%",,,,,,,,,,"",,,,,,"Hüttner R, Völkl R, Gabel J, et al. Creep behavior of thick and thin walled structures of a single crystal Ni-base superalloy at high temperatures - Experimental method and results[J]. Strain, 2008, 1:719-723.","10.11961/mater0203.MGI.20171221.ds.0058","尹海清","摘录","史政涛","2018-01-09",,,,,,,,,"René N5",,,,,,,,,,,,,,,,,,,,,,,"16°[001]",,"230Mpa","3.15315h","980℃","0.2mm",,,,
,,,,"ObjectId(""5b4cf0b4e6b1a819a85d7837"")","6.2",,,,,,,,,,,"8.0","7.0","0.2",,"2.0",,"61.6wt.%","3.0",,"7.0",,"5.0",,"0.425305%",,,,,,,,,,"",,,,,,"Hüttner R, Völkl R, Gabel J, et al. Creep behavior of thick and thin walled structures of a single crystal Ni-base superalloy at high temperatures - Experimental method and results[J]. Strain, 2008, 1:719-723.","10.11961/mater0203.MGI.20171221.ds.0058","尹海清","摘录","史政涛","2018-01-09",,,,,,,,,"René N5",,,,,,,,,,,,,,,,,,,,,,,"16°[001]",,"230Mpa","6.48649h","980℃","0.2mm",,,,
,,,,"ObjectId(""5b4cf0b9e6b1a819a85d7839"")","6.2",,,,,,,,,,,"8.0","7.0","0.2",,"2.0",,"61.6wt.%","3.0",,"7.0",,"5.0",,"0.102624%",,,,,,,,,,"",,,,,,"Hüttner R, Völkl R, Gabel J, et al. Creep behavior of thick and thin walled structures of a single crystal Ni-base superalloy at high temperatures - Experimental method and results[J]. Strain, 2008, 1:719-723.","10.11961/mater0203.MGI.20171221.ds.0058","尹海清","摘录","史政涛","2018-01-09",,,,,,,,,"René N5",,,,,,,,,,,,,,,,,,,,,,,"16°[001]",,"230Mpa","0.27027h","980℃","0.2mm",,,,
,,,,"ObjectId(""5b4cf0bee6b1a819a85d783b"")","6.2",,,,,,,,,,,"8.0","7.0","0.2",,"2.0",,"61.6wt.%","3.0",,"7.0",,"5.0",,"0.476058%",,,,,,,,,,"",,,,,,"Hüttner R, Völkl R, Gabel J, et al. Creep behavior of thick and thin walled structures of a single crystal Ni-base superalloy at high temperatures - Experimental method and results[J]. Strain, 2008, 1:719-723.","10.11961/mater0203.MGI.20171221.ds.0058","尹海清","摘录","史政涛","2018-01-09",,,,,,,,,"René N5",,,,,,,,,,,,,,,,,,,,,,,"16°[001]",,"230Mpa","7.92793h","980℃","0.2mm",,,,
,,,,"ObjectId(""5b4cf0c3e6b1a819a85d783d"")","6.2",,,,,,,,,,,"8.0","7.0","0.2",,"2.0",,"61.6wt.%","3.0",,"7.0",,"5.0",,"0.204785%",,,,,,,,,,"",,,,,,"Hüttner R, Völkl R, Gabel J, et al. Creep behavior of thick and thin walled structures of a single crystal Ni-base superalloy at high temperatures - Experimental method and results[J]. Strain, 2008, 1:719-723.","10.11961/mater0203.MGI.20171221.ds.0058","尹海清","摘录","史政涛","2018-01-09",,,,,,,,,"René N5",,,,,,,,,,,,,,,,,,,,,,,"16°[001]",,"230Mpa","1.62162h","980℃","0.2mm",,,,
,,,,"ObjectId(""5b4cf0c8e6b1a819a85d783f"")","6.2",,,,,,,,,,,"8.0","7.0","0.2",,"2.0",,"61.6wt.%","3.0",,"7.0",,"5.0",,"3.53741%",,,,,,,,,,"",,,,,,"Hüttner R, Völkl R, Gabel J, et al. Creep behavior of thick and thin walled structures of a single crystal Ni-base superalloy at high temperatures - Experimental method and results[J]. Strain, 2008, 1:719-723.","10.11961/mater0203.MGI.20171221.ds.0058","尹海清","摘录","史政涛","2018-01-09",,,,,,,,,"René N5",,,,,,,,,,,,,,,,,,,,,,,"16°[001]",,"270Mpa","14.955h","980℃","0.2mm",,,,
,,,,"ObjectId(""5b4cf0cde6b1a819a85d7841"")","6.2",,,,,,,,,,,"8.0","7.0","0.2",,"2.0",,"61.6wt.%","3.0",,"7.0",,"5.0",,"3.80952%",,,,,,,,,,"",,,,,,"Hüttner R, Völkl R, Gabel J, et al. Creep behavior of thick and thin walled structures of a single crystal Ni-base superalloy at high temperatures - Experimental method and results[J]. Strain, 2008, 1:719-723.","10.11961/mater0203.MGI.20171221.ds.0058","尹海清","摘录","史政涛","2018-01-09",,,,,,,,,"René N5",,,,,,,,,,,,,,,,,,,,,,,"16°[001]",,"270Mpa","15.4054h","980℃","0.2mm",,,,
,,,,"ObjectId(""5b4cf0d1e6b1a819a85d7843"")","6.2",,,,,,,,,,,"8.0","7.0","0.2",,"2.0",,"61.6wt.%","3.0",,"7.0",,"5.0",,"0.306522%",,,,,,,,,,"",,,,,,"Hüttner R, Völkl R, Gabel J, et al. Creep behavior of thick and thin walled structures of a single crystal Ni-base superalloy at high temperatures - Experimental method and results[J]. Strain, 2008, 1:719-723.","10.11961/mater0203.MGI.20171221.ds.0058","尹海清","摘录","史政涛","2018-01-09",,,,,,,,,"René N5",,,,,,,,,,,,,,,,,,,,,,,"16°[001]",,"230Mpa","3.96396h","980℃","0.2mm",,,,
,,,,"ObjectId(""5b4cf0d6e6b1a819a85d7845"")","6.2",,,,,,,,,,,"8.0","7.0","0.2",,"2.0",,"61.6wt.%","3.0",,"7.0",,"5.0",,"0.17077%",,,,,,,,,,"",,,,,,"Hüttner R, Völkl R, Gabel J, et al. Creep behavior of thick and thin walled structures of a single crystal Ni-base superalloy at high temperatures - Experimental method and results[J]. Strain, 2008, 1:719-723.","10.11961/mater0203.MGI.20171221.ds.0058","尹海清","摘录","史政涛","2018-01-09",,,,,,,,,"René N5",,,,,,,,,,,,,,,,,,,,,,,"16°[001]",,"230Mpa","1.08108h","980℃","0.2mm",,,,
,,,,"ObjectId(""5b4cf0dbe6b1a819a85d7847"")","6.2",,,,,,,,,,,"8.0","7.0","0.2",,"2.0",,"61.6wt.%","3.0",,"7.0",,"5.0",,"0.136755%",,,,,,,,,,"",,,,,,"Hüttner R, Völkl R, Gabel J, et al. Creep behavior of thick and thin walled structures of a single crystal Ni-base superalloy at high temperatures - Experimental method and results[J]. Strain, 2008, 1:719-723.","10.11961/mater0203.MGI.20171221.ds.0058","尹海清","摘录","史政涛","2018-01-09",,,,,,,,,"René N5",,,,,,,,,,,,,,,,,,,,,,,"16°[001]",,"230Mpa","0.540541h","980℃","0.2mm",,,,
,,,,"ObjectId(""5b4cf0e0e6b1a819a85d7849"")","6.2",,,,,,,,,,,"8.0","7.0","0.2",,"2.0",,"61.6wt.%","3.0",,"7.0",,"5.0",,"0.44212%",,,,,,,,,,"",,,,,,"Hüttner R, Völkl R, Gabel J, et al. Creep behavior of thick and thin walled structures of a single crystal Ni-base superalloy at high temperatures - Experimental method and results[J]. Strain, 2008, 1:719-723.","10.11961/mater0203.MGI.20171221.ds.0058","尹海清","摘录","史政涛","2018-01-09",,,,,,,,,"René N5",,,,,,,,,,,,,,,,,,,,,,,"16°[001]",,"230Mpa","7.20721h","980℃","0.2mm",,,,
,,,,"ObjectId(""5b4cf0e5e6b1a819a85d784b"")","6.2",,,,,,,,,,,"8.0","7.0","0.2",,"2.0",,"61.6wt.%","3.0",,"7.0",,"5.0",,"0.37436%",,,,,,,,,,"",,,,,,"Hüttner R, Völkl R, Gabel J, et al. Creep behavior of thick and thin walled structures of a single crystal Ni-base superalloy at high temperatures - Experimental method and results[J]. Strain, 2008, 1:719-723.","10.11961/mater0203.MGI.20171221.ds.0058","尹海清","摘录","史政涛","2018-01-09",,,,,,,,,"René N5",,,,,,,,,,,,,,,,,,,,,,,"16°[001]",,"230Mpa","5.4955h","980℃","0.2mm",,,,
,,,,"ObjectId(""5b4cf0eae6b1a819a85d784d"")","6.2",,,,,,,,,,,"8.0","7.0","0.2",,"2.0",,"61.6wt.%","3.0",,"7.0",,"5.0",,"0.238723%",,,,,,,,,,"",,,,,,"Hüttner R, Völkl R, Gabel J, et al. Creep behavior of thick and thin walled structures of a single crystal Ni-base superalloy at high temperatures - Experimental method and results[J]. Strain, 2008, 1:719-723.","10.11961/mater0203.MGI.20171221.ds.0058","尹海清","摘录","史政涛","2018-01-09",,,,,,,,,"René N5",,,,,,,,,,,,,,,,,,,,,,,"16°[001]",,"230Mpa","2.34234h","980℃","0.2mm",,,,
,,,,"ObjectId(""5b4cf0f4e6b1a819a85d784f"")","6.2",,,,,,,,,,,"8.0","7.0","0.2",,"2.0",,"61.6wt.%","3.0",,"7.0",,"5.0",,"1.12245%",,,,,,,,,,"",,,,,,"Hüttner R, Völkl R, Gabel J, et al. Creep behavior of thick and thin walled structures of a single crystal Ni-base superalloy at high temperatures - Experimental method and results[J]. Strain, 2008, 1:719-723.","10.11961/mater0203.MGI.20171221.ds.0058","尹海清","摘录","史政涛","2018-01-09",,,,,,,,,"René N5",,,,,,,,,,,,,,,,,,,,,,,"16°[001]",,"270Mpa","8.10811h","980℃","0.2mm",,,,
,,,,"ObjectId(""5b4cf0f9e6b1a819a85d7851"")","6.2",,,,,,,,,,,"8.0","7.0","0.2",,"2.0",,"61.6wt.%","3.0",,"7.0",,"5.0",,"0.646259%",,,,,,,,,,"",,,,,,"Hüttner R, Völkl R, Gabel J, et al. Creep behavior of thick and thin walled structures of a single crystal Ni-base superalloy at high temperatures - Experimental method and results[J]. Strain, 2008, 1:719-723.","10.11961/mater0203.MGI.20171221.ds.0058","尹海清","摘录","史政涛","2018-01-09",,,,,,,,,"René N5",,,,,,,,,,,,,,,,,,,,,,,"16°[001]",,"270Mpa","5.22523h","980℃","0.2mm",,,,
,,,,"ObjectId(""5b4cf0fee6b1a819a85d7853"")","6.2",,,,,,,,,,,"8.0","7.0","0.2",,"2.0",,"61.6wt.%","3.0",,"7.0",,"5.0",,"0.391156%",,,,,,,,,,"",,,,,,"Hüttner R, Völkl R, Gabel J, et al. Creep behavior of thick and thin walled structures of a single crystal Ni-base superalloy at high temperatures - Experimental method and results[J]. Strain, 2008, 1:719-723.","10.11961/mater0203.MGI.20171221.ds.0058","尹海清","摘录","史政涛","2018-01-09",,,,,,,,,"René N5",,,,,,,,,,,,,,,,,,,,,,,"16°[001]",,"270Mpa","2.61261h","980℃","0.2mm",,,,
,,,,"ObjectId(""5b4cf103e6b1a819a85d7855"")","6.2",,,,,,,,,,,"8.0","7.0","0.2",,"2.0",,"61.6wt.%","3.0",,"7.0",,"5.0",,"2.56803%",,,,,,,,,,"",,,,,,"Hüttner R, Völkl R, Gabel J, et al. Creep behavior of thick and thin walled structures of a single crystal Ni-base superalloy at high temperatures - Experimental method and results[J]. Strain, 2008, 1:719-723.","10.11961/mater0203.MGI.20171221.ds.0058","尹海清","摘录","史政涛","2018-01-09",,,,,,,,,"René N5",,,,,,,,,,,,,,,,,,,,,,,"16°[001]",,"270Mpa","12.973h","980℃","0.2mm",,,,
,,,,"ObjectId(""5b4cf107e6b1a819a85d7857"")","6.2",,,,,,,,,,,"8.0","7.0","0.2",,"2.0",,"61.6wt.%","3.0",,"7.0",,"5.0",,"1.68367%",,,,,,,,,,"",,,,,,"Hüttner R, Völkl R, Gabel J, et al. Creep behavior of thick and thin walled structures of a single crystal Ni-base superalloy at high temperatures - Experimental method and results[J]. Strain, 2008, 1:719-723.","10.11961/mater0203.MGI.20171221.ds.0058","尹海清","摘录","史政涛","2018-01-09",,,,,,,,,"René N5",,,,,,,,,,,,,,,,,,,,,,,"16°[001]",,"270Mpa","10.4505h","980℃","0.2mm",,,,
,,,,"ObjectId(""5b4cf10ce6b1a819a85d7859"")","6.2",,,,,,,,,,,"8.0","7.0","0.2",,"2.0",,"61.6wt.%","3.0",,"7.0",,"5.0",,"0.765306%",,,,,,,,,,"",,,,,,"Hüttner R, Völkl R, Gabel J, et al. Creep behavior of thick and thin walled structures of a single crystal Ni-base superalloy at high temperatures - Experimental method and results[J]. Strain, 2008, 1:719-723.","10.11961/mater0203.MGI.20171221.ds.0058","尹海清","摘录","史政涛","2018-01-09",,,,,,,,,"René N5",,,,,,,,,,,,,,,,,,,,,,,"16°[001]",,"270Mpa","6.12613h","980℃","0.2mm",,,,
,,,,"ObjectId(""5b4cf111e6b1a819a85d785b"")","6.2",,,,,,,,,,,"8.0","7.0","0.2",,"2.0",,"61.6wt.%","3.0",,"7.0",,"5.0",,"1.92177%",,,,,,,,,,"",,,,,,"Hüttner R, Völkl R, Gabel J, et al. Creep behavior of thick and thin walled structures of a single crystal Ni-base superalloy at high temperatures - Experimental method and results[J]. Strain, 2008, 1:719-723.","10.11961/mater0203.MGI.20171221.ds.0058","尹海清","摘录","史政涛","2018-01-09",,,,,,,,,"René N5",,,,,,,,,,,,,,,,,,,,,,,"16°[001]",,"270Mpa","11.2613h","980℃","0.2mm",,,,
,,,,"ObjectId(""5b4cf116e6b1a819a85d785d"")","6.2",,,,,,,,,,,"8.0","7.0","0.2",,"2.0",,"61.6wt.%","3.0",,"7.0",,"5.0",,"2.80612%",,,,,,,,,,"",,,,,,"Hüttner R, Völkl R, Gabel J, et al. Creep behavior of thick and thin walled structures of a single crystal Ni-base superalloy at high temperatures - Experimental method and results[J]. Strain, 2008, 1:719-723.","10.11961/mater0203.MGI.20171221.ds.0058","尹海清","摘录","史政涛","2018-01-09",,,,,,,,,"René N5",,,,,,,,,,,,,,,,,,,,,,,"16°[001]",,"270Mpa","13.5135h","980℃","0.2mm",,,,
,,,,"ObjectId(""5b4cf11be6b1a819a85d785f"")","6.2",,,,,,,,,,,"8.0","7.0","0.2",,"2.0",,"61.6wt.%","3.0",,"7.0",,"5.0",,"0.544218%",,,,,,,,,,"",,,,,,"Hüttner R, Völkl R, Gabel J, et al. Creep behavior of thick and thin walled structures of a single crystal Ni-base superalloy at high temperatures - Experimental method and results[J]. Strain, 2008, 1:719-723.","10.11961/mater0203.MGI.20171221.ds.0058","尹海清","摘录","史政涛","2018-01-09",,,,,,,,,"René N5",,,,,,,,,,,,,,,,,,,,,,,"16°[001]",,"270Mpa","4.23423h","980℃","0.2mm",,,,
,,,,"ObjectId(""5b4cf120e6b1a819a85d7861"")","6.2",,,,,,,,,,,"8.0","7.0","0.2",,"2.0",,"61.6wt.%","3.0",,"7.0",,"5.0",,"0.459184%",,,,,,,,,,"",,,,,,"Hüttner R, Völkl R, Gabel J, et al. Creep behavior of thick and thin walled structures of a single crystal Ni-base superalloy at high temperatures - Experimental method and results[J]. Strain, 2008, 1:719-723.","10.11961/mater0203.MGI.20171221.ds.0058","尹海清","摘录","史政涛","2018-01-09",,,,,,,,,"René N5",,,,,,,,,,,,,,,,,,,,,,,"16°[001]",,"270Mpa","3.33333h","980℃","0.2mm",,,,
,,,,"ObjectId(""5b4cf125e6b1a819a85d7863"")","6.2",,,,,,,,,,,"8.0","7.0","0.2",,"2.0",,"61.6wt.%","3.0",,"7.0",,"5.0",,"3.07823%",,,,,,,,,,"",,,,,,"Hüttner R, Völkl R, Gabel J, et al. Creep behavior of thick and thin walled structures of a single crystal Ni-base superalloy at high temperatures - Experimental method and results[J]. Strain, 2008, 1:719-723.","10.11961/mater0203.MGI.20171221.ds.0058","尹海清","摘录","史政涛","2018-01-09",,,,,,,,,"René N5",,,,,,,,,,,,,,,,,,,,,,,"16°[001]",,"270Mpa","14.0541h","980℃","0.2mm",,,,
,,,,"ObjectId(""5b4cf12ae6b1a819a85d7865"")","6.2",,,,,,,,,,,"8.0","7.0","0.2",,"2.0",,"61.6wt.%","3.0",,"7.0",,"5.0",,"2.21088%",,,,,,,,,,"",,,,,,"Hüttner R, Völkl R, Gabel J, et al. Creep behavior of thick and thin walled structures of a single crystal Ni-base superalloy at high temperatures - Experimental method and results[J]. Strain, 2008, 1:719-723.","10.11961/mater0203.MGI.20171221.ds.0058","尹海清","摘录","史政涛","2018-01-09",,,,,,,,,"René N5",,,,,,,,,,,,,,,,,,,,,,,"16°[001]",,"270Mpa","12.1622h","980℃","0.2mm",,,,
,,,,"ObjectId(""5b4cf12fe6b1a819a85d7867"")","6.2",,,,,,,,,,,"8.0","7.0","0.2",,"2.0",,"61.6wt.%","3.0",,"7.0",,"5.0",,"1.4966%",,,,,,,,,,"",,,,,,"Hüttner R, Völkl R, Gabel J, et al. Creep behavior of thick and thin walled structures of a single crystal Ni-base superalloy at high temperatures - Experimental method and results[J]. Strain, 2008, 1:719-723.","10.11961/mater0203.MGI.20171221.ds.0058","尹海清","摘录","史政涛","2018-01-09",,,,,,,,,"René N5",,,,,,,,,,,,,,,,,,,,,,,"16°[001]",,"270Mpa","9.72973h","980℃","0.2mm",,,,
,,,,"ObjectId(""5b4cf136e6b1a819a85d7869"")","6.2",,,,,,,,,,,"8.0","7.0","0.2",,"2.0",,"61.6wt.%","3.0",,"7.0",,"5.0",,"0.935374%",,,,,,,,,,"",,,,,,"Hüttner R, Völkl R, Gabel J, et al. Creep behavior of thick and thin walled structures of a single crystal Ni-base superalloy at high temperatures - Experimental method and results[J]. Strain, 2008, 1:719-723.","10.11961/mater0203.MGI.20171221.ds.0058","尹海清","摘录","史政涛","2018-01-09",,,,,,,,,"René N5",,,,,,,,,,,,,,,,,,,,,,,"16°[001]",,"270Mpa","7.02703h","980℃","0.2mm",,,,
,,,,"ObjectId(""5b4cf13be6b1a819a85d786b"")","6.2",,,,,,,,,,,"8.0","7.0","0.2",,"2.0",,"61.6wt.%","3.0",,"7.0",,"5.0",,"1.27551%",,,,,,,,,,"",,,,,,"Hüttner R, Völkl R, Gabel J, et al. Creep behavior of thick and thin walled structures of a single crystal Ni-base superalloy at high temperatures - Experimental method and results[J]. Strain, 2008, 1:719-723.","10.11961/mater0203.MGI.20171221.ds.0058","尹海清","摘录","史政涛","2018-01-09",,,,,,,,,"René N5",,,,,,,,,,,,,,,,,,,,,,,"16°[001]",,"270Mpa","8.91892h","980℃","0.2mm",,,,
,,,,"ObjectId(""5b4cf145e6b1a819a85d786d"")","6.2",,,,,,,,,,,"8.0","7.0","0.2",,"2.0",,"61.6wt.%","3.0",,"7.0",,"5.0",,"0.841924%",,,,,,,,,,"",,,,,,"Hüttner R, Völkl R, Gabel J, et al. Creep behavior of thick and thin walled structures of a single crystal Ni-base superalloy at high temperatures - Experimental method and results[J]. Strain, 2008, 1:719-723.","10.11961/mater0203.MGI.20171221.ds.0058","尹海清","摘录","史政涛","2018-01-09",,,,,,,,,"René N5",,,,,,,,,,,,,,,,,,,,,,,"16°[001]",,"300Mpa","3.79233h","980℃","0.2mm",,,,
,,,,"ObjectId(""5b4cf14ae6b1a819a85d786f"")","6.2",,,,,,,,,,,"8.0","7.0","0.2",,"2.0",,"61.6wt.%","3.0",,"7.0",,"5.0",,"1.08247%",,,,,,,,,,"",,,,,,"Hüttner R, Völkl R, Gabel J, et al. Creep behavior of thick and thin walled structures of a single crystal Ni-base superalloy at high temperatures - Experimental method and results[J]. Strain, 2008, 1:719-723.","10.11961/mater0203.MGI.20171221.ds.0058","尹海清","摘录","史政涛","2018-01-09",,,,,,,,,"René N5",,,,,,,,,,,,,,,,,,,,,,,"16°[001]",,"300Mpa","4.51467h","980℃","0.2mm",,,,
,,,,"ObjectId(""5b4cf14fe6b1a819a85d7871"")","6.2",,,,,,,,,,,"8.0","7.0","0.2",,"2.0",,"61.6wt.%","3.0",,"7.0",,"5.0",,"0.323129%",,,,,,,,,,"",,,,,,"Hüttner R, Völkl R, Gabel J, et al. Creep behavior of thick and thin walled structures of a single crystal Ni-base superalloy at high temperatures - Experimental method and results[J]. Strain, 2008, 1:719-723.","10.11961/mater0203.MGI.20171221.ds.0058","尹海清","摘录","史政涛","2018-01-09",,,,,,,,,"René N5",,,,,,,,,,,,,,,,,,,,,,,"16°[001]",,"270Mpa","1.8018h","980℃","0.2mm",,,,
,,,,"ObjectId(""5b4cf154e6b1a819a85d7873"")","6.2",,,,,,,,,,,"8.0","7.0","0.2",,"2.0",,"61.6wt.%","3.0",,"7.0",,"5.0",,"0.187075%",,,,,,,,,,"",,,,,,"Hüttner R, Völkl R, Gabel J, et al. Creep behavior of thick and thin walled structures of a single crystal Ni-base superalloy at high temperatures - Experimental method and results[J]. Strain, 2008, 1:719-723.","10.11961/mater0203.MGI.20171221.ds.0058","尹海清","摘录","史政涛","2018-01-09",,,,,,,,,"René N5",,,,,,,,,,,,,,,,,,,,,,,"16°[001]",,"270Mpa","0.630631h","980℃","0.2mm",,,,
,,,,"ObjectId(""5b4cf159e6b1a819a85d7875"")","6.2",,,,,,,,,,,"8.0","7.0","0.2",,"2.0",,"61.6wt.%","3.0",,"7.0",,"5.0",,"1.27148%",,,,,,,,,,"",,,,,,"Hüttner R, Völkl R, Gabel J, et al. Creep behavior of thick and thin walled structures of a single crystal Ni-base superalloy at high temperatures - Experimental method and results[J]. Strain, 2008, 1:719-723.","10.11961/mater0203.MGI.20171221.ds.0058","尹海清","摘录","史政涛","2018-01-09",,,,,,,,,"René N5",,,,,,,,,,,,,,,,,,,,,,,"16°[001]",,"300Mpa","5.05643h","980℃","0.2mm",,,,
