Repository: wujunming1/superalloy-project

File: 国际高温合金会议论文和数据/数据汇总/蠕变性能/creepproperty_creepstrain.csv (part 13 of 24)
"1050℃+150MPa蠕变条件/时间","1150℃+100MPa蠕变条件/时间","700MPa不均匀变形的蠕变测试/温度","700MPa晶界滑移的蠕变测试/温度","_id","Al","Al2O3涂层/Al2O3含量","Al2O3涂层/Al含量","Al2O3涂层/Fe含量","Al2O3涂层/NH4Cl含量","Al2O3涂层/NH5Cl含量","Al2O3涂层/加热时间","Al2O3涂层/温度","Al2O4涂层/加热时间","B","C","Co","Cr","Hf","Ir","Mo","Nb","Ni","Re","Ru","Ta","Ti","W","Zr","力学性能/蠕变应变","固溶处理/时间","固溶处理/温度","固溶处理油淬/时间","固溶处理油淬/温度","固溶处理（炉冷）/时间","固溶处理（炉冷）/温度","圆盘型显微结构724Mpa且677℃下蠕变测试/时间","均匀化处理/时间","均匀化处理/温度","备注","孔型显微结构724Mpa且677℃下蠕变测试/时间","拉伸/时间","拉伸蠕变测试/测试压力","拉伸蠕变测试/测试温度","拉伸蠕变测试/蠕变时间","摘录出处","数据DOI","数据审核者","数据来源方式","数据生产者","数据采集时间","施加恒定应力/应力","施加恒定温度/温度","时效处理/时间","时效处理/温度","时效处理/炉冷","时效处理/空冷","时效处理空冷/时间","时效处理空冷/温度","材料牌号","炉冷/温度","热挤压/热挤压温度","热轧/热轧时间","热轧/热轧温度","直径/坯料直径","第一次轧制/温度","第二次轧制/温度","蠕变变形测试/时间","蠕变变形测试/测试温度","蠕变变形测试/蠕变应力","蠕变实验/平均压力","蠕变实验/平均应力","蠕变实验/时间","蠕变实验/晶向","蠕变实验/温度","蠕变断裂/加载应力","蠕变断裂/时间","蠕变断裂实验/温度","蠕变断裂测试/温度","蠕变测试/压力","蠕变测试/应力","蠕变测试/时间","蠕变测试/晶格取向","蠕变测试/温度","蠕变测试/蠕变应力","蠕变测试/蠕变时间","蠕变测试/蠕变温度","蠕变测试/试样厚度","退火/退火时间","退火/退火温度","重量/铸锭重量","镀铝/镀铝"
,,,,"ObjectId(""5b4cf15de6b1a819a85d7877"")","6.2",,,,,,,,,,,"8.0","7.0","0.2",,"2.0",,"61.6wt.%","3.0",,"7.0",,"5.0",,"0.119048%",,,,,,,,,,"",,,,,,"Hüttner R, Völkl R, Gabel J, et al. Creep behavior of thick and thin walled structures of a single crystal Ni-base superalloy at high temperatures - Experimental method and results[J]. Strain, 2008, 1:719-723.","10.11961/mater0203.MGI.20171221.ds.0058","尹海清","摘录","史政涛","2018-01-09",,,,,,,,,"René N5",,,,,,,,,,,,,,,,,,,,,,,"16°[001]",,"270Mpa","0.18018h","980℃","0.2mm",,,,
,,,,"ObjectId(""5b4cf162e6b1a819a85d7879"")","6.2",,,,,,,,,,,"8.0","7.0","0.2",,"2.0",,"61.6wt.%","3.0",,"7.0",,"5.0",,"0.670103%",,,,,,,,,,"",,,,,,"Hüttner R, Völkl R, Gabel J, et al. Creep behavior of thick and thin walled structures of a single crystal Ni-base superalloy at high temperatures - Experimental method and results[J]. Strain, 2008, 1:719-723.","10.11961/mater0203.MGI.20171221.ds.0058","尹海清","摘录","史政涛","2018-01-09",,,,,,,,,"René N5",,,,,,,,,,,,,,,,,,,,,,,"16°[001]",,"300Mpa","3.25056h","980℃","0.2mm",,,,
,,,,"ObjectId(""5b4cf167e6b1a819a85d787b"")","6.2",,,,,,,,,,,"8.0","7.0","0.2",,"2.0",,"61.6wt.%","3.0",,"7.0",,"5.0",,"1.89003%",,,,,,,,,,"",,,,,,"Hüttner R, Völkl R, Gabel J, et al. Creep behavior of thick and thin walled structures of a single crystal Ni-base superalloy at high temperatures - Experimental method and results[J]. Strain, 2008, 1:719-723.","10.11961/mater0203.MGI.20171221.ds.0058","尹海清","摘录","史政涛","2018-01-09",,,,,,,,,"René N5",,,,,,,,,,,,,,,,,,,,,,,"16°[001]",,"300Mpa","6.32054h","980℃","0.2mm",,,,
,,,,"ObjectId(""5b4cf16ce6b1a819a85d787d"")","6.2",,,,,,,,,,,"8.0","7.0","0.2",,"2.0",,"61.6wt.%","3.0",,"7.0",,"5.0",,"2.25086%",,,,,,,,,,"",,,,,,"Hüttner R, Völkl R, Gabel J, et al. Creep behavior of thick and thin walled structures of a single crystal Ni-base superalloy at high temperatures - Experimental method and results[J]. Strain, 2008, 1:719-723.","10.11961/mater0203.MGI.20171221.ds.0058","尹海清","摘录","史政涛","2018-01-09",,,,,,,,,"René N5",,,,,,,,,,,,,,,,,,,,,,,"16°[001]",,"300Mpa","7.04289h","980℃","0.2mm",,,,
,,,,"ObjectId(""5b4cf171e6b1a819a85d787f"")","6.2",,,,,,,,,,,"8.0","7.0","0.2",,"2.0",,"61.6wt.%","3.0",,"7.0",,"5.0",,"2.07904%",,,,,,,,,,"",,,,,,"Hüttner R, Völkl R, Gabel J, et al. Creep behavior of thick and thin walled structures of a single crystal Ni-base superalloy at high temperatures - Experimental method and results[J]. Strain, 2008, 1:719-723.","10.11961/mater0203.MGI.20171221.ds.0058","尹海清","摘录","史政涛","2018-01-09",,,,,,,,,"René N5",,,,,,,,,,,,,,,,,,,,,,,"16°[001]",,"300Mpa","6.68172h","980℃","0.2mm",,,,
,,,,"ObjectId(""5b4cf176e6b1a819a85d7881"")","6.2",,,,,,,,,,,"8.0","7.0","0.2",,"2.0",,"61.6wt.%","3.0",,"7.0",,"5.0",,"1.56357%",,,,,,,,,,"",,,,,,"Hüttner R, Völkl R, Gabel J, et al. Creep behavior of thick and thin walled structures of a single crystal Ni-base superalloy at high temperatures - Experimental method and results[J]. Strain, 2008, 1:719-723.","10.11961/mater0203.MGI.20171221.ds.0058","尹海清","摘录","史政涛","2018-01-09",,,,,,,,,"René N5",,,,,,,,,,,,,,,,,,,,,,,"16°[001]",,"300Mpa","5.77878h","980℃","0.2mm",,,,
,,,,"ObjectId(""5b4cf17be6b1a819a85d7883"")","6.2",,,,,,,,,,,"8.0","7.0","0.2",,"2.0",,"61.6wt.%","3.0",,"7.0",,"5.0",,"0.549828%",,,,,,,,,,"",,,,,,"Hüttner R, Völkl R, Gabel J, et al. Creep behavior of thick and thin walled structures of a single crystal Ni-base superalloy at high temperatures - Experimental method and results[J]. Strain, 2008, 1:719-723.","10.11961/mater0203.MGI.20171221.ds.0058","尹海清","摘录","史政涛","2018-01-09",,,,,,,,,"René N5",,,,,,,,,,,,,,,,,,,,,,,"16°[001]",,"300Mpa","2.52822h","980℃","0.2mm",,,,
,,,,"ObjectId(""5b4cf180e6b1a819a85d7885"")","6.2",,,,,,,,,,,"8.0","7.0","0.2",,"2.0",,"61.6wt.%","3.0",,"7.0",,"5.0",,"0.255102%",,,,,,,,,,"",,,,,,"Hüttner R, Völkl R, Gabel J, et al. Creep behavior of thick and thin walled structures of a single crystal Ni-base superalloy at high temperatures - Experimental method and results[J]. Strain, 2008, 1:719-723.","10.11961/mater0203.MGI.20171221.ds.0058","尹海清","摘录","史政涛","2018-01-09",,,,,,,,,"René N5",,,,,,,,,,,,,,,,,,,,,,,"16°[001]",,"270Mpa","1.26126h","980℃","0.2mm",,,,
,,,,"ObjectId(""5b4cf184e6b1a819a85d7887"")","6.2",,,,,,,,,,,"8.0","7.0","0.2",,"2.0",,"61.6wt.%","3.0",,"7.0",,"5.0",,"1.7354%",,,,,,,,,,"",,,,,,"Hüttner R, Völkl R, Gabel J, et al. Creep behavior of thick and thin walled structures of a single crystal Ni-base superalloy at high temperatures - Experimental method and results[J]. Strain, 2008, 1:719-723.","10.11961/mater0203.MGI.20171221.ds.0058","尹海清","摘录","史政涛","2018-01-09",,,,,,,,,"René N5",,,,,,,,,,,,,,,,,,,,,,,"16°[001]",,"300Mpa","6.04966h","980℃","0.2mm",,,,
,,,,"ObjectId(""5b4cf189e6b1a819a85d7889"")","6.2",,,,,,,,,,,"8.0","7.0","0.2",,"2.0",,"61.6wt.%","3.0",,"7.0",,"5.0",,"0.429553%",,,,,,,,,,"",,,,,,"Hüttner R, Völkl R, Gabel J, et al. Creep behavior of thick and thin walled structures of a single crystal Ni-base superalloy at high temperatures - Experimental method and results[J]. Strain, 2008, 1:719-723.","10.11961/mater0203.MGI.20171221.ds.0058","尹海清","摘录","史政涛","2018-01-09",,,,,,,,,"René N5",,,,,,,,,,,,,,,,,,,,,,,"16°[001]",,"300Mpa","1.98646h","980℃","0.2mm",,,,
,,,,"ObjectId(""5b4cf193e6b1a819a85d788b"")","6.2",,,,,,,,,,,"8.0","7.0","0.2",,"2.0",,"61.6wt.%","3.0",,"7.0",,"5.0",,"0.103093%",,,,,,,,,,"",,,,,,"Hüttner R, Völkl R, Gabel J, et al. Creep behavior of thick and thin walled structures of a single crystal Ni-base superalloy at high temperatures - Experimental method and results[J]. Strain, 2008, 1:719-723.","10.11961/mater0203.MGI.20171221.ds.0058","尹海清","摘录","史政涛","2018-01-09",,,,,,,,,"René N5",,,,,,,,,,,,,,,,,,,,,,,"16°[001]",,"300Mpa","0.180587h","980℃","0.2mm",,,,
,,,,"ObjectId(""5b4cf1a2e6b1a819a85d7891"")","6.2",,,,,,,,,,,"8.0","7.0","0.2",,"2.0",,"61.6wt.%","3.0",,"7.0",,"5.0",,"0.309278%",,,,,,,,,,"",,,,,,"Hüttner R, Völkl R, Gabel J, et al. Creep behavior of thick and thin walled structures of a single crystal Ni-base superalloy at high temperatures - Experimental method and results[J]. Strain, 2008, 1:719-723.","10.11961/mater0203.MGI.20171221.ds.0058","尹海清","摘录","史政涛","2018-01-09",,,,,,,,,"René N5",,,,,,,,,,,,,,,,,,,,,,,"16°[001]",,"300Mpa","1.17381h","980℃","0.2mm",,,,
,,,,"ObjectId(""5b4cf1c5e6b1a819a85d789f"")","6.2",,,,,,,,,,,"8.0","7.0","0.2",,"2.0",,"61.6wt.%","3.0",,"7.0",,"5.0",,"0.189003%",,,,,,,,,,"",,,,,,"Hüttner R, Völkl R, Gabel J, et al. Creep behavior of thick and thin walled structures of a single crystal Ni-base superalloy at high temperatures - Experimental method and results[J]. Strain, 2008, 1:719-723.","10.11961/mater0203.MGI.20171221.ds.0058","尹海清","摘录","史政涛","2018-01-09",,,,,,,,,"René N5",,,,,,,,,,,,,,,,,,,,,,,"16°[001]",,"300Mpa","0.541761h","980℃","0.2mm",,,,
,,,,"ObjectId(""5b4d084ae6b1a819a85d8137"")","5.5",,,,,,,,,,,"6.0","2.6","0.1",,"1.5",,"61wt.%","6.2","2.0","8.1",,"7.0",,"0.323121%",,,,,,,,,,"",,,,,,"Tin S, Zhang L, Hobbs R A, et al. Linking the Properties, Processing and Chemistry of Advanced Single Crystal Ni-Base Superalloys[C]// Superalloys. 2008:81-90.","10.11961/mater0203.MGI.20171221.ds.0052","尹海清","摘录","史政涛","2018-01-09",,,,,,,,,"UCSX-1",,,,,,,,"155.963min","850℃","650Mpa",,,,,,,,,,,,,,,,,,,,,,
,,,,"ObjectId(""5b4d084fe6b1a819a85d8139"")","5.5",,,,,,,,,,,"6.0","2.6","0.1",,"1.5",,"61wt.%","6.2","2.0","8.1",,"7.0",,"0.495497%",,,,,,,,,,"",,,,,,"Tin S, Zhang L, Hobbs R A, et al. Linking the Properties, Processing and Chemistry of Advanced Single Crystal Ni-Base Superalloys[C]// Superalloys. 2008:81-90.","10.11961/mater0203.MGI.20171221.ds.0052","尹海清","摘录","史政涛","2018-01-09",,,,,,,,,"UCSX-1",,,,,,,,"198.165min","850℃","650Mpa",,,,,,,,,,,,,,,,,,,,,,
,,,,"ObjectId(""5b4d0859e6b1a819a85d813d"")","5.5",,,,,,,,,,,"6.0","2.6","0.1",,"1.5",,"61wt.%","6.2","2.0","8.1",,"7.0",,"0.00892181%",,,,,,,,,,"",,,,,,"Tin S, Zhang L, Hobbs R A, et al. Linking the Properties, Processing and Chemistry of Advanced Single Crystal Ni-Base Superalloys[C]// Superalloys. 2008:81-90.","10.11961/mater0203.MGI.20171221.ds.0052","尹海清","摘录","史政涛","2018-01-09",,,,,,,,,"UCSX-1",,,,,,,,"5.50459min","850℃","650Mpa",,,,,,,,,,,,,,,,,,,,,,
,,,,"ObjectId(""5b4d085ee6b1a819a85d813f"")","5.5",,,,,,,,,,,"6.0","2.6","0.1",,"1.5",,"61wt.%","6.2","2.0","8.1",,"7.0",,"0.152204%",,,,,,,,,,"",,,,,,"Tin S, Zhang L, Hobbs R A, et al. Linking the Properties, Processing and Chemistry of Advanced Single Crystal Ni-Base Superalloys[C]// Superalloys. 2008:81-90.","10.11961/mater0203.MGI.20171221.ds.0052","尹海清","摘录","史政涛","2018-01-09",,,,,,,,,"UCSX-1",,,,,,,,"81.9572min","850℃","650Mpa",,,,,,,,,,,,,,,,,,,,,,
,,,,"ObjectId(""5b4d0862e6b1a819a85d8141"")","5.5",,,,,,,,,,,"6.0","2.6","0.1",,"1.5",,"61wt.%","6.2","2.0","8.1",,"7.0",,"0.081138%",,,,,,,,,,"",,,,,,"Tin S, Zhang L, Hobbs R A, et al. Linking the Properties, Processing and Chemistry of Advanced Single Crystal Ni-Base Superalloys[C]// Superalloys. 2008:81-90.","10.11961/mater0203.MGI.20171221.ds.0052","尹海清","摘录","史政涛","2018-01-09",,,,,,,,,"UCSX-1",,,,,,,,"31.1927min","850℃","650Mpa",,,,,,,,,,,,,,,,,,,,,,
,,,,"ObjectId(""5b4d0867e6b1a819a85d8143"")","5.5",,,,,,,,,,,"6.0","2.6","0.1",,"1.5",,"61wt.%","6.2","2.0","8.1",,"7.0",,"0.223887%",,,,,,,,,,"",,,,,,"Tin S, Zhang L, Hobbs R A, et al. Linking the Properties, Processing and Chemistry of Advanced Single Crystal Ni-Base Superalloys[C]// Superalloys. 2008:81-90.","10.11961/mater0203.MGI.20171221.ds.0052","尹海清","摘录","史政涛","2018-01-09",,,,,,,,,"UCSX-1",,,,,,,,"119.266min","850℃","650Mpa",,,,,,,,,,,,,,,,,,,,,,
,,,,"ObjectId(""5b4d086ce6b1a819a85d8145"")","5.5",,,,,,,,,,,"6.0","2.6","0.1",,"1.5",,"61wt.%","6.2","2.0","8.1",,"7.0",,"0.0894706%",,,,,,,,,,"",,,,,,"Tin S, Zhang L, Hobbs R A, et al. Linking the Properties, Processing and Chemistry of Advanced Single Crystal Ni-Base Superalloys[C]// Superalloys. 2008:81-90.","10.11961/mater0203.MGI.20171221.ds.0052","尹海清","摘录","史政涛","2018-01-09",,,,,,,,,"UCSX-1",,,,,,,,"49.5413min","850℃","650Mpa",,,,,,,,,,,,,,,,,,,,,,
,,,,"ObjectId(""5b4d087be6b1a819a85d814b"")","5.5",,,,,,,,,,,"6.0","2.6","0.1",,"1.5",,"61wt.%","6.2","2.0","8.1",,"7.0",,"0.188031%",,,,,,,,,,"",,,,,,"Tin S, Zhang L, Hobbs R A, et al. Linking the Properties, Processing and Chemistry of Advanced Single Crystal Ni-Base Superalloys[C]// Superalloys. 2008:81-90.","10.11961/mater0203.MGI.20171221.ds.0052","尹海清","摘录","史政涛","2018-01-09",,,,,,,,,"UCSX-1",,,,,,,,"100.917min","850℃","650Mpa",,,,,,,,,,,,,,,,,,,,,,
,,,,"ObjectId(""5b4d0880e6b1a819a85d814d"")","5.9",,,,,,,,,,,"3.1","1.7",,,"0.5",,"67.9wt.%","6.8",,"8.5","0.1","5.5",,"2.47709%",,,,,,,,,,"",,,,,,"Tin S, Zhang L, Hobbs R A, et al. Linking the Properties, Processing and Chemistry of Advanced Single Crystal Ni-Base Superalloys[C]// Superalloys. 2008:81-90.","10.11961/mater0203.MGI.20171221.ds.0052","尹海清","摘录","史政涛","2018-01-09",,,,,,,,,"CMSX-10N",,,,,,,,"199.388min","850℃","650Mpa",,,,,,,,,,,,,,,,,,,,,,
,,,,"ObjectId(""5b4d0884e6b1a819a85d814f"")","5.5",,,,,,,,,,,"6.0","2.6","0.1",,"1.5",,"61wt.%","6.2","2.0","8.1",,"7.0",,"0.0541761%",,,,,,,,,,"",,,,,,"Tin S, Zhang L, Hobbs R A, et al. Linking the Properties, Processing and Chemistry of Advanced Single Crystal Ni-Base Superalloys[C]// Superalloys. 2008:81-90.","10.11961/mater0203.MGI.20171221.ds.0052","尹海清","摘录","史政涛","2018-01-09",,,,,,,,,"UCSX-1",,,,,,,,"18.9602min","850℃","650Mpa",,,,,,,,,,,,,,,,,,,,,,
,,,,"ObjectId(""5b4d0889e6b1a819a85d8151"")","5.5",,,,,,,,,,,"6.0","2.6","0.1",,"1.5",,"61wt.%","6.2","2.0","8.1",,"7.0",,"0.268917%",,,,,,,,,,"",,,,,,"Tin S, Zhang L, Hobbs R A, et al. Linking the Properties, Processing and Chemistry of Advanced Single Crystal Ni-Base Superalloys[C]// Superalloys. 2008:81-90.","10.11961/mater0203.MGI.20171221.ds.0052","尹海清","摘录","史政涛","2018-01-09",,,,,,,,,"UCSX-1",,,,,,,,"137.615min","850℃","650Mpa",,,,,,,,,,,,,,,,,,,,,,
,,,,"ObjectId(""5b4d088ee6b1a819a85d8153"")","5.5",,,,,,,,,,,"6.0","2.6","0.1",,"1.5",,"61wt.%","6.2","2.0","8.1",,"7.0",,"0.116376%",,,,,,,,,,"",,,,,,"Tin S, Zhang L, Hobbs R A, et al. Linking the Properties, Processing and Chemistry of Advanced Single Crystal Ni-Base Superalloys[C]// Superalloys. 2008:81-90.","10.11961/mater0203.MGI.20171221.ds.0052","尹海清","摘录","史政涛","2018-01-09",,,,,,,,,"UCSX-1",,,,,,,,"62.9969min","850℃","650Mpa",,,,,,,,,,,,,,,,,,,,,,
,,,,"ObjectId(""5b4d0898e6b1a819a85d8155"")","5.9",,,,,,,,,,,"3.1","1.7",,,"0.5",,"67.9wt.%","6.8",,"8.5","0.1","5.5",,"2.38661%",,,,,,,,,,"",,,,,,"Tin S, Zhang L, Hobbs R A, et al. Linking the Properties, Processing and Chemistry of Advanced Single Crystal Ni-Base Superalloys[C]// Superalloys. 2008:81-90.","10.11961/mater0203.MGI.20171221.ds.0052","尹海清","摘录","史政涛","2018-01-09",,,,,,,,,"CMSX-10N",,,,,,,,"171.865min","850℃","650Mpa",,,,,,,,,,,,,,,,,,,,,,
,,,,"ObjectId(""5b4d089de6b1a819a85d8157"")","5.9",,,,,,,,,,,"3.1","1.7",,,"0.5",,"67.9wt.%","6.8",,"8.5","0.1","5.5",,"0.0452543%",,,,,,,,,,"",,,,,,"Tin S, Zhang L, Hobbs R A, et al. Linking the Properties, Processing and Chemistry of Advanced Single Crystal Ni-Base Superalloys[C]// Superalloys. 2008:81-90.","10.11961/mater0203.MGI.20171221.ds.0052","尹海清","摘录","史政涛","2018-01-09",,,,,,,,,"CMSX-10N",,,,,,,,"13.4557min","850℃","650Mpa",,,,,,,,,,,,,,,,,,,,,,
,,,,"ObjectId(""5b4d08a7e6b1a819a85d815b"")","5.9",,,,,,,,,,,"3.1","1.7",,,"0.5",,"67.9wt.%","6.8",,"8.5","0.1","5.5",,"0.145919%",,,,,,,,,,"",,,,,,"Tin S, Zhang L, Hobbs R A, et al. Linking the Properties, Processing and Chemistry of Advanced Single Crystal Ni-Base Superalloys[C]// Superalloys. 2008:81-90.","10.11961/mater0203.MGI.20171221.ds.0052","尹海清","摘录","史政涛","2018-01-09",,,,,,,,,"CMSX-10N",,,,,,,,"18.9602min","850℃","650Mpa",,,,,,,,,,,,,,,,,,,,,,
,,,,"ObjectId(""5b4d08ace6b1a819a85d815d"")","5.9",,,,,,,,,,,"3.1","1.7",,,"0.5",,"67.9wt.%","6.8",,"8.5","0.1","5.5",,"1.23589%",,,,,,,,,,"",,,,,,"Tin S, Zhang L, Hobbs R A, et al. Linking the Properties, Processing and Chemistry of Advanced Single Crystal Ni-Base Superalloys[C]// Superalloys. 2008:81-90.","10.11961/mater0203.MGI.20171221.ds.0052","尹海清","摘录","史政涛","2018-01-09",,,,,,,,,"CMSX-10N",,,,,,,,"57.4924min","850℃","650Mpa",,,,,,,,,,,,,,,,,,,,,,
,,,,"ObjectId(""5b4d08b6e6b1a819a85d8161"")","5.9",,,,,,,,,,,"3.1","1.7",,,"0.5",,"67.9wt.%","6.8",,"8.5","0.1","5.5",,"2.04079%",,,,,,,,,,"",,,,,,"Tin S, Zhang L, Hobbs R A, et al. Linking the Properties, Processing and Chemistry of Advanced Single Crystal Ni-Base Superalloys[C]// Superalloys. 2008:81-90.","10.11961/mater0203.MGI.20171221.ds.0052","尹海清","摘录","史政涛","2018-01-09",,,,,,,,,"CMSX-10N",,,,,,,,"110.703min","850℃","650Mpa",,,,,,,,,,,,,,,,,,,,,,
,,,,"ObjectId(""5b4d08c4e6b1a819a85d8167"")","5.9",,,,,,,,,,,"3.1","1.7",,,"0.5",,"67.9wt.%","6.8",,"8.5","0.1","5.5",,"0.374856%",,,,,,,,,,"",,,,,,"Tin S, Zhang L, Hobbs R A, et al. Linking the Properties, Processing and Chemistry of Advanced Single Crystal Ni-Base Superalloys[C]// Superalloys. 2008:81-90.","10.11961/mater0203.MGI.20171221.ds.0052","尹海清","摘录","史政涛","2018-01-09",,,,,,,,,"CMSX-10N",,,,,,,,"28.1346min","850℃","650Mpa",,,,,,,,,,,,,,,,,,,,,,
,,,,"ObjectId(""5b4d08cee6b1a819a85d816b"")","5.9",,,,,,,,,,,"3.1","1.7",,,"0.5",,"67.9wt.%","6.8",,"8.5","0.1","5.5",,"2.23233%",,,,,,,,,,"",,,,,,"Tin S, Zhang L, Hobbs R A, et al. Linking the Properties, Processing and Chemistry of Advanced Single Crystal Ni-Base Superalloys[C]// Superalloys. 2008:81-90.","10.11961/mater0203.MGI.20171221.ds.0052","尹海清","摘录","史政涛","2018-01-09",,,,,,,,,"CMSX-10N",,,,,,,,"135.168min","850℃","650Mpa",,,,,,,,,,,,,,,,,,,,,,
,,,,"ObjectId(""5b4d08d4e6b1a819a85d816d"")","5.9",,,,,,,,,,,"3.1","1.7",,,"0.5",,"67.9wt.%","6.8",,"8.5","0.1","5.5",,"0.796229%",,,,,,,,,,"",,,,,,"Tin S, Zhang L, Hobbs R A, et al. Linking the Properties, Processing and Chemistry of Advanced Single Crystal Ni-Base Superalloys[C]// Superalloys. 2008:81-90.","10.11961/mater0203.MGI.20171221.ds.0052","尹海清","摘录","史政涛","2018-01-09",,,,,,,,,"CMSX-10N",,,,,,,,"42.2018min","850℃","650Mpa",,,,,,,,,,,,,,,,,,,,,,
,,,,"ObjectId(""5b4d08d8e6b1a819a85d816f"")","5.9",,,,,,,,,,,"3.1","1.7",,,"0.5",,"67.9wt.%","6.8",,"8.5","0.1","5.5",,"0.0272985%",,,,,,,,,,"",,,,,,"Tin S, Zhang L, Hobbs R A, et al. Linking the Properties, Processing and Chemistry of Advanced Single Crystal Ni-Base Superalloys[C]// Superalloys. 2008:81-90.","10.11961/mater0203.MGI.20171221.ds.0052","尹海清","摘录","史政涛","2018-01-09",,,,,,,,,"CMSX-10N",,,,,,,,"4.89297min","850℃","650Mpa",,,,,,,,,,,,,,,,,,,,,,
,,,,"ObjectId(""5b4d08dde6b1a819a85d8171"")","5.9",,,,,,,,,,,"3.1","1.7",,,"0.5",,"67.9wt.%","6.8",,"8.5","0.1","5.5",,"1.63867%",,,,,,,,,,"",,,,,,"Tin S, Zhang L, Hobbs R A, et al. Linking the Properties, Processing and Chemistry of Advanced Single Crystal Ni-Base Superalloys[C]// Superalloys. 2008:81-90.","10.11961/mater0203.MGI.20171221.ds.0052","尹海清","摘录","史政涛","2018-01-09",,,,,,,,,"CMSX-10N",,,,,,,,"77.0642min","850℃","650Mpa",,,,,,,,,,,,,,,,,,,,,,
,,,,"ObjectId(""5b4d09d9e6b1a819a85d81cf"")","6.0",,,,,,,,,,,"12.0","2.5",,,,,"56.6wt.%","6.4","2.0","5.5",,"9.0",,"0.665079%",,,,,,,,,,"",,,,,,"Tin S, Zhang L, Hobbs R A, et al. Linking the Properties, Processing and Chemistry of Advanced Single Crystal Ni-Base Superalloys[C]// Superalloys. 2008:81-90.","10.11961/mater0203.MGI.20171221.ds.0052","尹海清","摘录","史政涛","2018-01-09",,,,,,,,,"RR2101",,,,,,,,,,,,,,,,"100Mpa","80.2817h","1100℃",,,,,,,,,,,,,,
,,,,"ObjectId(""5b4d0a00e6b1a819a85d81df"")","6.0",,,,,,,,,,,"12.0","2.5",,,,,"56.6wt.%","6.4","2.0","5.5",,"9.0",,"0.621696%",,,,,,,,,,"",,,,,,"Tin S, Zhang L, Hobbs R A, et al. Linking the Properties, Processing and Chemistry of Advanced Single Crystal Ni-Base Superalloys[C]// Superalloys. 2008:81-90.","10.11961/mater0203.MGI.20171221.ds.0052","尹海清","摘录","史政涛","2018-01-09",,,,,,,,,"RR2101",,,,,,,,,,,,,,,,"100Mpa","92.4296h","1100℃",,,,,,,,,,,,,,
,,,,"ObjectId(""5b4d0a22e6b1a819a85d81eb"")","6.0",,,,,,,,,,,"12.0","2.5",,,,,"58.6wt.%","6.4",,"5.5",,"9.0",,"1.08318%",,,,,,,,,,"",,,,,,"Tin S, Zhang L, Hobbs R A, et al. Linking the Properties, Processing and Chemistry of Advanced Single Crystal Ni-Base Superalloys[C]// Superalloys. 2008:81-90.","10.11961/mater0203.MGI.20171221.ds.0052","尹海清","摘录","史政涛","2018-01-09",,,,,,,,,"RR2100",,,,,,,,,,,,,,,,"100Mpa","45.0704h","1100℃",,,,,,,,,,,,,,
,,,,"ObjectId(""5b4d0a26e6b1a819a85d81ed"")","6.0",,,,,,,,,,,"12.0","2.5",,,,,"56.6wt.%","6.4","2.0","5.5",,"9.0",,"0.421123%",,,,,,,,,,"",,,,,,"Tin S, Zhang L, Hobbs R A, et al. Linking the Properties, Processing and Chemistry of Advanced Single Crystal Ni-Base Superalloys[C]// Superalloys. 2008:81-90.","10.11961/mater0203.MGI.20171221.ds.0052","尹海清","摘录","史政涛","2018-01-09",,,,,,,,,"RR2101",,,,,,,,,,,,,,,,"100Mpa","17.4296h","1100℃",,,,,,,,,,,,,,
,,,,"ObjectId(""5b4d0a2be6b1a819a85d81ef"")","6.0",,,,,,,,,,,"12.0","2.5",,,,,"56.6wt.%","6.4","2.0","5.5",,"9.0",,"0.433028%",,,,,,,,,,"",,,,,,"Tin S, Zhang L, Hobbs R A, et al. Linking the Properties, Processing and Chemistry of Advanced Single Crystal Ni-Base Superalloys[C]// Superalloys. 2008:81-90.","10.11961/mater0203.MGI.20171221.ds.0052","尹海清","摘录","史政涛","2018-01-09",,,,,,,,,"RR2101",,,,,,,,,,,,,,,,"100Mpa","27.8169h","1100℃",,,,,,,,,,,,,,
,,,,"ObjectId(""5b4d0a30e6b1a819a85d81f1"")","6.0",,,,,,,,,,,"12.0","2.5",,,,,"58.6wt.%","6.4",,"5.5",,"9.0",,"2.76767%",,,,,,,,,,"",,,,,,"Tin S, Zhang L, Hobbs R A, et al. Linking the Properties, Processing and Chemistry of Advanced Single Crystal Ni-Base Superalloys[C]// Superalloys. 2008:81-90.","10.11961/mater0203.MGI.20171221.ds.0052","尹海清","摘录","史政涛","2018-01-09",,,,,,,,,"RR2100",,,,,,,,,,,,,,,,"100Mpa","64.7887h","1100℃",,,,,,,,,,,,,,
,,,,"ObjectId(""5b4d0a35e6b1a819a85d81f3"")","6.0",,,,,,,,,,,"12.0","2.5",,,,,"56.6wt.%","6.4","2.0","5.5",,"9.0",,"0.177973%",,,,,,,,,,"",,,,,,"Tin S, Zhang L, Hobbs R A, et al. Linking the Properties, Processing and Chemistry of Advanced Single Crystal Ni-Base Superalloys[C]// Superalloys. 2008:81-90.","10.11961/mater0203.MGI.20171221.ds.0052","尹海清","摘录","史政涛","2018-01-09",,,,,,,,,"RR2101",,,,,,,,,,,,,,,,"100Mpa","5.28169h","1100℃",,,,,,,,,,,,,,
,,,,"ObjectId(""5b4d0a3ae6b1a819a85d81f5"")","6.0",,,,,,,,,,,"12.0","2.5",,,,,"58.6wt.%","6.4",,"5.5",,"9.0",,"0.846483%",,,,,,,,,,"",,,,,,"Tin S, Zhang L, Hobbs R A, et al. Linking the Properties, Processing and Chemistry of Advanced Single Crystal Ni-Base Superalloys[C]// Superalloys. 2008:81-90.","10.11961/mater0203.MGI.20171221.ds.0052","尹海清","摘录","史政涛","2018-01-09",,,,,,,,,"RR2100",,,,,,,,,,,,,,,,"100Mpa","38.5563h","1100℃",,,,,,,,,,,,,,
,,,,"ObjectId(""5b4d0a3fe6b1a819a85d81f7"")","6.0",,,,,,,,,,,"12.0","2.5",,,,,"56.6wt.%","6.4","2.0","5.5",,"9.0",,"0.513741%",,,,,,,,,,"",,,,,,"Tin S, Zhang L, Hobbs R A, et al. Linking the Properties, Processing and Chemistry of Advanced Single Crystal Ni-Base Superalloys[C]// Superalloys. 2008:81-90.","10.11961/mater0203.MGI.20171221.ds.0052","尹海清","摘录","史政涛","2018-01-09",,,,,,,,,"RR2101",,,,,,,,,,,,,,,,"100Mpa","48.2394h","1100℃",,,,,,,,,,,,,,
,,,,"ObjectId(""5b4d0a44e6b1a819a85d81f9"")","6.0",,,,,,,,,,,"12.0","2.5",,,,,"58.6wt.%","6.4",,"5.5",,"9.0",,"14.2994%",,,,,,,,,,"",,,,,,"Tin S, Zhang L, Hobbs R A, et al. Linking the Properties, Processing and Chemistry of Advanced Single Crystal Ni-Base Superalloys[C]// Superalloys. 2008:81-90.","10.11961/mater0203.MGI.20171221.ds.0052","尹海清","摘录","史政涛","2018-01-09",,,,,,,,,"RR2100",,,,,,,,,,,,,,,,"100Mpa","76.2324h","1100℃",,,,,,,,,,,,,,
,,,,"ObjectId(""5b4d0a48e6b1a819a85d81fb"")","6.0",,,,,,,,,,,"12.0","2.5",,,,,"56.6wt.%","6.4","2.0","5.5",,"9.0",,"0.531902%",,,,,,,,,,"",,,,,,"Tin S, Zhang L, Hobbs R A, et al. Linking the Properties, Processing and Chemistry of Advanced Single Crystal Ni-Base Superalloys[C]// Superalloys. 2008:81-90.","10.11961/mater0203.MGI.20171221.ds.0052","尹海清","摘录","史政涛","2018-01-09",,,,,,,,,"RR2101",,,,,,,,,,,,,,,,"100Mpa","64.0845h","1100℃",,,,,,,,,,,,,,
,,,,"ObjectId(""5b4d0a4de6b1a819a85d81fd"")","6.0",,,,,,,,,,,"12.0","2.5",,,,,"56.6wt.%","6.4","2.0","5.5",,"9.0",,"0.448364%",,,,,,,,,,"",,,,,,"Tin S, Zhang L, Hobbs R A, et al. Linking the Properties, Processing and Chemistry of Advanced Single Crystal Ni-Base Superalloys[C]// Superalloys. 2008:81-90.","10.11961/mater0203.MGI.20171221.ds.0052","尹海清","摘录","史政涛","2018-01-09",,,,,,,,,"RR2101",,,,,,,,,,,,,,,,"100Mpa","41.1972h","1100℃",,,,,,,,,,,,,,
,,,,"ObjectId(""5b4d0a52e6b1a819a85d81ff"")","6.0",,,,,,,,,,,"12.0","2.5",,,,,"58.6wt.%","6.4",,"5.5",,"9.0",,"5.58416%",,,,,,,,,,"",,,,,,"Tin S, Zhang L, Hobbs R A, et al. Linking the Properties, Processing and Chemistry of Advanced Single Crystal Ni-Base Superalloys[C]// Superalloys. 2008:81-90.","10.11961/mater0203.MGI.20171221.ds.0052","尹海清","摘录","史政涛","2018-01-09",,,,,,,,,"RR2100",,,,,,,,,,,,,,,,"100Mpa","72.1831h","1100℃",,,,,,,,,,,,,,
,,,,"ObjectId(""5b4d0a57e6b1a819a85d8201"")","6.0",,,,,,,,,,,"12.0","2.5",,,,,"56.6wt.%","6.4","2.0","5.5",,"9.0",,"0.353929%",,,,,,,,,,"",,,,,,"Tin S, Zhang L, Hobbs R A, et al. Linking the Properties, Processing and Chemistry of Advanced Single Crystal Ni-Base Superalloys[C]// Superalloys. 2008:81-90.","10.11961/mater0203.MGI.20171221.ds.0052","尹海清","摘录","史政涛","2018-01-09",,,,,,,,,"RR2101",,,,,,,,,,,,,,,,"100Mpa","8.80282h","1100℃",,,,,,,,,,,,,,
,,,,"ObjectId(""5b4d0a5ce6b1a819a85d8203"")","6.0",,,,,,,,,,,"12.0","2.5",,,,,"58.6wt.%","6.4",,"5.5",,"9.0",,"11.0894%",,,,,,,,,,"",,,,,,"Tin S, Zhang L, Hobbs R A, et al. Linking the Properties, Processing and Chemistry of Advanced Single Crystal Ni-Base Superalloys[C]// Superalloys. 2008:81-90.","10.11961/mater0203.MGI.20171221.ds.0052","尹海清","摘录","史政涛","2018-01-09",,,,,,,,,"RR2100",,,,,,,,,,,,,,,,"100Mpa","75.5282h","1100℃",,,,,,,,,,,,,,
,,,,"ObjectId(""5b4d0a61e6b1a819a85d8205"")","6.0",,,,,,,,,,,"12.0","2.5",,,,,"58.6wt.%","6.4",,"5.5",,"9.0",,"8.96808%",,,,,,,,,,"",,,,,,"Tin S, Zhang L, Hobbs R A, et al. Linking the Properties, Processing and Chemistry of Advanced Single Crystal Ni-Base Superalloys[C]// Superalloys. 2008:81-90.","10.11961/mater0203.MGI.20171221.ds.0052","尹海清","摘录","史政涛","2018-01-09",,,,,,,,,"RR2100",,,,,,,,,,,,,,,,"100Mpa","74.6479h","1100℃",,,,,,,,,,,,,,
,,,,"ObjectId(""5b4d0a66e6b1a819a85d8207"")","6.0",,,,,,,,,,,"12.0","2.5",,,,,"56.6wt.%","6.4","2.0","5.5",,"9.0",,"0.541588%",,,,,,,,,,"",,,,,,"Tin S, Zhang L, Hobbs R A, et al. Linking the Properties, Processing and Chemistry of Advanced Single Crystal Ni-Base Superalloys[C]// Superalloys. 2008:81-90.","10.11961/mater0203.MGI.20171221.ds.0052","尹海清","摘录","史政涛","2018-01-09",,,,,,,,,"RR2101",,,,,,,,,,,,,,,,"100Mpa","72.5352h","1100℃",,,,,,,,,,,,,,
,,,,"ObjectId(""5b4d0a6fe6b1a819a85d8209"")","6.0",,,,,,,,,,,"12.0","2.5",,,,,"56.6wt.%","6.4","2.0","5.5",,"9.0",,"0.759918%",,,,,,,,,,"",,,,,,"Tin S, Zhang L, Hobbs R A, et al. Linking the Properties, Processing and Chemistry of Advanced Single Crystal Ni-Base Superalloys[C]// Superalloys. 2008:81-90.","10.11961/mater0203.MGI.20171221.ds.0052","尹海清","摘录","史政涛","2018-01-09",,,,,,,,,"RR2101",,,,,,,,,,,,,,,,"150Mpa","13.0282h","1100℃",,,,,,,,,,,,,,
,,,,"ObjectId(""5b4d0a74e6b1a819a85d820b"")","6.0",,,,,,,,,,,"12.0","2.5",,,,,"58.6wt.%","6.4",,"5.5",,"9.0",,"0.48751%",,,,,,,,,,"",,,,,,"Tin S, Zhang L, Hobbs R A, et al. Linking the Properties, Processing and Chemistry of Advanced Single Crystal Ni-Base Superalloys[C]// Superalloys. 2008:81-90.","10.11961/mater0203.MGI.20171221.ds.0052","尹海清","摘录","史政涛","2018-01-09",,,,,,,,,"RR2100",,,,,,,,,,,,,,,,"100Mpa","25.3521h","1100℃",,,,,,,,,,,,,,
,,,,"ObjectId(""5b4d0a79e6b1a819a85d820d"")","6.0",,,,,,,,,,,"12.0","2.5",,,,,"56.6wt.%","6.4","2.0","5.5",,"9.0",,"0.639856%",,,,,,,,,,"",,,,,,"Tin S, Zhang L, Hobbs R A, et al. Linking the Properties, Processing and Chemistry of Advanced Single Crystal Ni-Base Superalloys[C]// Superalloys. 2008:81-90.","10.11961/mater0203.MGI.20171221.ds.0052","尹海清","摘录","史政涛","2018-01-09",,,,,,,,,"RR2101",,,,,,,,,,,,,,,,"150Mpa","8.27465h","1100℃",,,,,,,,,,,,,,
,,,,"ObjectId(""5b4d0a7ee6b1a819a85d820f"")","6.0",,,,,,,,,,,"12.0","2.5",,,,,"58.6wt.%","6.4",,"5.5",,"9.0",,"17.3308%",,,,,,,,,,"",,,,,,"Tin S, Zhang L, Hobbs R A, et al. Linking the Properties, Processing and Chemistry of Advanced Single Crystal Ni-Base Superalloys[C]// Superalloys. 2008:81-90.","10.11961/mater0203.MGI.20171221.ds.0052","尹海清","摘录","史政涛","2018-01-09",,,,,,,,,"RR2100",,,,,,,,,,,,,,,,"150Mpa","21.1268h","1100℃",,,,,,,,,,,,,,
,,,,"ObjectId(""5b4d0a86e6b1a819a85d8211"")","6.0",,,,,,,,,,,"12.0","2.5",,,,,"56.6wt.%","6.4","2.0","5.5",,"9.0",,"12.4168%",,,,,,,,,,"",,,,,,"Tin S, Zhang L, Hobbs R A, et al. Linking the Properties, Processing and Chemistry of Advanced Single Crystal Ni-Base Superalloys[C]// Superalloys. 2008:81-90.","10.11961/mater0203.MGI.20171221.ds.0052","尹海清","摘录","史政涛","2018-01-09",,,,,,,,,"RR2101",,,,,,,,,,,,,,,,"150Mpa","33.6268h","1100℃",,,,,,,,,,,,,,
,,,,"ObjectId(""5b4d0a8be6b1a819a85d8213"")","6.0",,,,,,,,,,,"12.0","2.5",,,,,"58.6wt.%","6.4",,"5.5",,"9.0",,"0.415876%",,,,,,,,,,"",,,,,,"Tin S, Zhang L, Hobbs R A, et al. Linking the Properties, Processing and Chemistry of Advanced Single Crystal Ni-Base Superalloys[C]// Superalloys. 2008:81-90.","10.11961/mater0203.MGI.20171221.ds.0052","尹海清","摘录","史政涛","2018-01-09",,,,,,,,,"RR2100",,,,,,,,,,,,,,,,"100Mpa","12.8521h","1100℃",,,,,,,,,,,,,,
,,,,"ObjectId(""5b4d0a8fe6b1a819a85d8215"")","6.0",,,,,,,,,,,"12.0","2.5",,,,,"56.6wt.%","6.4","2.0","5.5",,"9.0",,"4.62004%",,,,,,,,,,"",,,,,,"Tin S, Zhang L, Hobbs R A, et al. Linking the Properties, Processing and Chemistry of Advanced Single Crystal Ni-Base Superalloys[C]// Superalloys. 2008:81-90.","10.11961/mater0203.MGI.20171221.ds.0052","尹海清","摘录","史政涛","2018-01-09",,,,,,,,,"RR2101",,,,,,,,,,,,,,,,"150Mpa","30.9859h","1100℃",,,,,,,,,,,,,,
,,,,"ObjectId(""5b4d0a94e6b1a819a85d8217"")","6.0",,,,,,,,,,,"12.0","2.5",,,,,"56.6wt.%","6.4","2.0","5.5",,"9.0",,"0.521006%",,,,,,,,,,"",,,,,,"Tin S, Zhang L, Hobbs R A, et al. Linking the Properties, Processing and Chemistry of Advanced Single Crystal Ni-Base Superalloys[C]// Superalloys. 2008:81-90.","10.11961/mater0203.MGI.20171221.ds.0052","尹海清","摘录","史政涛","2018-01-09",,,,,,,,,"RR2101",,,,,,,,,,,,,,,,"150Mpa","4.57746h","1100℃",,,,,,,,,,,,,,
,,,,"ObjectId(""5b4d0a99e6b1a819a85d8219"")","6.0",,,,,,,,,,,"12.0","2.5",,,,,"56.6wt.%","6.4","2.0","5.5",,"9.0",,"3.12765%",,,,,,,,,,"",,,,,,"Tin S, Zhang L, Hobbs R A, et al. Linking the Properties, Processing and Chemistry of Advanced Single Crystal Ni-Base Superalloys[C]// Superalloys. 2008:81-90.","10.11961/mater0203.MGI.20171221.ds.0052","尹海清","摘录","史政涛","2018-01-09",,,,,,,,,"RR2101",,,,,,,,,,,,,,,,"150Mpa","28.8732h","1100℃",,,,,,,,,,,,,,
,,,,"ObjectId(""5b4d0a9ee6b1a819a85d821b"")","6.0",,,,,,,,,,,"12.0","2.5",,,,,"56.6wt.%","6.4","2.0","5.5",,"9.0",,"1.63223%",,,,,,,,,,"",,,,,,"Tin S, Zhang L, Hobbs R A, et al. Linking the Properties, Processing and Chemistry of Advanced Single Crystal Ni-Base Superalloys[C]// Superalloys. 2008:81-90.","10.11961/mater0203.MGI.20171221.ds.0052","尹海清","摘录","史政涛","2018-01-09",,,,,,,,,"RR2101",,,,,,,,,,,,,,,,"150Mpa","24.1197h","1100℃",,,,,,,,,,,,,,
,,,,"ObjectId(""5b4d0aa3e6b1a819a85d821d"")","6.0",,,,,,,,,,,"12.0","2.5",,,,,"58.6wt.%","6.4",,"5.5",,"9.0",,"0.294806%",,,,,,,,,,"",,,,,,"Tin S, Zhang L, Hobbs R A, et al. Linking the Properties, Processing and Chemistry of Advanced Single Crystal Ni-Base Superalloys[C]// Superalloys. 2008:81-90.","10.11961/mater0203.MGI.20171221.ds.0052","尹海清","摘录","史政涛","2018-01-09",,,,,,,,,"RR2100",,,,,,,,,,,,,,,,"100Mpa","7.21831h","1100℃",,,,,,,,,,,,,,
,,,,"ObjectId(""5b4d0aa8e6b1a819a85d821f"")","6.0",,,,,,,,,,,"12.0","2.5",,,,,"56.6wt.%","6.4","2.0","5.5",,"9.0",,"8.97776%",,,,,,,,,,"",,,,,,"Tin S, Zhang L, Hobbs R A, et al. Linking the Properties, Processing and Chemistry of Advanced Single Crystal Ni-Base Superalloys[C]// Superalloys. 2008:81-90.","10.11961/mater0203.MGI.20171221.ds.0052","尹海清","摘录","史政涛","2018-01-09",,,,,,,,,"RR2101",,,,,,,,,,,,,,,,"150Mpa","33.0986h","1100℃",,,,,,,,,,,,,,
,,,,"ObjectId(""5b4d0aade6b1a819a85d8221"")","6.0",,,,,,,,,,,"12.0","2.5",,,,,"58.6wt.%","6.4",,"5.5",,"9.0",,"12.0009%",,,,,,,,,,"",,,,,,"Tin S, Zhang L, Hobbs R A, et al. Linking the Properties, Processing and Chemistry of Advanced Single Crystal Ni-Base Superalloys[C]// Superalloys. 2008:81-90.","10.11961/mater0203.MGI.20171221.ds.0052","尹海清","摘录","史政涛","2018-01-09",,,,,,,,,"RR2100",,,,,,,,,,,,,,,,"150Mpa","20.7746h","1100℃",,,,,,,,,,,,,,
,,,,"ObjectId(""5b4d0ab2e6b1a819a85d8223"")","6.0",,,,,,,,,,,"12.0","2.5",,,,,"56.6wt.%","6.4","2.0","5.5",,"9.0",,"1.0523%",,,,,,,,,,"",,,,,,"Tin S, Zhang L, Hobbs R A, et al. Linking the Properties, Processing and Chemistry of Advanced Single Crystal Ni-Base Superalloys[C]// Superalloys. 2008:81-90.","10.11961/mater0203.MGI.20171221.ds.0052","尹海清","摘录","史政涛","2018-01-09",,,,,,,,,"RR2101",,,,,,,,,,,,,,,,"150Mpa","18.1338h","1100℃",,,,,,,,,,,,,,
,,,,"ObjectId(""5b4d0ab6e6b1a819a85d8225"")","6.0",,,,,,,,,,,"12.0","2.5",,,,,"56.6wt.%","6.4","2.0","5.5",,"9.0",,"6.51257%",,,,,,,,,,"",,,,,,"Tin S, Zhang L, Hobbs R A, et al. Linking the Properties, Processing and Chemistry of Advanced Single Crystal Ni-Base Superalloys[C]// Superalloys. 2008:81-90.","10.11961/mater0203.MGI.20171221.ds.0052","尹海清","摘录","史政涛","2018-01-09",,,,,,,,,"RR2101",,,,,,,,,,,,,,,,"150Mpa","32.2183h","1100℃",,,,,,,,,,,,,,
,,,,"ObjectId(""5b4d0ac0e6b1a819a85d8227"")","6.0",,,,,,,,,,,"12.0","2.5",,,,,"58.6wt.%","6.4",,"5.5",,"9.0",,"8.79091%",,,,,,,,,,"",,,,,,"Tin S, Zhang L, Hobbs R A, et al. Linking the Properties, Processing and Chemistry of Advanced Single Crystal Ni-Base Superalloys[C]// Superalloys. 2008:81-90.","10.11961/mater0203.MGI.20171221.ds.0052","尹海清","摘录","史政涛","2018-01-09",,,,,,,,,"RR2100",,,,,,,,,,,,,,,,"150Mpa","20.0704h","1100℃",,,,,,,,,,,,,,
,,,,"ObjectId(""5b4d0ac6e6b1a819a85d8229"")","6.0",,,,,,,,,,,"12.0","2.5",,,,,"58.6wt.%","6.4",,"5.5",,"9.0",,"1.27426%",,,,,,,,,,"",,,,,,"Tin S, Zhang L, Hobbs R A, et al. Linking the Properties, Processing and Chemistry of Advanced Single Crystal Ni-Base Superalloys[C]// Superalloys. 2008:81-90.","10.11961/mater0203.MGI.20171221.ds.0052","尹海清","摘录","史政涛","2018-01-09",,,,,,,,,"RR2100",,,,,,,,,,,,,,,,"150Mpa","11.7958h","1100℃",,,,,,,,,,,,,,
,,,,"ObjectId(""5b4d0acbe6b1a819a85d822b"")","6.0",,,,,,,,,,,"12.0","2.5",,,,,"58.6wt.%","6.4",,"5.5",,"9.0",,"0.522418%",,,,,,,,,,"",,,,,,"Tin S, Zhang L, Hobbs R A, et al. Linking the Properties, Processing and Chemistry of Advanced Single Crystal Ni-Base Superalloys[C]// Superalloys. 2008:81-90.","10.11961/mater0203.MGI.20171221.ds.0052","尹海清","摘录","史政涛","2018-01-09",,,,,,,,,"RR2100",,,,,,,,,,,,,,,,"150Mpa","5.80986h","1100℃",,,,,,,,,,,,,,
,,,,"ObjectId(""5b4d0acfe6b1a819a85d822d"")","6.0",,,,,,,,,,,"12.0","2.5",,,,,"56.6wt.%","6.4","2.0","5.5",,"9.0",,"8.78223%",,,,,,,,,,"",,,,,,"Tin S, Zhang L, Hobbs R A, et al. Linking the Properties, Processing and Chemistry of Advanced Single Crystal Ni-Base Superalloys[C]// Superalloys. 2008:81-90.","10.11961/mater0203.MGI.20171221.ds.0052","尹海清","摘录","史政涛","2018-01-09",,,,,,,,,"RR2101",,,,,,,,,,,,,,,,"175Mpa","12.5h","1100℃",,,,,,,,,,,,,,
,,,,"ObjectId(""5b4d0ad4e6b1a819a85d822f"")","6.0",,,,,,,,,,,"12.0","2.5",,,,,"56.6wt.%","6.4","2.0","5.5",,"9.0",,"7.11994%",,,,,,,,,,"",,,,,,"Tin S, Zhang L, Hobbs R A, et al. Linking the Properties, Processing and Chemistry of Advanced Single Crystal Ni-Base Superalloys[C]// Superalloys. 2008:81-90.","10.11961/mater0203.MGI.20171221.ds.0052","尹海清","摘录","史政涛","2018-01-09",,,,,,,,,"RR2101",,,,,,,,,,,,,,,,"175Mpa","12.1479h","1100℃",,,,,,,,,,,,,,
,,,,"ObjectId(""5b4d0ad9e6b1a819a85d8231"")","6.0",,,,,,,,,,,"12.0","2.5",,,,,"56.6wt.%","6.4","2.0","5.5",,"9.0",,"4.13879%",,,,,,,,,,"",,,,,,"Tin S, Zhang L, Hobbs R A, et al. Linking the Properties, Processing and Chemistry of Advanced Single Crystal Ni-Base Superalloys[C]// Superalloys. 2008:81-90.","10.11961/mater0203.MGI.20171221.ds.0052","尹海清","摘录","史政涛","2018-01-09",,,,,,,,,"RR2101",,,,,,,,,,,,,,,,"175Mpa","11.0915h","1100℃",,,,,,,,,,,,,,
,,,,"ObjectId(""5b4d0adee6b1a819a85d8233"")","6.0",,,,,,,,,,,"12.0","2.5",,,,,"58.6wt.%","6.4",,"5.5",,"9.0",,"2.30962%",,,,,,,,,,"",,,,,,"Tin S, Zhang L, Hobbs R A, et al. Linking the Properties, Processing and Chemistry of Advanced Single Crystal Ni-Base Superalloys[C]// Superalloys. 2008:81-90.","10.11961/mater0203.MGI.20171221.ds.0052","尹海清","摘录","史政涛","2018-01-09",,,,,,,,,"RR2100",,,,,,,,,,,,,,,,"150Mpa","15.1408h","1100℃",,,,,,,,,,,,,,
,,,,"ObjectId(""5b4d0ae3e6b1a819a85d8235"")","6.0",,,,,,,,,,,"12.0","2.5",,,,,"58.6wt.%","6.4",,"5.5",,"9.0",,"5.98168%",,,,,,,,,,"",,,,,,"Tin S, Zhang L, Hobbs R A, et al. Linking the Properties, Processing and Chemistry of Advanced Single Crystal Ni-Base Superalloys[C]// Superalloys. 2008:81-90.","10.11961/mater0203.MGI.20171221.ds.0052","尹海清","摘录","史政涛","2018-01-09",,,,,,,,,"RR2100",,,,,,,,,,,,,,,,"150Mpa","19.0141h","1100℃",,,,,,,,,,,,,,
,,,,"ObjectId(""5b4d0ae8e6b1a819a85d8237"")","6.0",,,,,,,,,,,"12.0","2.5",,,,,"58.6wt.%","6.4",,"5.5",,"9.0",,"4.4905%",,,,,,,,,,"",,,,,,"Tin S, Zhang L, Hobbs R A, et al. Linking the Properties, Processing and Chemistry of Advanced Single Crystal Ni-Base Superalloys[C]// Superalloys. 2008:81-90.","10.11961/mater0203.MGI.20171221.ds.0052","尹海清","摘录","史政涛","2018-01-09",,,,,,,,,"RR2100",,,,,,,,,,,,,,,,"150Mpa","17.9577h","1100℃",,,,,,,,,,,,,,
,,,,"ObjectId(""5b4d0aede6b1a819a85d8239"")","6.0",,,,,,,,,,,"12.0","2.5",,,,,"56.6wt.%","6.4","2.0","5.5",,"9.0",,"5.40034%",,,,,,,,,,"",,,,,,"Tin S, Zhang L, Hobbs R A, et al. Linking the Properties, Processing and Chemistry of Advanced Single Crystal Ni-Base Superalloys[C]// Superalloys. 2008:81-90.","10.11961/mater0203.MGI.20171221.ds.0052","尹海清","摘录","史政涛","2018-01-09",,,,,,,,,"RR2101",,,,,,,,,,,,,,,,"175Mpa","11.7958h","1100℃",,,,,,,,,,,,,,
,,,,"ObjectId(""5b4d0af1e6b1a819a85d823b"")","6.0",,,,,,,,,,,"12.0","2.5",,,,,"56.6wt.%","6.4","2.0","5.5",,"9.0",,"2.87703%",,,,,,,,,,"",,,,,,"Tin S, Zhang L, Hobbs R A, et al. Linking the Properties, Processing and Chemistry of Advanced Single Crystal Ni-Base Superalloys[C]// Superalloys. 2008:81-90.","10.11961/mater0203.MGI.20171221.ds.0052","尹海清","摘录","史政涛","2018-01-09",,,,,,,,,"RR2101",,,,,,,,,,,,,,,,"175Mpa","10.2113h","1100℃",,,,,,,,,,,,,,
,,,,"ObjectId(""5b4d0af6e6b1a819a85d823d"")","6.0",,,,,,,,,,,"12.0","2.5",,,,,"58.6wt.%","6.4",,"5.5",,"9.0",,"0.232657%",,,,,,,,,,"",,,,,,"Tin S, Zhang L, Hobbs R A, et al. Linking the Properties, Processing and Chemistry of Advanced Single Crystal Ni-Base Superalloys[C]// Superalloys. 2008:81-90.","10.11961/mater0203.MGI.20171221.ds.0052","尹海清","摘录","史政涛","2018-01-09",,,,,,,,,"RR2100",,,,,,,,,,,,,,,,"150Mpa","2.99296h","1100℃",,,,,,,,,,,,,,
,,,,"ObjectId(""5b4d0afbe6b1a819a85d823f"")","6.0",,,,,,,,,,,"12.0","2.5",,,,,"56.6wt.%","6.4","2.0","5.5",,"9.0",,"12.7941%",,,,,,,,,,"",,,,,,"Tin S, Zhang L, Hobbs R A, et al. Linking the Properties, Processing and Chemistry of Advanced Single Crystal Ni-Base Superalloys[C]// Superalloys. 2008:81-90.","10.11961/mater0203.MGI.20171221.ds.0052","尹海清","摘录","史政涛","2018-01-09",,,,,,,,,"RR2101",,,,,,,,,,,,,,,,"175Mpa","12.8521h","1100℃",,,,,,,,,,,,,,
,,,,"ObjectId(""5b4d0b00e6b1a819a85d8241"")","6.0",,,,,,,,,,,"12.0","2.5",,,,,"58.6wt.%","6.4",,"5.5",,"9.0",,"0.696961%",,,,,,,,,,"",,,,,,"Tin S, Zhang L, Hobbs R A, et al. Linking the Properties, Processing and Chemistry of Advanced Single Crystal Ni-Base Superalloys[C]// Superalloys. 2008:81-90.","10.11961/mater0203.MGI.20171221.ds.0052","尹海清","摘录","史政涛","2018-01-09",,,,,,,,,"RR2100",,,,,,,,,,,,,,,,"150Mpa","8.09859h","1100℃",,,,,,,,,,,,,,
,,,,"ObjectId(""5b4d0b05e6b1a819a85d8243"")","6.0",,,,,,,,,,,"12.0","2.5",,,,,"56.6wt.%","6.4","2.0","5.5",,"9.0",,"2.01602%",,,,,,,,,,"",,,,,,"Tin S, Zhang L, Hobbs R A, et al. Linking the Properties, Processing and Chemistry of Advanced Single Crystal Ni-Base Superalloys[C]// Superalloys. 2008:81-90.","10.11961/mater0203.MGI.20171221.ds.0052","尹海清","摘录","史政涛","2018-01-09",,,,,,,,,"RR2101",,,,,,,,,,,,,,,,"175Mpa","8.97887h","1100℃",,,,,,,,,,,,,,
,,,,"ObjectId(""5b4d0b0fe6b1a819a85d8245"")","6.0",,,,,,,,,,,"12.0","2.5",,,,,"58.6wt.%","6.4",,"5.5",,"9.0",,"9.29537%",,,,,,,,,,"",,,,,,"Tin S, Zhang L, Hobbs R A, et al. Linking the Properties, Processing and Chemistry of Advanced Single Crystal Ni-Base Superalloys[C]// Superalloys. 2008:81-90.","10.11961/mater0203.MGI.20171221.ds.0052","尹海清","摘录","史政涛","2018-01-09",,,,,,,,,"RR2100",,,,,,,,,,,,,,,,"175Mpa","10.2113h","1100℃",,,,,,,,,,,,,,
,,,,"ObjectId(""5b4d0b14e6b1a819a85d8247"")","6.0",,,,,,,,,,,"12.0","2.5",,,,,"58.6wt.%","6.4",,"5.5",,"9.0",,"7.40385%",,,,,,,,,,"",,,,,,"Tin S, Zhang L, Hobbs R A, et al. Linking the Properties, Processing and Chemistry of Advanced Single Crystal Ni-Base Superalloys[C]// Superalloys. 2008:81-90.","10.11961/mater0203.MGI.20171221.ds.0052","尹海清","摘录","史政涛","2018-01-09",,,,,,,,,"RR2100",,,,,,,,,,,,,,,,"175Mpa","9.85915h","1100℃",,,,,,,,,,,,,,
,,,,"ObjectId(""5b4d0b18e6b1a819a85d8249"")","6.0",,,,,,,,,,,"12.0","2.5",,,,,"58.6wt.%","6.4",,"5.5",,"9.0",,"2.93111%",,,,,,,,,,"",,,,,,"Tin S, Zhang L, Hobbs R A, et al. Linking the Properties, Processing and Chemistry of Advanced Single Crystal Ni-Base Superalloys[C]// Superalloys. 2008:81-90.","10.11961/mater0203.MGI.20171221.ds.0052","尹海清","摘录","史政涛","2018-01-09",,,,,,,,,"RR2100",,,,,,,,,,,,,,,,"175Mpa","7.39437h","1100℃",,,,,,,,,,,,,,
,,,,"ObjectId(""5b4d0b1de6b1a819a85d824b"")","6.0",,,,,,,,,,,"12.0","2.5",,,,,"58.6wt.%","6.4",,"5.5",,"9.0",,"0.80653%",,,,,,,,,,"",,,,,,"Tin S, Zhang L, Hobbs R A, et al. Linking the Properties, Processing and Chemistry of Advanced Single Crystal Ni-Base Superalloys[C]// Superalloys. 2008:81-90.","10.11961/mater0203.MGI.20171221.ds.0052","尹海清","摘录","史政涛","2018-01-09",,,,,,,,,"RR2100",,,,,,,,,,,,,,,,"175Mpa","3.69718h","1100℃",,,,,,,,,,,,,,
