Repository: wujunming1/superalloy-project

File: 国际高温合金会议论文和数据/数据汇总/蠕变性能/creepproperty_creepstrain.csv (part 14 of 24)
"1050℃+150MPa蠕变条件/时间","1150℃+100MPa蠕变条件/时间","700MPa不均匀变形的蠕变测试/温度","700MPa晶界滑移的蠕变测试/温度","_id","Al","Al2O3涂层/Al2O3含量","Al2O3涂层/Al含量","Al2O3涂层/Fe含量","Al2O3涂层/NH4Cl含量","Al2O3涂层/NH5Cl含量","Al2O3涂层/加热时间","Al2O3涂层/温度","Al2O4涂层/加热时间","B","C","Co","Cr","Hf","Ir","Mo","Nb","Ni","Re","Ru","Ta","Ti","W","Zr","力学性能/蠕变应变","固溶处理/时间","固溶处理/温度","固溶处理油淬/时间","固溶处理油淬/温度","固溶处理（炉冷）/时间","固溶处理（炉冷）/温度","圆盘型显微结构724Mpa且677℃下蠕变测试/时间","均匀化处理/时间","均匀化处理/温度","备注","孔型显微结构724Mpa且677℃下蠕变测试/时间","拉伸/时间","拉伸蠕变测试/测试压力","拉伸蠕变测试/测试温度","拉伸蠕变测试/蠕变时间","摘录出处","数据DOI","数据审核者","数据来源方式","数据生产者","数据采集时间","施加恒定应力/应力","施加恒定温度/温度","时效处理/时间","时效处理/温度","时效处理/炉冷","时效处理/空冷","时效处理空冷/时间","时效处理空冷/温度","材料牌号","炉冷/温度","热挤压/热挤压温度","热轧/热轧时间","热轧/热轧温度","直径/坯料直径","第一次轧制/温度","第二次轧制/温度","蠕变变形测试/时间","蠕变变形测试/测试温度","蠕变变形测试/蠕变应力","蠕变实验/平均压力","蠕变实验/平均应力","蠕变实验/时间","蠕变实验/晶向","蠕变实验/温度","蠕变断裂/加载应力","蠕变断裂/时间","蠕变断裂实验/温度","蠕变断裂测试/温度","蠕变测试/压力","蠕变测试/应力","蠕变测试/时间","蠕变测试/晶格取向","蠕变测试/温度","蠕变测试/蠕变应力","蠕变测试/蠕变时间","蠕变测试/蠕变温度","蠕变测试/试样厚度","退火/退火时间","退火/退火温度","重量/铸锭重量","镀铝/镀铝"
,,,,"ObjectId(""5b4d0b22e6b1a819a85d824d"")","6.0",,,,,,,,,,,"12.0","2.5",,,,,"58.6wt.%","6.4",,"5.5",,"9.0",,"13.0782%",,,,,,,,,,"",,,,,,"Tin S, Zhang L, Hobbs R A, et al. Linking the Properties, Processing and Chemistry of Advanced Single Crystal Ni-Base Superalloys[C]// Superalloys. 2008:81-90.","10.11961/mater0203.MGI.20171221.ds.0052","尹海清","摘录","史政涛","2018-01-09",,,,,,,,,"RR2100",,,,,,,,,,,,,,,,"175Mpa","10.7394h","1100℃",,,,,,,,,,,,,,
,,,,"ObjectId(""5b4d0b27e6b1a819a85d824f"")","6.0",,,,,,,,,,,"12.0","2.5",,,,,"56.6wt.%","6.4","2.0","5.5",,"9.0",,"0.807539%",,,,,,,,,,"",,,,,,"Tin S, Zhang L, Hobbs R A, et al. Linking the Properties, Processing and Chemistry of Advanced Single Crystal Ni-Base Superalloys[C]// Superalloys. 2008:81-90.","10.11961/mater0203.MGI.20171221.ds.0052","尹海清","摘录","史政涛","2018-01-09",,,,,,,,,"RR2101",,,,,,,,,,,,,,,,"175Mpa","4.57746h","1100℃",,,,,,,,,,,,,,
,,,,"ObjectId(""5b4d0b2ce6b1a819a85d8251"")","6.0",,,,,,,,,,,"12.0","2.5",,,,,"56.6wt.%","6.4","2.0","5.5",,"9.0",,"1.32632%",,,,,,,,,,"",,,,,,"Tin S, Zhang L, Hobbs R A, et al. Linking the Properties, Processing and Chemistry of Advanced Single Crystal Ni-Base Superalloys[C]// Superalloys. 2008:81-90.","10.11961/mater0203.MGI.20171221.ds.0052","尹海清","摘录","史政涛","2018-01-09",,,,,,,,,"RR2101",,,,,,,,,,,,,,,,"175Mpa","7.21831h","1100℃",,,,,,,,,,,,,,
,,,,"ObjectId(""5b4d0b31e6b1a819a85d8253"")","1.9",,,,,,,,,"0.02","0.02","26.3","14.9",,,"2.8",,"46.84wt.%",,,,"6.0","1.2","0.02","16.1905%",,,,,,,,,,"",,,"630Mpa","725℃","283.686h","Gu Y F, Cui C, Harada H, et al. Development of Ni-Co-Base Alloys for High-Temperature Disk Applications[J]. 2008.","10.11961/mater0203.MGI.20171221.ds.0050","尹海清","摘录","史政涛","2018-01-09",,,,,,,,,"TMW4",,"1170℃","30min","1121℃","22mm",,,,,,,,,,,,,,,,,,,,,,,,"12h","1149℃","50Kg",
,,,,"ObjectId(""5b4d0b35e6b1a819a85d8255"")","6.0",,,,,,,,,,,"12.0","2.5",,,,,"58.6wt.%","6.4",,"5.5",,"9.0",,"13.6511%",,,,,,,,,,"",,,,,,"Tin S, Zhang L, Hobbs R A, et al. Linking the Properties, Processing and Chemistry of Advanced Single Crystal Ni-Base Superalloys[C]// Superalloys. 2008:81-90.","10.11961/mater0203.MGI.20171221.ds.0052","尹海清","摘录","史政涛","2018-01-09",,,,,,,,,"RR2100",,,,,,,,,,,,,,,,"175Mpa","10.5634h","1100℃",,,,,,,,,,,,,,
,,,,"ObjectId(""5b4d0b3ae6b1a819a85d8257"")","6.0",,,,,,,,,,,"12.0","2.5",,,,,"58.6wt.%","6.4",,"5.5",,"9.0",,"1.78336%",,,,,,,,,,"",,,,,,"Tin S, Zhang L, Hobbs R A, et al. Linking the Properties, Processing and Chemistry of Advanced Single Crystal Ni-Base Superalloys[C]// Superalloys. 2008:81-90.","10.11961/mater0203.MGI.20171221.ds.0052","尹海清","摘录","史政涛","2018-01-09",,,,,,,,,"RR2100",,,,,,,,,,,,,,,,"175Mpa","5.98592h","1100℃",,,,,,,,,,,,,,
,,,,"ObjectId(""5b4d0b3fe6b1a819a85d8259"")","6.0",,,,,,,,,,,"12.0","2.5",,,,,"58.6wt.%","6.4",,"5.5",,"9.0",,"0.115622%",,,,,,,,,,"",,,,,,"Tin S, Zhang L, Hobbs R A, et al. Linking the Properties, Processing and Chemistry of Advanced Single Crystal Ni-Base Superalloys[C]// Superalloys. 2008:81-90.","10.11961/mater0203.MGI.20171221.ds.0052","尹海清","摘录","史政涛","2018-01-09",,,,,,,,,"RR2100",,,,,,,,,,,,,,,,"175Mpa","0.880282h","1100℃",,,,,,,,,,,,,,
,,,,"ObjectId(""5b4d0b44e6b1a819a85d825b"")","1.9",,,,,,,,,"0.02","0.02","26.3","14.9",,,"2.8",,"46.84wt.%",,,,"6.0","1.2","0.02","10.1587%",,,,,,,,,,"",,,"630Mpa","725℃","280.06h","Gu Y F, Cui C, Harada H, et al. Development of Ni-Co-Base Alloys for High-Temperature Disk Applications[J]. 2008.","10.11961/mater0203.MGI.20171221.ds.0050","尹海清","摘录","史政涛","2018-01-09",,,,,,,,,"TMW4",,"1170℃","30min","1121℃","22mm",,,,,,,,,,,,,,,,,,,,,,,,"12h","1149℃","50Kg",
,,,,"ObjectId(""5b4d0b49e6b1a819a85d825d"")","6.0",,,,,,,,,,,"12.0","2.5",,,,,"58.6wt.%","6.4",,"5.5",,"9.0",,"11.4732%",,,,,,,,,,"",,,,,,"Tin S, Zhang L, Hobbs R A, et al. Linking the Properties, Processing and Chemistry of Advanced Single Crystal Ni-Base Superalloys[C]// Superalloys. 2008:81-90.","10.11961/mater0203.MGI.20171221.ds.0052","尹海清","摘录","史政涛","2018-01-09",,,,,,,,,"RR2100",,,,,,,,,,,,,,,,"175Mpa","10.3873h","1100℃",,,,,,,,,,,,,,
,,,,"ObjectId(""5b4d0b4ee6b1a819a85d825f"")","6.0",,,,,,,,,,,"12.0","2.5",,,,,"58.6wt.%","6.4",,"5.5",,"9.0",,"5.16768%",,,,,,,,,,"",,,,,,"Tin S, Zhang L, Hobbs R A, et al. Linking the Properties, Processing and Chemistry of Advanced Single Crystal Ni-Base Superalloys[C]// Superalloys. 2008:81-90.","10.11961/mater0203.MGI.20171221.ds.0052","尹海清","摘录","史政涛","2018-01-09",,,,,,,,,"RR2100",,,,,,,,,,,,,,,,"175Mpa","8.80282h","1100℃",,,,,,,,,,,,,,
,,,,"ObjectId(""5b4d0b53e6b1a819a85d8261"")","6.0",,,,,,,,,,,"12.0","2.5",,,,,"56.6wt.%","6.4","2.0","5.5",,"9.0",,"0.231446%",,,,,,,,,,"",,,,,,"Tin S, Zhang L, Hobbs R A, et al. Linking the Properties, Processing and Chemistry of Advanced Single Crystal Ni-Base Superalloys[C]// Superalloys. 2008:81-90.","10.11961/mater0203.MGI.20171221.ds.0052","尹海清","摘录","史政涛","2018-01-09",,,,,,,,,"RR2101",,,,,,,,,,,,,,,,"175Mpa","1.93662h","1100℃",,,,,,,,,,,,,,
,,,,"ObjectId(""5b4d0b5de6b1a819a85d8263"")","1.9",,,,,,,,,"0.02","0.02","26.3","14.9",,,"2.8",,"46.84wt.%",,,,"6.0","1.2","0.02","1.50794%",,,,,,,,,,"",,,"630Mpa","725℃","231.118h","Gu Y F, Cui C, Harada H, et al. Development of Ni-Co-Base Alloys for High-Temperature Disk Applications[J]. 2008.","10.11961/mater0203.MGI.20171221.ds.0050","尹海清","摘录","史政涛","2018-01-09",,,,,,,,,"TMW4",,"1170℃","30min","1121℃","22mm",,,,,,,,,,,,,,,,,,,,,,,,"12h","1149℃","50Kg",
,,,,"ObjectId(""5b4d0b62e6b1a819a85d8265"")","1.9",,,,,,,,,"0.02","0.02","26.3","14.9",,,"2.8",,"46.84wt.%",,,,"6.0","1.2","0.02","0.0787402%",,,,,,,,,,"",,,"630Mpa","725℃","50.2994h","Gu Y F, Cui C, Harada H, et al. Development of Ni-Co-Base Alloys for High-Temperature Disk Applications[J]. 2008.","10.11961/mater0203.MGI.20171221.ds.0050","尹海清","摘录","史政涛","2018-01-09",,,,,,,,,"TMW4",,"1170℃","30min","1121℃","22mm",,,,,,,,,,,,,,,,,,,,,,,,"12h","1149℃","50Kg",
,,,,"ObjectId(""5b4d0b66e6b1a819a85d8267"")","1.9",,,,,,,,,"0.02","0.02","26.3","14.9",,,"2.8",,"46.84wt.%",,,,"6.0","1.2","0.02","0.110236%",,,,,,,,,,"",,,"630Mpa","725℃","77.8443h","Gu Y F, Cui C, Harada H, et al. Development of Ni-Co-Base Alloys for High-Temperature Disk Applications[J]. 2008.","10.11961/mater0203.MGI.20171221.ds.0050","尹海清","摘录","史政涛","2018-01-09",,,,,,,,,"TMW4",,"1170℃","30min","1121℃","22mm",,,,,,,,,,,,,,,,,,,,,,,,"12h","1149℃","50Kg",
,,,,"ObjectId(""5b4d0b6be6b1a819a85d8269"")","1.9",,,,,,,,,"0.02","0.02","26.3","14.9",,,"2.8",,"46.84wt.%",,,,"6.0","1.2","0.02","0.31746%",,,,,,,,,,"",,,"630Mpa","725℃","167.674h","Gu Y F, Cui C, Harada H, et al. Development of Ni-Co-Base Alloys for High-Temperature Disk Applications[J]. 2008.","10.11961/mater0203.MGI.20171221.ds.0050","尹海清","摘录","史政涛","2018-01-09",,,,,,,,,"TMW4",,"1170℃","30min","1121℃","22mm",,,,,,,,,,,,,,,,,,,,,,,,"12h","1149℃","50Kg",
,,,,"ObjectId(""5b4d0b70e6b1a819a85d826b"")","1.9",,,,,,,,,"0.02","0.02","26.3","14.9",,,"2.8",,"46.84wt.%",,,,"6.0","1.2","0.02","0.100394%",,,,,,,,,,"",,,"630Mpa","725℃","68.8623h","Gu Y F, Cui C, Harada H, et al. Development of Ni-Co-Base Alloys for High-Temperature Disk Applications[J]. 2008.","10.11961/mater0203.MGI.20171221.ds.0050","尹海清","摘录","史政涛","2018-01-09",,,,,,,,,"TMW4",,"1170℃","30min","1121℃","22mm",,,,,,,,,,,,,,,,,,,,,,,,"12h","1149℃","50Kg",
,,,,"ObjectId(""5b4d0b75e6b1a819a85d826d"")","1.9",,,,,,,,,"0.02","0.02","26.3","14.9",,,"2.8",,"46.84wt.%",,,,"6.0","1.2","0.02","7.61905%",,,,,,,,,,"",,,"630Mpa","725℃","274.622h","Gu Y F, Cui C, Harada H, et al. Development of Ni-Co-Base Alloys for High-Temperature Disk Applications[J]. 2008.","10.11961/mater0203.MGI.20171221.ds.0050","尹海清","摘录","史政涛","2018-01-09",,,,,,,,,"TMW4",,"1170℃","30min","1121℃","22mm",,,,,,,,,,,,,,,,,,,,,,,,"12h","1149℃","50Kg",
,,,,"ObjectId(""5b4d0b7ae6b1a819a85d826f"")","1.9",,,,,,,,,"0.02","0.02","26.3","14.9",,,"2.8",,"46.84wt.%",,,,"6.0","1.2","0.02","0.15873%",,,,,,,,,,"",,,"630Mpa","725℃","29.9094h","Gu Y F, Cui C, Harada H, et al. Development of Ni-Co-Base Alloys for High-Temperature Disk Applications[J]. 2008.","10.11961/mater0203.MGI.20171221.ds.0050","尹海清","摘录","史政涛","2018-01-09",,,,,,,,,"TMW4",,"1170℃","30min","1121℃","22mm",,,,,,,,,,,,,,,,,,,,,,,,"12h","1149℃","50Kg",
,,,,"ObjectId(""5b4d0b7fe6b1a819a85d8271"")","1.9",,,,,,,,,"0.02","0.02","26.3","14.9",,,"2.8",,"46.84wt.%",,,,"6.0","1.2","0.02","0.15873%",,,,,,,,,,"",,,"630Mpa","725℃","107.855h","Gu Y F, Cui C, Harada H, et al. Development of Ni-Co-Base Alloys for High-Temperature Disk Applications[J]. 2008.","10.11961/mater0203.MGI.20171221.ds.0050","尹海清","摘录","史政涛","2018-01-09",,,,,,,,,"TMW4",,"1170℃","30min","1121℃","22mm",,,,,,,,,,,,,,,,,,,,,,,,"12h","1149℃","50Kg",
,,,,"ObjectId(""5b4d0b84e6b1a819a85d8273"")","1.9",,,,,,,,,"0.02","0.02","26.3","14.9",,,"2.8",,"46.84wt.%",,,,"6.0","1.2","0.02","3.25397%",,,,,,,,,,"",,,"630Mpa","725℃","252.87h","Gu Y F, Cui C, Harada H, et al. Development of Ni-Co-Base Alloys for High-Temperature Disk Applications[J]. 2008.","10.11961/mater0203.MGI.20171221.ds.0050","尹海清","摘录","史政涛","2018-01-09",,,,,,,,,"TMW4",,"1170℃","30min","1121℃","22mm",,,,,,,,,,,,,,,,,,,,,,,,"12h","1149℃","50Kg",
,,,,"ObjectId(""5b4d0b89e6b1a819a85d8275"")","1.9",,,,,,,,,"0.02","0.02","26.3","14.9",,,"2.8",,"46.84wt.%",,,,"6.0","1.2","0.02","0.714286%",,,,,,,,,,"",,,"630Mpa","725℃","202.115h","Gu Y F, Cui C, Harada H, et al. Development of Ni-Co-Base Alloys for High-Temperature Disk Applications[J]. 2008.","10.11961/mater0203.MGI.20171221.ds.0050","尹海清","摘录","史政涛","2018-01-09",,,,,,,,,"TMW4",,"1170℃","30min","1121℃","22mm",,,,,,,,,,,,,,,,,,,,,,,,"12h","1149℃","50Kg",
,,,,"ObjectId(""5b4d0b8ee6b1a819a85d8277"")","1.9",,,,,,,,,"0.02","0.02","26.3","14.9",,,"2.8",,"46.84wt.%",,,,"6.0","1.2","0.02","0.0688976%",,,,,,,,,,"",,,"630Mpa","725℃","44.3114h","Gu Y F, Cui C, Harada H, et al. Development of Ni-Co-Base Alloys for High-Temperature Disk Applications[J]. 2008.","10.11961/mater0203.MGI.20171221.ds.0050","尹海清","摘录","史政涛","2018-01-09",,,,,,,,,"TMW4",,"1170℃","30min","1121℃","22mm",,,,,,,,,,,,,,,,,,,,,,,,"12h","1149℃","50Kg",
,,,,"ObjectId(""5b4d0b93e6b1a819a85d8279"")","1.9",,,,,,,,,"0.02","0.02","26.3","14.9",,,"2.8",,"46.84wt.%",,,,"6.0","1.2","0.02","0.0807087%",,,,,,,,,,"",,,"630Mpa","725℃","41.3174h","Gu Y F, Cui C, Harada H, et al. Development of Ni-Co-Base Alloys for High-Temperature Disk Applications[J]. 2008.","10.11961/mater0203.MGI.20171221.ds.0050","尹海清","摘录","史政涛","2018-01-09",,,,,,,,,"TMW4",,"1170℃","30min","1121℃","22mm",,,,,,,,,,,,,,,,,,,,,,,,"12h","1149℃","50Kg",
,,,,"ObjectId(""5b4d0b98e6b1a819a85d827b"")","1.9",,,,,,,,,"0.02","0.02","26.3","14.9",,,"2.8",,"46.84wt.%",,,,"6.0","1.2","0.02","5.31746%",,,,,,,,,,"",,,"630Mpa","725℃","266.465h","Gu Y F, Cui C, Harada H, et al. Development of Ni-Co-Base Alloys for High-Temperature Disk Applications[J]. 2008.","10.11961/mater0203.MGI.20171221.ds.0050","尹海清","摘录","史政涛","2018-01-09",,,,,,,,,"TMW4",,"1170℃","30min","1121℃","22mm",,,,,,,,,,,,,,,,,,,,,,,,"12h","1149℃","50Kg",
,,,,"ObjectId(""5b4d0b9ce6b1a819a85d827d"")","1.9",,,,,,,,,"0.02","0.02","26.3","14.9",,,"2.8",,"46.84wt.%",,,,"6.0","1.2","0.02","0.0885827%",,,,,,,,,,"",,,"630Mpa","725℃","62.8743h","Gu Y F, Cui C, Harada H, et al. Development of Ni-Co-Base Alloys for High-Temperature Disk Applications[J]. 2008.","10.11961/mater0203.MGI.20171221.ds.0050","尹海清","摘录","史政涛","2018-01-09",,,,,,,,,"TMW4",,"1170℃","30min","1121℃","22mm",,,,,,,,,,,,,,,,,,,,,,,,"12h","1149℃","50Kg",
,,,,"ObjectId(""5b4d0ba1e6b1a819a85d827f"")","1.9",,,,,,,,,"0.02","0.02","26.3","14.9",,,"2.8",,"46.84wt.%",,,,"6.0","1.2","0.02","0.238095%",,,,,,,,,,"",,,"630Mpa","725℃","136.858h","Gu Y F, Cui C, Harada H, et al. Development of Ni-Co-Base Alloys for High-Temperature Disk Applications[J]. 2008.","10.11961/mater0203.MGI.20171221.ds.0050","尹海清","摘录","史政涛","2018-01-09",,,,,,,,,"TMW4",,"1170℃","30min","1121℃","22mm",,,,,,,,,,,,,,,,,,,,,,,,"12h","1149℃","50Kg",
,,,,"ObjectId(""5b4d0babe6b1a819a85d8281"")","2.3",,,,,,,,,"0.02","0.03","21.8","14.4",,,"2.8",,"51.42wt.%",,,,"5.9","1.3","0.03","0.238095%",,,,,,,,,,"",,,"630Mpa","725℃","101.511h","Gu Y F, Cui C, Harada H, et al. Development of Ni-Co-Base Alloys for High-Temperature Disk Applications[J]. 2008.","10.11961/mater0203.MGI.20171221.ds.0050","尹海清","摘录","史政涛","2018-01-09",,,,,,,,,"TMW2",,"1170℃","30min","1121℃","22mm",,,,,,,,,,,,,,,,,,,,,,,,"12h","1149℃","50Kg",
,,,,"ObjectId(""5b4d0bb1e6b1a819a85d8283"")","2.3",,,,,,,,,"0.02","0.03","21.8","14.4",,,"2.8",,"51.42wt.%",,,,"5.9","1.3","0.03","4.20635%",,,,,,,,,,"",,,"630Mpa","725℃","162.236h","Gu Y F, Cui C, Harada H, et al. Development of Ni-Co-Base Alloys for High-Temperature Disk Applications[J]. 2008.","10.11961/mater0203.MGI.20171221.ds.0050","尹海清","摘录","史政涛","2018-01-09",,,,,,,,,"TMW2",,"1170℃","30min","1121℃","22mm",,,,,,,,,,,,,,,,,,,,,,,,"12h","1149℃","50Kg",
,,,,"ObjectId(""5b4d0bb6e6b1a819a85d8285"")","2.3",,,,,,,,,"0.02","0.03","21.8","14.4",,,"2.8",,"51.42wt.%",,,,"5.9","1.3","0.03","7.22222%",,,,,,,,,,"",,,"630Mpa","725℃","174.018h","Gu Y F, Cui C, Harada H, et al. Development of Ni-Co-Base Alloys for High-Temperature Disk Applications[J]. 2008.","10.11961/mater0203.MGI.20171221.ds.0050","尹海清","摘录","史政涛","2018-01-09",,,,,,,,,"TMW2",,"1170℃","30min","1121℃","22mm",,,,,,,,,,,,,,,,,,,,,,,,"12h","1149℃","50Kg",
,,,,"ObjectId(""5b4d0bbbe6b1a819a85d8287"")","2.3",,,,,,,,,"0.02","0.03","21.8","14.4",,,"2.8",,"51.42wt.%",,,,"5.9","1.3","0.03","0.15873%",,,,,,,,,,"",,,"630Mpa","725℃","47.1299h","Gu Y F, Cui C, Harada H, et al. Development of Ni-Co-Base Alloys for High-Temperature Disk Applications[J]. 2008.","10.11961/mater0203.MGI.20171221.ds.0050","尹海清","摘录","史政涛","2018-01-09",,,,,,,,,"TMW2",,"1170℃","30min","1121℃","22mm",,,,,,,,,,,,,,,,,,,,,,,,"12h","1149℃","50Kg",
,,,,"ObjectId(""5b4d0bbfe6b1a819a85d8289"")","2.3",,,,,,,,,"0.02","0.03","21.8","14.4",,,"2.8",,"51.42wt.%",,,,"5.9","1.3","0.03","13.9683%",,,,,,,,,,"",,,"630Mpa","725℃","182.175h","Gu Y F, Cui C, Harada H, et al. Development of Ni-Co-Base Alloys for High-Temperature Disk Applications[J]. 2008.","10.11961/mater0203.MGI.20171221.ds.0050","尹海清","摘录","史政涛","2018-01-09",,,,,,,,,"TMW2",,"1170℃","30min","1121℃","22mm",,,,,,,,,,,,,,,,,,,,,,,,"12h","1149℃","50Kg",
,,,,"ObjectId(""5b4d0bc4e6b1a819a85d828b"")","1.9",,,,,,,,,"0.02","0.02","26.3","14.9",,,"2.8",,"46.84wt.%",,,,"6.0","1.2","0.02","0.0492126%",,,,,,,,,,"",,,"630Mpa","725℃","26.3473h","Gu Y F, Cui C, Harada H, et al. Development of Ni-Co-Base Alloys for High-Temperature Disk Applications[J]. 2008.","10.11961/mater0203.MGI.20171221.ds.0050","尹海清","摘录","史政涛","2018-01-09",,,,,,,,,"TMW4",,"1170℃","30min","1121℃","22mm",,,,,,,,,,,,,,,,,,,,,,,,"12h","1149℃","50Kg",
,,,,"ObjectId(""5b4d0bc9e6b1a819a85d828d"")","1.9",,,,,,,,,"0.02","0.02","26.3","14.9",,,"2.8",,"46.84wt.%",,,,"6.0","1.2","0.02","0.0492126%",,,,,,,,,,"",,,"630Mpa","725℃","33.5329h","Gu Y F, Cui C, Harada H, et al. Development of Ni-Co-Base Alloys for High-Temperature Disk Applications[J]. 2008.","10.11961/mater0203.MGI.20171221.ds.0050","尹海清","摘录","史政涛","2018-01-09",,,,,,,,,"TMW4",,"1170℃","30min","1121℃","22mm",,,,,,,,,,,,,,,,,,,,,,,,"12h","1149℃","50Kg",
,,,,"ObjectId(""5b4d0bcee6b1a819a85d828f"")","1.9",,,,,,,,,"0.02","0.02","26.3","14.9",,,"2.8",,"46.84wt.%",,,,"6.0","1.2","0.02","0.019685%",,,,,,,,,,"",,,"630Mpa","725℃","4.19162h","Gu Y F, Cui C, Harada H, et al. Development of Ni-Co-Base Alloys for High-Temperature Disk Applications[J]. 2008.","10.11961/mater0203.MGI.20171221.ds.0050","尹海清","摘录","史政涛","2018-01-09",,,,,,,,,"TMW4",,"1170℃","30min","1121℃","22mm",,,,,,,,,,,,,,,,,,,,,,,,"12h","1149℃","50Kg",
,,,,"ObjectId(""5b4d0bd3e6b1a819a85d8291"")","2.3",,,,,,,,,"0.02","0.03","21.8","14.4",,,"2.8",,"51.42wt.%",,,,"5.9","1.3","0.03","0.15873%",,,,,,,,,,"",,,"630Mpa","725℃","29.003h","Gu Y F, Cui C, Harada H, et al. Development of Ni-Co-Base Alloys for High-Temperature Disk Applications[J]. 2008.","10.11961/mater0203.MGI.20171221.ds.0050","尹海清","摘录","史政涛","2018-01-09",,,,,,,,,"TMW2",,"1170℃","30min","1121℃","22mm",,,,,,,,,,,,,,,,,,,,,,,,"12h","1149℃","50Kg",
,,,,"ObjectId(""5b4d0bd8e6b1a819a85d8293"")","2.3",,,,,,,,,"0.02","0.03","21.8","14.4",,,"2.8",,"51.42wt.%",,,,"5.9","1.3","0.03","11.3492%",,,,,,,,,,"",,,"630Mpa","725℃","180.363h","Gu Y F, Cui C, Harada H, et al. Development of Ni-Co-Base Alloys for High-Temperature Disk Applications[J]. 2008.","10.11961/mater0203.MGI.20171221.ds.0050","尹海清","摘录","史政涛","2018-01-09",,,,,,,,,"TMW2",,"1170℃","30min","1121℃","22mm",,,,,,,,,,,,,,,,,,,,,,,,"12h","1149℃","50Kg",
,,,,"ObjectId(""5b4d0bdde6b1a819a85d8295"")","2.3",,,,,,,,,"0.02","0.03","21.8","14.4",,,"2.8",,"51.42wt.%",,,,"5.9","1.3","0.03","1.34921%",,,,,,,,,,"",,,"630Mpa","725℃","136.858h","Gu Y F, Cui C, Harada H, et al. Development of Ni-Co-Base Alloys for High-Temperature Disk Applications[J]. 2008.","10.11961/mater0203.MGI.20171221.ds.0050","尹海清","摘录","史政涛","2018-01-09",,,,,,,,,"TMW2",,"1170℃","30min","1121℃","22mm",,,,,,,,,,,,,,,,,,,,,,,,"12h","1149℃","50Kg",
,,,,"ObjectId(""5b4d0be2e6b1a819a85d8297"")","2.3",,,,,,,,,"0.02","0.03","21.8","14.4",,,"2.8",,"51.42wt.%",,,,"5.9","1.3","0.03","0.47619%",,,,,,,,,,"",,,"630Mpa","725℃","112.387h","Gu Y F, Cui C, Harada H, et al. Development of Ni-Co-Base Alloys for High-Temperature Disk Applications[J]. 2008.","10.11961/mater0203.MGI.20171221.ds.0050","尹海清","摘录","史政涛","2018-01-09",,,,,,,,,"TMW2",,"1170℃","30min","1121℃","22mm",,,,,,,,,,,,,,,,,,,,,,,,"12h","1149℃","50Kg",
,,,,"ObjectId(""5b4d0be7e6b1a819a85d8299"")","2.3",,,,,,,,,"0.02","0.03","21.8","14.4",,,"2.8",,"51.42wt.%",,,,"5.9","1.3","0.03","0.15873%",,,,,,,,,,"",,,"630Mpa","725℃","83.3837h","Gu Y F, Cui C, Harada H, et al. Development of Ni-Co-Base Alloys for High-Temperature Disk Applications[J]. 2008.","10.11961/mater0203.MGI.20171221.ds.0050","尹海清","摘录","史政涛","2018-01-09",,,,,,,,,"TMW2",,"1170℃","30min","1121℃","22mm",,,,,,,,,,,,,,,,,,,,,,,,"12h","1149℃","50Kg",
,,,,"ObjectId(""5b4d0befe6b1a819a85d829b"")","1.9",,,,,,,,,"0.02","0.02","26.3","14.9",,,"2.8",,"46.84wt.%",,,,"6.0","1.2","0.02","0.0393701%",,,,,,,,,,"",,,"630Mpa","725℃","8.38323h","Gu Y F, Cui C, Harada H, et al. Development of Ni-Co-Base Alloys for High-Temperature Disk Applications[J]. 2008.","10.11961/mater0203.MGI.20171221.ds.0050","尹海清","摘录","史政涛","2018-01-09",,,,,,,,,"TMW4",,"1170℃","30min","1121℃","22mm",,,,,,,,,,,,,,,,,,,,,,,,"12h","1149℃","50Kg",
,,,,"ObjectId(""5b4d0bf4e6b1a819a85d829d"")","2.3",,,,,,,,,"0.02","0.03","21.8","14.4",,,"2.8",,"51.42wt.%",,,,"5.9","1.3","0.03","16.2698%",,,,,,,,,,"",,,"50Mpa","725630183.082℃","22h","Gu Y F, Cui C, Harada H, et al. Development of Ni-Co-Base Alloys for High-Temperature Disk Applications[J]. 2008.","10.11961/mater0203.MGI.20171221.ds.0050","尹海清","摘录","史政涛","2018-01-09",,,,,,,,,"TMW2",,"12℃","min","℃","1149mm",,,,,,,,,,,,,,,,,,,,,,,,"30h","1121℃","1170Kg",
,,,,"ObjectId(""5b4d0bfee6b1a819a85d829f"")","2.4",,,,,,,,,"0.02","0.03","14.8","16.3",,,"3.1",,"57.22wt.%",,,,"4.8","1.3","0.03","10.7937%",,,,,,,,,,"",,,"630Mpa","725℃","59.8187h","Gu Y F, Cui C, Harada H, et al. Development of Ni-Co-Base Alloys for High-Temperature Disk Applications[J]. 2008.","10.11961/mater0203.MGI.20171221.ds.0050","尹海清","摘录","史政涛","2018-01-09",,,,,,,,,"TMW1(U720Li)",,"1170℃","30min","1121℃","22mm",,,,,,,,,,,,,,,,,,,,,,,,"12h","1149℃","50Kg",
,,,,"ObjectId(""5b4d0c02e6b1a819a85d82a1"")","2.3",,,,,,,,,"0.02","0.03","21.8","14.4",,,"2.8",,"51.42wt.%",,,,"5.9","1.3","0.03","0.0374016%",,,,,,,,,,"",,,"630Mpa","725℃","17.3653h","Gu Y F, Cui C, Harada H, et al. Development of Ni-Co-Base Alloys for High-Temperature Disk Applications[J]. 2008.","10.11961/mater0203.MGI.20171221.ds.0050","尹海清","摘录","史政涛","2018-01-09",,,,,,,,,"TMW2",,"1170℃","30min","1121℃","22mm",,,,,,,,,,,,,,,,,,,,,,,,"12h","1149℃","50Kg",
,,,,"ObjectId(""5b4d0c07e6b1a819a85d82a3"")","2.4",,,,,,,,,"0.02","0.03","14.8","16.3",,,"3.1",,"57.22wt.%",,,,"4.8","1.3","0.03","9.68254%",,,,,,,,,,"",,,"630Mpa","725℃","59.8187h","Gu Y F, Cui C, Harada H, et al. Development of Ni-Co-Base Alloys for High-Temperature Disk Applications[J]. 2008.","10.11961/mater0203.MGI.20171221.ds.0050","尹海清","摘录","史政涛","2018-01-09",,,,,,,,,"TMW1(U720Li)",,"1170℃","30min","1121℃","22mm",,,,,,,,,,,,,,,,,,,,,,,,"12h","1149℃","50Kg",
,,,,"ObjectId(""5b4d0c0ce6b1a819a85d82a5"")","2.3",,,,,,,,,"0.02","0.03","21.8","14.4",,,"2.8",,"51.42wt.%",,,,"5.9","1.3","0.03","0.0275591%",,,,,,,,,,"",,,"630Mpa","725℃","10.7784h","Gu Y F, Cui C, Harada H, et al. Development of Ni-Co-Base Alloys for High-Temperature Disk Applications[J]. 2008.","10.11961/mater0203.MGI.20171221.ds.0050","尹海清","摘录","史政涛","2018-01-09",,,,,,,,,"TMW2",,"1170℃","30min","1121℃","22mm",,,,,,,,,,,,,,,,,,,,,,,,"12h","1149℃","50Kg",
,,,,"ObjectId(""5b4d0c11e6b1a819a85d82a7"")","2.3",,,,,,,,,"0.02","0.03","21.8","14.4",,,"2.8",,"51.42wt.%",,,,"5.9","1.3","0.03","0.0708661%",,,,,,,,,,"",,,"630Mpa","725℃","24.5509h","Gu Y F, Cui C, Harada H, et al. Development of Ni-Co-Base Alloys for High-Temperature Disk Applications[J]. 2008.","10.11961/mater0203.MGI.20171221.ds.0050","尹海清","摘录","史政涛","2018-01-09",,,,,,,,,"TMW2",,"1170℃","30min","1121℃","22mm",,,,,,,,,,,,,,,,,,,,,,,,"12h","1149℃","50Kg",
,,,,"ObjectId(""5b4d0c16e6b1a819a85d82a9"")","2.4",,,,,,,,,"0.02","0.03","14.8","16.3",,,"3.1",,"57.22wt.%",,,,"4.8","1.3","0.03","8.1746%",,,,,,,,,,"",,,"630Mpa","725℃","58.006h","Gu Y F, Cui C, Harada H, et al. Development of Ni-Co-Base Alloys for High-Temperature Disk Applications[J]. 2008.","10.11961/mater0203.MGI.20171221.ds.0050","尹海清","摘录","史政涛","2018-01-09",,,,,,,,,"TMW1(U720Li)",,"1170℃","30min","1121℃","22mm",,,,,,,,,,,,,,,,,,,,,,,,"12h","1149℃","50Kg",
,,,,"ObjectId(""5b4d0c1be6b1a819a85d82ab"")","2.3",,,,,,,,,"0.02","0.03","21.8","14.4",,,"2.8",,"51.42wt.%",,,,"5.9","1.3","0.03","0.100394%",,,,,,,,,,"",,,"630Mpa","725℃","29.3413h","Gu Y F, Cui C, Harada H, et al. Development of Ni-Co-Base Alloys for High-Temperature Disk Applications[J]. 2008.","10.11961/mater0203.MGI.20171221.ds.0050","尹海清","摘录","史政涛","2018-01-09",,,,,,,,,"TMW2",,"1170℃","30min","1121℃","22mm",,,,,,,,,,,,,,,,,,,,,,,,"12h","1149℃","50Kg",
,,,,"ObjectId(""5b4d0c20e6b1a819a85d82ad"")","2.3",,,,,,,,,"0.02","0.03","21.8","14.4",,,"2.8",,"51.42wt.%",,,,"5.9","1.3","0.03","0.188976%",,,,,,,,,,"",,,"630Mpa","725℃","62.2754h","Gu Y F, Cui C, Harada H, et al. Development of Ni-Co-Base Alloys for High-Temperature Disk Applications[J]. 2008.","10.11961/mater0203.MGI.20171221.ds.0050","尹海清","摘录","史政涛","2018-01-09",,,,,,,,,"TMW2",,"1170℃","30min","1121℃","22mm",,,,,,,,,,,,,,,,,,,,,,,,"12h","1149℃","50Kg",
,,,,"ObjectId(""5b4d0c25e6b1a819a85d82af"")","2.4",,,,,,,,,"0.02","0.03","14.8","16.3",,,"3.1",,"57.22wt.%",,,,"4.8","1.3","0.03","11.3492%",,,,,,,,,,"",,,"630Mpa","725℃","59.8187h","Gu Y F, Cui C, Harada H, et al. Development of Ni-Co-Base Alloys for High-Temperature Disk Applications[J]. 2008.","10.11961/mater0203.MGI.20171221.ds.0050","尹海清","摘录","史政涛","2018-01-09",,,,,,,,,"TMW1(U720Li)",,"1170℃","30min","1121℃","22mm",,,,,,,,,,,,,,,,,,,,,,,,"12h","1149℃","50Kg",
,,,,"ObjectId(""5b4d0c29e6b1a819a85d82b1"")","2.4",,,,,,,,,"0.02","0.03","14.8","16.3",,,"3.1",,"57.22wt.%",,,,"4.8","1.3","0.03","6.19048%",,,,,,,,,,"",,,"630Mpa","725℃","54.3807h","Gu Y F, Cui C, Harada H, et al. Development of Ni-Co-Base Alloys for High-Temperature Disk Applications[J]. 2008.","10.11961/mater0203.MGI.20171221.ds.0050","尹海清","摘录","史政涛","2018-01-09",,,,,,,,,"TMW1(U720Li)",,"1170℃","30min","1121℃","22mm",,,,,,,,,,,,,,,,,,,,,,,,"12h","1149℃","50Kg",
,,,,"ObjectId(""5b4d0c2ee6b1a819a85d82b3"")","2.3",,,,,,,,,"0.02","0.03","21.8","14.4",,,"2.8",,"51.42wt.%",,,,"5.9","1.3","0.03","0.137795%",,,,,,,,,,"",,,"630Mpa","725℃","47.9042h","Gu Y F, Cui C, Harada H, et al. Development of Ni-Co-Base Alloys for High-Temperature Disk Applications[J]. 2008.","10.11961/mater0203.MGI.20171221.ds.0050","尹海清","摘录","史政涛","2018-01-09",,,,,,,,,"TMW2",,"1170℃","30min","1121℃","22mm",,,,,,,,,,,,,,,,,,,,,,,,"12h","1149℃","50Kg",
,,,,"ObjectId(""5b4d0c33e6b1a819a85d82b5"")","2.4",,,,,,,,,"0.02","0.03","14.8","16.3",,,"3.1",,"57.22wt.%",,,,"4.8","1.3","0.03","10.3175%",,,,,,,,,,"",,,"630Mpa","725℃","59.8187h","Gu Y F, Cui C, Harada H, et al. Development of Ni-Co-Base Alloys for High-Temperature Disk Applications[J]. 2008.","10.11961/mater0203.MGI.20171221.ds.0050","尹海清","摘录","史政涛","2018-01-09",,,,,,,,,"TMW1(U720Li)",,"1170℃","30min","1121℃","22mm",,,,,,,,,,,,,,,,,,,,,,,,"12h","1149℃","50Kg",
,,,,"ObjectId(""5b4d0c38e6b1a819a85d82b7"")","2.3",,,,,,,,,"0.02","0.03","21.8","14.4",,,"2.8",,"51.42wt.%",,,,"5.9","1.3","0.03","0.161417%",,,,,,,,,,"",,,"630Mpa","725℃","56.8862h","Gu Y F, Cui C, Harada H, et al. Development of Ni-Co-Base Alloys for High-Temperature Disk Applications[J]. 2008.","10.11961/mater0203.MGI.20171221.ds.0050","尹海清","摘录","史政涛","2018-01-09",,,,,,,,,"TMW2",,"1170℃","30min","1121℃","22mm",,,,,,,,,,,,,,,,,,,,,,,,"12h","1149℃","50Kg",
,,,,"ObjectId(""5b4d0c3de6b1a819a85d82b9"")","2.3",,,,,,,,,"0.02","0.03","21.8","14.4",,,"2.8",,"51.42wt.%",,,,"5.9","1.3","0.03","0.0177165%",,,,,,,,,,"",,,"630Mpa","725℃","6.58683h","Gu Y F, Cui C, Harada H, et al. Development of Ni-Co-Base Alloys for High-Temperature Disk Applications[J]. 2008.","10.11961/mater0203.MGI.20171221.ds.0050","尹海清","摘录","史政涛","2018-01-09",,,,,,,,,"TMW2",,"1170℃","30min","1121℃","22mm",,,,,,,,,,,,,,,,,,,,,,,,"12h","1149℃","50Kg",
,,,,"ObjectId(""5b4d0c42e6b1a819a85d82bb"")","2.3",,,,,,,,,"0.02","0.03","21.8","14.4",,,"2.8",,"51.42wt.%",,,,"5.9","1.3","0.03","0.120079%",,,,,,,,,,"",,,"630Mpa","725℃","38.3234h","Gu Y F, Cui C, Harada H, et al. Development of Ni-Co-Base Alloys for High-Temperature Disk Applications[J]. 2008.","10.11961/mater0203.MGI.20171221.ds.0050","尹海清","摘录","史政涛","2018-01-09",,,,,,,,,"TMW2",,"1170℃","30min","1121℃","22mm",,,,,,,,,,,,,,,,,,,,,,,,"12h","1149℃","50Kg",
,,,,"ObjectId(""5b4d0c4ce6b1a819a85d82bd"")","2.4",,,,,,,,,"0.02","0.03","14.8","16.3",,,"3.1",,"57.22wt.%",,,,"4.8","1.3","0.03","0.271654%",,,,,,,,,,"",,,"630Mpa","725℃","12.5749h","Gu Y F, Cui C, Harada H, et al. Development of Ni-Co-Base Alloys for High-Temperature Disk Applications[J]. 2008.","10.11961/mater0203.MGI.20171221.ds.0050","尹海清","摘录","史政涛","2018-01-09",,,,,,,,,"TMW1(U720Li)",,"1170℃","30min","1121℃","22mm",,,,,,,,,,,,,,,,,,,,,,,,"12h","1149℃","50Kg",
,,,,"ObjectId(""5b4d0c51e6b1a819a85d82bf"")","2.4",,,,,,,,,"0.02","0.03","14.8","16.3",,,"3.1",,"57.22wt.%",,,,"4.8","1.3","0.03","0.952381%",,,,,,,,,,"",,,"630Mpa","725℃","27.1903h","Gu Y F, Cui C, Harada H, et al. Development of Ni-Co-Base Alloys for High-Temperature Disk Applications[J]. 2008.","10.11961/mater0203.MGI.20171221.ds.0050","尹海清","摘录","史政涛","2018-01-09",,,,,,,,,"TMW1(U720Li)",,"1170℃","30min","1121℃","22mm",,,,,,,,,,,,,,,,,,,,,,,,"12h","1149℃","50Kg",
,,,,"ObjectId(""5b4d0c56e6b1a819a85d82c1"")","2.4",,,,,,,,,"0.02","0.03","14.8","16.3",,,"3.1",,"57.22wt.%",,,,"4.8","1.3","0.03","0.110236%",,,,,,,,,,"",,,"630Mpa","725℃","5.98802h","Gu Y F, Cui C, Harada H, et al. Development of Ni-Co-Base Alloys for High-Temperature Disk Applications[J]. 2008.","10.11961/mater0203.MGI.20171221.ds.0050","尹海清","摘录","史政涛","2018-01-09",,,,,,,,,"TMW1(U720Li)",,"1170℃","30min","1121℃","22mm",,,,,,,,,,,,,,,,,,,,,,,,"12h","1149℃","50Kg",
,,,,"ObjectId(""5b4d0c5be6b1a819a85d82c3"")","2.4",,,,,,,,,"0.02","0.03","14.8","16.3",,,"3.1",,"57.22wt.%",,,,"4.8","1.3","0.03","0.169291%",,,,,,,,,,"",,,"630Mpa","725℃","8.98204h","Gu Y F, Cui C, Harada H, et al. Development of Ni-Co-Base Alloys for High-Temperature Disk Applications[J]. 2008.","10.11961/mater0203.MGI.20171221.ds.0050","尹海清","摘录","史政涛","2018-01-09",,,,,,,,,"TMW1(U720Li)",,"1170℃","30min","1121℃","22mm",,,,,,,,,,,,,,,,,,,,,,,,"12h","1149℃","50Kg",
,,,,"ObjectId(""5b4d0c5fe6b1a819a85d82c5"")","2.4",,,,,,,,,"0.02","0.03","14.8","16.3",,,"3.1",,"57.22wt.%",,,,"4.8","1.3","0.03","3.25397%",,,,,,,,,,"",,,"630Mpa","725℃","46.2236h","Gu Y F, Cui C, Harada H, et al. Development of Ni-Co-Base Alloys for High-Temperature Disk Applications[J]. 2008.","10.11961/mater0203.MGI.20171221.ds.0050","尹海清","摘录","史政涛","2018-01-09",,,,,,,,,"TMW1(U720Li)",,"1170℃","30min","1121℃","22mm",,,,,,,,,,,,,,,,,,,,,,,,"12h","1149℃","50Kg",
,,,,"ObjectId(""5b4d0c64e6b1a819a85d82c7"")","2.4",,,,,,,,,"0.02","0.03","14.8","16.3",,,"3.1",,"57.22wt.%",,,,"4.8","1.3","0.03","0.192913%",,,,,,,,,,"",,,"630Mpa","725℃","10.1796h","Gu Y F, Cui C, Harada H, et al. Development of Ni-Co-Base Alloys for High-Temperature Disk Applications[J]. 2008.","10.11961/mater0203.MGI.20171221.ds.0050","尹海清","摘录","史政涛","2018-01-09",,,,,,,,,"TMW1(U720Li)",,"1170℃","30min","1121℃","22mm",,,,,,,,,,,,,,,,,,,,,,,,"12h","1149℃","50Kg",
,,,,"ObjectId(""5b4d0c69e6b1a819a85d82c9"")","2.4",,,,,,,,,"0.02","0.03","14.8","16.3",,,"3.1",,"57.22wt.%",,,,"4.8","1.3","0.03","0.0905512%",,,,,,,,,,"",,,"630Mpa","725℃","5.38922h","Gu Y F, Cui C, Harada H, et al. Development of Ni-Co-Base Alloys for High-Temperature Disk Applications[J]. 2008.","10.11961/mater0203.MGI.20171221.ds.0050","尹海清","摘录","史政涛","2018-01-09",,,,,,,,,"TMW1(U720Li)",,"1170℃","30min","1121℃","22mm",,,,,,,,,,,,,,,,,,,,,,,,"12h","1149℃","50Kg",
,,,,"ObjectId(""5b4d0c6ee6b1a819a85d82cb"")","2.4",,,,,,,,,"0.02","0.03","14.8","16.3",,,"3.1",,"57.22wt.%",,,,"4.8","1.3","0.03","0.389764%",,,,,,,,,,"",,,"630Mpa","725℃","16.1677h","Gu Y F, Cui C, Harada H, et al. Development of Ni-Co-Base Alloys for High-Temperature Disk Applications[J]. 2008.","10.11961/mater0203.MGI.20171221.ds.0050","尹海清","摘录","史政涛","2018-01-09",,,,,,,,,"TMW1(U720Li)",,"1170℃","30min","1121℃","22mm",,,,,,,,,,,,,,,,,,,,,,,,"12h","1149℃","50Kg",
,,,,"ObjectId(""5b4d0c74e6b1a819a85d82cd"")","2.4",,,,,,,,,"0.02","0.03","14.8","16.3",,,"3.1",,"57.22wt.%",,,,"4.8","1.3","0.03","4.28571%",,,,,,,,,,"",,,"630Mpa","725℃","48.9426h","Gu Y F, Cui C, Harada H, et al. Development of Ni-Co-Base Alloys for High-Temperature Disk Applications[J]. 2008.","10.11961/mater0203.MGI.20171221.ds.0050","尹海清","摘录","史政涛","2018-01-09",,,,,,,,,"TMW1(U720Li)",,"1170℃","30min","1121℃","22mm",,,,,,,,,,,,,,,,,,,,,,,,"12h","1149℃","50Kg",
,,,,"ObjectId(""5b4d0c79e6b1a819a85d82cf"")","2.4",,,,,,,,,"0.02","0.03","14.8","16.3",,,"3.1",,"57.22wt.%",,,,"4.8","1.3","0.03","0.0531496%",,,,,,,,,,"",,,"630Mpa","725℃","3.59281h","Gu Y F, Cui C, Harada H, et al. Development of Ni-Co-Base Alloys for High-Temperature Disk Applications[J]. 2008.","10.11961/mater0203.MGI.20171221.ds.0050","尹海清","摘录","史政涛","2018-01-09",,,,,,,,,"TMW1(U720Li)",,"1170℃","30min","1121℃","22mm",,,,,,,,,,,,,,,,,,,,,,,,"12h","1149℃","50Kg",
,,,,"ObjectId(""5b4d0c7de6b1a819a85d82d1"")","2.4",,,,,,,,,"0.02","0.03","14.8","16.3",,,"3.1",,"57.22wt.%",,,,"4.8","1.3","0.03","0.352362%",,,,,,,,,,"",,,"630Mpa","725℃","14.3713h","Gu Y F, Cui C, Harada H, et al. Development of Ni-Co-Base Alloys for High-Temperature Disk Applications[J]. 2008.","10.11961/mater0203.MGI.20171221.ds.0050","尹海清","摘录","史政涛","2018-01-09",,,,,,,,,"TMW1(U720Li)",,"1170℃","30min","1121℃","22mm",,,,,,,,,,,,,,,,,,,,,,,,"12h","1149℃","50Kg",
,,,,"ObjectId(""5b4d0c82e6b1a819a85d82d3"")","2.4",,,,,,,,,"0.02","0.03","14.8","16.3",,,"3.1",,"57.22wt.%",,,,"4.8","1.3","0.03","0.232283%",,,,,,,,,,"",,,"630Mpa","725℃","10.7784h","Gu Y F, Cui C, Harada H, et al. Development of Ni-Co-Base Alloys for High-Temperature Disk Applications[J]. 2008.","10.11961/mater0203.MGI.20171221.ds.0050","尹海清","摘录","史政涛","2018-01-09",,,,,,,,,"TMW1(U720Li)",,"1170℃","30min","1121℃","22mm",,,,,,,,,,,,,,,,,,,,,,,,"12h","1149℃","50Kg",
,,,,"ObjectId(""5b4d0c8ce6b1a819a85d82d7"")","2.4",,,,,,,,,"0.02","0.03","14.8","16.3",,,"3.1",,"57.22wt.%",,,,"4.8","1.3","0.03","1.66667%",,,,,,,,,,"",,,"630Mpa","725℃","35.3474h","Gu Y F, Cui C, Harada H, et al. Development of Ni-Co-Base Alloys for High-Temperature Disk Applications[J]. 2008.","10.11961/mater0203.MGI.20171221.ds.0050","尹海清","摘录","史政涛","2018-01-09",,,,,,,,,"TMW1(U720Li)",,"1170℃","30min","1121℃","22mm",,,,,,,,,,,,,,,,,,,,,,,,"12h","1149℃","50Kg",
,,,,"ObjectId(""5b4d0c91e6b1a819a85d82d9"")","2.4",,,,,,,,,"0.02","0.03","14.8","16.3",,,"3.1",,"57.22wt.%",,,,"4.8","1.3","0.03","0.139764%",,,,,,,,,,"",,,"630Mpa","725℃","7.18563h","Gu Y F, Cui C, Harada H, et al. Development of Ni-Co-Base Alloys for High-Temperature Disk Applications[J]. 2008.","10.11961/mater0203.MGI.20171221.ds.0050","尹海清","摘录","史政涛","2018-01-09",,,,,,,,,"TMW1(U720Li)",,"1170℃","30min","1121℃","22mm",,,,,,,,,,,,,,,,,,,,,,,,"12h","1149℃","50Kg",
,,,,"ObjectId(""5b4d45ffe6b1a819a85d98a1"")","6.1",,,,,,,,,,,"12wt.%","2.9","0.1",,"2.0",,"balance","5.0",,"6.1","-","6.0",,"1.58E+1%","2h","1300℃",,,"8h","1320℃",,,,"",,,,,,"Latief F, Kakehi K, Murakami H, et al. Influence of Crystallographic Orientation on Creep Behavior of Aluminized Ni-base Single Crystal Superalloys[C]// Superalloys. 2012:311-320.","10.11961/mater0203.MGI.20171221.ds.0028","尹海清","摘录","杨国强","2018-01-08",,,"20h","870℃","",,,,"TMS-75",,,,,,,,,,,"392Mpa",,"699.313501144165h","{100}<001>","900℃",,,,,,,,,,,,,,,,,
,,,,"ObjectId(""5b4d4613e6b1a819a85d98a7"")","6.1",,,,,,,,,,,"12wt.%","2.9","0.1",,"2.0",,"balance","5.0",,"6.1","-","6.0",,"1.12E+1%","2h","1300℃",,,"8h","1320℃",,,,"",,,,,,"Latief F, Kakehi K, Murakami H, et al. Influence of Crystallographic Orientation on Creep Behavior of Aluminized Ni-base Single Crystal Superalloys[C]// Superalloys. 2012:311-320.","10.11961/mater0203.MGI.20171221.ds.0028","尹海清","摘录","杨国强","2018-01-08",,,"20h","870℃","",,,,"TMS-75",,,,,,,,,,,"392Mpa",,"657.20823798627h","{100}<001>","900℃",,,,,,,,,,,,,,,,,
,,,,"ObjectId(""5b4d4618e6b1a819a85d98a9"")","6.1",,,,,,,,,,,"12wt.%","2.9","0.1",,"2.0",,"balance","5.0",,"6.1","-","6.0",,"1.20E+1%","2h","1300℃",,,"8h","1320℃",,,,"",,,,,,"Latief F, Kakehi K, Murakami H, et al. Influence of Crystallographic Orientation on Creep Behavior of Aluminized Ni-base Single Crystal Superalloys[C]// Superalloys. 2012:311-320.","10.11961/mater0203.MGI.20171221.ds.0028","尹海清","摘录","杨国强","2018-01-08",,,"20h","870℃","",,,,"TMS-75",,,,,,,,,,,"392Mpa",,"668.192219679634h","{100}<001>","900℃",,,,,,,,,,,,,,,,,
,,,,"ObjectId(""5b4d461de6b1a819a85d98ab"")","6.1",,,,,,,,,,,"12wt.%","2.9","0.1",,"2.0",,"balance","5.0",,"6.1","-","6.0",,"1.40E+1%","2h","1300℃",,,"8h","1320℃",,,,"",,,,,,"Latief F, Kakehi K, Murakami H, et al. Influence of Crystallographic Orientation on Creep Behavior of Aluminized Ni-base Single Crystal Superalloys[C]// Superalloys. 2012:311-320.","10.11961/mater0203.MGI.20171221.ds.0028","尹海清","摘录","杨国强","2018-01-08",,,"20h","870℃","",,,,"TMS-75",,,,,,,,,,,"392Mpa",,"686.49885583524h","{100}<001>","900℃",,,,,,,,,,,,,,,,,
,,,,"ObjectId(""5b4d4621e6b1a819a85d98ad"")","6.1",,,,,,,,,,,"12wt.%","2.9","0.1",,"2.0",,"balance","5.0",,"6.1","-","6.0",,"1.35E+1%","2h","1300℃",,,"8h","1320℃",,,,"",,,,,,"Latief F, Kakehi K, Murakami H, et al. Influence of Crystallographic Orientation on Creep Behavior of Aluminized Ni-base Single Crystal Superalloys[C]// Superalloys. 2012:311-320.","10.11961/mater0203.MGI.20171221.ds.0028","尹海清","摘录","杨国强","2018-01-08",,,"20h","870℃","",,,,"TMS-75",,,,,,,,,,,"392Mpa",,"681.006864988558h","{100}<001>","900℃",,,,,,,,,,,,,,,,,
,,,,"ObjectId(""5b4d4626e6b1a819a85d98af"")","6.1",,,,,,,,,,,"12wt.%","2.9","0.1",,"2.0",,"balance","5.0",,"6.1","-","6.0",,"1.01E+1%","2h","1300℃",,,"8h","1320℃",,,,"",,,,,,"Latief F, Kakehi K, Murakami H, et al. Influence of Crystallographic Orientation on Creep Behavior of Aluminized Ni-base Single Crystal Superalloys[C]// Superalloys. 2012:311-320.","10.11961/mater0203.MGI.20171221.ds.0028","尹海清","摘录","杨国强","2018-01-08",,,"20h","870℃","",,,,"TMS-75",,,,,,,,,,,"392Mpa",,"648.054919908467h","{100}<001>","900℃",,,,,,,,,,,,,,,,,
,,,,"ObjectId(""5b4d462ce6b1a819a85d98b1"")","6.1",,,,,,,,,,,"12wt.%","2.9","0.1",,"2.0",,"balance","5.0",,"6.1","-","6.0",,"8.50E+0%","2h","1300℃",,,"8h","1320℃",,,,"",,,,,,"Latief F, Kakehi K, Murakami H, et al. Influence of Crystallographic Orientation on Creep Behavior of Aluminized Ni-base Single Crystal Superalloys[C]// Superalloys. 2012:311-320.","10.11961/mater0203.MGI.20171221.ds.0028","尹海清","摘录","杨国强","2018-01-08",,,"20h","870℃","",,,,"TMS-75",,,,,,,,,,,"392Mpa",,"626.086956521739h","{100}<001>","900℃",,,,,,,,,,,,,,,,,
,,,,"ObjectId(""5b4d4630e6b1a819a85d98b3"")","6.1",,,,,,,,,,,"12wt.%","2.9","0.1",,"2.0",,"balance","5.0",,"6.1","-","6.0",,"8.00E+0%","2h","1300℃",,,"8h","1320℃",,,,"",,,,,,"Latief F, Kakehi K, Murakami H, et al. Influence of Crystallographic Orientation on Creep Behavior of Aluminized Ni-base Single Crystal Superalloys[C]// Superalloys. 2012:311-320.","10.11961/mater0203.MGI.20171221.ds.0028","尹海清","摘录","杨国强","2018-01-08",,,"20h","870℃","",,,,"TMS-75",,,,,,,,,,,"392Mpa",,"618.764302059497h","{100}<001>","900℃",,,,,,,,,,,,,,,,,
,,,,"ObjectId(""5b4d4635e6b1a819a85d98b5"")","6.1",,,,,,,,,,,"12wt.%","2.9","0.1",,"2.0",,"balance","5.0",,"6.1","-","6.0",,"1.15E+1%","2h","1300℃",,,"8h","1320℃",,,,"",,,,,,"Latief F, Kakehi K, Murakami H, et al. Influence of Crystallographic Orientation on Creep Behavior of Aluminized Ni-base Single Crystal Superalloys[C]// Superalloys. 2012:311-320.","10.11961/mater0203.MGI.20171221.ds.0028","尹海清","摘录","杨国强","2018-01-08",,,"20h","870℃","",,,,"TMS-75",,,,,,,,,,,"392Mpa",,"662.700228832952h","{100}<001>","900℃",,,,,,,,,,,,,,,,,
,,,,"ObjectId(""5b4d463ae6b1a819a85d98b7"")","6.1",,,,,,,,,,,"12wt.%","2.9","0.1",,"2.0",,"balance","5.0",,"6.1","-","6.0",,"8.99E+0%","2h","1300℃",,,"8h","1320℃",,,,"",,,,,,"Latief F, Kakehi K, Murakami H, et al. Influence of Crystallographic Orientation on Creep Behavior of Aluminized Ni-base Single Crystal Superalloys[C]// Superalloys. 2012:311-320.","10.11961/mater0203.MGI.20171221.ds.0028","尹海清","摘录","杨国强","2018-01-08",,,"20h","870℃","",,,,"TMS-75",,,,,,,,,,,"392Mpa",,"631.578947368421h","{100}<001>","900℃",,,,,,,,,,,,,,,,,
,,,,"ObjectId(""5b4d463fe6b1a819a85d98b9"")","6.1",,,,,,,,,,,"12wt.%","2.9","0.1",,"2.0",,"balance","5.0",,"6.1","-","6.0",,"1.27E+1%","2h","1300℃",,,"8h","1320℃",,,,"",,,,,,"Latief F, Kakehi K, Murakami H, et al. Influence of Crystallographic Orientation on Creep Behavior of Aluminized Ni-base Single Crystal Superalloys[C]// Superalloys. 2012:311-320.","10.11961/mater0203.MGI.20171221.ds.0028","尹海清","摘录","杨国强","2018-01-08",,,"20h","870℃","",,,,"TMS-75",,,,,,,,,,,"392Mpa",,"675.514874141876h","{100}<001>","900℃",,,,,,,,,,,,,,,,,
,,,,"ObjectId(""5b4d4644e6b1a819a85d98bb"")","6.1",,,,,,,,,,,"12wt.%","2.9","0.1",,"2.0",,"balance","5.0",,"6.1","-","6.0",,"1.06E+1%","2h","1300℃",,,"8h","1320℃",,,,"",,,,,,"Latief F, Kakehi K, Murakami H, et al. Influence of Crystallographic Orientation on Creep Behavior of Aluminized Ni-base Single Crystal Superalloys[C]// Superalloys. 2012:311-320.","10.11961/mater0203.MGI.20171221.ds.0028","尹海清","摘录","杨国强","2018-01-08",,,"20h","870℃","",,,,"TMS-75",,,,,,,,,,,"392Mpa",,"651.716247139588h","{100}<001>","900℃",,,,,,,,,,,,,,,,,
,,,,"ObjectId(""5b4d4649e6b1a819a85d98bd"")","6.1",,,,,,,,,,,"12wt.%","2.9","0.1",,"2.0",,"balance","5.0",,"6.1","-","6.0",,"1.46E+1%","2h","1300℃",,,"8h","1320℃",,,,"",,,,,,"Latief F, Kakehi K, Murakami H, et al. Influence of Crystallographic Orientation on Creep Behavior of Aluminized Ni-base Single Crystal Superalloys[C]// Superalloys. 2012:311-320.","10.11961/mater0203.MGI.20171221.ds.0028","尹海清","摘录","杨国强","2018-01-08",,,"20h","870℃","",,,,"TMS-75",,,,,,,,,,,"392Mpa",,"690.160183066362h","{100}<001>","900℃",,,,,,,,,,,,,,,,,
,,,,"ObjectId(""5b4d464ee6b1a819a85d98bf"")","6.1",,,,,,,,,,,"12wt.%","2.9","0.1",,"2.0",,"balance","5.0",,"6.1","-","6.0",,"1.25E+1%","2h","1300℃",,,"8h","1320℃",,,,"",,,,,,"Latief F, Kakehi K, Murakami H, et al. Influence of Crystallographic Orientation on Creep Behavior of Aluminized Ni-base Single Crystal Superalloys[C]// Superalloys. 2012:311-320.","10.11961/mater0203.MGI.20171221.ds.0028","尹海清","摘录","杨国强","2018-01-08",,,"20h","870℃","",,,,"TMS-75",,,,,,,,,,,"392Mpa",,"677.345537757437h","{100}<001>","900℃",,,,,,,,,,,,,,,,,
