Repository: wujunming1/superalloy-project

File: 国际高温合金会议论文和数据/数据汇总/蠕变性能/creepproperty_creepstrain.csv (part 16 of 24)
"1050℃+150MPa蠕变条件/时间","1150℃+100MPa蠕变条件/时间","700MPa不均匀变形的蠕变测试/温度","700MPa晶界滑移的蠕变测试/温度","_id","Al","Al2O3涂层/Al2O3含量","Al2O3涂层/Al含量","Al2O3涂层/Fe含量","Al2O3涂层/NH4Cl含量","Al2O3涂层/NH5Cl含量","Al2O3涂层/加热时间","Al2O3涂层/温度","Al2O4涂层/加热时间","B","C","Co","Cr","Hf","Ir","Mo","Nb","Ni","Re","Ru","Ta","Ti","W","Zr","力学性能/蠕变应变","固溶处理/时间","固溶处理/温度","固溶处理油淬/时间","固溶处理油淬/温度","固溶处理（炉冷）/时间","固溶处理（炉冷）/温度","圆盘型显微结构724Mpa且677℃下蠕变测试/时间","均匀化处理/时间","均匀化处理/温度","备注","孔型显微结构724Mpa且677℃下蠕变测试/时间","拉伸/时间","拉伸蠕变测试/测试压力","拉伸蠕变测试/测试温度","拉伸蠕变测试/蠕变时间","摘录出处","数据DOI","数据审核者","数据来源方式","数据生产者","数据采集时间","施加恒定应力/应力","施加恒定温度/温度","时效处理/时间","时效处理/温度","时效处理/炉冷","时效处理/空冷","时效处理空冷/时间","时效处理空冷/温度","材料牌号","炉冷/温度","热挤压/热挤压温度","热轧/热轧时间","热轧/热轧温度","直径/坯料直径","第一次轧制/温度","第二次轧制/温度","蠕变变形测试/时间","蠕变变形测试/测试温度","蠕变变形测试/蠕变应力","蠕变实验/平均压力","蠕变实验/平均应力","蠕变实验/时间","蠕变实验/晶向","蠕变实验/温度","蠕变断裂/加载应力","蠕变断裂/时间","蠕变断裂实验/温度","蠕变断裂测试/温度","蠕变测试/压力","蠕变测试/应力","蠕变测试/时间","蠕变测试/晶格取向","蠕变测试/温度","蠕变测试/蠕变应力","蠕变测试/蠕变时间","蠕变测试/蠕变温度","蠕变测试/试样厚度","退火/退火时间","退火/退火温度","重量/铸锭重量","镀铝/镀铝"
,,,,"ObjectId(""5b4d47d8e6b1a819a85d9955"")","6.1",,,,,,,,,,,"12wt.%","2.9","0.1",,"2.0",,"balance","5.0",,"6.1","-","6.0",,"3.40E+0%","2h","1300℃",,,"8h","1320℃",,,,"",,,,,,"Latief F, Kakehi K, Murakami H, et al. Influence of Crystallographic Orientation on Creep Behavior of Aluminized Ni-base Single Crystal Superalloys[C]// Superalloys. 2012:311-320.","10.11961/mater0203.MGI.20171221.ds.0028","尹海清","摘录","杨国强","2018-01-08",,,"20h","870℃","",,,,"TMS-75",,,,,,,,,,,"392Mpa",,"543.70709382151h","{110}<001>","900℃",,,,,,,,,,,,,,,,,
,,,,"ObjectId(""5b4d47dde6b1a819a85d9957"")","6.1",,,,,,,,,,,"12wt.%","2.9","0.1",,"2.0",,"balance","5.0",,"6.1","-","6.0",,"2.52E+0%","2h","1300℃",,,"8h","1320℃",,,,"",,,,,,"Latief F, Kakehi K, Murakami H, et al. Influence of Crystallographic Orientation on Creep Behavior of Aluminized Ni-base Single Crystal Superalloys[C]// Superalloys. 2012:311-320.","10.11961/mater0203.MGI.20171221.ds.0028","尹海清","摘录","杨国强","2018-01-08",,,"20h","870℃","",,,,"TMS-75",,,,,,,,,,,"392Mpa",,"512.585812356979h","{110}<001>","900℃",,,,,,,,,,,,,,,,,
,,,,"ObjectId(""5b4d47e2e6b1a819a85d9959"")","6.1",,,,,,,,,,,"12wt.%","2.9","0.1",,"2.0",,"balance","5.0",,"6.1","-","6.0",,"1.90E+0%","2h","1300℃",,,"8h","1320℃",,,,"",,,,,,"Latief F, Kakehi K, Murakami H, et al. Influence of Crystallographic Orientation on Creep Behavior of Aluminized Ni-base Single Crystal Superalloys[C]// Superalloys. 2012:311-320.","10.11961/mater0203.MGI.20171221.ds.0028","尹海清","摘录","杨国强","2018-01-08",,,"20h","870℃","",,,,"TMS-75",,,,,,,,,,,"392Mpa",,"481.464530892448h","{110}<001>","900℃",,,,,,,,,,,,,,,,,
,,,,"ObjectId(""5b4d47ece6b1a819a85d995b"")","6.1",,,,,,,,,,,"12wt.%","2.9","0.1",,"2.0",,"balance","5.0",,"6.1","-","6.0",,"7.04E-2%","2h","1300℃",,,"8h","1320℃",,,,"",,,,,,"Latief F, Kakehi K, Murakami H, et al. Influence of Crystallographic Orientation on Creep Behavior of Aluminized Ni-base Single Crystal Superalloys[C]// Superalloys. 2012:311-320.","10.11961/mater0203.MGI.20171221.ds.0028","尹海清","摘录","杨国强","2018-01-08",,,"20h","870℃","",,,,"TMS-75",,,,,,,,,,,"392Mpa",,"106.178489702517h","{110}<001>","900℃",,,,,,,,,,,,,,,,,
,,,,"ObjectId(""5b4d47f0e6b1a819a85d995d"")","6.1",,,,,,,,,,,"12wt.%","2.9","0.1",,"2.0",,"balance","5.0",,"6.1","-","6.0",,"5.24E-1%","2h","1300℃",,,"8h","1320℃",,,,"",,,,,,"Latief F, Kakehi K, Murakami H, et al. Influence of Crystallographic Orientation on Creep Behavior of Aluminized Ni-base Single Crystal Superalloys[C]// Superalloys. 2012:311-320.","10.11961/mater0203.MGI.20171221.ds.0028","尹海清","摘录","杨国强","2018-01-08",,,"20h","870℃","",,,,"TMS-75",,,,,,,,,,,"392Mpa",,"347.826086956522h","{110}<001>","900℃",,,,,,,,,,,,,,,,,
,,,,"ObjectId(""5b4d47f5e6b1a819a85d995f"")","6.1",,,,,,,,,,,"12wt.%","2.9","0.1",,"2.0",,"balance","5.0",,"6.1","-","6.0",,"3.33E-1%","2h","1300℃",,,"8h","1320℃",,,,"",,,,,,"Latief F, Kakehi K, Murakami H, et al. Influence of Crystallographic Orientation on Creep Behavior of Aluminized Ni-base Single Crystal Superalloys[C]// Superalloys. 2012:311-320.","10.11961/mater0203.MGI.20171221.ds.0028","尹海清","摘录","杨国强","2018-01-08",,,"20h","870℃","",,,,"TMS-75",,,,,,,,,,,"392Mpa",,"291.075514874142h","{110}<001>","900℃",,,,,,,,,,,,,,,,,
,,,,"ObjectId(""5b4d47fae6b1a819a85d9961"")","6.1",,,,,,,,,,,"12wt.%","2.9","0.1",,"2.0",,"balance","5.0",,"6.1","-","6.0",,"3.32E-1%","2h","1300℃",,,"8h","1320℃",,,,"",,,,,,"Latief F, Kakehi K, Murakami H, et al. Influence of Crystallographic Orientation on Creep Behavior of Aluminized Ni-base Single Crystal Superalloys[C]// Superalloys. 2012:311-320.","10.11961/mater0203.MGI.20171221.ds.0028","尹海清","摘录","杨国强","2018-01-08",,,"20h","870℃","",,,,"TMS-75",,,,,,,,,,,"392Mpa",,"280.091533180778h","{110}<001>","900℃",,,,,,,,,,,,,,,,,
,,,,"ObjectId(""5b4d47ffe6b1a819a85d9963"")","6.1",,,,,,,,,,,"12wt.%","2.9","0.1",,"2.0",,"balance","5.0",,"6.1","-","6.0",,"6.49E-1%","2h","1300℃",,,"8h","1320℃",,,,"",,,,,,"Latief F, Kakehi K, Murakami H, et al. Influence of Crystallographic Orientation on Creep Behavior of Aluminized Ni-base Single Crystal Superalloys[C]// Superalloys. 2012:311-320.","10.11961/mater0203.MGI.20171221.ds.0028","尹海清","摘录","杨国强","2018-01-08",,,"20h","870℃","",,,,"TMS-75",,,,,,,,,,,"392Mpa",,"364.302059496567h","{110}<001>","900℃",,,,,,,,,,,,,,,,,
,,,,"ObjectId(""5b4d4804e6b1a819a85d9965"")","6.1",,,,,,,,,,,"12wt.%","2.9","0.1",,"2.0",,"balance","5.0",,"6.1","-","6.0",,"4.60E-1%","2h","1300℃",,,"8h","1320℃",,,,"",,,,,,"Latief F, Kakehi K, Murakami H, et al. Influence of Crystallographic Orientation on Creep Behavior of Aluminized Ni-base Single Crystal Superalloys[C]// Superalloys. 2012:311-320.","10.11961/mater0203.MGI.20171221.ds.0028","尹海清","摘录","杨国强","2018-01-08",,,"20h","870℃","",,,,"TMS-75",,,,,,,,,,,"392Mpa",,"327.688787185355h","{110}<001>","900℃",,,,,,,,,,,,,,,,,
,,,,"ObjectId(""5b4d4809e6b1a819a85d9967"")","6.1",,,,,,,,,,,"12wt.%","2.9","0.1",,"2.0",,"balance","5.0",,"6.1","-","6.0",,"3.97E-1%","2h","1300℃",,,"8h","1320℃",,,,"",,,,,,"Latief F, Kakehi K, Murakami H, et al. Influence of Crystallographic Orientation on Creep Behavior of Aluminized Ni-base Single Crystal Superalloys[C]// Superalloys. 2012:311-320.","10.11961/mater0203.MGI.20171221.ds.0028","尹海清","摘录","杨国强","2018-01-08",,,"20h","870℃","",,,,"TMS-75",,,,,,,,,,,"392Mpa",,"309.382151029748h","{110}<001>","900℃",,,,,,,,,,,,,,,,,
,,,,"ObjectId(""5b4d480ee6b1a819a85d9969"")","6.1",,,,,,,,,,,"12wt.%","2.9","0.1",,"2.0",,"balance","5.0",,"6.1","-","6.0",,"2.04E-1%","2h","1300℃",,,"8h","1320℃",,,,"",,,,,,"Latief F, Kakehi K, Murakami H, et al. Influence of Crystallographic Orientation on Creep Behavior of Aluminized Ni-base Single Crystal Superalloys[C]// Superalloys. 2012:311-320.","10.11961/mater0203.MGI.20171221.ds.0028","尹海清","摘录","杨国强","2018-01-08",,,"20h","870℃","",,,,"TMS-75",,,,,,,,,,,"392Mpa",,"232.494279176201h","{110}<001>","900℃",,,,,,,,,,,,,,,,,
,,,,"ObjectId(""5b4d4813e6b1a819a85d996b"")","6.1",,,,,,,,,,,"12wt.%","2.9","0.1",,"2.0",,"balance","5.0",,"6.1","-","6.0",,"2.68E-1%","2h","1300℃",,,"8h","1320℃",,,,"",,,,,,"Latief F, Kakehi K, Murakami H, et al. Influence of Crystallographic Orientation on Creep Behavior of Aluminized Ni-base Single Crystal Superalloys[C]// Superalloys. 2012:311-320.","10.11961/mater0203.MGI.20171221.ds.0028","尹海清","摘录","杨国强","2018-01-08",,,"20h","870℃","",,,,"TMS-75",,,,,,,,,,,"392Mpa",,"258.12356979405h","{110}<001>","900℃",,,,,,,,,,,,,,,,,
,,,,"ObjectId(""5b4d4818e6b1a819a85d996d"")","6.1",,,,,,,,,,,"12wt.%","2.9","0.1",,"2.0",,"balance","5.0",,"6.1","-","6.0",,"1.37E-1%","2h","1300℃",,,"8h","1320℃",,,,"",,,,,,"Latief F, Kakehi K, Murakami H, et al. Influence of Crystallographic Orientation on Creep Behavior of Aluminized Ni-base Single Crystal Superalloys[C]// Superalloys. 2012:311-320.","10.11961/mater0203.MGI.20171221.ds.0028","尹海清","摘录","杨国强","2018-01-08",,,"20h","870℃","",,,,"TMS-75",,,,,,,,,,,"392Mpa",,"170.25171624714h","{110}<001>","900℃",,,,,,,,,,,,,,,,,
,,,,"ObjectId(""5b4d481ce6b1a819a85d996f"")","6.1",,,,,,,,,,,"12wt.%","2.9","0.1",,"2.0",,"balance","5.0",,"6.1","-","6.0",,"6.84E-2%","2h","1300℃",,,"8h","1320℃",,,,"",,,,,,"Latief F, Kakehi K, Murakami H, et al. Influence of Crystallographic Orientation on Creep Behavior of Aluminized Ni-base Single Crystal Superalloys[C]// Superalloys. 2012:311-320.","10.11961/mater0203.MGI.20171221.ds.0028","尹海清","摘录","杨国强","2018-01-08",,,"20h","870℃","",,,,"TMS-75",,,,,,,,,,,"392Mpa",,"80.5491990846682h","{110}<001>","900℃",,,,,,,,,,,,,,,,,
,,,,"ObjectId(""5b4d4821e6b1a819a85d9971"")","6.1",,,,,,,,,,,"12wt.%","2.9","0.1",,"2.0",,"balance","5.0",,"6.1","-","6.0",,"7.26E-2%","2h","1300℃",,,"8h","1320℃",,,,"",,,,,,"Latief F, Kakehi K, Murakami H, et al. Influence of Crystallographic Orientation on Creep Behavior of Aluminized Ni-base Single Crystal Superalloys[C]// Superalloys. 2012:311-320.","10.11961/mater0203.MGI.20171221.ds.0028","尹海清","摘录","杨国强","2018-01-08",,,"20h","870℃","",,,,"TMS-75",,,,,,,,,,,"392Mpa",,"135.469107551487h","{110}<001>","900℃",,,,,,,,,,,,,,,,,
,,,,"ObjectId(""5b4d4826e6b1a819a85d9973"")","6.1",,,,,,,,,,,"12wt.%","2.9","0.1",,"2.0",,"balance","5.0",,"6.1","-","6.0",,"6.92E-2%","2h","1300℃",,,"8h","1320℃",,,,"",,,,,,"Latief F, Kakehi K, Murakami H, et al. Influence of Crystallographic Orientation on Creep Behavior of Aluminized Ni-base Single Crystal Superalloys[C]// Superalloys. 2012:311-320.","10.11961/mater0203.MGI.20171221.ds.0028","尹海清","摘录","杨国强","2018-01-08",,,"20h","870℃","",,,,"TMS-75",,,,,,,,,,,"392Mpa",,"91.533180778032h","{110}<001>","900℃",,,,,,,,,,,,,,,,,
,,,,"ObjectId(""5b4d482be6b1a819a85d9975"")","6.1",,,,,,,,,,,"12wt.%","2.9","0.1",,"2.0",,"balance","5.0",,"6.1","-","6.0",,"1.40E-1%","2h","1300℃",,,"8h","1320℃",,,,"",,,,,,"Latief F, Kakehi K, Murakami H, et al. Influence of Crystallographic Orientation on Creep Behavior of Aluminized Ni-base Single Crystal Superalloys[C]// Superalloys. 2012:311-320.","10.11961/mater0203.MGI.20171221.ds.0028","尹海清","摘录","杨国强","2018-01-08",,,"20h","870℃","",,,,"TMS-75",,,,,,,,,,,"392Mpa",,"201.372997711671h","{110}<001>","900℃",,,,,,,,,,,,,,,,,
,,,,"ObjectId(""5b4d4830e6b1a819a85d9977"")","6.1",,,,,,,,,,,"12wt.%","2.9","0.1",,"2.0",,"balance","5.0",,"6.1","-","6.0",,"6.75E-2%","2h","1300℃",,,"8h","1320℃",,,,"",,,,,,"Latief F, Kakehi K, Murakami H, et al. Influence of Crystallographic Orientation on Creep Behavior of Aluminized Ni-base Single Crystal Superalloys[C]// Superalloys. 2012:311-320.","10.11961/mater0203.MGI.20171221.ds.0028","尹海清","摘录","杨国强","2018-01-08",,,"20h","870℃","",,,,"TMS-75",,,,,,,,,,,"392Mpa",,"69.5652173913043h","{110}<001>","900℃",,,,,,,,,,,,,,,,,
,,,,"ObjectId(""5b4d483ae6b1a819a85d9979"")","6.1","49%","24.5%","24.5%","2%",,"5h","1000℃",,,,"12wt.%","2.9","0.1",,"2.0",,"balance","5.0",,"6.1","-","6.0",,"9.97E+0%","2h","1300℃",,,"8h","1320℃",,,,"",,,,,,"Latief F, Kakehi K, Murakami H, et al. Influence of Crystallographic Orientation on Creep Behavior of Aluminized Ni-base Single Crystal Superalloys[C]// Superalloys. 2012:311-320.","10.11961/mater0203.MGI.20171221.ds.0028","尹海清","摘录","杨国强","2018-01-08",,,"20h","870℃","",,,,"TMS-75",,,,,,,,,,,"392Mpa",,"472.311212814645h","{100}<001>","900℃",,,,,,,,,,,,,,,,,
,,,,"ObjectId(""5b4d483fe6b1a819a85d997b"")","6.1","49%","24.5%","24.5%","2%",,"5h","1000℃",,,,"12wt.%","2.9","0.1",,"2.0",,"balance","5.0",,"6.1","-","6.0",,"1.16E+1%","2h","1300℃",,,"8h","1320℃",,,,"",,,,,,"Latief F, Kakehi K, Murakami H, et al. Influence of Crystallographic Orientation on Creep Behavior of Aluminized Ni-base Single Crystal Superalloys[C]// Superalloys. 2012:311-320.","10.11961/mater0203.MGI.20171221.ds.0028","尹海清","摘录","杨国强","2018-01-08",,,"20h","870℃","",,,,"TMS-75",,,,,,,,,,,"392Mpa",,"486.95652173913h","{100}<001>","900℃",,,,,,,,,,,,,,,,,
,,,,"ObjectId(""5b4d4844e6b1a819a85d997d"")","6.1","49%","24.5%","24.5%","2%",,"5h","1000℃",,,,"12wt.%","2.9","0.1",,"2.0",,"balance","5.0",,"6.1","-","6.0",,"1.97E+1%","2h","1300℃",,,"8h","1320℃",,,,"",,,,,,"Latief F, Kakehi K, Murakami H, et al. Influence of Crystallographic Orientation on Creep Behavior of Aluminized Ni-base Single Crystal Superalloys[C]// Superalloys. 2012:311-320.","10.11961/mater0203.MGI.20171221.ds.0028","尹海清","摘录","杨国强","2018-01-08",,,"20h","870℃","",,,,"TMS-75",,,,,,,,,,,"392Mpa",,"525.400457665904h","{100}<001>","900℃",,,,,,,,,,,,,,,,,
,,,,"ObjectId(""5b4d4848e6b1a819a85d997f"")","6.1",,,,,,,,,,,"12wt.%","2.9","0.1",,"2.0",,"balance","5.0",,"6.1","-","6.0",,"3.84E-3%","2h","1300℃",,,"8h","1320℃",,,,"",,,,,,"Latief F, Kakehi K, Murakami H, et al. Influence of Crystallographic Orientation on Creep Behavior of Aluminized Ni-base Single Crystal Superalloys[C]// Superalloys. 2012:311-320.","10.11961/mater0203.MGI.20171221.ds.0028","尹海清","摘录","杨国强","2018-01-08",,,"20h","870℃","",,,,"TMS-75",,,,,,,,,,,"392Mpa",,"49.4279176201373h","{110}<001>","900℃",,,,,,,,,,,,,,,,,
,,,,"ObjectId(""5b4d484de6b1a819a85d9981"")","6.1","49%","24.5%","24.5%","2%",,"5h","1000℃",,,,"12wt.%","2.9","0.1",,"2.0",,"balance","5.0",,"6.1","-","6.0",,"1.22E+1%","2h","1300℃",,,"8h","1320℃",,,,"",,,,,,"Latief F, Kakehi K, Murakami H, et al. Influence of Crystallographic Orientation on Creep Behavior of Aluminized Ni-base Single Crystal Superalloys[C]// Superalloys. 2012:311-320.","10.11961/mater0203.MGI.20171221.ds.0028","尹海清","摘录","杨国强","2018-01-08",,,"20h","870℃","",,,,"TMS-75",,,,,,,,,,,"392Mpa",,"492.448512585812h","{100}<001>","900℃",,,,,,,,,,,,,,,,,
,,,,"ObjectId(""5b4d4852e6b1a819a85d9983"")","6.1","49%","24.5%","24.5%","2%",,"5h","1000℃",,,,"12wt.%","2.9","0.1",,"2.0",,"balance","5.0",,"6.1","-","6.0",,"1.07E+1%","2h","1300℃",,,"8h","1320℃",,,,"",,,,,,"Latief F, Kakehi K, Murakami H, et al. Influence of Crystallographic Orientation on Creep Behavior of Aluminized Ni-base Single Crystal Superalloys[C]// Superalloys. 2012:311-320.","10.11961/mater0203.MGI.20171221.ds.0028","尹海清","摘录","杨国强","2018-01-08",,,"20h","870℃","",,,,"TMS-75",,,,,,,,,,,"392Mpa",,"479.633867276888h","{100}<001>","900℃",,,,,,,,,,,,,,,,,
,,,,"ObjectId(""5b4d4857e6b1a819a85d9985"")","6.1","49%","24.5%","24.5%","2%",,"5h","1000℃",,,,"12wt.%","2.9","0.1",,"2.0",,"balance","5.0",,"6.1","-","6.0",,"9.23E+0%","2h","1300℃",,,"8h","1320℃",,,,"",,,,,,"Latief F, Kakehi K, Murakami H, et al. Influence of Crystallographic Orientation on Creep Behavior of Aluminized Ni-base Single Crystal Superalloys[C]// Superalloys. 2012:311-320.","10.11961/mater0203.MGI.20171221.ds.0028","尹海清","摘录","杨国强","2018-01-08",,,"20h","870℃","",,,,"TMS-75",,,,,,,,,,,"392Mpa",,"466.819221967963h","{100}<001>","900℃",,,,,,,,,,,,,,,,,
,,,,"ObjectId(""5b4d485ce6b1a819a85d9987"")","6.1","49%","24.5%","24.5%","2%",,"5h","1000℃",,,,"12wt.%","2.9","0.1",,"2.0",,"balance","5.0",,"6.1","-","6.0",,"1.84E+1%","2h","1300℃",,,"8h","1320℃",,,,"",,,,,,"Latief F, Kakehi K, Murakami H, et al. Influence of Crystallographic Orientation on Creep Behavior of Aluminized Ni-base Single Crystal Superalloys[C]// Superalloys. 2012:311-320.","10.11961/mater0203.MGI.20171221.ds.0028","尹海清","摘录","杨国强","2018-01-08",,,"20h","870℃","",,,,"TMS-75",,,,,,,,,,,"392Mpa",,"523.569794050343h","{100}<001>","900℃",,,,,,,,,,,,,,,,,
,,,,"ObjectId(""5b4d4861e6b1a819a85d9989"")","6.1","49%","24.5%","24.5%","2%",,"5h","1000℃",,,,"12wt.%","2.9","0.1",,"2.0",,"balance","5.0",,"6.1","-","6.0",,"1.42E+1%","2h","1300℃",,,"8h","1320℃",,,,"",,,,,,"Latief F, Kakehi K, Murakami H, et al. Influence of Crystallographic Orientation on Creep Behavior of Aluminized Ni-base Single Crystal Superalloys[C]// Superalloys. 2012:311-320.","10.11961/mater0203.MGI.20171221.ds.0028","尹海清","摘录","杨国强","2018-01-08",,,"20h","870℃","",,,,"TMS-75",,,,,,,,,,,"392Mpa",,"505.263157894737h","{100}<001>","900℃",,,,,,,,,,,,,,,,,
,,,,"ObjectId(""5b4d4869e6b1a819a85d998b"")","6.1","49%","24.5%","24.5%","2%",,"5h","1000℃",,,,"12wt.%","2.9","0.1",,"2.0",,"balance","5.0",,"6.1","-","6.0",,"1.77E+1%","2h","1300℃",,,"8h","1320℃",,,,"",,,,,,"Latief F, Kakehi K, Murakami H, et al. Influence of Crystallographic Orientation on Creep Behavior of Aluminized Ni-base Single Crystal Superalloys[C]// Superalloys. 2012:311-320.","10.11961/mater0203.MGI.20171221.ds.0028","尹海清","摘录","杨国强","2018-01-08",,,"20h","870℃","",,,,"TMS-75",,,,,,,,,,,"392Mpa",,"521.739130434783h","{100}<001>","900℃",,,,,,,,,,,,,,,,,
,,,,"ObjectId(""5b4d486ee6b1a819a85d998d"")","6.1","49%","24.5%","24.5%","2%",,"5h","1000℃",,,,"12wt.%","2.9","0.1",,"2.0",,"balance","5.0",,"6.1","-","6.0",,"1.57E+1%","2h","1300℃",,,"8h","1320℃",,,,"",,,,,,"Latief F, Kakehi K, Murakami H, et al. Influence of Crystallographic Orientation on Creep Behavior of Aluminized Ni-base Single Crystal Superalloys[C]// Superalloys. 2012:311-320.","10.11961/mater0203.MGI.20171221.ds.0028","尹海清","摘录","杨国强","2018-01-08",,,"20h","870℃","",,,,"TMS-75",,,,,,,,,,,"392Mpa",,"510.755148741419h","{100}<001>","900℃",,,,,,,,,,,,,,,,,
,,,,"ObjectId(""5b4d4873e6b1a819a85d998f"")","6.1","49%","24.5%","24.5%","2%",,"5h","1000℃",,,,"12wt.%","2.9","0.1",,"2.0",,"balance","5.0",,"6.1","-","6.0",,"1.31E+1%","2h","1300℃",,,"8h","1320℃",,,,"",,,,,,"Latief F, Kakehi K, Murakami H, et al. Influence of Crystallographic Orientation on Creep Behavior of Aluminized Ni-base Single Crystal Superalloys[C]// Superalloys. 2012:311-320.","10.11961/mater0203.MGI.20171221.ds.0028","尹海清","摘录","杨国强","2018-01-08",,,"20h","870℃","",,,,"TMS-75",,,,,,,,,,,"392Mpa",,"497.940503432494h","{100}<001>","900℃",,,,,,,,,,,,,,,,,
,,,,"ObjectId(""5b4d4878e6b1a819a85d9991"")","6.1","49%","24.5%","24.5%","2%",,"5h","1000℃",,,,"12wt.%","2.9","0.1",,"2.0",,"balance","5.0",,"6.1","-","6.0",,"1.90E+1%","2h","1300℃",,,"8h","1320℃",,,,"",,,,,,"Latief F, Kakehi K, Murakami H, et al. Influence of Crystallographic Orientation on Creep Behavior of Aluminized Ni-base Single Crystal Superalloys[C]// Superalloys. 2012:311-320.","10.11961/mater0203.MGI.20171221.ds.0028","尹海清","摘录","杨国强","2018-01-08",,,"20h","870℃","",,,,"TMS-75",,,,,,,,,,,"392Mpa",,"525.400457665904h","{100}<001>","900℃",,,,,,,,,,,,,,,,,
,,,,"ObjectId(""5b4d487de6b1a819a85d9993"")","6.1","49%","24.5%","24.5%","2%",,"5h","1000℃",,,,"12wt.%","2.9","0.1",,"2.0",,"balance","5.0",,"6.1","-","6.0",,"1.64E+1%","2h","1300℃",,,"8h","1320℃",,,,"",,,,,,"Latief F, Kakehi K, Murakami H, et al. Influence of Crystallographic Orientation on Creep Behavior of Aluminized Ni-base Single Crystal Superalloys[C]// Superalloys. 2012:311-320.","10.11961/mater0203.MGI.20171221.ds.0028","尹海清","摘录","杨国强","2018-01-08",,,"20h","870℃","",,,,"TMS-75",,,,,,,,,,,"392Mpa",,"518.077803203661h","{100}<001>","900℃",,,,,,,,,,,,,,,,,
,,,,"ObjectId(""5b4d4882e6b1a819a85d9995"")","6.1","49%","24.5%","24.5%","2%",,"5h","1000℃",,,,"12wt.%","2.9","0.1",,"2.0",,"balance","5.0",,"6.1","-","6.0",,"1.50E+1%","2h","1300℃",,,"8h","1320℃",,,,"",,,,,,"Latief F, Kakehi K, Murakami H, et al. Influence of Crystallographic Orientation on Creep Behavior of Aluminized Ni-base Single Crystal Superalloys[C]// Superalloys. 2012:311-320.","10.11961/mater0203.MGI.20171221.ds.0028","尹海清","摘录","杨国强","2018-01-08",,,"20h","870℃","",,,,"TMS-75",,,,,,,,,,,"392Mpa",,"508.924485125858h","{100}<001>","900℃",,,,,,,,,,,,,,,,,
,,,,"ObjectId(""5b4d488be6b1a819a85d9997"")","6.1","49%","24.5%","24.5%","2%",,"5h","1000℃",,,,"12wt.%","2.9","0.1",,"2.0",,"balance","5.0",,"6.1","-","6.0",,"3.26E+0%","2h","1300℃",,,"8h","1320℃",,,,"",,,,,,"Latief F, Kakehi K, Murakami H, et al. Influence of Crystallographic Orientation on Creep Behavior of Aluminized Ni-base Single Crystal Superalloys[C]// Superalloys. 2012:311-320.","10.11961/mater0203.MGI.20171221.ds.0028","尹海清","摘录","杨国强","2018-01-08",,,"20h","870℃","",,,,"TMS-75",,,,,,,,,,,"392Mpa",,"375.286041189931h","{100}<001>","900℃",,,,,,,,,,,,,,,,,
,,,,"ObjectId(""5b4d4890e6b1a819a85d9999"")","6.1","49%","24.5%","24.5%","2%",,"5h","1000℃",,,,"12wt.%","2.9","0.1",,"2.0",,"balance","5.0",,"6.1","-","6.0",,"7.86E+0%","2h","1300℃",,,"8h","1320℃",,,,"",,,,,,"Latief F, Kakehi K, Murakami H, et al. Influence of Crystallographic Orientation on Creep Behavior of Aluminized Ni-base Single Crystal Superalloys[C]// Superalloys. 2012:311-320.","10.11961/mater0203.MGI.20171221.ds.0028","尹海清","摘录","杨国强","2018-01-08",,,"20h","870℃","",,,,"TMS-75",,,,,,,,,,,"392Mpa",,"452.173913043478h","{100}<001>","900℃",,,,,,,,,,,,,,,,,
,,,,"ObjectId(""5b4d4895e6b1a819a85d999b"")","6.1","49%","24.5%","24.5%","2%",,"5h","1000℃",,,,"12wt.%","2.9","0.1",,"2.0",,"balance","5.0",,"6.1","-","6.0",,"7.11E+0%","2h","1300℃",,,"8h","1320℃",,,,"",,,,,,"Latief F, Kakehi K, Murakami H, et al. Influence of Crystallographic Orientation on Creep Behavior of Aluminized Ni-base Single Crystal Superalloys[C]// Superalloys. 2012:311-320.","10.11961/mater0203.MGI.20171221.ds.0028","尹海清","摘录","杨国强","2018-01-08",,,"20h","870℃","",,,,"TMS-75",,,,,,,,,,,"392Mpa",,"441.189931350114h","{100}<001>","900℃",,,,,,,,,,,,,,,,,
,,,,"ObjectId(""5b4d489ae6b1a819a85d999d"")","6.1","49%","24.5%","24.5%","2%",,"5h","1000℃",,,,"12wt.%","2.9","0.1",,"2.0",,"balance","5.0",,"6.1","-","6.0",,"3.82E+0%","2h","1300℃",,,"8h","1320℃",,,,"",,,,,,"Latief F, Kakehi K, Murakami H, et al. Influence of Crystallographic Orientation on Creep Behavior of Aluminized Ni-base Single Crystal Superalloys[C]// Superalloys. 2012:311-320.","10.11961/mater0203.MGI.20171221.ds.0028","尹海清","摘录","杨国强","2018-01-08",,,"20h","870℃","",,,,"TMS-75",,,,,,,,,,,"392Mpa",,"389.931350114416h","{100}<001>","900℃",,,,,,,,,,,,,,,,,
,,,,"ObjectId(""5b4d489fe6b1a819a85d999f"")","6.1","49%","24.5%","24.5%","2%",,"5h","1000℃",,,,"12wt.%","2.9","0.1",,"2.0",,"balance","5.0",,"6.1","-","6.0",,"1.14E+0%","2h","1300℃",,,"8h","1320℃",,,,"",,,,,,"Latief F, Kakehi K, Murakami H, et al. Influence of Crystallographic Orientation on Creep Behavior of Aluminized Ni-base Single Crystal Superalloys[C]// Superalloys. 2012:311-320.","10.11961/mater0203.MGI.20171221.ds.0028","尹海清","摘录","杨国强","2018-01-08",,,"20h","870℃","",,,,"TMS-75",,,,,,,,,,,"392Mpa",,"287.414187643021h","{100}<001>","900℃",,,,,,,,,,,,,,,,,
,,,,"ObjectId(""5b4d48a4e6b1a819a85d99a1"")","6.1","49%","24.5%","24.5%","2%",,"5h","1000℃",,,,"12wt.%","2.9","0.1",,"2.0",,"balance","5.0",,"6.1","-","6.0",,"2.14E+0%","2h","1300℃",,,"8h","1320℃",,,,"",,,,,,"Latief F, Kakehi K, Murakami H, et al. Influence of Crystallographic Orientation on Creep Behavior of Aluminized Ni-base Single Crystal Superalloys[C]// Superalloys. 2012:311-320.","10.11961/mater0203.MGI.20171221.ds.0028","尹海清","摘录","杨国强","2018-01-08",,,"20h","870℃","",,,,"TMS-75",,,,,,,,,,,"392Mpa",,"338.672768878719h","{100}<001>","900℃",,,,,,,,,,,,,,,,,
,,,,"ObjectId(""5b4d48a9e6b1a819a85d99a3"")","6.1","49%","24.5%","24.5%","2%",,"5h","1000℃",,,,"12wt.%","2.9","0.1",,"2.0",,"balance","5.0",,"6.1","-","6.0",,"4.88E+0%","2h","1300℃",,,"8h","1320℃",,,,"",,,,,,"Latief F, Kakehi K, Murakami H, et al. Influence of Crystallographic Orientation on Creep Behavior of Aluminized Ni-base Single Crystal Superalloys[C]// Superalloys. 2012:311-320.","10.11961/mater0203.MGI.20171221.ds.0028","尹海清","摘录","杨国强","2018-01-08",,,"20h","870℃","",,,,"TMS-75",,,,,,,,,,,"392Mpa",,"404.576659038902h","{100}<001>","900℃",,,,,,,,,,,,,,,,,
,,,,"ObjectId(""5b4d48aee6b1a819a85d99a5"")","6.1","49%","24.5%","24.5%","2%",,"5h","1000℃",,,,"12wt.%","2.9","0.1",,"2.0",,"balance","5.0",,"6.1","-","6.0",,"5.37E+0%","2h","1300℃",,,"8h","1320℃",,,,"",,,,,,"Latief F, Kakehi K, Murakami H, et al. Influence of Crystallographic Orientation on Creep Behavior of Aluminized Ni-base Single Crystal Superalloys[C]// Superalloys. 2012:311-320.","10.11961/mater0203.MGI.20171221.ds.0028","尹海清","摘录","杨国强","2018-01-08",,,"20h","870℃","",,,,"TMS-75",,,,,,,,,,,"392Mpa",,"413.729977116705h","{100}<001>","900℃",,,,,,,,,,,,,,,,,
,,,,"ObjectId(""5b4d48b3e6b1a819a85d99a7"")","6.1","49%","24.5%","24.5%","2%",,"5h","1000℃",,,,"12wt.%","2.9","0.1",,"2.0",,"balance","5.0",,"6.1","-","6.0",,"4.32E+0%","2h","1300℃",,,"8h","1320℃",,,,"",,,,,,"Latief F, Kakehi K, Murakami H, et al. Influence of Crystallographic Orientation on Creep Behavior of Aluminized Ni-base Single Crystal Superalloys[C]// Superalloys. 2012:311-320.","10.11961/mater0203.MGI.20171221.ds.0028","尹海清","摘录","杨国强","2018-01-08",,,"20h","870℃","",,,,"TMS-75",,,,,,,,,,,"392Mpa",,"393.592677345538h","{100}<001>","900℃",,,,,,,,,,,,,,,,,
,,,,"ObjectId(""5b4d48b8e6b1a819a85d99a9"")","6.1","49%","24.5%","24.5%","2%",,"5h","1000℃",,,,"12wt.%","2.9","0.1",,"2.0",,"balance","5.0",,"6.1","-","6.0",,"8.61E+0%","2h","1300℃",,,"8h","1320℃",,,,"",,,,,,"Latief F, Kakehi K, Murakami H, et al. Influence of Crystallographic Orientation on Creep Behavior of Aluminized Ni-base Single Crystal Superalloys[C]// Superalloys. 2012:311-320.","10.11961/mater0203.MGI.20171221.ds.0028","尹海清","摘录","杨国强","2018-01-08",,,"20h","870℃","",,,,"TMS-75",,,,,,,,,,,"392Mpa",,"457.66590389016h","{100}<001>","900℃",,,,,,,,,,,,,,,,,
,,,,"ObjectId(""5b4d48bce6b1a819a85d99ab"")","6.1","49%","24.5%","24.5%","2%",,"5h","1000℃",,,,"12wt.%","2.9","0.1",,"2.0",,"balance","5.0",,"6.1","-","6.0",,"1.76E+0%","2h","1300℃",,,"8h","1320℃",,,,"",,,,,,"Latief F, Kakehi K, Murakami H, et al. Influence of Crystallographic Orientation on Creep Behavior of Aluminized Ni-base Single Crystal Superalloys[C]// Superalloys. 2012:311-320.","10.11961/mater0203.MGI.20171221.ds.0028","尹海清","摘录","杨国强","2018-01-08",,,"20h","870℃","",,,,"TMS-75",,,,,,,,,,,"392Mpa",,"320.366132723112h","{100}<001>","900℃",,,,,,,,,,,,,,,,,
,,,,"ObjectId(""5b4d48c1e6b1a819a85d99ad"")","6.1","49%","24.5%","24.5%","2%",,"5h","1000℃",,,,"12wt.%","2.9","0.1",,"2.0",,"balance","5.0",,"6.1","-","6.0",,"6.37E+0%","2h","1300℃",,,"8h","1320℃",,,,"",,,,,,"Latief F, Kakehi K, Murakami H, et al. Influence of Crystallographic Orientation on Creep Behavior of Aluminized Ni-base Single Crystal Superalloys[C]// Superalloys. 2012:311-320.","10.11961/mater0203.MGI.20171221.ds.0028","尹海清","摘录","杨国强","2018-01-08",,,"20h","870℃","",,,,"TMS-75",,,,,,,,,,,"392Mpa",,"432.036613272311h","{100}<001>","900℃",,,,,,,,,,,,,,,,,
,,,,"ObjectId(""5b4d48c6e6b1a819a85d99af"")","6.1","49%","24.5%","24.5%","2%",,"5h","1000℃",,,,"12wt.%","2.9","0.1",,"2.0",,"balance","5.0",,"6.1","-","6.0",,"2.64E+0%","2h","1300℃",,,"8h","1320℃",,,,"",,,,,,"Latief F, Kakehi K, Murakami H, et al. Influence of Crystallographic Orientation on Creep Behavior of Aluminized Ni-base Single Crystal Superalloys[C]// Superalloys. 2012:311-320.","10.11961/mater0203.MGI.20171221.ds.0028","尹海清","摘录","杨国强","2018-01-08",,,"20h","870℃","",,,,"TMS-75",,,,,,,,,,,"392Mpa",,"356.979405034325h","{100}<001>","900℃",,,,,,,,,,,,,,,,,
,,,,"ObjectId(""5b4d48cbe6b1a819a85d99b1"")","6.1","49%","24.5%","24.5%","2%",,"5h","1000℃",,,,"12wt.%","2.9","0.1",,"2.0",,"balance","5.0",,"6.1","-","6.0",,"1.39E+0%","2h","1300℃",,,"8h","1320℃",,,,"",,,,,,"Latief F, Kakehi K, Murakami H, et al. Influence of Crystallographic Orientation on Creep Behavior of Aluminized Ni-base Single Crystal Superalloys[C]// Superalloys. 2012:311-320.","10.11961/mater0203.MGI.20171221.ds.0028","尹海清","摘录","杨国强","2018-01-08",,,"20h","870℃","",,,,"TMS-75",,,,,,,,,,,"392Mpa",,"302.059496567506h","{100}<001>","900℃",,,,,,,,,,,,,,,,,
,,,,"ObjectId(""5b4d48d0e6b1a819a85d99b3"")","6.1","49%","24.5%","24.5%","2%",,"5h","1000℃",,,,"12wt.%","2.9","0.1",,"2.0",,"balance","5.0",,"6.1","-","6.0",,"5.87E+0%","2h","1300℃",,,"8h","1320℃",,,,"",,,,,,"Latief F, Kakehi K, Murakami H, et al. Influence of Crystallographic Orientation on Creep Behavior of Aluminized Ni-base Single Crystal Superalloys[C]// Superalloys. 2012:311-320.","10.11961/mater0203.MGI.20171221.ds.0028","尹海清","摘录","杨国强","2018-01-08",,,"20h","870℃","",,,,"TMS-75",,,,,,,,,,,"392Mpa",,"422.883295194508h","{100}<001>","900℃",,,,,,,,,,,,,,,,,
,,,,"ObjectId(""5b4d48dae6b1a819a85d99b5"")","6.1","49%","24.5%","24.5%","2%",,"5h","1000℃",,,,"12wt.%","2.9","0.1",,"2.0",,"balance","5.0",,"6.1","-","6.0",,"2.56E-1%","2h","1300℃",,,"8h","1320℃",,,,"",,,,,,"Latief F, Kakehi K, Murakami H, et al. Influence of Crystallographic Orientation on Creep Behavior of Aluminized Ni-base Single Crystal Superalloys[C]// Superalloys. 2012:311-320.","10.11961/mater0203.MGI.20171221.ds.0028","尹海清","摘录","杨国强","2018-01-08",,,"20h","870℃","",,,,"TMS-75",,,,,,,,,,,"392Mpa",,"91.533180778032h","{100}<001>","900℃",,,,,,,,,,,,,,,,,
,,,,"ObjectId(""5b4d48dfe6b1a819a85d99b7"")","6.1","49%","24.5%","24.5%","2%",,"5h","1000℃",,,,"12wt.%","2.9","0.1",,"2.0",,"balance","5.0",,"6.1","-","6.0",,"3.24E-1%","2h","1300℃",,,"8h","1320℃",,,,"",,,,,,"Latief F, Kakehi K, Murakami H, et al. Influence of Crystallographic Orientation on Creep Behavior of Aluminized Ni-base Single Crystal Superalloys[C]// Superalloys. 2012:311-320.","10.11961/mater0203.MGI.20171221.ds.0028","尹海清","摘录","杨国强","2018-01-08",,,"20h","870℃","",,,,"TMS-75",,,,,,,,,,,"392Mpa",,"177.574370709382h","{100}<001>","900℃",,,,,,,,,,,,,,,,,
,,,,"ObjectId(""5b4d48e4e6b1a819a85d99b9"")","6.1","49%","24.5%","24.5%","2%",,"5h","1000℃",,,,"12wt.%","2.9","0.1",,"2.0",,"balance","5.0",,"6.1","-","6.0",,"3.23E-1%","2h","1300℃",,,"8h","1320℃",,,,"",,,,,,"Latief F, Kakehi K, Murakami H, et al. Influence of Crystallographic Orientation on Creep Behavior of Aluminized Ni-base Single Crystal Superalloys[C]// Superalloys. 2012:311-320.","10.11961/mater0203.MGI.20171221.ds.0028","尹海清","摘录","杨国强","2018-01-08",,,"20h","870℃","",,,,"TMS-75",,,,,,,,,,,"392Mpa",,"161.098398169336h","{100}<001>","900℃",,,,,,,,,,,,,,,,,
,,,,"ObjectId(""5b4d48e9e6b1a819a85d99bb"")","6.1","49%","24.5%","24.5%","2%",,"5h","1000℃",,,,"12wt.%","2.9","0.1",,"2.0",,"balance","5.0",,"6.1","-","6.0",,"2.57E-1%","2h","1300℃",,,"8h","1320℃",,,,"",,,,,,"Latief F, Kakehi K, Murakami H, et al. Influence of Crystallographic Orientation on Creep Behavior of Aluminized Ni-base Single Crystal Superalloys[C]// Superalloys. 2012:311-320.","10.11961/mater0203.MGI.20171221.ds.0028","尹海清","摘录","杨国强","2018-01-08",,,"20h","870℃","",,,,"TMS-75",,,,,,,,,,,"392Mpa",,"111.670480549199h","{100}<001>","900℃",,,,,,,,,,,,,,,,,
,,,,"ObjectId(""5b4d48eee6b1a819a85d99bd"")","6.1","49%","24.5%","24.5%","2%",,"5h","1000℃",,,,"12wt.%","2.9","0.1",,"2.0",,"balance","5.0",,"6.1","-","6.0",,"1.91E-1%","2h","1300℃",,,"8h","1320℃",,,,"",,,,,,"Latief F, Kakehi K, Murakami H, et al. Influence of Crystallographic Orientation on Creep Behavior of Aluminized Ni-base Single Crystal Superalloys[C]// Superalloys. 2012:311-320.","10.11961/mater0203.MGI.20171221.ds.0028","尹海清","摘录","杨国强","2018-01-08",,,"20h","870℃","",,,,"TMS-75",,,,,,,,,,,"392Mpa",,"54.9199084668192h","{100}<001>","900℃",,,,,,,,,,,,,,,,,
,,,,"ObjectId(""5b4d48f3e6b1a819a85d99bf"")","6.1","49%","24.5%","24.5%","2%",,"5h","1000℃",,,,"12wt.%","2.9","0.1",,"2.0",,"balance","5.0",,"6.1","-","6.0",,"1.26E-1%","2h","1300℃",,,"8h","1320℃",,,,"",,,,,,"Latief F, Kakehi K, Murakami H, et al. Influence of Crystallographic Orientation on Creep Behavior of Aluminized Ni-base Single Crystal Superalloys[C]// Superalloys. 2012:311-320.","10.11961/mater0203.MGI.20171221.ds.0028","尹海清","摘录","杨国强","2018-01-08",,,"20h","870℃","",,,,"TMS-75",,,,,,,,,,,"392Mpa",,"25.629290617849h","{100}<001>","900℃",,,,,,,,,,,,,,,,,
,,,,"ObjectId(""5b4d48f8e6b1a819a85d99c1"")","6.1","49%","24.5%","24.5%","2%",,"5h","1000℃",,,,"12wt.%","2.9","0.1",,"2.0",,"balance","5.0",,"6.1","-","6.0",,"1.01E+0%","2h","1300℃",,,"8h","1320℃",,,,"",,,,,,"Latief F, Kakehi K, Murakami H, et al. Influence of Crystallographic Orientation on Creep Behavior of Aluminized Ni-base Single Crystal Superalloys[C]// Superalloys. 2012:311-320.","10.11961/mater0203.MGI.20171221.ds.0028","尹海清","摘录","杨国强","2018-01-08",,,"20h","870℃","",,,,"TMS-75",,,,,,,,,,,"392Mpa",,"272.768878718535h","{100}<001>","900℃",,,,,,,,,,,,,,,,,
,,,,"ObjectId(""5b4d48fde6b1a819a85d99c3"")","6.1","49%","24.5%","24.5%","2%",,"5h","1000℃",,,,"12wt.%","2.9","0.1",,"2.0",,"balance","5.0",,"6.1","-","6.0",,"8.27E-1%","2h","1300℃",,,"8h","1320℃",,,,"",,,,,,"Latief F, Kakehi K, Murakami H, et al. Influence of Crystallographic Orientation on Creep Behavior of Aluminized Ni-base Single Crystal Superalloys[C]// Superalloys. 2012:311-320.","10.11961/mater0203.MGI.20171221.ds.0028","尹海清","摘录","杨国强","2018-01-08",,,"20h","870℃","",,,,"TMS-75",,,,,,,,,,,"392Mpa",,"256.29290617849h","{100}<001>","900℃",,,,,,,,,,,,,,,,,
,,,,"ObjectId(""5b4d4901e6b1a819a85d99c5"")","6.1","49%","24.5%","24.5%","2%",,"5h","1000℃",,,,"12wt.%","2.9","0.1",,"2.0",,"balance","5.0",,"6.1","-","6.0",,"6.38E-1%","2h","1300℃",,,"8h","1320℃",,,,"",,,,,,"Latief F, Kakehi K, Murakami H, et al. Influence of Crystallographic Orientation on Creep Behavior of Aluminized Ni-base Single Crystal Superalloys[C]// Superalloys. 2012:311-320.","10.11961/mater0203.MGI.20171221.ds.0028","尹海清","摘录","杨国强","2018-01-08",,,"20h","870℃","",,,,"TMS-75",,,,,,,,,,,"392Mpa",,"221.510297482838h","{100}<001>","900℃",,,,,,,,,,,,,,,,,
,,,,"ObjectId(""5b4d4906e6b1a819a85d99c7"")","6.1","49%","24.5%","24.5%","2%",,"5h","1000℃",,,,"12wt.%","2.9","0.1",,"2.0",,"balance","5.0",,"6.1","-","6.0",,"2.60E-1%","2h","1300℃",,,"8h","1320℃",,,,"",,,,,,"Latief F, Kakehi K, Murakami H, et al. Influence of Crystallographic Orientation on Creep Behavior of Aluminized Ni-base Single Crystal Superalloys[C]// Superalloys. 2012:311-320.","10.11961/mater0203.MGI.20171221.ds.0028","尹海清","摘录","杨国强","2018-01-08",,,"20h","870℃","",,,,"TMS-75",,,,,,,,,,,"392Mpa",,"144.622425629291h","{100}<001>","900℃",,,,,,,,,,,,,,,,,
,,,,"ObjectId(""5b4d490be6b1a819a85d99c9"")","6.1","49%","24.5%","24.5%","2%",,"5h","1000℃",,,,"12wt.%","2.9","0.1",,"2.0",,"balance","5.0",,"6.1","-","6.0",,"2.58E-1%","2h","1300℃",,,"8h","1320℃",,,,"",,,,,,"Latief F, Kakehi K, Murakami H, et al. Influence of Crystallographic Orientation on Creep Behavior of Aluminized Ni-base Single Crystal Superalloys[C]// Superalloys. 2012:311-320.","10.11961/mater0203.MGI.20171221.ds.0028","尹海清","摘录","杨国强","2018-01-08",,,"20h","870℃","",,,,"TMS-75",,,,,,,,,,,"392Mpa",,"124.485125858124h","{100}<001>","900℃",,,,,,,,,,,,,,,,,
,,,,"ObjectId(""5b4d4910e6b1a819a85d99cb"")","6.1","49%","24.5%","24.5%","2%",,"5h","1000℃",,,,"12wt.%","2.9","0.1",,"2.0",,"balance","5.0",,"6.1","-","6.0",,"6.40E-1%","2h","1300℃",,,"8h","1320℃",,,,"",,,,,,"Latief F, Kakehi K, Murakami H, et al. Influence of Crystallographic Orientation on Creep Behavior of Aluminized Ni-base Single Crystal Superalloys[C]// Superalloys. 2012:311-320.","10.11961/mater0203.MGI.20171221.ds.0028","尹海清","摘录","杨国强","2018-01-08",,,"20h","870℃","",,,,"TMS-75",,,,,,,,,,,"392Mpa",,"241.647597254005h","{100}<001>","900℃",,,,,,,,,,,,,,,,,
,,,,"ObjectId(""5b4d4915e6b1a819a85d99cd"")","6.1","49%","24.5%","24.5%","2%",,"5h","1000℃",,,,"12wt.%","2.9","0.1",,"2.0",,"balance","5.0",,"6.1","-","6.0",,"1.92E-1%","2h","1300℃",,,"8h","1320℃",,,,"",,,,,,"Latief F, Kakehi K, Murakami H, et al. Influence of Crystallographic Orientation on Creep Behavior of Aluminized Ni-base Single Crystal Superalloys[C]// Superalloys. 2012:311-320.","10.11961/mater0203.MGI.20171221.ds.0028","尹海清","摘录","杨国强","2018-01-08",,,"20h","870℃","",,,,"TMS-75",,,,,,,,,,,"392Mpa",,"71.395881006865h","{100}<001>","900℃",,,,,,,,,,,,,,,,,
,,,,"ObjectId(""5b4d491ae6b1a819a85d99cf"")","6.1","49%","24.5%","24.5%","2%",,"5h","1000℃",,,,"12wt.%","2.9","0.1",,"2.0",,"balance","5.0",,"6.1","-","6.0",,"5.12E-1%","2h","1300℃",,,"8h","1320℃",,,,"",,,,,,"Latief F, Kakehi K, Murakami H, et al. Influence of Crystallographic Orientation on Creep Behavior of Aluminized Ni-base Single Crystal Superalloys[C]// Superalloys. 2012:311-320.","10.11961/mater0203.MGI.20171221.ds.0028","尹海清","摘录","杨国强","2018-01-08",,,"20h","870℃","",,,,"TMS-75",,,,,,,,,,,"392Mpa",,"195.881006864989h","{100}<001>","900℃",,,,,,,,,,,,,,,,,
,,,,"ObjectId(""5b4d491fe6b1a819a85d99d1"")","6.1","49%","24.5%","24.5%","2%",,"5h","1000℃",,,,"12wt.%","2.9","0.1",,"2.0",,"balance","5.0",,"6.1","-","6.0",,"1.27E-1%","2h","1300℃",,,"8h","1320℃",,,,"",,,,,,"Latief F, Kakehi K, Murakami H, et al. Influence of Crystallographic Orientation on Creep Behavior of Aluminized Ni-base Single Crystal Superalloys[C]// Superalloys. 2012:311-320.","10.11961/mater0203.MGI.20171221.ds.0028","尹海清","摘录","杨国强","2018-01-08",,,"20h","870℃","",,,,"TMS-75",,,,,,,,,,,"392Mpa",,"40.2745995423341h","{100}<001>","900℃",,,,,,,,,,,,,,,,,
,,,,"ObjectId(""5b4d4929e6b1a819a85d99d3"")","6.1","49%","24.5%","24.5%","2%",,"5h","1000℃",,,,"12wt.%","2.9","0.1",,"2.0",,"balance","5.0",,"6.1","-","6.0",,"1.10E+1%","2h","1300℃",,,"8h","1320℃",,,,"",,,,,,"Latief F, Kakehi K, Murakami H, et al. Influence of Crystallographic Orientation on Creep Behavior of Aluminized Ni-base Single Crystal Superalloys[C]// Superalloys. 2012:311-320.","10.11961/mater0203.MGI.20171221.ds.0028","尹海清","摘录","杨国强","2018-01-08",,,"20h","870℃","",,,,"TMS-75",,,,,,,,,,,"392Mpa",,"399.08466819222h","{110}<001>","900℃",,,,,,,,,,,,,,,,,
,,,,"ObjectId(""5b4d492ee6b1a819a85d99d5"")","6.1","49%","24.5%","24.5%","2%",,"5h","1000℃",,,,"12wt.%","2.9","0.1",,"2.0",,"balance","5.0",,"6.1","-","6.0",,"1.23E+1%","2h","1300℃",,,"8h","1320℃",,,,"",,,,,,"Latief F, Kakehi K, Murakami H, et al. Influence of Crystallographic Orientation on Creep Behavior of Aluminized Ni-base Single Crystal Superalloys[C]// Superalloys. 2012:311-320.","10.11961/mater0203.MGI.20171221.ds.0028","尹海清","摘录","杨国强","2018-01-08",,,"20h","870℃","",,,,"TMS-75",,,,,,,,,,,"392Mpa",,"406.407322654462h","{110}<001>","900℃",,,,,,,,,,,,,,,,,
,,,,"ObjectId(""5b4d4933e6b1a819a85d99d7"")","6.1","49%","24.5%","24.5%","2%",,"5h","1000℃",,,,"12wt.%","2.9","0.1",,"2.0",,"balance","5.0",,"6.1","-","6.0",,"1.57E+1%","2h","1300℃",,,"8h","1320℃",,,,"",,,,,,"Latief F, Kakehi K, Murakami H, et al. Influence of Crystallographic Orientation on Creep Behavior of Aluminized Ni-base Single Crystal Superalloys[C]// Superalloys. 2012:311-320.","10.11961/mater0203.MGI.20171221.ds.0028","尹海清","摘录","杨国强","2018-01-08",,,"20h","870℃","",,,,"TMS-75",,,,,,,,,,,"392Mpa",,"424.713958810069h","{110}<001>","900℃",,,,,,,,,,,,,,,,,
,,,,"ObjectId(""5b4d4938e6b1a819a85d99d9"")","6.1","49%","24.5%","24.5%","2%",,"5h","1000℃",,,,"12wt.%","2.9","0.1",,"2.0",,"balance","5.0",,"6.1","-","6.0",,"6.28E-2%","2h","1300℃",,,"8h","1320℃",,,,"",,,,,,"Latief F, Kakehi K, Murakami H, et al. Influence of Crystallographic Orientation on Creep Behavior of Aluminized Ni-base Single Crystal Superalloys[C]// Superalloys. 2012:311-320.","10.11961/mater0203.MGI.20171221.ds.0028","尹海清","摘录","杨国强","2018-01-08",,,"20h","870℃","",,,,"TMS-75",,,,,,,,,,,"392Mpa",,"9.1533180778032h","{100}<001>","900℃",,,,,,,,,,,,,,,,,
,,,,"ObjectId(""5b4d493de6b1a819a85d99db"")","6.1","49%","24.5%","24.5%","2%",,"5h","1000℃",,,,"12wt.%","2.9","0.1",,"2.0",,"balance","5.0",,"6.1","-","6.0",,"1.16E+1%","2h","1300℃",,,"8h","1320℃",,,,"",,,,,,"Latief F, Kakehi K, Murakami H, et al. Influence of Crystallographic Orientation on Creep Behavior of Aluminized Ni-base Single Crystal Superalloys[C]// Superalloys. 2012:311-320.","10.11961/mater0203.MGI.20171221.ds.0028","尹海清","摘录","杨国强","2018-01-08",,,"20h","870℃","",,,,"TMS-75",,,,,,,,,,,"392Mpa",,"406.407322654462h","{110}<001>","900℃",,,,,,,,,,,,,,,,,
,,,,"ObjectId(""5b4d4942e6b1a819a85d99dd"")","6.1","49%","24.5%","24.5%","2%",,"5h","1000℃",,,,"12wt.%","2.9","0.1",,"2.0",,"balance","5.0",,"6.1","-","6.0",,"1.74E+1%","2h","1300℃",,,"8h","1320℃",,,,"",,,,,,"Latief F, Kakehi K, Murakami H, et al. Influence of Crystallographic Orientation on Creep Behavior of Aluminized Ni-base Single Crystal Superalloys[C]// Superalloys. 2012:311-320.","10.11961/mater0203.MGI.20171221.ds.0028","尹海清","摘录","杨国强","2018-01-08",,,"20h","870℃","",,,,"TMS-75",,,,,,,,,,,"392Mpa",,"428.37528604119h","{110}<001>","900℃",,,,,,,,,,,,,,,,,
,,,,"ObjectId(""5b4d4946e6b1a819a85d99df"")","6.1","49%","24.5%","24.5%","2%",,"5h","1000℃",,,,"12wt.%","2.9","0.1",,"2.0",,"balance","5.0",,"6.1","-","6.0",,"1.54E+1%","2h","1300℃",,,"8h","1320℃",,,,"",,,,,,"Latief F, Kakehi K, Murakami H, et al. Influence of Crystallographic Orientation on Creep Behavior of Aluminized Ni-base Single Crystal Superalloys[C]// Superalloys. 2012:311-320.","10.11961/mater0203.MGI.20171221.ds.0028","尹海清","摘录","杨国强","2018-01-08",,,"20h","870℃","",,,,"TMS-75",,,,,,,,,,,"392Mpa",,"424.713958810069h","{110}<001>","900℃",,,,,,,,,,,,,,,,,
,,,,"ObjectId(""5b4d494be6b1a819a85d99e1"")","6.1","49%","24.5%","24.5%","2%",,"5h","1000℃",,,,"12wt.%","2.9","0.1",,"2.0",,"balance","5.0",,"6.1","-","6.0",,"1.34E+1%","2h","1300℃",,,"8h","1320℃",,,,"",,,,,,"Latief F, Kakehi K, Murakami H, et al. Influence of Crystallographic Orientation on Creep Behavior of Aluminized Ni-base Single Crystal Superalloys[C]// Superalloys. 2012:311-320.","10.11961/mater0203.MGI.20171221.ds.0028","尹海清","摘录","杨国强","2018-01-08",,,"20h","870℃","",,,,"TMS-75",,,,,,,,,,,"392Mpa",,"413.729977116705h","{110}<001>","900℃",,,,,,,,,,,,,,,,,
