Repository: wujunming1/superalloy-project

File: 国际高温合金会议论文和数据/数据汇总/蠕变性能/creepproperty_creepstrain.csv (part 17 of 24)
"1050℃+150MPa蠕变条件/时间","1150℃+100MPa蠕变条件/时间","700MPa不均匀变形的蠕变测试/温度","700MPa晶界滑移的蠕变测试/温度","_id","Al","Al2O3涂层/Al2O3含量","Al2O3涂层/Al含量","Al2O3涂层/Fe含量","Al2O3涂层/NH4Cl含量","Al2O3涂层/NH5Cl含量","Al2O3涂层/加热时间","Al2O3涂层/温度","Al2O4涂层/加热时间","B","C","Co","Cr","Hf","Ir","Mo","Nb","Ni","Re","Ru","Ta","Ti","W","Zr","力学性能/蠕变应变","固溶处理/时间","固溶处理/温度","固溶处理油淬/时间","固溶处理油淬/温度","固溶处理（炉冷）/时间","固溶处理（炉冷）/温度","圆盘型显微结构724Mpa且677℃下蠕变测试/时间","均匀化处理/时间","均匀化处理/温度","备注","孔型显微结构724Mpa且677℃下蠕变测试/时间","拉伸/时间","拉伸蠕变测试/测试压力","拉伸蠕变测试/测试温度","拉伸蠕变测试/蠕变时间","摘录出处","数据DOI","数据审核者","数据来源方式","数据生产者","数据采集时间","施加恒定应力/应力","施加恒定温度/温度","时效处理/时间","时效处理/温度","时效处理/炉冷","时效处理/空冷","时效处理空冷/时间","时效处理空冷/温度","材料牌号","炉冷/温度","热挤压/热挤压温度","热轧/热轧时间","热轧/热轧温度","直径/坯料直径","第一次轧制/温度","第二次轧制/温度","蠕变变形测试/时间","蠕变变形测试/测试温度","蠕变变形测试/蠕变应力","蠕变实验/平均压力","蠕变实验/平均应力","蠕变实验/时间","蠕变实验/晶向","蠕变实验/温度","蠕变断裂/加载应力","蠕变断裂/时间","蠕变断裂实验/温度","蠕变断裂测试/温度","蠕变测试/压力","蠕变测试/应力","蠕变测试/时间","蠕变测试/晶格取向","蠕变测试/温度","蠕变测试/蠕变应力","蠕变测试/蠕变时间","蠕变测试/蠕变温度","蠕变测试/试样厚度","退火/退火时间","退火/退火温度","重量/铸锭重量","镀铝/镀铝"
,,,,"ObjectId(""5b4d4950e6b1a819a85d99e3"")","6.1","49%","24.5%","24.5%","2%",,"5h","1000℃",,,,"12wt.%","2.9","0.1",,"2.0",,"balance","5.0",,"6.1","-","6.0",,"1.48E+1%","2h","1300℃",,,"8h","1320℃",,,,"",,,,,,"Latief F, Kakehi K, Murakami H, et al. Influence of Crystallographic Orientation on Creep Behavior of Aluminized Ni-base Single Crystal Superalloys[C]// Superalloys. 2012:311-320.","10.11961/mater0203.MGI.20171221.ds.0028","尹海清","摘录","杨国强","2018-01-08",,,"20h","870℃","",,,,"TMS-75",,,,,,,,,,,"392Mpa",,"419.221967963387h","{110}<001>","900℃",,,,,,,,,,,,,,,,,
,,,,"ObjectId(""5b4d4955e6b1a819a85d99e5"")","6.1","49%","24.5%","24.5%","2%",,"5h","1000℃",,,,"12wt.%","2.9","0.1",,"2.0",,"balance","5.0",,"6.1","-","6.0",,"1.80E+1%","2h","1300℃",,,"8h","1320℃",,,,"",,,,,,"Latief F, Kakehi K, Murakami H, et al. Influence of Crystallographic Orientation on Creep Behavior of Aluminized Ni-base Single Crystal Superalloys[C]// Superalloys. 2012:311-320.","10.11961/mater0203.MGI.20171221.ds.0028","尹海清","摘录","杨国强","2018-01-08",,,"20h","870℃","",,,,"TMS-75",,,,,,,,,,,"392Mpa",,"428.37528604119h","{110}<001>","900℃",,,,,,,,,,,,,,,,,
,,,,"ObjectId(""5b4d495ae6b1a819a85d99e7"")","6.1","49%","24.5%","24.5%","2%",,"5h","1000℃",,,,"12wt.%","2.9","0.1",,"2.0",,"balance","5.0",,"6.1","-","6.0",,"1.03E+1%","2h","1300℃",,,"8h","1320℃",,,,"",,,,,,"Latief F, Kakehi K, Murakami H, et al. Influence of Crystallographic Orientation on Creep Behavior of Aluminized Ni-base Single Crystal Superalloys[C]// Superalloys. 2012:311-320.","10.11961/mater0203.MGI.20171221.ds.0028","尹海清","摘录","杨国强","2018-01-08",,,"20h","870℃","",,,,"TMS-75",,,,,,,,,,,"392Mpa",,"393.592677345538h","{110}<001>","900℃",,,,,,,,,,,,,,,,,
,,,,"ObjectId(""5b4d495fe6b1a819a85d99e9"")","6.1","49%","24.5%","24.5%","2%",,"5h","1000℃",,,,"12wt.%","2.9","0.1",,"2.0",,"balance","5.0",,"6.1","-","6.0",,"1.62E+1%","2h","1300℃",,,"8h","1320℃",,,,"",,,,,,"Latief F, Kakehi K, Murakami H, et al. Influence of Crystallographic Orientation on Creep Behavior of Aluminized Ni-base Single Crystal Superalloys[C]// Superalloys. 2012:311-320.","10.11961/mater0203.MGI.20171221.ds.0028","尹海清","摘录","杨国强","2018-01-08",,,"20h","870℃","",,,,"TMS-75",,,,,,,,,,,"392Mpa",,"424.713958810069h","{110}<001>","900℃",,,,,,,,,,,,,,,,,
,,,,"ObjectId(""5b4d4964e6b1a819a85d99eb"")","6.1","49%","24.5%","24.5%","2%",,"5h","1000℃",,,,"12wt.%","2.9","0.1",,"2.0",,"balance","5.0",,"6.1","-","6.0",,"1.29E+1%","2h","1300℃",,,"8h","1320℃",,,,"",,,,,,"Latief F, Kakehi K, Murakami H, et al. Influence of Crystallographic Orientation on Creep Behavior of Aluminized Ni-base Single Crystal Superalloys[C]// Superalloys. 2012:311-320.","10.11961/mater0203.MGI.20171221.ds.0028","尹海清","摘录","杨国强","2018-01-08",,,"20h","870℃","",,,,"TMS-75",,,,,,,,,,,"392Mpa",,"411.899313501144h","{110}<001>","900℃",,,,,,,,,,,,,,,,,
,,,,"ObjectId(""5b4d4969e6b1a819a85d99ed"")","6.1","49%","24.5%","24.5%","2%",,"5h","1000℃",,,,"12wt.%","2.9","0.1",,"2.0",,"balance","5.0",,"6.1","-","6.0",,"1.40E+1%","2h","1300℃",,,"8h","1320℃",,,,"",,,,,,"Latief F, Kakehi K, Murakami H, et al. Influence of Crystallographic Orientation on Creep Behavior of Aluminized Ni-base Single Crystal Superalloys[C]// Superalloys. 2012:311-320.","10.11961/mater0203.MGI.20171221.ds.0028","尹海清","摘录","杨国强","2018-01-08",,,"20h","870℃","",,,,"TMS-75",,,,,,,,,,,"392Mpa",,"415.560640732265h","{110}<001>","900℃",,,,,,,,,,,,,,,,,
,,,,"ObjectId(""5b4d496ee6b1a819a85d99ef"")","6.1","49%","24.5%","24.5%","2%",,"5h","1000℃",,,,"12wt.%","2.9","0.1",,"2.0",,"balance","5.0",,"6.1","-","6.0",,"1.68E+1%","2h","1300℃",,,"8h","1320℃",,,,"",,,,,,"Latief F, Kakehi K, Murakami H, et al. Influence of Crystallographic Orientation on Creep Behavior of Aluminized Ni-base Single Crystal Superalloys[C]// Superalloys. 2012:311-320.","10.11961/mater0203.MGI.20171221.ds.0028","尹海清","摘录","杨国强","2018-01-08",,,"20h","870℃","",,,,"TMS-75",,,,,,,,,,,"392Mpa",,"428.37528604119h","{110}<001>","900℃",,,,,,,,,,,,,,,,,
,,,,"ObjectId(""5b4d4978e6b1a819a85d99f1"")","6.1","49%","24.5%","24.5%","2%",,"5h","1000℃",,,,"12wt.%","2.9","0.1",,"2.0",,"balance","5.0",,"6.1","-","6.0",,"8.48E+0%","2h","1300℃",,,"8h","1320℃",,,,"",,,,,,"Latief F, Kakehi K, Murakami H, et al. Influence of Crystallographic Orientation on Creep Behavior of Aluminized Ni-base Single Crystal Superalloys[C]// Superalloys. 2012:311-320.","10.11961/mater0203.MGI.20171221.ds.0028","尹海清","摘录","杨国强","2018-01-08",,,"20h","870℃","",,,,"TMS-75",,,,,,,,,,,"392Mpa",,"378.947368421053h","{110}<001>","900℃",,,,,,,,,,,,,,,,,
,,,,"ObjectId(""5b4d497de6b1a819a85d99f3"")","6.1","49%","24.5%","24.5%","2%",,"5h","1000℃",,,,"12wt.%","2.9","0.1",,"2.0",,"balance","5.0",,"6.1","-","6.0",,"3.69E+0%","2h","1300℃",,,"8h","1320℃",,,,"",,,,,,"Latief F, Kakehi K, Murakami H, et al. Influence of Crystallographic Orientation on Creep Behavior of Aluminized Ni-base Single Crystal Superalloys[C]// Superalloys. 2012:311-320.","10.11961/mater0203.MGI.20171221.ds.0028","尹海清","摘录","杨国强","2018-01-08",,,"20h","870℃","",,,,"TMS-75",,,,,,,,,,,"392Mpa",,"309.382151029748h","{110}<001>","900℃",,,,,,,,,,,,,,,,,
,,,,"ObjectId(""5b4d4982e6b1a819a85d99f5"")","6.1","49%","24.5%","24.5%","2%",,"5h","1000℃",,,,"12wt.%","2.9","0.1",,"2.0",,"balance","5.0",,"6.1","-","6.0",,"9.78E+0%","2h","1300℃",,,"8h","1320℃",,,,"",,,,,,"Latief F, Kakehi K, Murakami H, et al. Influence of Crystallographic Orientation on Creep Behavior of Aluminized Ni-base Single Crystal Superalloys[C]// Superalloys. 2012:311-320.","10.11961/mater0203.MGI.20171221.ds.0028","尹海清","摘录","杨国强","2018-01-08",,,"20h","870℃","",,,,"TMS-75",,,,,,,,,,,"392Mpa",,"388.100686498856h","{110}<001>","900℃",,,,,,,,,,,,,,,,,
,,,,"ObjectId(""5b4d4987e6b1a819a85d99f7"")","6.1","49%","24.5%","24.5%","2%",,"5h","1000℃",,,,"12wt.%","2.9","0.1",,"2.0",,"balance","5.0",,"6.1","-","6.0",,"7.73E+0%","2h","1300℃",,,"8h","1320℃",,,,"",,,,,,"Latief F, Kakehi K, Murakami H, et al. Influence of Crystallographic Orientation on Creep Behavior of Aluminized Ni-base Single Crystal Superalloys[C]// Superalloys. 2012:311-320.","10.11961/mater0203.MGI.20171221.ds.0028","尹海清","摘录","杨国强","2018-01-08",,,"20h","870℃","",,,,"TMS-75",,,,,,,,,,,"392Mpa",,"371.62471395881h","{110}<001>","900℃",,,,,,,,,,,,,,,,,
,,,,"ObjectId(""5b4d498ce6b1a819a85d99f9"")","6.1","49%","24.5%","24.5%","2%",,"5h","1000℃",,,,"12wt.%","2.9","0.1",,"2.0",,"balance","5.0",,"6.1","-","6.0",,"6.36E+0%","2h","1300℃",,,"8h","1320℃",,,,"",,,,,,"Latief F, Kakehi K, Murakami H, et al. Influence of Crystallographic Orientation on Creep Behavior of Aluminized Ni-base Single Crystal Superalloys[C]// Superalloys. 2012:311-320.","10.11961/mater0203.MGI.20171221.ds.0028","尹海清","摘录","杨国强","2018-01-08",,,"20h","870℃","",,,,"TMS-75",,,,,,,,,,,"392Mpa",,"355.148741418764h","{110}<001>","900℃",,,,,,,,,,,,,,,,,
,,,,"ObjectId(""5b4d4991e6b1a819a85d99fb"")","6.1","49%","24.5%","24.5%","2%",,"5h","1000℃",,,,"12wt.%","2.9","0.1",,"2.0",,"balance","5.0",,"6.1","-","6.0",,"5.49E+0%","2h","1300℃",,,"8h","1320℃",,,,"",,,,,,"Latief F, Kakehi K, Murakami H, et al. Influence of Crystallographic Orientation on Creep Behavior of Aluminized Ni-base Single Crystal Superalloys[C]// Superalloys. 2012:311-320.","10.11961/mater0203.MGI.20171221.ds.0028","尹海清","摘录","杨国强","2018-01-08",,,"20h","870℃","",,,,"TMS-75",,,,,,,,,,,"392Mpa",,"342.33409610984h","{110}<001>","900℃",,,,,,,,,,,,,,,,,
,,,,"ObjectId(""5b4d4996e6b1a819a85d99fd"")","6.1","49%","24.5%","24.5%","2%",,"5h","1000℃",,,,"12wt.%","2.9","0.1",,"2.0",,"balance","5.0",,"6.1","-","6.0",,"5.06E+0%","2h","1300℃",,,"8h","1320℃",,,,"",,,,,,"Latief F, Kakehi K, Murakami H, et al. Influence of Crystallographic Orientation on Creep Behavior of Aluminized Ni-base Single Crystal Superalloys[C]// Superalloys. 2012:311-320.","10.11961/mater0203.MGI.20171221.ds.0028","尹海清","摘录","杨国强","2018-01-08",,,"20h","870℃","",,,,"TMS-75",,,,,,,,,,,"392Mpa",,"333.180778032037h","{110}<001>","900℃",,,,,,,,,,,,,,,,,
,,,,"ObjectId(""5b4d499be6b1a819a85d99ff"")","6.1","49%","24.5%","24.5%","2%",,"5h","1000℃",,,,"12wt.%","2.9","0.1",,"2.0",,"balance","5.0",,"6.1","-","6.0",,"5.99E+0%","2h","1300℃",,,"8h","1320℃",,,,"",,,,,,"Latief F, Kakehi K, Murakami H, et al. Influence of Crystallographic Orientation on Creep Behavior of Aluminized Ni-base Single Crystal Superalloys[C]// Superalloys. 2012:311-320.","10.11961/mater0203.MGI.20171221.ds.0028","尹海清","摘录","杨国强","2018-01-08",,,"20h","870℃","",,,,"TMS-75",,,,,,,,,,,"392Mpa",,"345.995423340961h","{110}<001>","900℃",,,,,,,,,,,,,,,,,
,,,,"ObjectId(""5b4d499fe6b1a819a85d9a01"")","6.1","49%","24.5%","24.5%","2%",,"5h","1000℃",,,,"12wt.%","2.9","0.1",,"2.0",,"balance","5.0",,"6.1","-","6.0",,"6.98E+0%","2h","1300℃",,,"8h","1320℃",,,,"",,,,,,"Latief F, Kakehi K, Murakami H, et al. Influence of Crystallographic Orientation on Creep Behavior of Aluminized Ni-base Single Crystal Superalloys[C]// Superalloys. 2012:311-320.","10.11961/mater0203.MGI.20171221.ds.0028","尹海清","摘录","杨国强","2018-01-08",,,"20h","870℃","",,,,"TMS-75",,,,,,,,,,,"392Mpa",,"364.302059496567h","{110}<001>","900℃",,,,,,,,,,,,,,,,,
,,,,"ObjectId(""5b4d49a4e6b1a819a85d9a03"")","6.1","49%","24.5%","24.5%","2%",,"5h","1000℃",,,,"12wt.%","2.9","0.1",,"2.0",,"balance","5.0",,"6.1","-","6.0",,"4.50E+0%","2h","1300℃",,,"8h","1320℃",,,,"",,,,,,"Latief F, Kakehi K, Murakami H, et al. Influence of Crystallographic Orientation on Creep Behavior of Aluminized Ni-base Single Crystal Superalloys[C]// Superalloys. 2012:311-320.","10.11961/mater0203.MGI.20171221.ds.0028","尹海清","摘录","杨国强","2018-01-08",,,"20h","870℃","",,,,"TMS-75",,,,,,,,,,,"392Mpa",,"327.688787185355h","{110}<001>","900℃",,,,,,,,,,,,,,,,,
,,,,"ObjectId(""5b4d49a9e6b1a819a85d9a05"")","6.1","49%","24.5%","24.5%","2%",,"5h","1000℃",,,,"12wt.%","2.9","0.1",,"2.0",,"balance","5.0",,"6.1","-","6.0",,"4.06E+0%","2h","1300℃",,,"8h","1320℃",,,,"",,,,,,"Latief F, Kakehi K, Murakami H, et al. Influence of Crystallographic Orientation on Creep Behavior of Aluminized Ni-base Single Crystal Superalloys[C]// Superalloys. 2012:311-320.","10.11961/mater0203.MGI.20171221.ds.0028","尹海清","摘录","杨国强","2018-01-08",,,"20h","870℃","",,,,"TMS-75",,,,,,,,,,,"392Mpa",,"316.704805491991h","{110}<001>","900℃",,,,,,,,,,,,,,,,,
,,,,"ObjectId(""5b4d49aee6b1a819a85d9a07"")","6.1","49%","24.5%","24.5%","2%",,"5h","1000℃",,,,"12wt.%","2.9","0.1",,"2.0",,"balance","5.0",,"6.1","-","6.0",,"3.38E+0%","2h","1300℃",,,"8h","1320℃",,,,"",,,,,,"Latief F, Kakehi K, Murakami H, et al. Influence of Crystallographic Orientation on Creep Behavior of Aluminized Ni-base Single Crystal Superalloys[C]// Superalloys. 2012:311-320.","10.11961/mater0203.MGI.20171221.ds.0028","尹海清","摘录","杨国强","2018-01-08",,,"20h","870℃","",,,,"TMS-75",,,,,,,,,,,"392Mpa",,"300.228832951945h","{110}<001>","900℃",,,,,,,,,,,,,,,,,
,,,,"ObjectId(""5b4d49b3e6b1a819a85d9a09"")","6.1","49%","24.5%","24.5%","2%",,"5h","1000℃",,,,"12wt.%","2.9","0.1",,"2.0",,"balance","5.0",,"6.1","-","6.0",,"3.00E+0%","2h","1300℃",,,"8h","1320℃",,,,"",,,,,,"Latief F, Kakehi K, Murakami H, et al. Influence of Crystallographic Orientation on Creep Behavior of Aluminized Ni-base Single Crystal Superalloys[C]// Superalloys. 2012:311-320.","10.11961/mater0203.MGI.20171221.ds.0028","尹海清","摘录","杨国强","2018-01-08",,,"20h","870℃","",,,,"TMS-75",,,,,,,,,,,"392Mpa",,"289.244851258581h","{110}<001>","900℃",,,,,,,,,,,,,,,,,
,,,,"ObjectId(""5b4d49b8e6b1a819a85d9a0b"")","6.1","49%","24.5%","24.5%","2%",,"5h","1000℃",,,,"12wt.%","2.9","0.1",,"2.0",,"balance","5.0",,"6.1","-","6.0",,"2.51E+0%","2h","1300℃",,,"8h","1320℃",,,,"",,,,,,"Latief F, Kakehi K, Murakami H, et al. Influence of Crystallographic Orientation on Creep Behavior of Aluminized Ni-base Single Crystal Superalloys[C]// Superalloys. 2012:311-320.","10.11961/mater0203.MGI.20171221.ds.0028","尹海清","摘录","杨国强","2018-01-08",,,"20h","870℃","",,,,"TMS-75",,,,,,,,,,,"392Mpa",,"274.599542334096h","{110}<001>","900℃",,,,,,,,,,,,,,,,,
,,,,"ObjectId(""5b4d49bde6b1a819a85d9a0d"")","6.1","49%","24.5%","24.5%","2%",,"5h","1000℃",,,,"12wt.%","2.9","0.1",,"2.0",,"balance","5.0",,"6.1","-","6.0",,"9.35E+0%","2h","1300℃",,,"8h","1320℃",,,,"",,,,,,"Latief F, Kakehi K, Murakami H, et al. Influence of Crystallographic Orientation on Creep Behavior of Aluminized Ni-base Single Crystal Superalloys[C]// Superalloys. 2012:311-320.","10.11961/mater0203.MGI.20171221.ds.0028","尹海清","摘录","杨国强","2018-01-08",,,"20h","870℃","",,,,"TMS-75",,,,,,,,,,,"392Mpa",,"384.439359267735h","{110}<001>","900℃",,,,,,,,,,,,,,,,,
,,,,"ObjectId(""5b4d49c7e6b1a819a85d9a0f"")","6.1","49%","24.5%","24.5%","2%",,"5h","1000℃",,,,"12wt.%","2.9","0.1",,"2.0",,"balance","5.0",,"6.1","-","6.0",,"1.45E+0%","2h","1300℃",,,"8h","1320℃",,,,"",,,,,,"Latief F, Kakehi K, Murakami H, et al. Influence of Crystallographic Orientation on Creep Behavior of Aluminized Ni-base Single Crystal Superalloys[C]// Superalloys. 2012:311-320.","10.11961/mater0203.MGI.20171221.ds.0028","尹海清","摘录","杨国强","2018-01-08",,,"20h","870℃","",,,,"TMS-75",,,,,,,,,,,"392Mpa",,"232.494279176201h","{110}<001>","900℃",,,,,,,,,,,,,,,,,
,,,,"ObjectId(""5b4d49cce6b1a819a85d9a11"")","6.1","49%","24.5%","24.5%","2%",,"5h","1000℃",,,,"12wt.%","2.9","0.1",,"2.0",,"balance","5.0",,"6.1","-","6.0",,"1.01E+0%","2h","1300℃",,,"8h","1320℃",,,,"",,,,,,"Latief F, Kakehi K, Murakami H, et al. Influence of Crystallographic Orientation on Creep Behavior of Aluminized Ni-base Single Crystal Superalloys[C]// Superalloys. 2012:311-320.","10.11961/mater0203.MGI.20171221.ds.0028","尹海清","摘录","杨国强","2018-01-08",,,"20h","870℃","",,,,"TMS-75",,,,,,,,,,,"392Mpa",,"203.203661327231h","{110}<001>","900℃",,,,,,,,,,,,,,,,,
,,,,"ObjectId(""5b4d49d1e6b1a819a85d9a13"")","6.1","49%","24.5%","24.5%","2%",,"5h","1000℃",,,,"12wt.%","2.9","0.1",,"2.0",,"balance","5.0",,"6.1","-","6.0",,"3.81E-1%","2h","1300℃",,,"8h","1320℃",,,,"",,,,,,"Latief F, Kakehi K, Murakami H, et al. Influence of Crystallographic Orientation on Creep Behavior of Aluminized Ni-base Single Crystal Superalloys[C]// Superalloys. 2012:311-320.","10.11961/mater0203.MGI.20171221.ds.0028","尹海清","摘录","杨国强","2018-01-08",,,"20h","870℃","",,,,"TMS-75",,,,,,,,,,,"392Mpa",,"108.009153318078h","{110}<001>","900℃",,,,,,,,,,,,,,,,,
,,,,"ObjectId(""5b4d49d5e6b1a819a85d9a15"")","6.1","49%","24.5%","24.5%","2%",,"5h","1000℃",,,,"12wt.%","2.9","0.1",,"2.0",,"balance","5.0",,"6.1","-","6.0",,"3.79E-1%","2h","1300℃",,,"8h","1320℃",,,,"",,,,,,"Latief F, Kakehi K, Murakami H, et al. Influence of Crystallographic Orientation on Creep Behavior of Aluminized Ni-base Single Crystal Superalloys[C]// Superalloys. 2012:311-320.","10.11961/mater0203.MGI.20171221.ds.0028","尹海清","摘录","杨国强","2018-01-08",,,"20h","870℃","",,,,"TMS-75",,,,,,,,,,,"392Mpa",,"82.3798627002288h","{110}<001>","900℃",,,,,,,,,,,,,,,,,
,,,,"ObjectId(""5b4d49dae6b1a819a85d9a17"")","6.1","49%","24.5%","24.5%","2%",,"5h","1000℃",,,,"12wt.%","2.9","0.1",,"2.0",,"balance","5.0",,"6.1","-","6.0",,"3.15E-1%","2h","1300℃",,,"8h","1320℃",,,,"",,,,,,"Latief F, Kakehi K, Murakami H, et al. Influence of Crystallographic Orientation on Creep Behavior of Aluminized Ni-base Single Crystal Superalloys[C]// Superalloys. 2012:311-320.","10.11961/mater0203.MGI.20171221.ds.0028","尹海清","摘录","杨国强","2018-01-08",,,"20h","870℃","",,,,"TMS-75",,,,,,,,,,,"392Mpa",,"60.4118993135012h","{110}<001>","900℃",,,,,,,,,,,,,,,,,
,,,,"ObjectId(""5b4d49dfe6b1a819a85d9a19"")","6.1","49%","24.5%","24.5%","2%",,"5h","1000℃",,,,"12wt.%","2.9","0.1",,"2.0",,"balance","5.0",,"6.1","-","6.0",,"6.32E-1%","2h","1300℃",,,"8h","1320℃",,,,"",,,,,,"Latief F, Kakehi K, Murakami H, et al. Influence of Crystallographic Orientation on Creep Behavior of Aluminized Ni-base Single Crystal Superalloys[C]// Superalloys. 2012:311-320.","10.11961/mater0203.MGI.20171221.ds.0028","尹海清","摘录","杨国强","2018-01-08",,,"20h","870℃","",,,,"TMS-75",,,,,,,,,,,"392Mpa",,"146.453089244851h","{110}<001>","900℃",,,,,,,,,,,,,,,,,
,,,,"ObjectId(""5b4d49e4e6b1a819a85d9a1b"")","6.1","49%","24.5%","24.5%","2%",,"5h","1000℃",,,,"12wt.%","2.9","0.1",,"2.0",,"balance","5.0",,"6.1","-","6.0",,"3.80E-1%","2h","1300℃",,,"8h","1320℃",,,,"",,,,,,"Latief F, Kakehi K, Murakami H, et al. Influence of Crystallographic Orientation on Creep Behavior of Aluminized Ni-base Single Crystal Superalloys[C]// Superalloys. 2012:311-320.","10.11961/mater0203.MGI.20171221.ds.0028","尹海清","摘录","杨国强","2018-01-08",,,"20h","870℃","",,,,"TMS-75",,,,,,,,,,,"392Mpa",,"95.1945080091533h","{110}<001>","900℃",,,,,,,,,,,,,,,,,
,,,,"ObjectId(""5b4d49e9e6b1a819a85d9a1d"")","6.1","49%","24.5%","24.5%","2%",,"5h","1000℃",,,,"12wt.%","2.9","0.1",,"2.0",,"balance","5.0",,"6.1","-","6.0",,"4.40E-1%","2h","1300℃",,,"8h","1320℃",,,,"",,,,,,"Latief F, Kakehi K, Murakami H, et al. Influence of Crystallographic Orientation on Creep Behavior of Aluminized Ni-base Single Crystal Superalloys[C]// Superalloys. 2012:311-320.","10.11961/mater0203.MGI.20171221.ds.0028","尹海清","摘录","杨国强","2018-01-08",,,"20h","870℃","",,,,"TMS-75",,,,,,,,,,,"392Mpa",,"71.395881006865h","{110}<001>","900℃",,,,,,,,,,,,,,,,,
,,,,"ObjectId(""5b4d49eee6b1a819a85d9a1f"")","6.1","49%","24.5%","24.5%","2%",,"5h","1000℃",,,,"12wt.%","2.9","0.1",,"2.0",,"balance","5.0",,"6.1","-","6.0",,"2.13E+0%","2h","1300℃",,,"8h","1320℃",,,,"",,,,,,"Latief F, Kakehi K, Murakami H, et al. Influence of Crystallographic Orientation on Creep Behavior of Aluminized Ni-base Single Crystal Superalloys[C]// Superalloys. 2012:311-320.","10.11961/mater0203.MGI.20171221.ds.0028","尹海清","摘录","杨国强","2018-01-08",,,"20h","870℃","",,,,"TMS-75",,,,,,,,,,,"392Mpa",,"261.784897025172h","{110}<001>","900℃",,,,,,,,,,,,,,,,,
,,,,"ObjectId(""5b4d49f3e6b1a819a85d9a21"")","6.1","49%","24.5%","24.5%","2%",,"5h","1000℃",,,,"12wt.%","2.9","0.1",,"2.0",,"balance","5.0",,"6.1","-","6.0",,"5.07E-1%","2h","1300℃",,,"8h","1320℃",,,,"",,,,,,"Latief F, Kakehi K, Murakami H, et al. Influence of Crystallographic Orientation on Creep Behavior of Aluminized Ni-base Single Crystal Superalloys[C]// Superalloys. 2012:311-320.","10.11961/mater0203.MGI.20171221.ds.0028","尹海清","摘录","杨国强","2018-01-08",,,"20h","870℃","",,,,"TMS-75",,,,,,,,,,,"392Mpa",,"124.485125858124h","{110}<001>","900℃",,,,,,,,,,,,,,,,,
,,,,"ObjectId(""5b4d49f8e6b1a819a85d9a23"")","6.1","49%","24.5%","24.5%","2%",,"5h","1000℃",,,,"12wt.%","2.9","0.1",,"2.0",,"balance","5.0",,"6.1","-","6.0",,"7.59E-1%","2h","1300℃",,,"8h","1320℃",,,,"",,,,,,"Latief F, Kakehi K, Murakami H, et al. Influence of Crystallographic Orientation on Creep Behavior of Aluminized Ni-base Single Crystal Superalloys[C]// Superalloys. 2012:311-320.","10.11961/mater0203.MGI.20171221.ds.0028","尹海清","摘录","杨国强","2018-01-08",,,"20h","870℃","",,,,"TMS-75",,,,,,,,,,,"392Mpa",,"181.235697940503h","{110}<001>","900℃",,,,,,,,,,,,,,,,,
,,,,"ObjectId(""5b4d49fce6b1a819a85d9a25"")","6.1","49%","24.5%","24.5%","2%",,"5h","1000℃",,,,"12wt.%","2.9","0.1",,"2.0",,"balance","5.0",,"6.1","-","6.0",,"2.52E-1%","2h","1300℃",,,"8h","1320℃",,,,"",,,,,,"Latief F, Kakehi K, Murakami H, et al. Influence of Crystallographic Orientation on Creep Behavior of Aluminized Ni-base Single Crystal Superalloys[C]// Superalloys. 2012:311-320.","10.11961/mater0203.MGI.20171221.ds.0028","尹海清","摘录","杨国强","2018-01-08",,,"20h","870℃","",,,,"TMS-75",,,,,,,,,,,"392Mpa",,"43.9359267734554h","{110}<001>","900℃",,,,,,,,,,,,,,,,,
,,,,"ObjectId(""5b4d4a01e6b1a819a85d9a27"")","6.1","49%","24.5%","24.5%","2%",,"5h","1000℃",,,,"12wt.%","2.9","0.1",,"2.0",,"balance","5.0",,"6.1","-","6.0",,"1.26E+0%","2h","1300℃",,,"8h","1320℃",,,,"",,,,,,"Latief F, Kakehi K, Murakami H, et al. Influence of Crystallographic Orientation on Creep Behavior of Aluminized Ni-base Single Crystal Superalloys[C]// Superalloys. 2012:311-320.","10.11961/mater0203.MGI.20171221.ds.0028","尹海清","摘录","杨国强","2018-01-08",,,"20h","870℃","",,,,"TMS-75",,,,,,,,,,,"392Mpa",,"217.848970251716h","{110}<001>","900℃",,,,,,,,,,,,,,,,,
,,,,"ObjectId(""5b4d4a06e6b1a819a85d9a29"")","6.1","49%","24.5%","24.5%","2%",,"5h","1000℃",,,,"12wt.%","2.9","0.1",,"2.0",,"balance","5.0",,"6.1","-","6.0",,"6.96E-1%","2h","1300℃",,,"8h","1320℃",,,,"",,,,,,"Latief F, Kakehi K, Murakami H, et al. Influence of Crystallographic Orientation on Creep Behavior of Aluminized Ni-base Single Crystal Superalloys[C]// Superalloys. 2012:311-320.","10.11961/mater0203.MGI.20171221.ds.0028","尹海清","摘录","杨国强","2018-01-08",,,"20h","870℃","",,,,"TMS-75",,,,,,,,,,,"392Mpa",,"161.098398169336h","{110}<001>","900℃",,,,,,,,,,,,,,,,,
,,,,"ObjectId(""5b4d4a0be6b1a819a85d9a2b"")","6.1","49%","24.5%","24.5%","2%",,"5h","1000℃",,,,"12wt.%","2.9","0.1",,"2.0",,"balance","5.0",,"6.1","-","6.0",,"1.76E+0%","2h","1300℃",,,"8h","1320℃",,,,"",,,,,,"Latief F, Kakehi K, Murakami H, et al. Influence of Crystallographic Orientation on Creep Behavior of Aluminized Ni-base Single Crystal Superalloys[C]// Superalloys. 2012:311-320.","10.11961/mater0203.MGI.20171221.ds.0028","尹海清","摘录","杨国强","2018-01-08",,,"20h","870℃","",,,,"TMS-75",,,,,,,,,,,"392Mpa",,"247.139588100686h","{110}<001>","900℃",,,,,,,,,,,,,,,,,
,,,,"ObjectId(""5b4d4a15e6b1a819a85d9a2d"")","6.1","49%","24.5%","24.5%","2%",,"5h","1000℃",,,,"12wt.%","2.9","0.1",,"2.0",,"balance","5.0",,"6.1","-","6.0",,"3.13E-1%","2h","1300℃",,,"8h","1320℃",,,,"",,,,,,"Latief F, Kakehi K, Murakami H, et al. Influence of Crystallographic Orientation on Creep Behavior of Aluminized Ni-base Single Crystal Superalloys[C]// Superalloys. 2012:311-320.","10.11961/mater0203.MGI.20171221.ds.0028","尹海清","摘录","杨国强","2018-01-08",,,"20h","870℃","",,,,"TMS-75",,,,,,,,,,,"392Mpa",,"31.1212814645309h","{110}<001>","900℃",,,,,,,,,,,,,,,,,
,,,,"ObjectId(""5b4d4a1ae6b1a819a85d9a2f"")","5.7",,,,,,,,,,,"9.6wt.%","6.4","0.1",,"0.6",,"balance","2.9",,"6.5","1.0","6.4",,"1.47E+1%","2h","1318℃",,,"2h","1321℃",,,,"",,,,,,"Latief F, Kakehi K, Murakami H, et al. Influence of Crystallographic Orientation on Creep Behavior of Aluminized Ni-base Single Crystal Superalloys[C]// Superalloys. 2012:311-320.","10.11961/mater0203.MGI.20171221.ds.0028","尹海清","摘录","杨国强","2018-01-08",,,"20h","870℃","900",,,,"CMSX-4",,,,,,,,,,,,"{110}Mpa","h","331.639722863741","392℃",,,,,,,,,,,,,,,,,
,,,,"ObjectId(""5b4d4a1fe6b1a819a85d9a31"")","6.1","49%","24.5%","24.5%","2%",,"5h","1000℃",,,,"12wt.%","2.9","0.1",,"2.0",,"balance","5.0",,"6.1","-","6.0",,"1.88E-1%","2h","1300℃",,,"8h","1320℃",,,,"",,,,,,"Latief F, Kakehi K, Murakami H, et al. Influence of Crystallographic Orientation on Creep Behavior of Aluminized Ni-base Single Crystal Superalloys[C]// Superalloys. 2012:311-320.","10.11961/mater0203.MGI.20171221.ds.0028","尹海清","摘录","杨国强","2018-01-08",,,"20h","870℃","",,,,"TMS-75",,,,,,,,,,,"392Mpa",,"20.137299771167h","{110}<001>","900℃",,,,,,,,,,,,,,,,,
,,,,"ObjectId(""5b4d4a24e6b1a819a85d9a33"")","5.7",,,,,,,,,,,"9.6wt.%","6.4","0.1",,"0.6",,"balance","2.9",,"6.5","1.0","6.4",,"1.71E+1%","2h","1318℃",,,"2h","1321℃",,,,"",,,,,,"Latief F, Kakehi K, Murakami H, et al. Influence of Crystallographic Orientation on Creep Behavior of Aluminized Ni-base Single Crystal Superalloys[C]// Superalloys. 2012:311-320.","10.11961/mater0203.MGI.20171221.ds.0028","尹海清","摘录","杨国强","2018-01-08",,,"20h","870℃","900",,,,"CMSX-4",,,,,,,,,,,,"{110}Mpa","h","338.10623556582","392℃",,,,,,,,,,,,,,,,,
,,,,"ObjectId(""5b4d4a29e6b1a819a85d9a35"")","5.7",,,,,,,,,,,"9.6wt.%","6.4","0.1",,"0.6",,"balance","2.9",,"6.5","1.0","6.4",,"1.20E+1%","2h","1318℃",,,"2h","1321℃",,,,"",,,,,,"Latief F, Kakehi K, Murakami H, et al. Influence of Crystallographic Orientation on Creep Behavior of Aluminized Ni-base Single Crystal Superalloys[C]// Superalloys. 2012:311-320.","10.11961/mater0203.MGI.20171221.ds.0028","尹海清","摘录","杨国强","2018-01-08",,,"20h","870℃","900",,,,"CMSX-4",,,,,,,,,,,,"{110}Mpa","h","320.554272517321","392℃",,,,,,,,,,,,,,,,,
,,,,"ObjectId(""5b4d4a2ee6b1a819a85d9a37"")","5.7",,,,,,,,,,,"9.6wt.%","6.4","0.1",,"0.6",,"balance","2.9",,"6.5","1.0","6.4",,"1.12E+1%","2h","1318℃",,,"2h","1321℃",,,,"",,,,,,"Latief F, Kakehi K, Murakami H, et al. Influence of Crystallographic Orientation on Creep Behavior of Aluminized Ni-base Single Crystal Superalloys[C]// Superalloys. 2012:311-320.","10.11961/mater0203.MGI.20171221.ds.0028","尹海清","摘录","杨国强","2018-01-08",,,"20h","870℃","900",,,,"CMSX-4",,,,,,,,,,,,"{110}Mpa","h","316.859122401848","392℃",,,,,,,,,,,,,,,,,
,,,,"ObjectId(""5b4d4a33e6b1a819a85d9a39"")","5.7",,,,,,,,,,,"9.6wt.%","6.4","0.1",,"0.6",,"balance","2.9",,"6.5","1.0","6.4",,"1.76E+1%","2h","1318℃",,,"2h","1321℃",,,,"",,,,,,"Latief F, Kakehi K, Murakami H, et al. Influence of Crystallographic Orientation on Creep Behavior of Aluminized Ni-base Single Crystal Superalloys[C]// Superalloys. 2012:311-320.","10.11961/mater0203.MGI.20171221.ds.0028","尹海清","摘录","杨国强","2018-01-08",,,"20h","870℃","900",,,,"CMSX-4",,,,,,,,,,,,"{110}Mpa","h","338.10623556582","392℃",,,,,,,,,,,,,,,,,
,,,,"ObjectId(""5b4d4a37e6b1a819a85d9a3b"")","5.7",,,,,,,,,,,"9.6wt.%","6.4","0.1",,"0.6",,"balance","2.9",,"6.5","1.0","6.4",,"1.66E+1%","2h","1318℃",,,"2h","1321℃",,,,"",,,,,,"Latief F, Kakehi K, Murakami H, et al. Influence of Crystallographic Orientation on Creep Behavior of Aluminized Ni-base Single Crystal Superalloys[C]// Superalloys. 2012:311-320.","10.11961/mater0203.MGI.20171221.ds.0028","尹海清","摘录","杨国强","2018-01-08",,,"20h","870℃","900",,,,"CMSX-4",,,,,,,,,,,,"{110}Mpa","h","335.334872979215","392℃",,,,,,,,,,,,,,,,,
,,,,"ObjectId(""5b4d4a3ce6b1a819a85d9a3d"")","5.7",,,,,,,,,,,"9.6wt.%","6.4","0.1",,"0.6",,"balance","2.9",,"6.5","1.0","6.4",,"1.60E+1%","2h","1318℃",,,"2h","1321℃",,,,"",,,,,,"Latief F, Kakehi K, Murakami H, et al. Influence of Crystallographic Orientation on Creep Behavior of Aluminized Ni-base Single Crystal Superalloys[C]// Superalloys. 2012:311-320.","10.11961/mater0203.MGI.20171221.ds.0028","尹海清","摘录","杨国强","2018-01-08",,,"20h","870℃","900",,,,"CMSX-4",,,,,,,,,,,,"{110}Mpa","h","334.411085450346","392℃",,,,,,,,,,,,,,,,,
,,,,"ObjectId(""5b4d4a41e6b1a819a85d9a3f"")","5.7",,,,,,,,,,,"9.6wt.%","6.4","0.1",,"0.6",,"balance","2.9",,"6.5","1.0","6.4",,"1.53E+1%","2h","1318℃",,,"2h","1321℃",,,,"",,,,,,"Latief F, Kakehi K, Murakami H, et al. Influence of Crystallographic Orientation on Creep Behavior of Aluminized Ni-base Single Crystal Superalloys[C]// Superalloys. 2012:311-320.","10.11961/mater0203.MGI.20171221.ds.0028","尹海清","摘录","杨国强","2018-01-08",,,"20h","870℃","900",,,,"CMSX-4",,,,,,,,,,,,"{110}Mpa","h","333.487297921478","392℃",,,,,,,,,,,,,,,,,
,,,,"ObjectId(""5b4d4a46e6b1a819a85d9a41"")","5.7",,,,,,,,,,,"9.6wt.%","6.4","0.1",,"0.6",,"balance","2.9",,"6.5","1.0","6.4",,"1.84E+1%","2h","1318℃",,,"2h","1321℃",,,,"",,,,,,"Latief F, Kakehi K, Murakami H, et al. Influence of Crystallographic Orientation on Creep Behavior of Aluminized Ni-base Single Crystal Superalloys[C]// Superalloys. 2012:311-320.","10.11961/mater0203.MGI.20171221.ds.0028","尹海清","摘录","杨国强","2018-01-08",,,"20h","870℃","900",,,,"CMSX-4",,,,,,,,,,,,"{110}Mpa","h","339.953810623557","392℃",,,,,,,,,,,,,,,,,
,,,,"ObjectId(""5b4d4a4be6b1a819a85d9a43"")","5.7",,,,,,,,,,,"9.6wt.%","6.4","0.1",,"0.6",,"balance","2.9",,"6.5","1.0","6.4",,"1.33E+1%","2h","1318℃",,,"2h","1321℃",,,,"",,,,,,"Latief F, Kakehi K, Murakami H, et al. Influence of Crystallographic Orientation on Creep Behavior of Aluminized Ni-base Single Crystal Superalloys[C]// Superalloys. 2012:311-320.","10.11961/mater0203.MGI.20171221.ds.0028","尹海清","摘录","杨国强","2018-01-08",,,"20h","870℃","900",,,,"CMSX-4",,,,,,,,,,,,"{110}Mpa","h","326.096997690531","392℃",,,,,,,,,,,,,,,,,
,,,,"ObjectId(""5b4d4a50e6b1a819a85d9a45"")","5.7",,,,,,,,,,,"9.6wt.%","6.4","0.1",,"0.6",,"balance","2.9",,"6.5","1.0","6.4",,"1.27E+1%","2h","1318℃",,,"2h","1321℃",,,,"",,,,,,"Latief F, Kakehi K, Murakami H, et al. Influence of Crystallographic Orientation on Creep Behavior of Aluminized Ni-base Single Crystal Superalloys[C]// Superalloys. 2012:311-320.","10.11961/mater0203.MGI.20171221.ds.0028","尹海清","摘录","杨国强","2018-01-08",,,"20h","870℃","900",,,,"CMSX-4",,,,,,,,,,,,"{110}Mpa","h","322.401847575058","392℃",,,,,,,,,,,,,,,,,
,,,,"ObjectId(""5b4d4a55e6b1a819a85d9a47"")","5.7",,,,,,,,,,,"9.6wt.%","6.4","0.1",,"0.6",,"balance","2.9",,"6.5","1.0","6.4",,"1.40E+1%","2h","1318℃",,,"2h","1321℃",,,,"",,,,,,"Latief F, Kakehi K, Murakami H, et al. Influence of Crystallographic Orientation on Creep Behavior of Aluminized Ni-base Single Crystal Superalloys[C]// Superalloys. 2012:311-320.","10.11961/mater0203.MGI.20171221.ds.0028","尹海清","摘录","杨国强","2018-01-08",,,"20h","870℃","900",,,,"CMSX-4",,,,,,,,,,,,"{110}Mpa","h","330.715935334873","392℃",,,,,,,,,,,,,,,,,
,,,,"ObjectId(""5b4d4a5ae6b1a819a85d9a49"")","6.1","49%","24.5%","24.5%","2%",,"5h","1000℃",,,,"12wt.%","2.9","0.1",,"2.0",,"balance","5.0",,"6.1","-","6.0",,"1.25E-1%","2h","1300℃",,,"8h","1320℃",,,,"",,,,,,"Latief F, Kakehi K, Murakami H, et al. Influence of Crystallographic Orientation on Creep Behavior of Aluminized Ni-base Single Crystal Superalloys[C]// Superalloys. 2012:311-320.","10.11961/mater0203.MGI.20171221.ds.0028","尹海清","摘录","杨国强","2018-01-08",,,"20h","870℃","",,,,"TMS-75",,,,,,,,,,,"392Mpa",,"12.8146453089245h","{110}<001>","900℃",,,,,,,,,,,,,,,,,
,,,,"ObjectId(""5b4d4a64e6b1a819a85d9a4b"")","5.7",,,,,,,,,,,"9.6wt.%","6.4","0.1",,"0.6",,"balance","2.9",,"6.5","1.0","6.4",,"1.05E+1%","2h","1318℃",,,"2h","1321℃",,,,"",,,,,,"Latief F, Kakehi K, Murakami H, et al. Influence of Crystallographic Orientation on Creep Behavior of Aluminized Ni-base Single Crystal Superalloys[C]// Superalloys. 2012:311-320.","10.11961/mater0203.MGI.20171221.ds.0028","尹海清","摘录","杨国强","2018-01-08",,,"20h","870℃","900",,,,"CMSX-4",,,,,,,,,,,,"{110}Mpa","h","314.087759815243","392℃",,,,,,,,,,,,,,,,,
,,,,"ObjectId(""5b4d4a68e6b1a819a85d9a4d"")","5.7",,,,,,,,,,,"9.6wt.%","6.4","0.1",,"0.6",,"balance","2.9",,"6.5","1.0","6.4",,"8.79E+0%","2h","1318℃",,,"2h","1321℃",,,,"",,,,,,"Latief F, Kakehi K, Murakami H, et al. Influence of Crystallographic Orientation on Creep Behavior of Aluminized Ni-base Single Crystal Superalloys[C]// Superalloys. 2012:311-320.","10.11961/mater0203.MGI.20171221.ds.0028","尹海清","摘录","杨国强","2018-01-08",,,"20h","870℃","900",,,,"CMSX-4",,,,,,,,,,,,"{110}Mpa","h","302.078521939954","392℃",,,,,,,,,,,,,,,,,
,,,,"ObjectId(""5b4d4a6ee6b1a819a85d9a4f"")","5.7",,,,,,,,,,,"9.6wt.%","6.4","0.1",,"0.6",,"balance","2.9",,"6.5","1.0","6.4",,"7.30E+0%","2h","1318℃",,,"2h","1321℃",,,,"",,,,,,"Latief F, Kakehi K, Murakami H, et al. Influence of Crystallographic Orientation on Creep Behavior of Aluminized Ni-base Single Crystal Superalloys[C]// Superalloys. 2012:311-320.","10.11961/mater0203.MGI.20171221.ds.0028","尹海清","摘录","杨国强","2018-01-08",,,"20h","870℃","900",,,,"CMSX-4",,,,,,,,,,,,"{110}Mpa","h","289.145496535797","392℃",,,,,,,,,,,,,,,,,
,,,,"ObjectId(""5b4d4a73e6b1a819a85d9a51"")","5.7",,,,,,,,,,,"9.6wt.%","6.4","0.1",,"0.6",,"balance","2.9",,"6.5","1.0","6.4",,"6.41E+0%","2h","1318℃",,,"2h","1321℃",,,,"",,,,,,"Latief F, Kakehi K, Murakami H, et al. Influence of Crystallographic Orientation on Creep Behavior of Aluminized Ni-base Single Crystal Superalloys[C]// Superalloys. 2012:311-320.","10.11961/mater0203.MGI.20171221.ds.0028","尹海清","摘录","杨国强","2018-01-08",,,"20h","870℃","900",,,,"CMSX-4",,,,,,,,,,,,"{110}Mpa","h","280.831408775982","392℃",,,,,,,,,,,,,,,,,
,,,,"ObjectId(""5b4d4a78e6b1a819a85d9a53"")","5.7",,,,,,,,,,,"9.6wt.%","6.4","0.1",,"0.6",,"balance","2.9",,"6.5","1.0","6.4",,"9.69E+0%","2h","1318℃",,,"2h","1321℃",,,,"",,,,,,"Latief F, Kakehi K, Murakami H, et al. Influence of Crystallographic Orientation on Creep Behavior of Aluminized Ni-base Single Crystal Superalloys[C]// Superalloys. 2012:311-320.","10.11961/mater0203.MGI.20171221.ds.0028","尹海清","摘录","杨国强","2018-01-08",,,"20h","870℃","900",,,,"CMSX-4",,,,,,,,,,,,"{110}Mpa","h","307.621247113164","392℃",,,,,,,,,,,,,,,,,
,,,,"ObjectId(""5b4d4a7de6b1a819a85d9a55"")","5.7",,,,,,,,,,,"9.6wt.%","6.4","0.1",,"0.6",,"balance","2.9",,"6.5","1.0","6.4",,"8.32E+0%","2h","1318℃",,,"2h","1321℃",,,,"",,,,,,"Latief F, Kakehi K, Murakami H, et al. Influence of Crystallographic Orientation on Creep Behavior of Aluminized Ni-base Single Crystal Superalloys[C]// Superalloys. 2012:311-320.","10.11961/mater0203.MGI.20171221.ds.0028","尹海清","摘录","杨国强","2018-01-08",,,"20h","870℃","900",,,,"CMSX-4",,,,,,,,,,,,"{110}Mpa","h","298.38337182448","392℃",,,,,,,,,,,,,,,,,
,,,,"ObjectId(""5b4d4a82e6b1a819a85d9a57"")","5.7",,,,,,,,,,,"9.6wt.%","6.4","0.1",,"0.6",,"balance","2.9",,"6.5","1.0","6.4",,"5.76E+0%","2h","1318℃",,,"2h","1321℃",,,,"",,,,,,"Latief F, Kakehi K, Murakami H, et al. Influence of Crystallographic Orientation on Creep Behavior of Aluminized Ni-base Single Crystal Superalloys[C]// Superalloys. 2012:311-320.","10.11961/mater0203.MGI.20171221.ds.0028","尹海清","摘录","杨国强","2018-01-08",,,"20h","870℃","900",,,,"CMSX-4",,,,,,,,,,,,"{110}Mpa","h","274.364896073903","392℃",,,,,,,,,,,,,,,,,
,,,,"ObjectId(""5b4d4a87e6b1a819a85d9a59"")","5.7",,,,,,,,,,,"9.6wt.%","6.4","0.1",,"0.6",,"balance","2.9",,"6.5","1.0","6.4",,"7.54E+0%","2h","1318℃",,,"2h","1321℃",,,,"",,,,,,"Latief F, Kakehi K, Murakami H, et al. Influence of Crystallographic Orientation on Creep Behavior of Aluminized Ni-base Single Crystal Superalloys[C]// Superalloys. 2012:311-320.","10.11961/mater0203.MGI.20171221.ds.0028","尹海清","摘录","杨国强","2018-01-08",,,"20h","870℃","900",,,,"CMSX-4",,,,,,,,,,,,"{110}Mpa","h","291.916859122402","392℃",,,,,,,,,,,,,,,,,
,,,,"ObjectId(""5b4d4a8ce6b1a819a85d9a5b"")","5.7",,,,,,,,,,,"9.6wt.%","6.4","0.1",,"0.6",,"balance","2.9",,"6.5","1.0","6.4",,"5.99E+0%","2h","1318℃",,,"2h","1321℃",,,,"",,,,,,"Latief F, Kakehi K, Murakami H, et al. Influence of Crystallographic Orientation on Creep Behavior of Aluminized Ni-base Single Crystal Superalloys[C]// Superalloys. 2012:311-320.","10.11961/mater0203.MGI.20171221.ds.0028","尹海清","摘录","杨国强","2018-01-08",,,"20h","870℃","900",,,,"CMSX-4",,,,,,,,,,,,"{110}Mpa","h","277.136258660508","392℃",,,,,,,,,,,,,,,,,
,,,,"ObjectId(""5b4d4a91e6b1a819a85d9a5d"")","5.7",,,,,,,,,,,"9.6wt.%","6.4","0.1",,"0.6",,"balance","2.9",,"6.5","1.0","6.4",,"5.46E+0%","2h","1318℃",,,"2h","1321℃",,,,"",,,,,,"Latief F, Kakehi K, Murakami H, et al. Influence of Crystallographic Orientation on Creep Behavior of Aluminized Ni-base Single Crystal Superalloys[C]// Superalloys. 2012:311-320.","10.11961/mater0203.MGI.20171221.ds.0028","尹海清","摘录","杨国强","2018-01-08",,,"20h","870℃","900",,,,"CMSX-4",,,,,,,,,,,,"{110}Mpa","h","272.517321016166","392℃",,,,,,,,,,,,,,,,,
,,,,"ObjectId(""5b4d4a95e6b1a819a85d9a5f"")","5.7",,,,,,,,,,,"9.6wt.%","6.4","0.1",,"0.6",,"balance","2.9",,"6.5","1.0","6.4",,"1.00E+1%","2h","1318℃",,,"2h","1321℃",,,,"",,,,,,"Latief F, Kakehi K, Murakami H, et al. Influence of Crystallographic Orientation on Creep Behavior of Aluminized Ni-base Single Crystal Superalloys[C]// Superalloys. 2012:311-320.","10.11961/mater0203.MGI.20171221.ds.0028","尹海清","摘录","杨国强","2018-01-08",,,"20h","870℃","900",,,,"CMSX-4",,,,,,,,,,,,"{110}Mpa","h","310.392609699769","392℃",,,,,,,,,,,,,,,,,
,,,,"ObjectId(""5b4d4a9ae6b1a819a85d9a61"")","5.7",,,,,,,,,,,"9.6wt.%","6.4","0.1",,"0.6",,"balance","2.9",,"6.5","1.0","6.4",,"7.84E+0%","2h","1318℃",,,"2h","1321℃",,,,"",,,,,,"Latief F, Kakehi K, Murakami H, et al. Influence of Crystallographic Orientation on Creep Behavior of Aluminized Ni-base Single Crystal Superalloys[C]// Superalloys. 2012:311-320.","10.11961/mater0203.MGI.20171221.ds.0028","尹海清","摘录","杨国强","2018-01-08",,,"20h","870℃","900",,,,"CMSX-4",,,,,,,,,,,,"{110}Mpa","h","295.612009237875","392℃",,,,,,,,,,,,,,,,,
,,,,"ObjectId(""5b4d4a9fe6b1a819a85d9a63"")","5.7",,,,,,,,,,,"9.6wt.%","6.4","0.1",,"0.6",,"balance","2.9",,"6.5","1.0","6.4",,"9.21E+0%","2h","1318℃",,,"2h","1321℃",,,,"",,,,,,"Latief F, Kakehi K, Murakami H, et al. Influence of Crystallographic Orientation on Creep Behavior of Aluminized Ni-base Single Crystal Superalloys[C]// Superalloys. 2012:311-320.","10.11961/mater0203.MGI.20171221.ds.0028","尹海清","摘录","杨国强","2018-01-08",,,"20h","870℃","900",,,,"CMSX-4",,,,,,,,,,,,"{110}Mpa","h","304.849884526559","392℃",,,,,,,,,,,,,,,,,
,,,,"ObjectId(""5b4d4aa4e6b1a819a85d9a65"")","5.7",,,,,,,,,,,"9.6wt.%","6.4","0.1",,"0.6",,"balance","2.9",,"6.5","1.0","6.4",,"6.89E+0%","2h","1318℃",,,"2h","1321℃",,,,"",,,,,,"Latief F, Kakehi K, Murakami H, et al. Influence of Crystallographic Orientation on Creep Behavior of Aluminized Ni-base Single Crystal Superalloys[C]// Superalloys. 2012:311-320.","10.11961/mater0203.MGI.20171221.ds.0028","尹海清","摘录","杨国强","2018-01-08",,,"20h","870℃","900",,,,"CMSX-4",,,,,,,,,,,,"{110}Mpa","h","284.526558891455","392℃",,,,,,,,,,,,,,,,,
,,,,"ObjectId(""5b4d4aa9e6b1a819a85d9a67"")","5.7",,,,,,,,,,,"9.6wt.%","6.4","0.1",,"0.6",,"balance","2.9",,"6.5","1.0","6.4",,"1.09E+1%","2h","1318℃",,,"2h","1321℃",,,,"",,,,,,"Latief F, Kakehi K, Murakami H, et al. Influence of Crystallographic Orientation on Creep Behavior of Aluminized Ni-base Single Crystal Superalloys[C]// Superalloys. 2012:311-320.","10.11961/mater0203.MGI.20171221.ds.0028","尹海清","摘录","杨国强","2018-01-08",,,"20h","870℃","900",,,,"CMSX-4",,,,,,,,,,,,"{110}Mpa","h","315.935334872979","392℃",,,,,,,,,,,,,,,,,
,,,,"ObjectId(""5b4d4ab3e6b1a819a85d9a69"")","5.7",,,,,,,,,,,"9.6wt.%","6.4","0.1",,"0.6",,"balance","2.9",,"6.5","1.0","6.4",,"3.73E+0%","2h","1318℃",,,"2h","1321℃",,,,"",,,,,,"Latief F, Kakehi K, Murakami H, et al. Influence of Crystallographic Orientation on Creep Behavior of Aluminized Ni-base Single Crystal Superalloys[C]// Superalloys. 2012:311-320.","10.11961/mater0203.MGI.20171221.ds.0028","尹海清","摘录","杨国强","2018-01-08",,,"20h","870℃","900",,,,"CMSX-4",,,,,,,,,,,,"{110}Mpa","h","249.422632794457","392℃",,,,,,,,,,,,,,,,,
,,,,"ObjectId(""5b4d4ab8e6b1a819a85d9a6b"")","5.7",,,,,,,,,,,"9.6wt.%","6.4","0.1",,"0.6",,"balance","2.9",,"6.5","1.0","6.4",,"2.47E+0%","2h","1318℃",,,"2h","1321℃",,,,"",,,,,,"Latief F, Kakehi K, Murakami H, et al. Influence of Crystallographic Orientation on Creep Behavior of Aluminized Ni-base Single Crystal Superalloys[C]// Superalloys. 2012:311-320.","10.11961/mater0203.MGI.20171221.ds.0028","尹海清","摘录","杨国强","2018-01-08",,,"20h","870℃","900",,,,"CMSX-4",,,,,,,,,,,,"{110}Mpa","h","223.556581986143","392℃",,,,,,,,,,,,,,,,,
,,,,"ObjectId(""5b4d4abde6b1a819a85d9a6d"")","5.7",,,,,,,,,,,"9.6wt.%","6.4","0.1",,"0.6",,"balance","2.9",,"6.5","1.0","6.4",,"2.29E+0%","2h","1318℃",,,"2h","1321℃",,,,"",,,,,,"Latief F, Kakehi K, Murakami H, et al. Influence of Crystallographic Orientation on Creep Behavior of Aluminized Ni-base Single Crystal Superalloys[C]// Superalloys. 2012:311-320.","10.11961/mater0203.MGI.20171221.ds.0028","尹海清","摘录","杨国强","2018-01-08",,,"20h","870℃","900",,,,"CMSX-4",,,,,,,,,,,,"{110}Mpa","h","216.166281755196","392℃",,,,,,,,,,,,,,,,,
,,,,"ObjectId(""5b4d4ac2e6b1a819a85d9a6f"")","5.7",,,,,,,,,,,"9.6wt.%","6.4","0.1",,"0.6",,"balance","2.9",,"6.5","1.0","6.4",,"1.82E+0%","2h","1318℃",,,"2h","1321℃",,,,"",,,,,,"Latief F, Kakehi K, Murakami H, et al. Influence of Crystallographic Orientation on Creep Behavior of Aluminized Ni-base Single Crystal Superalloys[C]// Superalloys. 2012:311-320.","10.11961/mater0203.MGI.20171221.ds.0028","尹海清","摘录","杨国强","2018-01-08",,,"20h","870℃","900",,,,"CMSX-4",,,,,,,,,,,,"{110}Mpa","h","203.233256351039","392℃",,,,,,,,,,,,,,,,,
,,,,"ObjectId(""5b4d4ac7e6b1a819a85d9a71"")","5.7",,,,,,,,,,,"9.6wt.%","6.4","0.1",,"0.6",,"balance","2.9",,"6.5","1.0","6.4",,"3.55E+0%","2h","1318℃",,,"2h","1321℃",,,,"",,,,,,"Latief F, Kakehi K, Murakami H, et al. Influence of Crystallographic Orientation on Creep Behavior of Aluminized Ni-base Single Crystal Superalloys[C]// Superalloys. 2012:311-320.","10.11961/mater0203.MGI.20171221.ds.0028","尹海清","摘录","杨国强","2018-01-08",,,"20h","870℃","900",,,,"CMSX-4",,,,,,,,,,,,"{110}Mpa","h","244.803695150115","392℃",,,,,,,,,,,,,,,,,
