Repository: wujunming1/superalloy-project

File: 国际高温合金会议论文和数据/数据汇总/蠕变性能/creepproperty_creepstrain.csv (part 18 of 24)
"1050℃+150MPa蠕变条件/时间","1150℃+100MPa蠕变条件/时间","700MPa不均匀变形的蠕变测试/温度","700MPa晶界滑移的蠕变测试/温度","_id","Al","Al2O3涂层/Al2O3含量","Al2O3涂层/Al含量","Al2O3涂层/Fe含量","Al2O3涂层/NH4Cl含量","Al2O3涂层/NH5Cl含量","Al2O3涂层/加热时间","Al2O3涂层/温度","Al2O4涂层/加热时间","B","C","Co","Cr","Hf","Ir","Mo","Nb","Ni","Re","Ru","Ta","Ti","W","Zr","力学性能/蠕变应变","固溶处理/时间","固溶处理/温度","固溶处理油淬/时间","固溶处理油淬/温度","固溶处理（炉冷）/时间","固溶处理（炉冷）/温度","圆盘型显微结构724Mpa且677℃下蠕变测试/时间","均匀化处理/时间","均匀化处理/温度","备注","孔型显微结构724Mpa且677℃下蠕变测试/时间","拉伸/时间","拉伸蠕变测试/测试压力","拉伸蠕变测试/测试温度","拉伸蠕变测试/蠕变时间","摘录出处","数据DOI","数据审核者","数据来源方式","数据生产者","数据采集时间","施加恒定应力/应力","施加恒定温度/温度","时效处理/时间","时效处理/温度","时效处理/炉冷","时效处理/空冷","时效处理空冷/时间","时效处理空冷/温度","材料牌号","炉冷/温度","热挤压/热挤压温度","热轧/热轧时间","热轧/热轧温度","直径/坯料直径","第一次轧制/温度","第二次轧制/温度","蠕变变形测试/时间","蠕变变形测试/测试温度","蠕变变形测试/蠕变应力","蠕变实验/平均压力","蠕变实验/平均应力","蠕变实验/时间","蠕变实验/晶向","蠕变实验/温度","蠕变断裂/加载应力","蠕变断裂/时间","蠕变断裂实验/温度","蠕变断裂测试/温度","蠕变测试/压力","蠕变测试/应力","蠕变测试/时间","蠕变测试/晶格取向","蠕变测试/温度","蠕变测试/蠕变应力","蠕变测试/蠕变时间","蠕变测试/蠕变温度","蠕变测试/试样厚度","退火/退火时间","退火/退火温度","重量/铸锭重量","镀铝/镀铝"
,,,,"ObjectId(""5b4d4acce6b1a819a85d9a73"")","5.7",,,,,,,,,,,"9.6wt.%","6.4","0.1",,"0.6",,"balance","2.9",,"6.5","1.0","6.4",,"4.86E+0%","2h","1318℃",,,"2h","1321℃",,,,"",,,,,,"Latief F, Kakehi K, Murakami H, et al. Influence of Crystallographic Orientation on Creep Behavior of Aluminized Ni-base Single Crystal Superalloys[C]// Superalloys. 2012:311-320.","10.11961/mater0203.MGI.20171221.ds.0028","尹海清","摘录","杨国强","2018-01-08",,,"20h","870℃","900",,,,"CMSX-4",,,,,,,,,,,,"{110}Mpa","h","266.050808314088","392℃",,,,,,,,,,,,,,,,,
,,,,"ObjectId(""5b4d4ad1e6b1a819a85d9a75"")","5.7",,,,,,,,,,,"9.6wt.%","6.4","0.1",,"0.6",,"balance","2.9",,"6.5","1.0","6.4",,"3.01E+0%","2h","1318℃",,,"2h","1321℃",,,,"",,,,,,"Latief F, Kakehi K, Murakami H, et al. Influence of Crystallographic Orientation on Creep Behavior of Aluminized Ni-base Single Crystal Superalloys[C]// Superalloys. 2012:311-320.","10.11961/mater0203.MGI.20171221.ds.0028","尹海清","摘录","杨国强","2018-01-08",,,"20h","870℃","900",,,,"CMSX-4",,,,,,,,,,,,"{110}Mpa","h","233.718244803695","392℃",,,,,,,,,,,,,,,,,
,,,,"ObjectId(""5b4d4ad5e6b1a819a85d9a77"")","5.7",,,,,,,,,,,"9.6wt.%","6.4","0.1",,"0.6",,"balance","2.9",,"6.5","1.0","6.4",,"1.40E+0%","2h","1318℃",,,"2h","1321℃",,,,"",,,,,,"Latief F, Kakehi K, Murakami H, et al. Influence of Crystallographic Orientation on Creep Behavior of Aluminized Ni-base Single Crystal Superalloys[C]// Superalloys. 2012:311-320.","10.11961/mater0203.MGI.20171221.ds.0028","尹海清","摘录","杨国强","2018-01-08",,,"20h","870℃","900",,,,"CMSX-4",,,,,,,,,,,,"{110}Mpa","h","185.68129330254","392℃",,,,,,,,,,,,,,,,,
,,,,"ObjectId(""5b4d4adae6b1a819a85d9a79"")","5.7",,,,,,,,,,,"9.6wt.%","6.4","0.1",,"0.6",,"balance","2.9",,"6.5","1.0","6.4",,"5.10E+0%","2h","1318℃",,,"2h","1321℃",,,,"",,,,,,"Latief F, Kakehi K, Murakami H, et al. Influence of Crystallographic Orientation on Creep Behavior of Aluminized Ni-base Single Crystal Superalloys[C]// Superalloys. 2012:311-320.","10.11961/mater0203.MGI.20171221.ds.0028","尹海清","摘录","杨国强","2018-01-08",,,"20h","870℃","900",,,,"CMSX-4",,,,,,,,,,,,"{110}Mpa","h","268.822170900693","392℃",,,,,,,,,,,,,,,,,
,,,,"ObjectId(""5b4d4adfe6b1a819a85d9a7b"")","5.7",,,,,,,,,,,"9.6wt.%","6.4","0.1",,"0.6",,"balance","2.9",,"6.5","1.0","6.4",,"1.58E+0%","2h","1318℃",,,"2h","1321℃",,,,"",,,,,,"Latief F, Kakehi K, Murakami H, et al. Influence of Crystallographic Orientation on Creep Behavior of Aluminized Ni-base Single Crystal Superalloys[C]// Superalloys. 2012:311-320.","10.11961/mater0203.MGI.20171221.ds.0028","尹海清","摘录","杨国强","2018-01-08",,,"20h","870℃","900",,,,"CMSX-4",,,,,,,,,,,,"{110}Mpa","h","194.919168591224","392℃",,,,,,,,,,,,,,,,,
,,,,"ObjectId(""5b4d4ae4e6b1a819a85d9a7d"")","5.7",,,,,,,,,,,"9.6wt.%","6.4","0.1",,"0.6",,"balance","2.9",,"6.5","1.0","6.4",,"4.20E+0%","2h","1318℃",,,"2h","1321℃",,,,"",,,,,,"Latief F, Kakehi K, Murakami H, et al. Influence of Crystallographic Orientation on Creep Behavior of Aluminized Ni-base Single Crystal Superalloys[C]// Superalloys. 2012:311-320.","10.11961/mater0203.MGI.20171221.ds.0028","尹海清","摘录","杨国强","2018-01-08",,,"20h","870℃","900",,,,"CMSX-4",,,,,,,,,,,,"{110}Mpa","h","255.889145496536","392℃",,,,,,,,,,,,,,,,,
,,,,"ObjectId(""5b4d4ae9e6b1a819a85d9a7f"")","5.7",,,,,,,,,,,"9.6wt.%","6.4","0.1",,"0.6",,"balance","2.9",,"6.5","1.0","6.4",,"3.31E+0%","2h","1318℃",,,"2h","1321℃",,,,"",,,,,,"Latief F, Kakehi K, Murakami H, et al. Influence of Crystallographic Orientation on Creep Behavior of Aluminized Ni-base Single Crystal Superalloys[C]// Superalloys. 2012:311-320.","10.11961/mater0203.MGI.20171221.ds.0028","尹海清","摘录","杨国强","2018-01-08",,,"20h","870℃","900",,,,"CMSX-4",,,,,,,,,,,,"{110}Mpa","h","240.184757505774","392℃",,,,,,,,,,,,,,,,,
,,,,"ObjectId(""5b4d4aeee6b1a819a85d9a81"")","5.7",,,,,,,,,,,"9.6wt.%","6.4","0.1",,"0.6",,"balance","2.9",,"6.5","1.0","6.4",,"4.56E+0%","2h","1318℃",,,"2h","1321℃",,,,"",,,,,,"Latief F, Kakehi K, Murakami H, et al. Influence of Crystallographic Orientation on Creep Behavior of Aluminized Ni-base Single Crystal Superalloys[C]// Superalloys. 2012:311-320.","10.11961/mater0203.MGI.20171221.ds.0028","尹海清","摘录","杨国强","2018-01-08",,,"20h","870℃","900",,,,"CMSX-4",,,,,,,,,,,,"{110}Mpa","h","261.431870669746","392℃",,,,,,,,,,,,,,,,,
,,,,"ObjectId(""5b4d4af3e6b1a819a85d9a83"")","5.7",,,,,,,,,,,"9.6wt.%","6.4","0.1",,"0.6",,"balance","2.9",,"6.5","1.0","6.4",,"2.05E+0%","2h","1318℃",,,"2h","1321℃",,,,"",,,,,,"Latief F, Kakehi K, Murakami H, et al. Influence of Crystallographic Orientation on Creep Behavior of Aluminized Ni-base Single Crystal Superalloys[C]// Superalloys. 2012:311-320.","10.11961/mater0203.MGI.20171221.ds.0028","尹海清","摘录","杨国强","2018-01-08",,,"20h","870℃","900",,,,"CMSX-4",,,,,,,,,,,,"{110}Mpa","h","208.775981524249","392℃",,,,,,,,,,,,,,,,,
,,,,"ObjectId(""5b4d4af8e6b1a819a85d9a85"")","5.7",,,,,,,,,,,"9.6wt.%","6.4","0.1",,"0.6",,"balance","2.9",,"6.5","1.0","6.4",,"2.77E+0%","2h","1318℃",,,"2h","1321℃",,,,"",,,,,,"Latief F, Kakehi K, Murakami H, et al. Influence of Crystallographic Orientation on Creep Behavior of Aluminized Ni-base Single Crystal Superalloys[C]// Superalloys. 2012:311-320.","10.11961/mater0203.MGI.20171221.ds.0028","尹海清","摘录","杨国强","2018-01-08",,,"20h","870℃","900",,,,"CMSX-4",,,,,,,,,,,,"{110}Mpa","h","229.099307159353","392℃",,,,,,,,,,,,,,,,,
,,,,"ObjectId(""5b4d4b01e6b1a819a85d9a87"")","5.7",,,,,,,,,,,"9.6wt.%","6.4","0.1",,"0.6",,"balance","2.9",,"6.5","1.0","6.4",,"7.36E-1%","2h","1318℃",,,"2h","1321℃",,,,"",,,,,,"Latief F, Kakehi K, Murakami H, et al. Influence of Crystallographic Orientation on Creep Behavior of Aluminized Ni-base Single Crystal Superalloys[C]// Superalloys. 2012:311-320.","10.11961/mater0203.MGI.20171221.ds.0028","尹海清","摘录","杨国强","2018-01-08",,,"20h","870℃","900",,,,"CMSX-4",,,,,,,,,,,,"{110}Mpa","h","147.806004618938","392℃",,,,,,,,,,,,,,,,,
,,,,"ObjectId(""5b4d4b06e6b1a819a85d9a89"")","5.7",,,,,,,,,,,"9.6wt.%","6.4","0.1",,"0.6",,"balance","2.9",,"6.5","1.0","6.4",,"8.57E-1%","2h","1318℃",,,"2h","1321℃",,,,"",,,,,,"Latief F, Kakehi K, Murakami H, et al. Influence of Crystallographic Orientation on Creep Behavior of Aluminized Ni-base Single Crystal Superalloys[C]// Superalloys. 2012:311-320.","10.11961/mater0203.MGI.20171221.ds.0028","尹海清","摘录","杨国强","2018-01-08",,,"20h","870℃","900",,,,"CMSX-4",,,,,,,,,,,,"{110}Mpa","h","156.120092378753","392℃",,,,,,,,,,,,,,,,,
,,,,"ObjectId(""5b4d4b0be6b1a819a85d9a8b"")","5.7",,,,,,,,,,,"9.6wt.%","6.4","0.1",,"0.6",,"balance","2.9",,"6.5","1.0","6.4",,"6.16E-1%","2h","1318℃",,,"2h","1321℃",,,,"",,,,,,"Latief F, Kakehi K, Murakami H, et al. Influence of Crystallographic Orientation on Creep Behavior of Aluminized Ni-base Single Crystal Superalloys[C]// Superalloys. 2012:311-320.","10.11961/mater0203.MGI.20171221.ds.0028","尹海清","摘录","杨国强","2018-01-08",,,"20h","870℃","900",,,,"CMSX-4",,,,,,,,,,,,"{110}Mpa","h","136.720554272517","392℃",,,,,,,,,,,,,,,,,
,,,,"ObjectId(""5b4d4b10e6b1a819a85d9a8d"")","5.7",,,,,,,,,,,"9.6wt.%","6.4","0.1",,"0.6",,"balance","2.9",,"6.5","1.0","6.4",,"5.54E-1%","2h","1318℃",,,"2h","1321℃",,,,"",,,,,,"Latief F, Kakehi K, Murakami H, et al. Influence of Crystallographic Orientation on Creep Behavior of Aluminized Ni-base Single Crystal Superalloys[C]// Superalloys. 2012:311-320.","10.11961/mater0203.MGI.20171221.ds.0028","尹海清","摘录","杨国强","2018-01-08",,,"20h","870℃","900",,,,"CMSX-4",,,,,,,,,,,,"{110}Mpa","h","122.863741339492","392℃",,,,,,,,,,,,,,,,,
,,,,"ObjectId(""5b4d4b15e6b1a819a85d9a8f"")","5.7",,,,,,,,,,,"9.6wt.%","6.4","0.1",,"0.6",,"balance","2.9",,"6.5","1.0","6.4",,"4.33E-1%","2h","1318℃",,,"2h","1321℃",,,,"",,,,,,"Latief F, Kakehi K, Murakami H, et al. Influence of Crystallographic Orientation on Creep Behavior of Aluminized Ni-base Single Crystal Superalloys[C]// Superalloys. 2012:311-320.","10.11961/mater0203.MGI.20171221.ds.0028","尹海清","摘录","杨国强","2018-01-08",,,"20h","870℃","900",,,,"CMSX-4",,,,,,,,,,,,"{110}Mpa","h","107.15935334873","392℃",,,,,,,,,,,,,,,,,
,,,,"ObjectId(""5b4d4b1ae6b1a819a85d9a91"")","5.7",,,,,,,,,,,"9.6wt.%","6.4","0.1",,"0.6",,"balance","2.9",,"6.5","1.0","6.4",,"4.34E-1%","2h","1318℃",,,"2h","1321℃",,,,"",,,,,,"Latief F, Kakehi K, Murakami H, et al. Influence of Crystallographic Orientation on Creep Behavior of Aluminized Ni-base Single Crystal Superalloys[C]// Superalloys. 2012:311-320.","10.11961/mater0203.MGI.20171221.ds.0028","尹海清","摘录","杨国强","2018-01-08",,,"20h","870℃","900",,,,"CMSX-4",,,,,,,,,,,,"{110}Mpa","h","114.549653579677","392℃",,,,,,,,,,,,,,,,,
,,,,"ObjectId(""5b4d4b1fe6b1a819a85d9a93"")","5.7",,,,,,,,,,,"9.6wt.%","6.4","0.1",,"0.6",,"balance","2.9",,"6.5","1.0","6.4",,"5.55E-1%","2h","1318℃",,,"2h","1321℃",,,,"",,,,,,"Latief F, Kakehi K, Murakami H, et al. Influence of Crystallographic Orientation on Creep Behavior of Aluminized Ni-base Single Crystal Superalloys[C]// Superalloys. 2012:311-320.","10.11961/mater0203.MGI.20171221.ds.0028","尹海清","摘录","杨国强","2018-01-08",,,"20h","870℃","900",,,,"CMSX-4",,,,,,,,,,,,"{110}Mpa","h","129.33025404157","392℃",,,,,,,,,,,,,,,,,
,,,,"ObjectId(""5b4d4b24e6b1a819a85d9a95"")","5.7",,,,,,,,,,,"9.6wt.%","6.4","0.1",,"0.6",,"balance","2.9",,"6.5","1.0","6.4",,"3.12E-1%","2h","1318℃",,,"2h","1321℃",,,,"",,,,,,"Latief F, Kakehi K, Murakami H, et al. Influence of Crystallographic Orientation on Creep Behavior of Aluminized Ni-base Single Crystal Superalloys[C]// Superalloys. 2012:311-320.","10.11961/mater0203.MGI.20171221.ds.0028","尹海清","摘录","杨国强","2018-01-08",,,"20h","870℃","900",,,,"CMSX-4",,,,,,,,,,,,"{110}Mpa","h","99.7690531177829","392℃",,,,,,,,,,,,,,,,,
,,,,"ObjectId(""5b4d4b29e6b1a819a85d9a97"")","5.7",,,,,,,,,,,"9.6wt.%","6.4","0.1",,"0.6",,"balance","2.9",,"6.5","1.0","6.4",,"9.17E-1%","2h","1318℃",,,"2h","1321℃",,,,"",,,,,,"Latief F, Kakehi K, Murakami H, et al. Influence of Crystallographic Orientation on Creep Behavior of Aluminized Ni-base Single Crystal Superalloys[C]// Superalloys. 2012:311-320.","10.11961/mater0203.MGI.20171221.ds.0028","尹海清","摘录","杨国强","2018-01-08",,,"20h","870℃","900",,,,"CMSX-4",,,,,,,,,,,,"{110}Mpa","h","163.5103926097","392℃",,,,,,,,,,,,,,,,,
,,,,"ObjectId(""5b4d4b2ee6b1a819a85d9a99"")","5.7",,,,,,,,,,,"9.6wt.%","6.4","0.1",,"0.6",,"balance","2.9",,"6.5","1.0","6.4",,"3.11E-1%","2h","1318℃",,,"2h","1321℃",,,,"",,,,,,"Latief F, Kakehi K, Murakami H, et al. Influence of Crystallographic Orientation on Creep Behavior of Aluminized Ni-base Single Crystal Superalloys[C]// Superalloys. 2012:311-320.","10.11961/mater0203.MGI.20171221.ds.0028","尹海清","摘录","杨国强","2018-01-08",,,"20h","870℃","900",,,,"CMSX-4",,,,,,,,,,,,"{110}Mpa","h","92.378752886836","392℃",,,,,,,,,,,,,,,,,
,,,,"ObjectId(""5b4d4b33e6b1a819a85d9a9b"")","5.7",,,,,,,,,,,"9.6wt.%","6.4","0.1",,"0.6",,"balance","2.9",,"6.5","1.0","6.4",,"3.10E-1%","2h","1318℃",,,"2h","1321℃",,,,"",,,,,,"Latief F, Kakehi K, Murakami H, et al. Influence of Crystallographic Orientation on Creep Behavior of Aluminized Ni-base Single Crystal Superalloys[C]// Superalloys. 2012:311-320.","10.11961/mater0203.MGI.20171221.ds.0028","尹海清","摘录","杨国强","2018-01-08",,,"20h","870℃","900",,,,"CMSX-4",,,,,,,,,,,,"{110}Mpa","h","85.9122401847575","392℃",,,,,,,,,,,,,,,,,
,,,,"ObjectId(""5b4d4b38e6b1a819a85d9a9d"")","5.7",,,,,,,,,,,"9.6wt.%","6.4","0.1",,"0.6",,"balance","2.9",,"6.5","1.0","6.4",,"1.88E-1%","2h","1318℃",,,"2h","1321℃",,,,"",,,,,,"Latief F, Kakehi K, Murakami H, et al. Influence of Crystallographic Orientation on Creep Behavior of Aluminized Ni-base Single Crystal Superalloys[C]// Superalloys. 2012:311-320.","10.11961/mater0203.MGI.20171221.ds.0028","尹海清","摘录","杨国强","2018-01-08",,,"20h","870℃","900",,,,"CMSX-4",,,,,,,,,,,,"{110}Mpa","h","65.5889145496536","392℃",,,,,,,,,,,,,,,,,
,,,,"ObjectId(""5b4d4b3de6b1a819a85d9a9f"")","5.7",,,,,,,,,,,"9.6wt.%","6.4","0.1",,"0.6",,"balance","2.9",,"6.5","1.0","6.4",,"1.04E+0%","2h","1318℃",,,"2h","1321℃",,,,"",,,,,,"Latief F, Kakehi K, Murakami H, et al. Influence of Crystallographic Orientation on Creep Behavior of Aluminized Ni-base Single Crystal Superalloys[C]// Superalloys. 2012:311-320.","10.11961/mater0203.MGI.20171221.ds.0028","尹海清","摘录","杨国强","2018-01-08",,,"20h","870℃","900",,,,"CMSX-4",,,,,,,,,,,,"{110}Mpa","h","169.976905311778","392℃",,,,,,,,,,,,,,,,,
,,,,"ObjectId(""5b4d4b42e6b1a819a85d9aa1"")","5.7",,,,,,,,,,,"9.6wt.%","6.4","0.1",,"0.6",,"balance","2.9",,"6.5","1.0","6.4",,"2.50E-1%","2h","1318℃",,,"2h","1321℃",,,,"",,,,,,"Latief F, Kakehi K, Murakami H, et al. Influence of Crystallographic Orientation on Creep Behavior of Aluminized Ni-base Single Crystal Superalloys[C]// Superalloys. 2012:311-320.","10.11961/mater0203.MGI.20171221.ds.0028","尹海清","摘录","杨国强","2018-01-08",,,"20h","870℃","900",,,,"CMSX-4",,,,,,,,,,,,"{110}Mpa","h","77.5981524249423","392℃",,,,,,,,,,,,,,,,,
,,,,"ObjectId(""5b4d4b47e6b1a819a85d9aa3"")","5.7",,,,,,,,,,,"9.6wt.%","6.4","0.1",,"0.6",,"balance","2.9",,"6.5","1.0","6.4",,"1.16E+0%","2h","1318℃",,,"2h","1321℃",,,,"",,,,,,"Latief F, Kakehi K, Murakami H, et al. Influence of Crystallographic Orientation on Creep Behavior of Aluminized Ni-base Single Crystal Superalloys[C]// Superalloys. 2012:311-320.","10.11961/mater0203.MGI.20171221.ds.0028","尹海清","摘录","杨国强","2018-01-08",,,"20h","870℃","900",,,,"CMSX-4",,,,,,,,,,,,"{110}Mpa","h","177.367205542725","392℃",,,,,,,,,,,,,,,,,
,,,,"ObjectId(""5b4d4b51e6b1a819a85d9aa5"")","5.7",,,,,,,,,,,"9.6wt.%","6.4","0.1",,"0.6",,"balance","2.9",,"6.5","1.0","6.4",,"3.57E-3%","2h","1318℃",,,"2h","1321℃",,,,"",,,,,,"Latief F, Kakehi K, Murakami H, et al. Influence of Crystallographic Orientation on Creep Behavior of Aluminized Ni-base Single Crystal Superalloys[C]// Superalloys. 2012:311-320.","10.11961/mater0203.MGI.20171221.ds.0028","尹海清","摘录","杨国强","2018-01-08",,,"20h","870℃","900",,,,"CMSX-4",,,,,,,,,,,,"{110}Mpa","h","24.0184757505774","392℃",,,,,,,,,,,,,,,,,
,,,,"ObjectId(""5b4d4b56e6b1a819a85d9aa7"")","5.7",,,,,,,,,,,"9.6wt.%","6.4","0.1",,"0.6",,"balance","2.9",,"6.5","1.0","6.4",,"1.51E+1%","2h","1318℃",,,"2h","1321℃",,,,"",,,,,,"Latief F, Kakehi K, Murakami H, et al. Influence of Crystallographic Orientation on Creep Behavior of Aluminized Ni-base Single Crystal Superalloys[C]// Superalloys. 2012:311-320.","10.11961/mater0203.MGI.20171221.ds.0028","尹海清","摘录","杨国强","2018-01-08",,,"20h","870℃","900",,,,"CMSX-4",,,,,,,,,,,,"{100}Mpa","h","341.8013185681293","392℃",,,,,,,,,,,,,,,,,
,,,,"ObjectId(""5b4d4b5be6b1a819a85d9aa9"")","5.7",,,,,,,,,,,"9.6wt.%","6.4","0.1",,"0.6",,"balance","2.9",,"6.5","1.0","6.4",,"1.70E+1%","2h","1318℃",,,"2h","1321℃",,,,"",,,,,,"Latief F, Kakehi K, Murakami H, et al. Influence of Crystallographic Orientation on Creep Behavior of Aluminized Ni-base Single Crystal Superalloys[C]// Superalloys. 2012:311-320.","10.11961/mater0203.MGI.20171221.ds.0028","尹海清","摘录","杨国强","2018-01-08",,,"20h","870℃","900",,,,"CMSX-4",,,,,,,,,,,,"{100}Mpa","h","346.420323325635","392℃",,,,,,,,,,,,,,,,,
,,,,"ObjectId(""5b4d4b60e6b1a819a85d9aab"")","5.7",,,,,,,,,,,"9.6wt.%","6.4","0.1",,"0.6",,"balance","2.9",,"6.5","1.0","6.4",,"1.27E-1%","2h","1318℃",,,"2h","1321℃",,,,"",,,,,,"Latief F, Kakehi K, Murakami H, et al. Influence of Crystallographic Orientation on Creep Behavior of Aluminized Ni-base Single Crystal Superalloys[C]// Superalloys. 2012:311-320.","10.11961/mater0203.MGI.20171221.ds.0028","尹海清","摘录","杨国强","2018-01-08",,,"20h","870℃","900",,,,"CMSX-4",,,,,,,,,,,,"{110}Mpa","h","52.6558891454965","392℃",,,,,,,,,,,,,,,,,
,,,,"ObjectId(""5b4d4b64e6b1a819a85d9aad"")","5.7",,,,,,,,,,,"9.6wt.%","6.4","0.1",,"0.6",,"balance","2.9",,"6.5","1.0","6.4",,"1.38E+1%","2h","1318℃",,,"2h","1321℃",,,,"",,,,,,"Latief F, Kakehi K, Murakami H, et al. Influence of Crystallographic Orientation on Creep Behavior of Aluminized Ni-base Single Crystal Superalloys[C]// Superalloys. 2012:311-320.","10.11961/mater0203.MGI.20171221.ds.0028","尹海清","摘录","杨国强","2018-01-08",,,"20h","870℃","900",,,,"CMSX-4",,,,,,,,,,,,"{100}Mpa","h","337.182448036951","392℃",,,,,,,,,,,,,,,,,
,,,,"ObjectId(""5b4d4b69e6b1a819a85d9aaf"")","5.7",,,,,,,,,,,"9.6wt.%","6.4","0.1",,"0.6",,"balance","2.9",,"6.5","1.0","6.4",,"1.76E+1%","2h","1318℃",,,"2h","1321℃",,,,"",,,,,,"Latief F, Kakehi K, Murakami H, et al. Influence of Crystallographic Orientation on Creep Behavior of Aluminized Ni-base Single Crystal Superalloys[C]// Superalloys. 2012:311-320.","10.11961/mater0203.MGI.20171221.ds.0028","尹海清","摘录","杨国强","2018-01-08",,,"20h","870℃","900",,,,"CMSX-4",,,,,,,,,,,,"{100}Mpa","h","347.344110854503","392℃",,,,,,,,,,,,,,,,,
,,,,"ObjectId(""5b4d4b6ee6b1a819a85d9ab1"")","5.7",,,,,,,,,,,"9.6wt.%","6.4","0.1",,"0.6",,"balance","2.9",,"6.5","1.0","6.4",,"2.06E-3%","2h","1318℃",,,"2h","1321℃",,,,"",,,,,,"Latief F, Kakehi K, Murakami H, et al. Influence of Crystallographic Orientation on Creep Behavior of Aluminized Ni-base Single Crystal Superalloys[C]// Superalloys. 2012:311-320.","10.11961/mater0203.MGI.20171221.ds.0028","尹海清","摘录","杨国强","2018-01-08",,,"20h","870℃","900",,,,"CMSX-4",,,,,,,,,,,,"{110}Mpa","h","13.8568129330254","392℃",,,,,,,,,,,,,,,,,
,,,,"ObjectId(""5b4d4b74e6b1a819a85d9ab3"")","5.7",,,,,,,,,,,"9.6wt.%","6.4","0.1",,"0.6",,"balance","2.9",,"6.5","1.0","6.4",,"1.33E+1%","2h","1318℃",,,"2h","1321℃",,,,"",,,,,,"Latief F, Kakehi K, Murakami H, et al. Influence of Crystallographic Orientation on Creep Behavior of Aluminized Ni-base Single Crystal Superalloys[C]// Superalloys. 2012:311-320.","10.11961/mater0203.MGI.20171221.ds.0028","尹海清","摘录","杨国强","2018-01-08",,,"20h","870℃","900",,,,"CMSX-4",,,,,,,,,,,,"{100}Mpa","h","336.258660508083","392℃",,,,,,,,,,,,,,,,,
,,,,"ObjectId(""5b4d4b79e6b1a819a85d9ab5"")","5.7",,,,,,,,,,,"9.6wt.%","6.4","0.1",,"0.6",,"balance","2.9",,"6.5","1.0","6.4",,"1.56E+1%","2h","1318℃",,,"2h","1321℃",,,,"",,,,,,"Latief F, Kakehi K, Murakami H, et al. Influence of Crystallographic Orientation on Creep Behavior of Aluminized Ni-base Single Crystal Superalloys[C]// Superalloys. 2012:311-320.","10.11961/mater0203.MGI.20171221.ds.0028","尹海清","摘录","杨国强","2018-01-08",,,"20h","870℃","900",,,,"CMSX-4",,,,,,,,,,,,"{100}Mpa","h","342.725173210162","392℃",,,,,,,,,,,,,,,,,
,,,,"ObjectId(""5b4d4b7ee6b1a819a85d9ab7"")","5.7",,,,,,,,,,,"9.6wt.%","6.4","0.1",,"0.6",,"balance","2.9",,"6.5","1.0","6.4",,"1.25E+1%","2h","1318℃",,,"2h","1321℃",,,,"",,,,,,"Latief F, Kakehi K, Murakami H, et al. Influence of Crystallographic Orientation on Creep Behavior of Aluminized Ni-base Single Crystal Superalloys[C]// Superalloys. 2012:311-320.","10.11961/mater0203.MGI.20171221.ds.0028","尹海清","摘录","杨国强","2018-01-08",,,"20h","870℃","900",,,,"CMSX-4",,,,,,,,,,,,"{100}Mpa","h","332.56351039261","392℃",,,,,,,,,,,,,,,,,
,,,,"ObjectId(""5b4d4b83e6b1a819a85d9ab9"")","5.7",,,,,,,,,,,"9.6wt.%","6.4","0.1",,"0.6",,"balance","2.9",,"6.5","1.0","6.4",,"1.62E+1%","2h","1318℃",,,"2h","1321℃",,,,"",,,,,,"Latief F, Kakehi K, Murakami H, et al. Influence of Crystallographic Orientation on Creep Behavior of Aluminized Ni-base Single Crystal Superalloys[C]// Superalloys. 2012:311-320.","10.11961/mater0203.MGI.20171221.ds.0028","尹海清","摘录","杨国强","2018-01-08",,,"20h","870℃","900",,,,"CMSX-4",,,,,,,,,,,,"{100}Mpa","h","344.572748267898","392℃",,,,,,,,,,,,,,,,,
,,,,"ObjectId(""5b4d4b88e6b1a819a85d9abb"")","5.7",,,,,,,,,,,"9.6wt.%","6.4","0.1",,"0.6",,"balance","2.9",,"6.5","1.0","6.4",,"1.45E+1%","2h","1318℃",,,"2h","1321℃",,,,"",,,,,,"Latief F, Kakehi K, Murakami H, et al. Influence of Crystallographic Orientation on Creep Behavior of Aluminized Ni-base Single Crystal Superalloys[C]// Superalloys. 2012:311-320.","10.11961/mater0203.MGI.20171221.ds.0028","尹海清","摘录","杨国强","2018-01-08",,,"20h","870℃","900",,,,"CMSX-4",,,,,,,,,,,,"{100}Mpa","h","339.030023094688","392℃",,,,,,,,,,,,,,,,,
,,,,"ObjectId(""5b4d4b8de6b1a819a85d9abd"")","5.7",,,,,,,,,,,"9.6wt.%","6.4","0.1",,"0.6",,"balance","2.9",,"6.5","1.0","6.4",,"6.58E-2%","2h","1318℃",,,"2h","1321℃",,,,"",,,,,,"Latief F, Kakehi K, Murakami H, et al. Influence of Crystallographic Orientation on Creep Behavior of Aluminized Ni-base Single Crystal Superalloys[C]// Superalloys. 2012:311-320.","10.11961/mater0203.MGI.20171221.ds.0028","尹海清","摘录","杨国强","2018-01-08",,,"20h","870℃","900",,,,"CMSX-4",,,,,,,,,,,,"{110}Mpa","h","42.4942263279446","392℃",,,,,,,,,,,,,,,,,
,,,,"ObjectId(""5b4d4b91e6b1a819a85d9abf"")","5.7",,,,,,,,,,,"9.6wt.%","6.4","0.1",,"0.6",,"balance","2.9",,"6.5","1.0","6.4",,"1.84E+1%","2h","1318℃",,,"2h","1321℃",,,,"",,,,,,"Latief F, Kakehi K, Murakami H, et al. Influence of Crystallographic Orientation on Creep Behavior of Aluminized Ni-base Single Crystal Superalloys[C]// Superalloys. 2012:311-320.","10.11961/mater0203.MGI.20171221.ds.0028","尹海清","摘录","杨国强","2018-01-08",,,"20h","870℃","900",,,,"CMSX-4",,,,,,,,,,,,"{100}Mpa","h","348.267898383372","392℃",,,,,,,,,,,,,,,,,
,,,,"ObjectId(""5b4d4b96e6b1a819a85d9ac1"")","5.7",,,,,,,,,,,"9.6wt.%","6.4","0.1",,"0.6",,"balance","2.9",,"6.5","1.0","6.4",,"6.46E-2%","2h","1318℃",,,"2h","1321℃",,,,"",,,,,,"Latief F, Kakehi K, Murakami H, et al. Influence of Crystallographic Orientation on Creep Behavior of Aluminized Ni-base Single Crystal Superalloys[C]// Superalloys. 2012:311-320.","10.11961/mater0203.MGI.20171221.ds.0028","尹海清","摘录","杨国强","2018-01-08",,,"20h","870℃","900",,,,"CMSX-4",,,,,,,,,,,,"{110}Mpa","h","34.1801385681293","392℃",,,,,,,,,,,,,,,,,
,,,,"ObjectId(""5b4d4ba0e6b1a819a85d9ac3"")","5.7",,,,,,,,,,,"9.6wt.%","6.4","0.1",,"0.6",,"balance","2.9",,"6.5","1.0","6.4",,"9.21E+0%","2h","1318℃",,,"2h","1321℃",,,,"",,,,,,"Latief F, Kakehi K, Murakami H, et al. Influence of Crystallographic Orientation on Creep Behavior of Aluminized Ni-base Single Crystal Superalloys[C]// Superalloys. 2012:311-320.","10.11961/mater0203.MGI.20171221.ds.0028","尹海清","摘录","杨国强","2018-01-08",,,"20h","870℃","900",,,,"CMSX-4",,,,,,,,,,,,"{100}Mpa","h","312.240184757506","392℃",,,,,,,,,,,,,,,,,
,,,,"ObjectId(""5b4d4ba5e6b1a819a85d9ac5"")","5.7",,,,,,,,,,,"9.6wt.%","6.4","0.1",,"0.6",,"balance","2.9",,"6.5","1.0","6.4",,"1.06E+1%","2h","1318℃",,,"2h","1321℃",,,,"",,,,,,"Latief F, Kakehi K, Murakami H, et al. Influence of Crystallographic Orientation on Creep Behavior of Aluminized Ni-base Single Crystal Superalloys[C]// Superalloys. 2012:311-320.","10.11961/mater0203.MGI.20171221.ds.0028","尹海清","摘录","杨国强","2018-01-08",,,"20h","870℃","900",,,,"CMSX-4",,,,,,,,,,,,"{100}Mpa","h","322.401847575058","392℃",,,,,,,,,,,,,,,,,
,,,,"ObjectId(""5b4d4baae6b1a819a85d9ac7"")","5.7",,,,,,,,,,,"9.6wt.%","6.4","0.1",,"0.6",,"balance","2.9",,"6.5","1.0","6.4",,"1.01E+1%","2h","1318℃",,,"2h","1321℃",,,,"",,,,,,"Latief F, Kakehi K, Murakami H, et al. Influence of Crystallographic Orientation on Creep Behavior of Aluminized Ni-base Single Crystal Superalloys[C]// Superalloys. 2012:311-320.","10.11961/mater0203.MGI.20171221.ds.0028","尹海清","摘录","杨国强","2018-01-08",,,"20h","870℃","900",,,,"CMSX-4",,,,,,,,,,,,"{100}Mpa","h","318.706697459584","392℃",,,,,,,,,,,,,,,,,
,,,,"ObjectId(""5b4d4bafe6b1a819a85d9ac9"")","5.7",,,,,,,,,,,"9.6wt.%","6.4","0.1",,"0.6",,"balance","2.9",,"6.5","1.0","6.4",,"1.15E+1%","2h","1318℃",,,"2h","1321℃",,,,"",,,,,,"Latief F, Kakehi K, Murakami H, et al. Influence of Crystallographic Orientation on Creep Behavior of Aluminized Ni-base Single Crystal Superalloys[C]// Superalloys. 2012:311-320.","10.11961/mater0203.MGI.20171221.ds.0028","尹海清","摘录","杨国强","2018-01-08",,,"20h","870℃","900",,,,"CMSX-4",,,,,,,,,,,,"{100}Mpa","h","327.0207852194","392℃",,,,,,,,,,,,,,,,,
,,,,"ObjectId(""5b4d4bb4e6b1a819a85d9acb"")","5.7",,,,,,,,,,,"9.6wt.%","6.4","0.1",,"0.6",,"balance","2.9",,"6.5","1.0","6.4",,"7.25E+0%","2h","1318℃",,,"2h","1321℃",,,,"",,,,,,"Latief F, Kakehi K, Murakami H, et al. Influence of Crystallographic Orientation on Creep Behavior of Aluminized Ni-base Single Crystal Superalloys[C]// Superalloys. 2012:311-320.","10.11961/mater0203.MGI.20171221.ds.0028","尹海清","摘录","杨国强","2018-01-08",,,"20h","870℃","900",,,,"CMSX-4",,,,,,,,,,,,"{100}Mpa","h","296.535796766744","392℃",,,,,,,,,,,,,,,,,
,,,,"ObjectId(""5b4d4bb9e6b1a819a85d9acd"")","5.7",,,,,,,,,,,"9.6wt.%","6.4","0.1",,"0.6",,"balance","2.9",,"6.5","1.0","6.4",,"1.20E+1%","2h","1318℃",,,"2h","1321℃",,,,"",,,,,,"Latief F, Kakehi K, Murakami H, et al. Influence of Crystallographic Orientation on Creep Behavior of Aluminized Ni-base Single Crystal Superalloys[C]// Superalloys. 2012:311-320.","10.11961/mater0203.MGI.20171221.ds.0028","尹海清","摘录","杨国强","2018-01-08",,,"20h","870℃","900",,,,"CMSX-4",,,,,,,,,,,,"{100}Mpa","h","330.715935334873","392℃",,,,,,,,,,,,,,,,,
,,,,"ObjectId(""5b4d4bbee6b1a819a85d9acf"")","5.7",,,,,,,,,,,"9.6wt.%","6.4","0.1",,"0.6",,"balance","2.9",,"6.5","1.0","6.4",,"6.65E+0%","2h","1318℃",,,"2h","1321℃",,,,"",,,,,,"Latief F, Kakehi K, Murakami H, et al. Influence of Crystallographic Orientation on Creep Behavior of Aluminized Ni-base Single Crystal Superalloys[C]// Superalloys. 2012:311-320.","10.11961/mater0203.MGI.20171221.ds.0028","尹海清","摘录","杨国强","2018-01-08",,,"20h","870℃","900",,,,"CMSX-4",,,,,,,,,,,,"{100}Mpa","h","290.993071593533","392℃",,,,,,,,,,,,,,,,,
,,,,"ObjectId(""5b4d4bc2e6b1a819a85d9ad1"")","5.7",,,,,,,,,,,"9.6wt.%","6.4","0.1",,"0.6",,"balance","2.9",,"6.5","1.0","6.4",,"9.63E+0%","2h","1318℃",,,"2h","1321℃",,,,"",,,,,,"Latief F, Kakehi K, Murakami H, et al. Influence of Crystallographic Orientation on Creep Behavior of Aluminized Ni-base Single Crystal Superalloys[C]// Superalloys. 2012:311-320.","10.11961/mater0203.MGI.20171221.ds.0028","尹海清","摘录","杨国强","2018-01-08",,,"20h","870℃","900",,,,"CMSX-4",,,,,,,,,,,,"{100}Mpa","h","315.011547344111","392℃",,,,,,,,,,,,,,,,,
,,,,"ObjectId(""5b4d4bc7e6b1a819a85d9ad3"")","5.7",,,,,,,,,,,"9.6wt.%","6.4","0.1",,"0.6",,"balance","2.9",,"6.5","1.0","6.4",,"6.23E+0%","2h","1318℃",,,"2h","1321℃",,,,"",,,,,,"Latief F, Kakehi K, Murakami H, et al. Influence of Crystallographic Orientation on Creep Behavior of Aluminized Ni-base Single Crystal Superalloys[C]// Superalloys. 2012:311-320.","10.11961/mater0203.MGI.20171221.ds.0028","尹海清","摘录","杨国强","2018-01-08",,,"20h","870℃","900",,,,"CMSX-4",,,,,,,,,,,,"{100}Mpa","h","287.29792147806","392℃",,,,,,,,,,,,,,,,,
,,,,"ObjectId(""5b4d4bcce6b1a819a85d9ad5"")","5.7",,,,,,,,,,,"9.6wt.%","6.4","0.1",,"0.6",,"balance","2.9",,"6.5","1.0","6.4",,"6.95E+0%","2h","1318℃",,,"2h","1321℃",,,,"",,,,,,"Latief F, Kakehi K, Murakami H, et al. Influence of Crystallographic Orientation on Creep Behavior of Aluminized Ni-base Single Crystal Superalloys[C]// Superalloys. 2012:311-320.","10.11961/mater0203.MGI.20171221.ds.0028","尹海清","摘录","杨国强","2018-01-08",,,"20h","870℃","900",,,,"CMSX-4",,,,,,,,,,,,"{100}Mpa","h","294.688221709007","392℃",,,,,,,,,,,,,,,,,
,,,,"ObjectId(""5b4d4bd1e6b1a819a85d9ad7"")","5.7",,,,,,,,,,,"9.6wt.%","6.4","0.1",,"0.6",,"balance","2.9",,"6.5","1.0","6.4",,"7.60E+0%","2h","1318℃",,,"2h","1321℃",,,,"",,,,,,"Latief F, Kakehi K, Murakami H, et al. Influence of Crystallographic Orientation on Creep Behavior of Aluminized Ni-base Single Crystal Superalloys[C]// Superalloys. 2012:311-320.","10.11961/mater0203.MGI.20171221.ds.0028","尹海清","摘录","杨国强","2018-01-08",,,"20h","870℃","900",,,,"CMSX-4",,,,,,,,,,,,"{100}Mpa","h","300.230946882217","392℃",,,,,,,,,,,,,,,,,
,,,,"ObjectId(""5b4d4bd6e6b1a819a85d9ad9"")","5.7",,,,,,,,,,,"9.6wt.%","6.4","0.1",,"0.6",,"balance","2.9",,"6.5","1.0","6.4",,"1.12E+1%","2h","1318℃",,,"2h","1321℃",,,,"",,,,,,"Latief F, Kakehi K, Murakami H, et al. Influence of Crystallographic Orientation on Creep Behavior of Aluminized Ni-base Single Crystal Superalloys[C]// Superalloys. 2012:311-320.","10.11961/mater0203.MGI.20171221.ds.0028","尹海清","摘录","杨国强","2018-01-08",,,"20h","870℃","900",,,,"CMSX-4",,,,,,,,,,,,"{100}Mpa","h","325.173210161663","392℃",,,,,,,,,,,,,,,,,
,,,,"ObjectId(""5b4d4bdbe6b1a819a85d9adb"")","5.7",,,,,,,,,,,"9.6wt.%","6.4","0.1",,"0.6",,"balance","2.9",,"6.5","1.0","6.4",,"8.32E+0%","2h","1318℃",,,"2h","1321℃",,,,"",,,,,,"Latief F, Kakehi K, Murakami H, et al. Influence of Crystallographic Orientation on Creep Behavior of Aluminized Ni-base Single Crystal Superalloys[C]// Superalloys. 2012:311-320.","10.11961/mater0203.MGI.20171221.ds.0028","尹海清","摘录","杨国强","2018-01-08",,,"20h","870℃","900",,,,"CMSX-4",,,,,,,,,,,,"{100}Mpa","h","305.773672055427","392℃",,,,,,,,,,,,,,,,,
,,,,"ObjectId(""5b4d4be0e6b1a819a85d9add"")","5.7",,,,,,,,,,,"9.6wt.%","6.4","0.1",,"0.6",,"balance","2.9",,"6.5","1.0","6.4",,"7.96E+0%","2h","1318℃",,,"2h","1321℃",,,,"",,,,,,"Latief F, Kakehi K, Murakami H, et al. Influence of Crystallographic Orientation on Creep Behavior of Aluminized Ni-base Single Crystal Superalloys[C]// Superalloys. 2012:311-320.","10.11961/mater0203.MGI.20171221.ds.0028","尹海清","摘录","杨国强","2018-01-08",,,"20h","870℃","900",,,,"CMSX-4",,,,,,,,,,,,"{100}Mpa","h","303.926096997691","392℃",,,,,,,,,,,,,,,,,
,,,,"ObjectId(""5b4d4be5e6b1a819a85d9adf"")","5.7",,,,,,,,,,,"9.6wt.%","6.4","0.1",,"0.6",,"balance","2.9",,"6.5","1.0","6.4",,"8.86E+0%","2h","1318℃",,,"2h","1321℃",,,,"",,,,,,"Latief F, Kakehi K, Murakami H, et al. Influence of Crystallographic Orientation on Creep Behavior of Aluminized Ni-base Single Crystal Superalloys[C]// Superalloys. 2012:311-320.","10.11961/mater0203.MGI.20171221.ds.0028","尹海清","摘录","杨国强","2018-01-08",,,"20h","870℃","900",,,,"CMSX-4",,,,,,,,,,,,"{100}Mpa","h","311.316397228637","392℃",,,,,,,,,,,,,,,,,
,,,,"ObjectId(""5b4d4befe6b1a819a85d9ae1"")","5.7",,,,,,,,,,,"9.6wt.%","6.4","0.1",,"0.6",,"balance","2.9",,"6.5","1.0","6.4",,"2.30E+0%","2h","1318℃",,,"2h","1321℃",,,,"",,,,,,"Latief F, Kakehi K, Murakami H, et al. Influence of Crystallographic Orientation on Creep Behavior of Aluminized Ni-base Single Crystal Superalloys[C]// Superalloys. 2012:311-320.","10.11961/mater0203.MGI.20171221.ds.0028","尹海清","摘录","杨国强","2018-01-08",,,"20h","870℃","900",,,,"CMSX-4",,,,,,,,,,,,"{100}Mpa","h","226.327944572748","392℃",,,,,,,,,,,,,,,,,
,,,,"ObjectId(""5b4d4bf4e6b1a819a85d9ae3"")","5.7",,,,,,,,,,,"9.6wt.%","6.4","0.1",,"0.6",,"balance","2.9",,"6.5","1.0","6.4",,"2.06E+0%","2h","1318℃",,,"2h","1321℃",,,,"",,,,,,"Latief F, Kakehi K, Murakami H, et al. Influence of Crystallographic Orientation on Creep Behavior of Aluminized Ni-base Single Crystal Superalloys[C]// Superalloys. 2012:311-320.","10.11961/mater0203.MGI.20171221.ds.0028","尹海清","摘录","杨国强","2018-01-08",,,"20h","870℃","900",,,,"CMSX-4",,,,,,,,,,,,"{100}Mpa","h","220.785219399538","392℃",,,,,,,,,,,,,,,,,
,,,,"ObjectId(""5b4d4bf9e6b1a819a85d9ae5"")","5.7",,,,,,,,,,,"9.6wt.%","6.4","0.1",,"0.6",,"balance","2.9",,"6.5","1.0","6.4",,"5.76E+0%","2h","1318℃",,,"2h","1321℃",,,,"",,,,,,"Latief F, Kakehi K, Murakami H, et al. Influence of Crystallographic Orientation on Creep Behavior of Aluminized Ni-base Single Crystal Superalloys[C]// Superalloys. 2012:311-320.","10.11961/mater0203.MGI.20171221.ds.0028","尹海清","摘录","杨国强","2018-01-08",,,"20h","870℃","900",,,,"CMSX-4",,,,,,,,,,,,"{100}Mpa","h","281.75519630485","392℃",,,,,,,,,,,,,,,,,
,,,,"ObjectId(""5b4d4bfee6b1a819a85d9ae7"")","5.7",,,,,,,,,,,"9.6wt.%","6.4","0.1",,"0.6",,"balance","2.9",,"6.5","1.0","6.4",,"2.48E+0%","2h","1318℃",,,"2h","1321℃",,,,"",,,,,,"Latief F, Kakehi K, Murakami H, et al. Influence of Crystallographic Orientation on Creep Behavior of Aluminized Ni-base Single Crystal Superalloys[C]// Superalloys. 2012:311-320.","10.11961/mater0203.MGI.20171221.ds.0028","尹海清","摘录","杨国强","2018-01-08",,,"20h","870℃","900",,,,"CMSX-4",,,,,,,,,,,,"{100}Mpa","h","232.794457274827","392℃",,,,,,,,,,,,,,,,,
,,,,"ObjectId(""5b4d4c03e6b1a819a85d9ae9"")","5.7",,,,,,,,,,,"9.6wt.%","6.4","0.1",,"0.6",,"balance","2.9",,"6.5","1.0","6.4",,"5.34E+0%","2h","1318℃",,,"2h","1321℃",,,,"",,,,,,"Latief F, Kakehi K, Murakami H, et al. Influence of Crystallographic Orientation on Creep Behavior of Aluminized Ni-base Single Crystal Superalloys[C]// Superalloys. 2012:311-320.","10.11961/mater0203.MGI.20171221.ds.0028","尹海清","摘录","杨国强","2018-01-08",,,"20h","870℃","900",,,,"CMSX-4",,,,,,,,,,,,"{100}Mpa","h","278.060046189376","392℃",,,,,,,,,,,,,,,,,
,,,,"ObjectId(""5b4d4c08e6b1a819a85d9aeb"")","5.7",,,,,,,,,,,"9.6wt.%","6.4","0.1",,"0.6",,"balance","2.9",,"6.5","1.0","6.4",,"4.74E+0%","2h","1318℃",,,"2h","1321℃",,,,"",,,,,,"Latief F, Kakehi K, Murakami H, et al. Influence of Crystallographic Orientation on Creep Behavior of Aluminized Ni-base Single Crystal Superalloys[C]// Superalloys. 2012:311-320.","10.11961/mater0203.MGI.20171221.ds.0028","尹海清","摘录","杨国强","2018-01-08",,,"20h","870℃","900",,,,"CMSX-4",,,,,,,,,,,,"{100}Mpa","h","270.66974595843","392℃",,,,,,,,,,,,,,,,,
,,,,"ObjectId(""5b4d4c0de6b1a819a85d9aed"")","5.7",,,,,,,,,,,"9.6wt.%","6.4","0.1",,"0.6",,"balance","2.9",,"6.5","1.0","6.4",,"2.89E+0%","2h","1318℃",,,"2h","1321℃",,,,"",,,,,,"Latief F, Kakehi K, Murakami H, et al. Influence of Crystallographic Orientation on Creep Behavior of Aluminized Ni-base Single Crystal Superalloys[C]// Superalloys. 2012:311-320.","10.11961/mater0203.MGI.20171221.ds.0028","尹海清","摘录","杨国强","2018-01-08",,,"20h","870℃","900",,,,"CMSX-4",,,,,,,,,,,,"{100}Mpa","h","242.03233256351","392℃",,,,,,,,,,,,,,,,,
,,,,"ObjectId(""5b4d4c12e6b1a819a85d9aef"")","5.7",,,,,,,,,,,"9.6wt.%","6.4","0.1",,"0.6",,"balance","2.9",,"6.5","1.0","6.4",,"3.43E+0%","2h","1318℃",,,"2h","1321℃",,,,"",,,,,,"Latief F, Kakehi K, Murakami H, et al. Influence of Crystallographic Orientation on Creep Behavior of Aluminized Ni-base Single Crystal Superalloys[C]// Superalloys. 2012:311-320.","10.11961/mater0203.MGI.20171221.ds.0028","尹海清","摘录","杨国强","2018-01-08",,,"20h","870℃","900",,,,"CMSX-4",,,,,,,,,,,,"{100}Mpa","h","254.041570438799","392℃",,,,,,,,,,,,,,,,,
,,,,"ObjectId(""5b4d4c17e6b1a819a85d9af1"")","5.7",,,,,,,,,,,"9.6wt.%","6.4","0.1",,"0.6",,"balance","2.9",,"6.5","1.0","6.4",,"3.25E+0%","2h","1318℃",,,"2h","1321℃",,,,"",,,,,,"Latief F, Kakehi K, Murakami H, et al. Influence of Crystallographic Orientation on Creep Behavior of Aluminized Ni-base Single Crystal Superalloys[C]// Superalloys. 2012:311-320.","10.11961/mater0203.MGI.20171221.ds.0028","尹海清","摘录","杨国强","2018-01-08",,,"20h","870℃","900",,,,"CMSX-4",,,,,,,,,,,,"{100}Mpa","h","248.498845265589","392℃",,,,,,,,,,,,,,,,,
,,,,"ObjectId(""5b4d4c1ce6b1a819a85d9af3"")","5.7",,,,,,,,,,,"9.6wt.%","6.4","0.1",,"0.6",,"balance","2.9",,"6.5","1.0","6.4",,"2.65E+0%","2h","1318℃",,,"2h","1321℃",,,,"",,,,,,"Latief F, Kakehi K, Murakami H, et al. Influence of Crystallographic Orientation on Creep Behavior of Aluminized Ni-base Single Crystal Superalloys[C]// Superalloys. 2012:311-320.","10.11961/mater0203.MGI.20171221.ds.0028","尹海清","摘录","杨国强","2018-01-08",,,"20h","870℃","900",,,,"CMSX-4",,,,,,,,,,,,"{100}Mpa","h","236.4896073903","392℃",,,,,,,,,,,,,,,,,
,,,,"ObjectId(""5b4d4c21e6b1a819a85d9af5"")","5.7",,,,,,,,,,,"9.6wt.%","6.4","0.1",,"0.6",,"balance","2.9",,"6.5","1.0","6.4",,"3.67E+0%","2h","1318℃",,,"2h","1321℃",,,,"",,,,,,"Latief F, Kakehi K, Murakami H, et al. Influence of Crystallographic Orientation on Creep Behavior of Aluminized Ni-base Single Crystal Superalloys[C]// Superalloys. 2012:311-320.","10.11961/mater0203.MGI.20171221.ds.0028","尹海清","摘录","杨国强","2018-01-08",,,"20h","870℃","900",,,,"CMSX-4",,,,,,,,,,,,"{100}Mpa","h","259.584295612009","392℃",,,,,,,,,,,,,,,,,
,,,,"ObjectId(""5b4d4c26e6b1a819a85d9af7"")","5.7",,,,,,,,,,,"9.6wt.%","6.4","0.1",,"0.6",,"balance","2.9",,"6.5","1.0","6.4",,"4.38E+0%","2h","1318℃",,,"2h","1321℃",,,,"",,,,,,"Latief F, Kakehi K, Murakami H, et al. Influence of Crystallographic Orientation on Creep Behavior of Aluminized Ni-base Single Crystal Superalloys[C]// Superalloys. 2012:311-320.","10.11961/mater0203.MGI.20171221.ds.0028","尹海清","摘录","杨国强","2018-01-08",,,"20h","870℃","900",,,,"CMSX-4",,,,,,,,,,,,"{100}Mpa","h","266.974595842956","392℃",,,,,,,,,,,,,,,,,
,,,,"ObjectId(""5b4d4c2ae6b1a819a85d9af9"")","5.7",,,,,,,,,,,"9.6wt.%","6.4","0.1",,"0.6",,"balance","2.9",,"6.5","1.0","6.4",,"5.04E+0%","2h","1318℃",,,"2h","1321℃",,,,"",,,,,,"Latief F, Kakehi K, Murakami H, et al. Influence of Crystallographic Orientation on Creep Behavior of Aluminized Ni-base Single Crystal Superalloys[C]// Superalloys. 2012:311-320.","10.11961/mater0203.MGI.20171221.ds.0028","尹海清","摘录","杨国强","2018-01-08",,,"20h","870℃","900",,,,"CMSX-4",,,,,,,,,,,,"{100}Mpa","h","274.364896073903","392℃",,,,,,,,,,,,,,,,,
,,,,"ObjectId(""5b4d4c30e6b1a819a85d9afb"")","5.7",,,,,,,,,,,"9.6wt.%","6.4","0.1",,"0.6",,"balance","2.9",,"6.5","1.0","6.4",,"6.05E+0%","2h","1318℃",,,"2h","1321℃",,,,"",,,,,,"Latief F, Kakehi K, Murakami H, et al. Influence of Crystallographic Orientation on Creep Behavior of Aluminized Ni-base Single Crystal Superalloys[C]// Superalloys. 2012:311-320.","10.11961/mater0203.MGI.20171221.ds.0028","尹海清","摘录","杨国强","2018-01-08",,,"20h","870℃","900",,,,"CMSX-4",,,,,,,,,,,,"{100}Mpa","h","284.526558891455","392℃",,,,,,,,,,,,,,,,,
,,,,"ObjectId(""5b4d4c34e6b1a819a85d9afd"")","5.7",,,,,,,,,,,"9.6wt.%","6.4","0.1",,"0.6",,"balance","2.9",,"6.5","1.0","6.4",,"4.03E+0%","2h","1318℃",,,"2h","1321℃",,,,"",,,,,,"Latief F, Kakehi K, Murakami H, et al. Influence of Crystallographic Orientation on Creep Behavior of Aluminized Ni-base Single Crystal Superalloys[C]// Superalloys. 2012:311-320.","10.11961/mater0203.MGI.20171221.ds.0028","尹海清","摘录","杨国强","2018-01-08",,,"20h","870℃","900",,,,"CMSX-4",,,,,,,,,,,,"{100}Mpa","h","262.355658198614","392℃",,,,,,,,,,,,,,,,,
,,,,"ObjectId(""5b4d4c3ee6b1a819a85d9aff"")","5.7",,,,,,,,,,,"9.6wt.%","6.4","0.1",,"0.6",,"balance","2.9",,"6.5","1.0","6.4",,"1.46E+0%","2h","1318℃",,,"2h","1321℃",,,,"",,,,,,"Latief F, Kakehi K, Murakami H, et al. Influence of Crystallographic Orientation on Creep Behavior of Aluminized Ni-base Single Crystal Superalloys[C]// Superalloys. 2012:311-320.","10.11961/mater0203.MGI.20171221.ds.0028","尹海清","摘录","杨国强","2018-01-08",,,"20h","870℃","900",,,,"CMSX-4",,,,,,,,,,,,"{100}Mpa","h","199.538106235566","392℃",,,,,,,,,,,,,,,,,
,,,,"ObjectId(""5b4d4c43e6b1a819a85d9b01"")","5.7",,,,,,,,,,,"9.6wt.%","6.4","0.1",,"0.6",,"balance","2.9",,"6.5","1.0","6.4",,"1.28E+0%","2h","1318℃",,,"2h","1321℃",,,,"",,,,,,"Latief F, Kakehi K, Murakami H, et al. Influence of Crystallographic Orientation on Creep Behavior of Aluminized Ni-base Single Crystal Superalloys[C]// Superalloys. 2012:311-320.","10.11961/mater0203.MGI.20171221.ds.0028","尹海清","摘录","杨国强","2018-01-08",,,"20h","870℃","900",,,,"CMSX-4",,,,,,,,,,,,"{100}Mpa","h","192.147806004619","392℃",,,,,,,,,,,,,,,,,
,,,,"ObjectId(""5b4d4c48e6b1a819a85d9b03"")","5.7",,,,,,,,,,,"9.6wt.%","6.4","0.1",,"0.6",,"balance","2.9",,"6.5","1.0","6.4",,"1.10E+0%","2h","1318℃",,,"2h","1321℃",,,,"",,,,,,"Latief F, Kakehi K, Murakami H, et al. Influence of Crystallographic Orientation on Creep Behavior of Aluminized Ni-base Single Crystal Superalloys[C]// Superalloys. 2012:311-320.","10.11961/mater0203.MGI.20171221.ds.0028","尹海清","摘录","杨国强","2018-01-08",,,"20h","870℃","900",,,,"CMSX-4",,,,,,,,,,,,"{100}Mpa","h","184.757505773672","392℃",,,,,,,,,,,,,,,,,
,,,,"ObjectId(""5b4d4c4de6b1a819a85d9b05"")","5.7",,,,,,,,,,,"9.6wt.%","6.4","0.1",,"0.6",,"balance","2.9",,"6.5","1.0","6.4",,"1.88E+0%","2h","1318℃",,,"2h","1321℃",,,,"",,,,,,"Latief F, Kakehi K, Murakami H, et al. Influence of Crystallographic Orientation on Creep Behavior of Aluminized Ni-base Single Crystal Superalloys[C]// Superalloys. 2012:311-320.","10.11961/mater0203.MGI.20171221.ds.0028","尹海清","摘录","杨国强","2018-01-08",,,"20h","870℃","900",,,,"CMSX-4",,,,,,,,,,,,"{100}Mpa","h","213.394919168591","392℃",,,,,,,,,,,,,,,,,
,,,,"ObjectId(""5b4d4c52e6b1a819a85d9b07"")","5.7",,,,,,,,,,,"9.6wt.%","6.4","0.1",,"0.6",,"balance","2.9",,"6.5","1.0","6.4",,"6.78E-1%","2h","1318℃",,,"2h","1321℃",,,,"",,,,,,"Latief F, Kakehi K, Murakami H, et al. Influence of Crystallographic Orientation on Creep Behavior of Aluminized Ni-base Single Crystal Superalloys[C]// Superalloys. 2012:311-320.","10.11961/mater0203.MGI.20171221.ds.0028","尹海清","摘录","杨国强","2018-01-08",,,"20h","870℃","900",,,,"CMSX-4",,,,,,,,,,,,"{100}Mpa","h","158.891454965358","392℃",,,,,,,,,,,,,,,,,
