Repository: wujunming1/superalloy-project

File: 国际高温合金会议论文和数据/数据汇总/蠕变性能/creepproperty_creepstrain.csv (part 19 of 24)
"1050℃+150MPa蠕变条件/时间","1150℃+100MPa蠕变条件/时间","700MPa不均匀变形的蠕变测试/温度","700MPa晶界滑移的蠕变测试/温度","_id","Al","Al2O3涂层/Al2O3含量","Al2O3涂层/Al含量","Al2O3涂层/Fe含量","Al2O3涂层/NH4Cl含量","Al2O3涂层/NH5Cl含量","Al2O3涂层/加热时间","Al2O3涂层/温度","Al2O4涂层/加热时间","B","C","Co","Cr","Hf","Ir","Mo","Nb","Ni","Re","Ru","Ta","Ti","W","Zr","力学性能/蠕变应变","固溶处理/时间","固溶处理/温度","固溶处理油淬/时间","固溶处理油淬/温度","固溶处理（炉冷）/时间","固溶处理（炉冷）/温度","圆盘型显微结构724Mpa且677℃下蠕变测试/时间","均匀化处理/时间","均匀化处理/温度","备注","孔型显微结构724Mpa且677℃下蠕变测试/时间","拉伸/时间","拉伸蠕变测试/测试压力","拉伸蠕变测试/测试温度","拉伸蠕变测试/蠕变时间","摘录出处","数据DOI","数据审核者","数据来源方式","数据生产者","数据采集时间","施加恒定应力/应力","施加恒定温度/温度","时效处理/时间","时效处理/温度","时效处理/炉冷","时效处理/空冷","时效处理空冷/时间","时效处理空冷/温度","材料牌号","炉冷/温度","热挤压/热挤压温度","热轧/热轧时间","热轧/热轧温度","直径/坯料直径","第一次轧制/温度","第二次轧制/温度","蠕变变形测试/时间","蠕变变形测试/测试温度","蠕变变形测试/蠕变应力","蠕变实验/平均压力","蠕变实验/平均应力","蠕变实验/时间","蠕变实验/晶向","蠕变实验/温度","蠕变断裂/加载应力","蠕变断裂/时间","蠕变断裂实验/温度","蠕变断裂测试/温度","蠕变测试/压力","蠕变测试/应力","蠕变测试/时间","蠕变测试/晶格取向","蠕变测试/温度","蠕变测试/蠕变应力","蠕变测试/蠕变时间","蠕变测试/蠕变温度","蠕变测试/试样厚度","退火/退火时间","退火/退火温度","重量/铸锭重量","镀铝/镀铝"
,,,,"ObjectId(""5b4d4c57e6b1a819a85d9b09"")","5.7",,,,,,,,,,,"9.6wt.%","6.4","0.1",,"0.6",,"balance","2.9",,"6.5","1.0","6.4",,"6.18E-1%","2h","1318℃",,,"2h","1321℃",,,,"",,,,,,"Latief F, Kakehi K, Murakami H, et al. Influence of Crystallographic Orientation on Creep Behavior of Aluminized Ni-base Single Crystal Superalloys[C]// Superalloys. 2012:311-320.","10.11961/mater0203.MGI.20171221.ds.0028","尹海清","摘录","杨国强","2018-01-08",,,"20h","870℃","900",,,,"CMSX-4",,,,,,,,,,,,"{100}Mpa","h","150.577367205543","392℃",,,,,,,,,,,,,,,,,
,,,,"ObjectId(""5b4d4c5ce6b1a819a85d9b0b"")","5.7",,,,,,,,,,,"9.6wt.%","6.4","0.1",,"0.6",,"balance","2.9",,"6.5","1.0","6.4",,"4.33E-1%","2h","1318℃",,,"2h","1321℃",,,,"",,,,,,"Latief F, Kakehi K, Murakami H, et al. Influence of Crystallographic Orientation on Creep Behavior of Aluminized Ni-base Single Crystal Superalloys[C]// Superalloys. 2012:311-320.","10.11961/mater0203.MGI.20171221.ds.0028","尹海清","摘录","杨国强","2018-01-08",,,"20h","870℃","900",,,,"CMSX-4",,,,,,,,,,,,"{100}Mpa","h","112.70207852194","392℃",,,,,,,,,,,,,,,,,
,,,,"ObjectId(""5b4d4c61e6b1a819a85d9b0d"")","5.7",,,,,,,,,,,"9.6wt.%","6.4","0.1",,"0.6",,"balance","2.9",,"6.5","1.0","6.4",,"8.58E-1%","2h","1318℃",,,"2h","1321℃",,,,"",,,,,,"Latief F, Kakehi K, Murakami H, et al. Influence of Crystallographic Orientation on Creep Behavior of Aluminized Ni-base Single Crystal Superalloys[C]// Superalloys. 2012:311-320.","10.11961/mater0203.MGI.20171221.ds.0028","尹海清","摘录","杨国强","2018-01-08",,,"20h","870℃","900",,,,"CMSX-4",,,,,,,,,,,,"{100}Mpa","h","166.281755196305","392℃",,,,,,,,,,,,,,,,,
,,,,"ObjectId(""5b4d4c66e6b1a819a85d9b0f"")","5.7",,,,,,,,,,,"9.6wt.%","6.4","0.1",,"0.6",,"balance","2.9",,"6.5","1.0","6.4",,"2.52E-1%","2h","1318℃",,,"2h","1321℃",,,,"",,,,,,"Latief F, Kakehi K, Murakami H, et al. Influence of Crystallographic Orientation on Creep Behavior of Aluminized Ni-base Single Crystal Superalloys[C]// Superalloys. 2012:311-320.","10.11961/mater0203.MGI.20171221.ds.0028","尹海清","摘录","杨国强","2018-01-08",,,"20h","870℃","900",,,,"CMSX-4",,,,,,,,,,,,"{100}Mpa","h","90.5311778290993","392℃",,,,,,,,,,,,,,,,,
,,,,"ObjectId(""5b4d4c6be6b1a819a85d9b11"")","5.7",,,,,,,,,,,"9.6wt.%","6.4","0.1",,"0.6",,"balance","2.9",,"6.5","1.0","6.4",,"4.35E-1%","2h","1318℃",,,"2h","1321℃",,,,"",,,,,,"Latief F, Kakehi K, Murakami H, et al. Influence of Crystallographic Orientation on Creep Behavior of Aluminized Ni-base Single Crystal Superalloys[C]// Superalloys. 2012:311-320.","10.11961/mater0203.MGI.20171221.ds.0028","尹海清","摘录","杨国强","2018-01-08",,,"20h","870℃","900",,,,"CMSX-4",,,,,,,,,,,,"{100}Mpa","h","121.016166281755","392℃",,,,,,,,,,,,,,,,,
,,,,"ObjectId(""5b4d4c6fe6b1a819a85d9b13"")","5.7",,,,,,,,,,,"9.6wt.%","6.4","0.1",,"0.6",,"balance","2.9",,"6.5","1.0","6.4",,"5.55E-1%","2h","1318℃",,,"2h","1321℃",,,,"",,,,,,"Latief F, Kakehi K, Murakami H, et al. Influence of Crystallographic Orientation on Creep Behavior of Aluminized Ni-base Single Crystal Superalloys[C]// Superalloys. 2012:311-320.","10.11961/mater0203.MGI.20171221.ds.0028","尹海清","摘录","杨国强","2018-01-08",,,"20h","870℃","900",,,,"CMSX-4",,,,,,,,,,,,"{100}Mpa","h","128.406466512702","392℃",,,,,,,,,,,,,,,,,
,,,,"ObjectId(""5b4d4c74e6b1a819a85d9b15"")","5.7",,,,,,,,,,,"9.6wt.%","6.4","0.1",,"0.6",,"balance","2.9",,"6.5","1.0","6.4",,"3.13E-1%","2h","1318℃",,,"2h","1321℃",,,,"",,,,,,"Latief F, Kakehi K, Murakami H, et al. Influence of Crystallographic Orientation on Creep Behavior of Aluminized Ni-base Single Crystal Superalloys[C]// Superalloys. 2012:311-320.","10.11961/mater0203.MGI.20171221.ds.0028","尹海清","摘录","杨国强","2018-01-08",,,"20h","870℃","900",,,,"CMSX-4",,,,,,,,,,,,"{100}Mpa","h","102.540415704388","392℃",,,,,,,,,,,,,,,,,
,,,,"ObjectId(""5b4d4c79e6b1a819a85d9b17"")","5.7",,,,,,,,,,,"9.6wt.%","6.4","0.1",,"0.6",,"balance","2.9",,"6.5","1.0","6.4",,"9.19E-1%","2h","1318℃",,,"2h","1321℃",,,,"",,,,,,"Latief F, Kakehi K, Murakami H, et al. Influence of Crystallographic Orientation on Creep Behavior of Aluminized Ni-base Single Crystal Superalloys[C]// Superalloys. 2012:311-320.","10.11961/mater0203.MGI.20171221.ds.0028","尹海清","摘录","杨国强","2018-01-08",,,"20h","870℃","900",,,,"CMSX-4",,,,,,,,,,,,"{100}Mpa","h","177.367205542725","392℃",,,,,,,,,,,,,,,,,
,,,,"ObjectId(""5b4d4c7ee6b1a819a85d9b19"")","5.7",,,,,,,,,,,"9.6wt.%","6.4","0.1",,"0.6",,"balance","2.9",,"6.5","1.0","6.4",,"6.16E-1%","2h","1318℃",,,"2h","1321℃",,,,"",,,,,,"Latief F, Kakehi K, Murakami H, et al. Influence of Crystallographic Orientation on Creep Behavior of Aluminized Ni-base Single Crystal Superalloys[C]// Superalloys. 2012:311-320.","10.11961/mater0203.MGI.20171221.ds.0028","尹海清","摘录","杨国强","2018-01-08",,,"20h","870℃","900",,,,"CMSX-4",,,,,,,,,,,,"{100}Mpa","h","139.491916859122","392℃",,,,,,,,,,,,,,,,,
,,,,"ObjectId(""5b4d4c83e6b1a819a85d9b1b"")","5.7",,,,,,,,,,,"9.6wt.%","6.4","0.1",,"0.6",,"balance","2.9",,"6.5","1.0","6.4",,"1.70E+0%","2h","1318℃",,,"2h","1321℃",,,,"",,,,,,"Latief F, Kakehi K, Murakami H, et al. Influence of Crystallographic Orientation on Creep Behavior of Aluminized Ni-base Single Crystal Superalloys[C]// Superalloys. 2012:311-320.","10.11961/mater0203.MGI.20171221.ds.0028","尹海清","摘录","杨国强","2018-01-08",,,"20h","870℃","900",,,,"CMSX-4",,,,,,,,,,,,"{100}Mpa","h","207.852193995381","392℃",,,,,,,,,,,,,,,,,
,,,,"ObjectId(""5b4d4c8de6b1a819a85d9b1d"")","5.7",,,,,,,,,,,"9.6wt.%","6.4","0.1",,"0.6",,"balance","2.9",,"6.5","1.0","6.4",,"1.88E-1%","2h","1318℃",,,"2h","1321℃",,,,"",,,,,,"Latief F, Kakehi K, Murakami H, et al. Influence of Crystallographic Orientation on Creep Behavior of Aluminized Ni-base Single Crystal Superalloys[C]// Superalloys. 2012:311-320.","10.11961/mater0203.MGI.20171221.ds.0028","尹海清","摘录","杨国强","2018-01-08",,,"20h","870℃","900",,,,"CMSX-4",,,,,,,,,,,,"{100}Mpa","h","64.6651270207852","392℃",,,,,,,,,,,,,,,,,
,,,,"ObjectId(""5b4d4c92e6b1a819a85d9b1f"")","5.7","49%","24.5%","24.5%","2%",,"5h","1000℃",,,,"9.6wt.%","6.4","0.1",,"0.6",,"balance","2.9",,"6.5","1.0","6.4",,"1.62E+1%","2h","1318℃",,,"2h","1321℃",,,,"",,,,,,"Latief F, Kakehi K, Murakami H, et al. Influence of Crystallographic Orientation on Creep Behavior of Aluminized Ni-base Single Crystal Superalloys[C]// Superalloys. 2012:311-320.","10.11961/mater0203.MGI.20171221.ds.0028","尹海清","摘录","杨国强","2018-01-08",,,"20h","870℃","",,,,"CMSX-4",,,,,,,,,,,,"392Mpa","239.260969976905h","{110}","900℃",,,,,,,,,,,,,,,,,
,,,,"ObjectId(""5b4d4c97e6b1a819a85d9b21"")","5.7",,,,,,,,,,,"9.6wt.%","6.4","0.1",,"0.6",,"balance","2.9",,"6.5","1.0","6.4",,"1.27E-1%","2h","1318℃",,,"2h","1321℃",,,,"",,,,,,"Latief F, Kakehi K, Murakami H, et al. Influence of Crystallographic Orientation on Creep Behavior of Aluminized Ni-base Single Crystal Superalloys[C]// Superalloys. 2012:311-320.","10.11961/mater0203.MGI.20171221.ds.0028","尹海清","摘录","杨国强","2018-01-08",,,"20h","870℃","900",,,,"CMSX-4",,,,,,,,,,,,"{100}Mpa","h","54.5034642032333","392℃",,,,,,,,,,,,,,,,,
,,,,"ObjectId(""5b4d4c9fe6b1a819a85d9b23"")","5.7",,,,,,,,,,,"9.6wt.%","6.4","0.1",,"0.6",,"balance","2.9",,"6.5","1.0","6.4",,"2.50E-1%","2h","1318℃",,,"2h","1321℃",,,,"",,,,,,"Latief F, Kakehi K, Murakami H, et al. Influence of Crystallographic Orientation on Creep Behavior of Aluminized Ni-base Single Crystal Superalloys[C]// Superalloys. 2012:311-320.","10.11961/mater0203.MGI.20171221.ds.0028","尹海清","摘录","杨国强","2018-01-08",,,"20h","870℃","900",,,,"CMSX-4",,,,,,,,,,,,"{100}Mpa","h","81.2933025404157","392℃",,,,,,,,,,,,,,,,,
,,,,"ObjectId(""5b4d4ca4e6b1a819a85d9b25"")","5.7",,,,,,,,,,,"9.6wt.%","6.4","0.1",,"0.6",,"balance","2.9",,"6.5","1.0","6.4",,"1.89E-1%","2h","1318℃",,,"2h","1321℃",,,,"",,,,,,"Latief F, Kakehi K, Murakami H, et al. Influence of Crystallographic Orientation on Creep Behavior of Aluminized Ni-base Single Crystal Superalloys[C]// Superalloys. 2012:311-320.","10.11961/mater0203.MGI.20171221.ds.0028","尹海清","摘录","杨国强","2018-01-08",,,"20h","870℃","900",,,,"CMSX-4",,,,,,,,,,,,"{100}Mpa","h","72.0554272517321","392℃",,,,,,,,,,,,,,,,,
,,,,"ObjectId(""5b4d4ca9e6b1a819a85d9b27"")","5.7",,,,,,,,,,,"9.6wt.%","6.4","0.1",,"0.6",,"balance","2.9",,"6.5","1.0","6.4",,"6.65E-2%","2h","1318℃",,,"2h","1321℃",,,,"",,,,,,"Latief F, Kakehi K, Murakami H, et al. Influence of Crystallographic Orientation on Creep Behavior of Aluminized Ni-base Single Crystal Superalloys[C]// Superalloys. 2012:311-320.","10.11961/mater0203.MGI.20171221.ds.0028","尹海清","摘录","杨国强","2018-01-08",,,"20h","870℃","900",,,,"CMSX-4",,,,,,,,,,,,"{100}Mpa","h","47.1131639722864","392℃",,,,,,,,,,,,,,,,,
,,,,"ObjectId(""5b4d4caee6b1a819a85d9b29"")","5.7","49%","24.5%","24.5%","2%",,"5h","1000℃",,,,"9.6wt.%","6.4","0.1",,"0.6",,"balance","2.9",,"6.5","1.0","6.4",,"1.67E+1%","2h","1318℃",,,"2h","1321℃",,,,"",,,,,,"Latief F, Kakehi K, Murakami H, et al. Influence of Crystallographic Orientation on Creep Behavior of Aluminized Ni-base Single Crystal Superalloys[C]// Superalloys. 2012:311-320.","10.11961/mater0203.MGI.20171221.ds.0028","尹海清","摘录","杨国强","2018-01-08",,,"20h","870℃","",,,,"CMSX-4",,,,,,,,,,,,"392Mpa","240.184757505774h","{110}","900℃",,,,,,,,,,,,,,,,,
,,,,"ObjectId(""5b4d4cb3e6b1a819a85d9b2b"")","5.7","49%","24.5%","24.5%","2%",,"5h","1000℃",,,,"9.6wt.%","6.4","0.1",,"0.6",,"balance","2.9",,"6.5","1.0","6.4",,"1.71E+1%","2h","1318℃",,,"2h","1321℃",,,,"",,,,,,"Latief F, Kakehi K, Murakami H, et al. Influence of Crystallographic Orientation on Creep Behavior of Aluminized Ni-base Single Crystal Superalloys[C]// Superalloys. 2012:311-320.","10.11961/mater0203.MGI.20171221.ds.0028","尹海清","摘录","杨国强","2018-01-08",,,"20h","870℃","",,,,"CMSX-4",,,,,,,,,,,,"392Mpa","241.108545034642h","{110}","900℃",,,,,,,,,,,,,,,,,
,,,,"ObjectId(""5b4d4cb8e6b1a819a85d9b2d"")","5.7",,,,,,,,,,,"9.6wt.%","6.4","0.1",,"0.6",,"balance","2.9",,"6.5","1.0","6.4",,"6.32E-2%","2h","1318℃",,,"2h","1321℃",,,,"",,,,,,"Latief F, Kakehi K, Murakami H, et al. Influence of Crystallographic Orientation on Creep Behavior of Aluminized Ni-base Single Crystal Superalloys[C]// Superalloys. 2012:311-320.","10.11961/mater0203.MGI.20171221.ds.0028","尹海清","摘录","杨国强","2018-01-08",,,"20h","870℃","900",,,,"CMSX-4",,,,,,,,,,,,"{100}Mpa","h","24.9422632794457","392℃",,,,,,,,,,,,,,,,,
,,,,"ObjectId(""5b4d4cbde6b1a819a85d9b2f"")","5.7","49%","24.5%","24.5%","2%",,"5h","1000℃",,,,"9.6wt.%","6.4","0.1",,"0.6",,"balance","2.9",,"6.5","1.0","6.4",,"1.85E+1%","2h","1318℃",,,"2h","1321℃",,,,"",,,,,,"Latief F, Kakehi K, Murakami H, et al. Influence of Crystallographic Orientation on Creep Behavior of Aluminized Ni-base Single Crystal Superalloys[C]// Superalloys. 2012:311-320.","10.11961/mater0203.MGI.20171221.ds.0028","尹海清","摘录","杨国强","2018-01-08",,,"20h","870℃","",,,,"CMSX-4",,,,,,,,,,,,"392Mpa","242.03233256351h","{110}","900℃",,,,,,,,,,,,,,,,,
,,,,"ObjectId(""5b4d4cc2e6b1a819a85d9b31"")","5.7","49%","24.5%","24.5%","2%",,"5h","1000℃",,,,"9.6wt.%","6.4","0.1",,"0.6",,"balance","2.9",,"6.5","1.0","6.4",,"1.75E+1%","2h","1318℃",,,"2h","1321℃",,,,"",,,,,,"Latief F, Kakehi K, Murakami H, et al. Influence of Crystallographic Orientation on Creep Behavior of Aluminized Ni-base Single Crystal Superalloys[C]// Superalloys. 2012:311-320.","10.11961/mater0203.MGI.20171221.ds.0028","尹海清","摘录","杨国强","2018-01-08",,,"20h","870℃","",,,,"CMSX-4",,,,,,,,,,,,"392Mpa","241.108545034642h","{110}","900℃",,,,,,,,,,,,,,,,,
,,,,"ObjectId(""5b4d4cc6e6b1a819a85d9b33"")","5.7","49%","24.5%","24.5%","2%",,"5h","1000℃",,,,"9.6wt.%","6.4","0.1",,"0.6",,"balance","2.9",,"6.5","1.0","6.4",,"1.57E+1%","2h","1318℃",,,"2h","1321℃",,,,"",,,,,,"Latief F, Kakehi K, Murakami H, et al. Influence of Crystallographic Orientation on Creep Behavior of Aluminized Ni-base Single Crystal Superalloys[C]// Superalloys. 2012:311-320.","10.11961/mater0203.MGI.20171221.ds.0028","尹海清","摘录","杨国强","2018-01-08",,,"20h","870℃","",,,,"CMSX-4",,,,,,,,,,,,"392Mpa","238.337182448037h","{110}","900℃",,,,,,,,,,,,,,,,,
,,,,"ObjectId(""5b4d4ccbe6b1a819a85d9b35"")","5.7",,,,,,,,,,,"9.6wt.%","6.4","0.1",,"0.6",,"balance","2.9",,"6.5","1.0","6.4",,"6.46E-2%","2h","1318℃",,,"2h","1321℃",,,,"",,,,,,"Latief F, Kakehi K, Murakami H, et al. Influence of Crystallographic Orientation on Creep Behavior of Aluminized Ni-base Single Crystal Superalloys[C]// Superalloys. 2012:311-320.","10.11961/mater0203.MGI.20171221.ds.0028","尹海清","摘录","杨国强","2018-01-08",,,"20h","870℃","900",,,,"CMSX-4",,,,,,,,,,,,"{100}Mpa","h","34.18013185681293","392℃",,,,,,,,,,,,,,,,,
,,,,"ObjectId(""5b4d4cd0e6b1a819a85d9b37"")","5.7",,,,,,,,,,,"9.6wt.%","6.4","0.1",,"0.6",,"balance","2.9",,"6.5","1.0","6.4",,"6.09E-2%","2h","1318℃",,,"2h","1321℃",,,,"",,,,,,"Latief F, Kakehi K, Murakami H, et al. Influence of Crystallographic Orientation on Creep Behavior of Aluminized Ni-base Single Crystal Superalloys[C]// Superalloys. 2012:311-320.","10.11961/mater0203.MGI.20171221.ds.0028","尹海清","摘录","杨国强","2018-01-08",,,"20h","870℃","",,,,"CMSX-4",,,,,,,,,,,,"392Mpa","9.2378752886836h","{100}","900℃",,,,,,,,,,,,,,,,,
,,,,"ObjectId(""5b4d4cd5e6b1a819a85d9b39"")","5.7",,,,,,,,,,,"9.6wt.%","6.4","0.1",,"0.6",,"balance","2.9",,"6.5","1.0","6.4",,"6.21E-2%","2h","1318℃",,,"2h","1321℃",,,,"",,,,,,"Latief F, Kakehi K, Murakami H, et al. Influence of Crystallographic Orientation on Creep Behavior of Aluminized Ni-base Single Crystal Superalloys[C]// Superalloys. 2012:311-320.","10.11961/mater0203.MGI.20171221.ds.0028","尹海清","摘录","杨国强","2018-01-08",,,"20h","870℃","900",,,,"CMSX-4",,,,,,,,,,,,"{100}Mpa","h","17.5519630484988","392℃",,,,,,,,,,,,,,,,,
,,,,"ObjectId(""5b4d4cdfe6b1a819a85d9b3b"")","5.7","49%","24.5%","24.5%","2%",,"5h","1000℃",,,,"9.6wt.%","6.4","0.1",,"0.6",,"balance","2.9",,"6.5","1.0","6.4",,"1.47E+1%","2h","1318℃",,,"2h","1321℃",,,,"",,,,,,"Latief F, Kakehi K, Murakami H, et al. Influence of Crystallographic Orientation on Creep Behavior of Aluminized Ni-base Single Crystal Superalloys[C]// Superalloys. 2012:311-320.","10.11961/mater0203.MGI.20171221.ds.0028","尹海清","摘录","杨国强","2018-01-08",,,"20h","870℃","",,,,"CMSX-4",,,,,,,,,,,,"392Mpa","235.565819861432h","{110}","900℃",,,,,,,,,,,,,,,,,
,,,,"ObjectId(""5b4d4ce4e6b1a819a85d9b3d"")","5.7","49%","24.5%","24.5%","2%",,"5h","1000℃",,,,"9.6wt.%","6.4","0.1",,"0.6",,"balance","2.9",,"6.5","1.0","6.4",,"9.44E+0%","2h","1318℃",,,"2h","1321℃",,,,"",,,,,,"Latief F, Kakehi K, Murakami H, et al. Influence of Crystallographic Orientation on Creep Behavior of Aluminized Ni-base Single Crystal Superalloys[C]// Superalloys. 2012:311-320.","10.11961/mater0203.MGI.20171221.ds.0028","尹海清","摘录","杨国强","2018-01-08",,,"20h","870℃","",,,,"CMSX-4",,,,,,,,,,,,"392Mpa","219.86143187067h","{110}","900℃",,,,,,,,,,,,,,,,,
,,,,"ObjectId(""5b4d4ce9e6b1a819a85d9b3f"")","5.7","49%","24.5%","24.5%","2%",,"5h","1000℃",,,,"9.6wt.%","6.4","0.1",,"0.6",,"balance","2.9",,"6.5","1.0","6.4",,"7.59E+0%","2h","1318℃",,,"2h","1321℃",,,,"",,,,,,"Latief F, Kakehi K, Murakami H, et al. Influence of Crystallographic Orientation on Creep Behavior of Aluminized Ni-base Single Crystal Superalloys[C]// Superalloys. 2012:311-320.","10.11961/mater0203.MGI.20171221.ds.0028","尹海清","摘录","杨国强","2018-01-08",,,"20h","870℃","",,,,"CMSX-4",,,,,,,,,,,,"392Mpa","209.699769053118h","{110}","900℃",,,,,,,,,,,,,,,,,
,,,,"ObjectId(""5b4d4ceee6b1a819a85d9b41"")","5.7","49%","24.5%","24.5%","2%",,"5h","1000℃",,,,"9.6wt.%","6.4","0.1",,"0.6",,"balance","2.9",,"6.5","1.0","6.4",,"1.53E+1%","2h","1318℃",,,"2h","1321℃",,,,"",,,,,,"Latief F, Kakehi K, Murakami H, et al. Influence of Crystallographic Orientation on Creep Behavior of Aluminized Ni-base Single Crystal Superalloys[C]// Superalloys. 2012:311-320.","10.11961/mater0203.MGI.20171221.ds.0028","尹海清","摘录","杨国强","2018-01-08",,,"20h","870℃","",,,,"CMSX-4",,,,,,,,,,,,"392Mpa","238.337182448037h","{110}","900℃",,,,,,,,,,,,,,,,,
,,,,"ObjectId(""5b4d4cf3e6b1a819a85d9b43"")","5.7","49%","24.5%","24.5%","2%",,"5h","1000℃",,,,"9.6wt.%","6.4","0.1",,"0.6",,"balance","2.9",,"6.5","1.0","6.4",,"1.16E+1%","2h","1318℃",,,"2h","1321℃",,,,"",,,,,,"Latief F, Kakehi K, Murakami H, et al. Influence of Crystallographic Orientation on Creep Behavior of Aluminized Ni-base Single Crystal Superalloys[C]// Superalloys. 2012:311-320.","10.11961/mater0203.MGI.20171221.ds.0028","尹海清","摘录","杨国强","2018-01-08",,,"20h","870℃","",,,,"CMSX-4",,,,,,,,,,,,"392Mpa","227.251732101617h","{110}","900℃",,,,,,,,,,,,,,,,,
,,,,"ObjectId(""5b4d4cf8e6b1a819a85d9b45"")","5.7","49%","24.5%","24.5%","2%",,"5h","1000℃",,,,"9.6wt.%","6.4","0.1",,"0.6",,"balance","2.9",,"6.5","1.0","6.4",,"1.29E+1%","2h","1318℃",,,"2h","1321℃",,,,"",,,,,,"Latief F, Kakehi K, Murakami H, et al. Influence of Crystallographic Orientation on Creep Behavior of Aluminized Ni-base Single Crystal Superalloys[C]// Superalloys. 2012:311-320.","10.11961/mater0203.MGI.20171221.ds.0028","尹海清","摘录","杨国强","2018-01-08",,,"20h","870℃","",,,,"CMSX-4",,,,,,,,,,,,"392Mpa","230.94688221709h","{110}","900℃",,,,,,,,,,,,,,,,,
,,,,"ObjectId(""5b4d4cfde6b1a819a85d9b47"")","5.7","49%","24.5%","24.5%","2%",,"5h","1000℃",,,,"9.6wt.%","6.4","0.1",,"0.6",,"balance","2.9",,"6.5","1.0","6.4",,"9.97E+0%","2h","1318℃",,,"2h","1321℃",,,,"",,,,,,"Latief F, Kakehi K, Murakami H, et al. Influence of Crystallographic Orientation on Creep Behavior of Aluminized Ni-base Single Crystal Superalloys[C]// Superalloys. 2012:311-320.","10.11961/mater0203.MGI.20171221.ds.0028","尹海清","摘录","杨国强","2018-01-08",,,"20h","870℃","",,,,"CMSX-4",,,,,,,,,,,,"392Mpa","221.709006928406h","{110}","900℃",,,,,,,,,,,,,,,,,
,,,,"ObjectId(""5b4d4d02e6b1a819a85d9b49"")","5.7","49%","24.5%","24.5%","2%",,"5h","1000℃",,,,"9.6wt.%","6.4","0.1",,"0.6",,"balance","2.9",,"6.5","1.0","6.4",,"8.48E+0%","2h","1318℃",,,"2h","1321℃",,,,"",,,,,,"Latief F, Kakehi K, Murakami H, et al. Influence of Crystallographic Orientation on Creep Behavior of Aluminized Ni-base Single Crystal Superalloys[C]// Superalloys. 2012:311-320.","10.11961/mater0203.MGI.20171221.ds.0028","尹海清","摘录","杨国强","2018-01-08",,,"20h","870℃","",,,,"CMSX-4",,,,,,,,,,,,"392Mpa","215.242494226328h","{110}","900℃",,,,,,,,,,,,,,,,,
,,,,"ObjectId(""5b4d4d07e6b1a819a85d9b4b"")","5.7","49%","24.5%","24.5%","2%",,"5h","1000℃",,,,"9.6wt.%","6.4","0.1",,"0.6",,"balance","2.9",,"6.5","1.0","6.4",,"8.07E+0%","2h","1318℃",,,"2h","1321℃",,,,"",,,,,,"Latief F, Kakehi K, Murakami H, et al. Influence of Crystallographic Orientation on Creep Behavior of Aluminized Ni-base Single Crystal Superalloys[C]// Superalloys. 2012:311-320.","10.11961/mater0203.MGI.20171221.ds.0028","尹海清","摘录","杨国强","2018-01-08",,,"20h","870℃","",,,,"CMSX-4",,,,,,,,,,,,"392Mpa","212.471131639723h","{110}","900℃",,,,,,,,,,,,,,,,,
,,,,"ObjectId(""5b4d4d0ce6b1a819a85d9b4d"")","5.7","49%","24.5%","24.5%","2%",,"5h","1000℃",,,,"9.6wt.%","6.4","0.1",,"0.6",,"balance","2.9",,"6.5","1.0","6.4",,"1.10E+1%","2h","1318℃",,,"2h","1321℃",,,,"",,,,,,"Latief F, Kakehi K, Murakami H, et al. Influence of Crystallographic Orientation on Creep Behavior of Aluminized Ni-base Single Crystal Superalloys[C]// Superalloys. 2012:311-320.","10.11961/mater0203.MGI.20171221.ds.0028","尹海清","摘录","杨国强","2018-01-08",,,"20h","870℃","",,,,"CMSX-4",,,,,,,,,,,,"392Mpa","225.40415704388h","{110}","900℃",,,,,,,,,,,,,,,,,
,,,,"ObjectId(""5b4d4d11e6b1a819a85d9b4f"")","5.7","49%","24.5%","24.5%","2%",,"5h","1000℃",,,,"9.6wt.%","6.4","0.1",,"0.6",,"balance","2.9",,"6.5","1.0","6.4",,"1.04E+1%","2h","1318℃",,,"2h","1321℃",,,,"",,,,,,"Latief F, Kakehi K, Murakami H, et al. Influence of Crystallographic Orientation on Creep Behavior of Aluminized Ni-base Single Crystal Superalloys[C]// Superalloys. 2012:311-320.","10.11961/mater0203.MGI.20171221.ds.0028","尹海清","摘录","杨国强","2018-01-08",,,"20h","870℃","",,,,"CMSX-4",,,,,,,,,,,,"392Mpa","223.556581986143h","{110}","900℃",,,,,,,,,,,,,,,,,
,,,,"ObjectId(""5b4d4d16e6b1a819a85d9b51"")","5.7","49%","24.5%","24.5%","2%",,"5h","1000℃",,,,"9.6wt.%","6.4","0.1",,"0.6",,"balance","2.9",,"6.5","1.0","6.4",,"1.42E+1%","2h","1318℃",,,"2h","1321℃",,,,"",,,,,,"Latief F, Kakehi K, Murakami H, et al. Influence of Crystallographic Orientation on Creep Behavior of Aluminized Ni-base Single Crystal Superalloys[C]// Superalloys. 2012:311-320.","10.11961/mater0203.MGI.20171221.ds.0028","尹海清","摘录","杨国强","2018-01-08",,,"20h","870℃","",,,,"CMSX-4",,,,,,,,,,,,"392Mpa","234.642032332563h","{110}","900℃",,,,,,,,,,,,,,,,,
,,,,"ObjectId(""5b4d4d1be6b1a819a85d9b53"")","5.7","49%","24.5%","24.5%","2%",,"5h","1000℃",,,,"9.6wt.%","6.4","0.1",,"0.6",,"balance","2.9",,"6.5","1.0","6.4",,"9.02E+0%","2h","1318℃",,,"2h","1321℃",,,,"",,,,,,"Latief F, Kakehi K, Murakami H, et al. Influence of Crystallographic Orientation on Creep Behavior of Aluminized Ni-base Single Crystal Superalloys[C]// Superalloys. 2012:311-320.","10.11961/mater0203.MGI.20171221.ds.0028","尹海清","摘录","杨国强","2018-01-08",,,"20h","870℃","",,,,"CMSX-4",,,,,,,,,,,,"392Mpa","217.090069284065h","{110}","900℃",,,,,,,,,,,,,,,,,
,,,,"ObjectId(""5b4d4d1fe6b1a819a85d9b55"")","5.7","49%","24.5%","24.5%","2%",,"5h","1000℃",,,,"9.6wt.%","6.4","0.1",,"0.6",,"balance","2.9",,"6.5","1.0","6.4",,"1.23E+1%","2h","1318℃",,,"2h","1321℃",,,,"",,,,,,"Latief F, Kakehi K, Murakami H, et al. Influence of Crystallographic Orientation on Creep Behavior of Aluminized Ni-base Single Crystal Superalloys[C]// Superalloys. 2012:311-320.","10.11961/mater0203.MGI.20171221.ds.0028","尹海清","摘录","杨国强","2018-01-08",,,"20h","870℃","",,,,"CMSX-4",,,,,,,,,,,,"392Mpa","230.023094688222h","{110}","900℃",,,,,,,,,,,,,,,,,
,,,,"ObjectId(""5b4d4d24e6b1a819a85d9b57"")","5.7","49%","24.5%","24.5%","2%",,"5h","1000℃",,,,"9.6wt.%","6.4","0.1",,"0.6",,"balance","2.9",,"6.5","1.0","6.4",,"1.34E+1%","2h","1318℃",,,"2h","1321℃",,,,"",,,,,,"Latief F, Kakehi K, Murakami H, et al. Influence of Crystallographic Orientation on Creep Behavior of Aluminized Ni-base Single Crystal Superalloys[C]// Superalloys. 2012:311-320.","10.11961/mater0203.MGI.20171221.ds.0028","尹海清","摘录","杨国强","2018-01-08",,,"20h","870℃","",,,,"CMSX-4",,,,,,,,,,,,"392Mpa","232.794457274827h","{110}","900℃",,,,,,,,,,,,,,,,,
,,,,"ObjectId(""5b4d4d2fe6b1a819a85d9b59"")","5.7","49%","24.5%","24.5%","2%",,"5h","1000℃",,,,"9.6wt.%","6.4","0.1",,"0.6",,"balance","2.9",,"6.5","1.0","6.4",,"3.96E+0%","2h","1318℃",,,"2h","1321℃",,,,"",,,,,,"Latief F, Kakehi K, Murakami H, et al. Influence of Crystallographic Orientation on Creep Behavior of Aluminized Ni-base Single Crystal Superalloys[C]// Superalloys. 2012:311-320.","10.11961/mater0203.MGI.20171221.ds.0028","尹海清","摘录","杨国强","2018-01-08",,,"20h","870℃","",,,,"CMSX-4",,,,,,,,,,,,"392Mpa","178.290993071594h","{110}","900℃",,,,,,,,,,,,,,,,,
,,,,"ObjectId(""5b4d4d34e6b1a819a85d9b5b"")","5.7","49%","24.5%","24.5%","2%",,"5h","1000℃",,,,"9.6wt.%","6.4","0.1",,"0.6",,"balance","2.9",,"6.5","1.0","6.4",,"1.75E+0%","2h","1318℃",,,"2h","1321℃",,,,"",,,,,,"Latief F, Kakehi K, Murakami H, et al. Influence of Crystallographic Orientation on Creep Behavior of Aluminized Ni-base Single Crystal Superalloys[C]// Superalloys. 2012:311-320.","10.11961/mater0203.MGI.20171221.ds.0028","尹海清","摘录","杨国强","2018-01-08",,,"20h","870℃","",,,,"CMSX-4",,,,,,,,,,,,"392Mpa","138.568129330254h","{110}","900℃",,,,,,,,,,,,,,,,,
,,,,"ObjectId(""5b4d4d39e6b1a819a85d9b5d"")","5.7","49%","24.5%","24.5%","2%",,"5h","1000℃",,,,"9.6wt.%","6.4","0.1",,"0.6",,"balance","2.9",,"6.5","1.0","6.4",,"3.18E+0%","2h","1318℃",,,"2h","1321℃",,,,"",,,,,,"Latief F, Kakehi K, Murakami H, et al. Influence of Crystallographic Orientation on Creep Behavior of Aluminized Ni-base Single Crystal Superalloys[C]// Superalloys. 2012:311-320.","10.11961/mater0203.MGI.20171221.ds.0028","尹海清","摘录","杨国强","2018-01-08",,,"20h","870℃","",,,,"CMSX-4",,,,,,,,,,,,"392Mpa","169.05311778291h","{110}","900℃",,,,,,,,,,,,,,,,,
,,,,"ObjectId(""5b4d4d3ee6b1a819a85d9b5f"")","5.7","49%","24.5%","24.5%","2%",,"5h","1000℃",,,,"9.6wt.%","6.4","0.1",,"0.6",,"balance","2.9",,"6.5","1.0","6.4",,"5.86E+0%","2h","1318℃",,,"2h","1321℃",,,,"",,,,,,"Latief F, Kakehi K, Murakami H, et al. Influence of Crystallographic Orientation on Creep Behavior of Aluminized Ni-base Single Crystal Superalloys[C]// Superalloys. 2012:311-320.","10.11961/mater0203.MGI.20171221.ds.0028","尹海清","摘录","杨国强","2018-01-08",,,"20h","870℃","",,,,"CMSX-4",,,,,,,,,,,,"392Mpa","196.766743648961h","{110}","900℃",,,,,,,,,,,,,,,,,
,,,,"ObjectId(""5b4d4d43e6b1a819a85d9b61"")","5.7","49%","24.5%","24.5%","2%",,"5h","1000℃",,,,"9.6wt.%","6.4","0.1",,"0.6",,"balance","2.9",,"6.5","1.0","6.4",,"6.46E+0%","2h","1318℃",,,"2h","1321℃",,,,"",,,,,,"Latief F, Kakehi K, Murakami H, et al. Influence of Crystallographic Orientation on Creep Behavior of Aluminized Ni-base Single Crystal Superalloys[C]// Superalloys. 2012:311-320.","10.11961/mater0203.MGI.20171221.ds.0028","尹海清","摘录","杨国强","2018-01-08",,,"20h","870℃","",,,,"CMSX-4",,,,,,,,,,,,"392Mpa","201.385681293303h","{110}","900℃",,,,,,,,,,,,,,,,,
,,,,"ObjectId(""5b4d4d48e6b1a819a85d9b63"")","5.7","49%","24.5%","24.5%","2%",,"5h","1000℃",,,,"9.6wt.%","6.4","0.1",,"0.6",,"balance","2.9",,"6.5","1.0","6.4",,"2.58E+0%","2h","1318℃",,,"2h","1321℃",,,,"",,,,,,"Latief F, Kakehi K, Murakami H, et al. Influence of Crystallographic Orientation on Creep Behavior of Aluminized Ni-base Single Crystal Superalloys[C]// Superalloys. 2012:311-320.","10.11961/mater0203.MGI.20171221.ds.0028","尹海清","摘录","杨国强","2018-01-08",,,"20h","870℃","",,,,"CMSX-4",,,,,,,,,,,,"392Mpa","158.891454965358h","{110}","900℃",,,,,,,,,,,,,,,,,
,,,,"ObjectId(""5b4d4d4de6b1a819a85d9b65"")","5.7","49%","24.5%","24.5%","2%",,"5h","1000℃",,,,"9.6wt.%","6.4","0.1",,"0.6",,"balance","2.9",,"6.5","1.0","6.4",,"7.23E+0%","2h","1318℃",,,"2h","1321℃",,,,"",,,,,,"Latief F, Kakehi K, Murakami H, et al. Influence of Crystallographic Orientation on Creep Behavior of Aluminized Ni-base Single Crystal Superalloys[C]// Superalloys. 2012:311-320.","10.11961/mater0203.MGI.20171221.ds.0028","尹海清","摘录","杨国强","2018-01-08",,,"20h","870℃","",,,,"CMSX-4",,,,,,,,,,,,"392Mpa","207.852193995381h","{110}","900℃",,,,,,,,,,,,,,,,,
,,,,"ObjectId(""5b4d4d52e6b1a819a85d9b67"")","5.7","49%","24.5%","24.5%","2%",,"5h","1000℃",,,,"9.6wt.%","6.4","0.1",,"0.6",,"balance","2.9",,"6.5","1.0","6.4",,"4.67E+0%","2h","1318℃",,,"2h","1321℃",,,,"",,,,,,"Latief F, Kakehi K, Murakami H, et al. Influence of Crystallographic Orientation on Creep Behavior of Aluminized Ni-base Single Crystal Superalloys[C]// Superalloys. 2012:311-320.","10.11961/mater0203.MGI.20171221.ds.0028","尹海清","摘录","杨国强","2018-01-08",,,"20h","870℃","",,,,"CMSX-4",,,,,,,,,,,,"392Mpa","188.452655889145h","{110}","900℃",,,,,,,,,,,,,,,,,
,,,,"ObjectId(""5b4d4d57e6b1a819a85d9b69"")","5.7","49%","24.5%","24.5%","2%",,"5h","1000℃",,,,"9.6wt.%","6.4","0.1",,"0.6",,"balance","2.9",,"6.5","1.0","6.4",,"5.21E+0%","2h","1318℃",,,"2h","1321℃",,,,"",,,,,,"Latief F, Kakehi K, Murakami H, et al. Influence of Crystallographic Orientation on Creep Behavior of Aluminized Ni-base Single Crystal Superalloys[C]// Superalloys. 2012:311-320.","10.11961/mater0203.MGI.20171221.ds.0028","尹海清","摘录","杨国强","2018-01-08",,,"20h","870℃","",,,,"CMSX-4",,,,,,,,,,,,"392Mpa","192.147806004619h","{110}","900℃",,,,,,,,,,,,,,,,,
,,,,"ObjectId(""5b4d4d5ce6b1a819a85d9b6b"")","5.7","49%","24.5%","24.5%","2%",,"5h","1000℃",,,,"9.6wt.%","6.4","0.1",,"0.6",,"balance","2.9",,"6.5","1.0","6.4",,"3.54E+0%","2h","1318℃",,,"2h","1321℃",,,,"",,,,,,"Latief F, Kakehi K, Murakami H, et al. Influence of Crystallographic Orientation on Creep Behavior of Aluminized Ni-base Single Crystal Superalloys[C]// Superalloys. 2012:311-320.","10.11961/mater0203.MGI.20171221.ds.0028","尹海清","摘录","杨国强","2018-01-08",,,"20h","870℃","",,,,"CMSX-4",,,,,,,,,,,,"392Mpa","173.672055427252h","{110}","900℃",,,,,,,,,,,,,,,,,
,,,,"ObjectId(""5b4d4d61e6b1a819a85d9b6d"")","5.7","49%","24.5%","24.5%","2%",,"5h","1000℃",,,,"9.6wt.%","6.4","0.1",,"0.6",,"balance","2.9",,"6.5","1.0","6.4",,"2.88E+0%","2h","1318℃",,,"2h","1321℃",,,,"",,,,,,"Latief F, Kakehi K, Murakami H, et al. Influence of Crystallographic Orientation on Creep Behavior of Aluminized Ni-base Single Crystal Superalloys[C]// Superalloys. 2012:311-320.","10.11961/mater0203.MGI.20171221.ds.0028","尹海清","摘录","杨国强","2018-01-08",,,"20h","870℃","",,,,"CMSX-4",,,,,,,,,,,,"392Mpa","162.586605080831h","{110}","900℃",,,,,,,,,,,,,,,,,
,,,,"ObjectId(""5b4d4d66e6b1a819a85d9b6f"")","5.7","49%","24.5%","24.5%","2%",,"5h","1000℃",,,,"9.6wt.%","6.4","0.1",,"0.6",,"balance","2.9",,"6.5","1.0","6.4",,"2.34E+0%","2h","1318℃",,,"2h","1321℃",,,,"",,,,,,"Latief F, Kakehi K, Murakami H, et al. Influence of Crystallographic Orientation on Creep Behavior of Aluminized Ni-base Single Crystal Superalloys[C]// Superalloys. 2012:311-320.","10.11961/mater0203.MGI.20171221.ds.0028","尹海清","摘录","杨国强","2018-01-08",,,"20h","870℃","",,,,"CMSX-4",,,,,,,,,,,,"392Mpa","153.348729792148h","{110}","900℃",,,,,,,,,,,,,,,,,
,,,,"ObjectId(""5b4d4d6be6b1a819a85d9b71"")","5.7","49%","24.5%","24.5%","2%",,"5h","1000℃",,,,"9.6wt.%","6.4","0.1",,"0.6",,"balance","2.9",,"6.5","1.0","6.4",,"4.31E+0%","2h","1318℃",,,"2h","1321℃",,,,"",,,,,,"Latief F, Kakehi K, Murakami H, et al. Influence of Crystallographic Orientation on Creep Behavior of Aluminized Ni-base Single Crystal Superalloys[C]// Superalloys. 2012:311-320.","10.11961/mater0203.MGI.20171221.ds.0028","尹海清","摘录","杨国强","2018-01-08",,,"20h","870℃","",,,,"CMSX-4",,,,,,,,,,,,"392Mpa","181.986143187067h","{110}","900℃",,,,,,,,,,,,,,,,,
,,,,"ObjectId(""5b4d4d70e6b1a819a85d9b73"")","5.7","49%","24.5%","24.5%","2%",,"5h","1000℃",,,,"9.6wt.%","6.4","0.1",,"0.6",,"balance","2.9",,"6.5","1.0","6.4",,"6.82E+0%","2h","1318℃",,,"2h","1321℃",,,,"",,,,,,"Latief F, Kakehi K, Murakami H, et al. Influence of Crystallographic Orientation on Creep Behavior of Aluminized Ni-base Single Crystal Superalloys[C]// Superalloys. 2012:311-320.","10.11961/mater0203.MGI.20171221.ds.0028","尹海清","摘录","杨国强","2018-01-08",,,"20h","870℃","",,,,"CMSX-4",,,,,,,,,,,,"392Mpa","205.080831408776h","{110}","900℃",,,,,,,,,,,,,,,,,
,,,,"ObjectId(""5b4d4d75e6b1a819a85d9b75"")","5.7","49%","24.5%","24.5%","2%",,"5h","1000℃",,,,"9.6wt.%","6.4","0.1",,"0.6",,"balance","2.9",,"6.5","1.0","6.4",,"2.05E+0%","2h","1318℃",,,"2h","1321℃",,,,"",,,,,,"Latief F, Kakehi K, Murakami H, et al. Influence of Crystallographic Orientation on Creep Behavior of Aluminized Ni-base Single Crystal Superalloys[C]// Superalloys. 2012:311-320.","10.11961/mater0203.MGI.20171221.ds.0028","尹海清","摘录","杨国强","2018-01-08",,,"20h","870℃","",,,,"CMSX-4",,,,,,,,,,,,"392Mpa","146.882217090069h","{110}","900℃",,,,,,,,,,,,,,,,,
,,,,"ObjectId(""5b4d4d7fe6b1a819a85d9b77"")","5.7","49%","24.5%","24.5%","2%",,"5h","1000℃",,,,"9.6wt.%","6.4","0.1",,"0.6",,"balance","2.9",,"6.5","1.0","6.4",,"3.66E-1%","2h","1318℃",,,"2h","1321℃",,,,"",,,,,,"Latief F, Kakehi K, Murakami H, et al. Influence of Crystallographic Orientation on Creep Behavior of Aluminized Ni-base Single Crystal Superalloys[C]// Superalloys. 2012:311-320.","10.11961/mater0203.MGI.20171221.ds.0028","尹海清","摘录","杨国强","2018-01-08",,,"20h","870℃","",,,,"CMSX-4",,,,,,,,,,,,"392Mpa","60.9699769053118h","{110}","900℃",,,,,,,,,,,,,,,,,
,,,,"ObjectId(""5b4d4d84e6b1a819a85d9b79"")","5.7","49%","24.5%","24.5%","2%",,"5h","1000℃",,,,"9.6wt.%","6.4","0.1",,"0.6",,"balance","2.9",,"6.5","1.0","6.4",,"9.68E-1%","2h","1318℃",,,"2h","1321℃",,,,"",,,,,,"Latief F, Kakehi K, Murakami H, et al. Influence of Crystallographic Orientation on Creep Behavior of Aluminized Ni-base Single Crystal Superalloys[C]// Superalloys. 2012:311-320.","10.11961/mater0203.MGI.20171221.ds.0028","尹海清","摘录","杨国强","2018-01-08",,,"20h","870℃","",,,,"CMSX-4",,,,,,,,,,,,"392Mpa","105.311778290993h","{110}","900℃",,,,,,,,,,,,,,,,,
,,,,"ObjectId(""5b4d4d89e6b1a819a85d9b7b"")","5.7","49%","24.5%","24.5%","2%",,"5h","1000℃",,,,"9.6wt.%","6.4","0.1",,"0.6",,"balance","2.9",,"6.5","1.0","6.4",,"4.86E-1%","2h","1318℃",,,"2h","1321℃",,,,"",,,,,,"Latief F, Kakehi K, Murakami H, et al. Influence of Crystallographic Orientation on Creep Behavior of Aluminized Ni-base Single Crystal Superalloys[C]// Superalloys. 2012:311-320.","10.11961/mater0203.MGI.20171221.ds.0028","尹海清","摘录","杨国强","2018-01-08",,,"20h","870℃","",,,,"CMSX-4",,,,,,,,,,,,"392Mpa","67.4364896073903h","{110}","900℃",,,,,,,,,,,,,,,,,
,,,,"ObjectId(""5b4d4d8ee6b1a819a85d9b7d"")","5.7","49%","24.5%","24.5%","2%",,"5h","1000℃",,,,"9.6wt.%","6.4","0.1",,"0.6",,"balance","2.9",,"6.5","1.0","6.4",,"5.48E-1%","2h","1318℃",,,"2h","1321℃",,,,"",,,,,,"Latief F, Kakehi K, Murakami H, et al. Influence of Crystallographic Orientation on Creep Behavior of Aluminized Ni-base Single Crystal Superalloys[C]// Superalloys. 2012:311-320.","10.11961/mater0203.MGI.20171221.ds.0028","尹海清","摘录","杨国强","2018-01-08",,,"20h","870℃","",,,,"CMSX-4",,,,,,,,,,,,"392Mpa","81.2933025404157h","{110}","900℃",,,,,,,,,,,,,,,,,
,,,,"ObjectId(""5b4d4d93e6b1a819a85d9b7f"")","5.7","49%","24.5%","24.5%","2%",,"5h","1000℃",,,,"9.6wt.%","6.4","0.1",,"0.6",,"balance","2.9",,"6.5","1.0","6.4",,"1.84E-1%","2h","1318℃",,,"2h","1321℃",,,,"",,,,,,"Latief F, Kakehi K, Murakami H, et al. Influence of Crystallographic Orientation on Creep Behavior of Aluminized Ni-base Single Crystal Superalloys[C]// Superalloys. 2012:311-320.","10.11961/mater0203.MGI.20171221.ds.0028","尹海清","摘录","杨国强","2018-01-08",,,"20h","870℃","",,,,"CMSX-4",,,,,,,,,,,,"392Mpa","33.256351039261h","{110}","900℃",,,,,,,,,,,,,,,,,
,,,,"ObjectId(""5b4d4d98e6b1a819a85d9b81"")","5.7","49%","24.5%","24.5%","2%",,"5h","1000℃",,,,"9.6wt.%","6.4","0.1",,"0.6",,"balance","2.9",,"6.5","1.0","6.4",,"1.21E+0%","2h","1318℃",,,"2h","1321℃",,,,"",,,,,,"Latief F, Kakehi K, Murakami H, et al. Influence of Crystallographic Orientation on Creep Behavior of Aluminized Ni-base Single Crystal Superalloys[C]// Superalloys. 2012:311-320.","10.11961/mater0203.MGI.20171221.ds.0028","尹海清","摘录","杨国强","2018-01-08",,,"20h","870℃","",,,,"CMSX-4",,,,,,,,,,,,"392Mpa","117.321016166282h","{110}","900℃",,,,,,,,,,,,,,,,,
,,,,"ObjectId(""5b4d4d9ee6b1a819a85d9b83"")","5.7","49%","24.5%","24.5%","2%",,"5h","1000℃",,,,"9.6wt.%","6.4","0.1",,"0.6",,"balance","2.9",,"6.5","1.0","6.4",,"5.47E-1%","2h","1318℃",,,"2h","1321℃",,,,"",,,,,,"Latief F, Kakehi K, Murakami H, et al. Influence of Crystallographic Orientation on Creep Behavior of Aluminized Ni-base Single Crystal Superalloys[C]// Superalloys. 2012:311-320.","10.11961/mater0203.MGI.20171221.ds.0028","尹海清","摘录","杨国强","2018-01-08",,,"20h","870℃","",,,,"CMSX-4",,,,,,,,,,,,"392Mpa","73.9030023094688h","{110}","900℃",,,,,,,,,,,,,,,,,
,,,,"ObjectId(""5b4d4da3e6b1a819a85d9b85"")","5.7","49%","24.5%","24.5%","2%",,"5h","1000℃",,,,"9.6wt.%","6.4","0.1",,"0.6",,"balance","2.9",,"6.5","1.0","6.4",,"3.04E-1%","2h","1318℃",,,"2h","1321℃",,,,"",,,,,,"Latief F, Kakehi K, Murakami H, et al. Influence of Crystallographic Orientation on Creep Behavior of Aluminized Ni-base Single Crystal Superalloys[C]// Superalloys. 2012:311-320.","10.11961/mater0203.MGI.20171221.ds.0028","尹海清","摘录","杨国强","2018-01-08",,,"20h","870℃","",,,,"CMSX-4",,,,,,,,,,,,"392Mpa","41.5704387990762h","{110}","900℃",,,,,,,,,,,,,,,,,
,,,,"ObjectId(""5b4d4da8e6b1a819a85d9b87"")","5.7","49%","24.5%","24.5%","2%",,"5h","1000℃",,,,"9.6wt.%","6.4","0.1",,"0.6",,"balance","2.9",,"6.5","1.0","6.4",,"1.03E+0%","2h","1318℃",,,"2h","1321℃",,,,"",,,,,,"Latief F, Kakehi K, Murakami H, et al. Influence of Crystallographic Orientation on Creep Behavior of Aluminized Ni-base Single Crystal Superalloys[C]// Superalloys. 2012:311-320.","10.11961/mater0203.MGI.20171221.ds.0028","尹海清","摘录","杨国强","2018-01-08",,,"20h","870℃","",,,,"CMSX-4",,,,,,,,,,,,"392Mpa","111.778290993072h","{110}","900℃",,,,,,,,,,,,,,,,,
,,,,"ObjectId(""5b4d4dade6b1a819a85d9b89"")","5.7","49%","24.5%","24.5%","2%",,"5h","1000℃",,,,"9.6wt.%","6.4","0.1",,"0.6",,"balance","2.9",,"6.5","1.0","6.4",,"2.42E-1%","2h","1318℃",,,"2h","1321℃",,,,"",,,,,,"Latief F, Kakehi K, Murakami H, et al. Influence of Crystallographic Orientation on Creep Behavior of Aluminized Ni-base Single Crystal Superalloys[C]// Superalloys. 2012:311-320.","10.11961/mater0203.MGI.20171221.ds.0028","尹海清","摘录","杨国强","2018-01-08",,,"20h","870℃","",,,,"CMSX-4",,,,,,,,,,,,"392Mpa","27.7136258660508h","{110}","900℃",,,,,,,,,,,,,,,,,
,,,,"ObjectId(""5b4d4db2e6b1a819a85d9b8b"")","5.7","49%","24.5%","24.5%","2%",,"5h","1000℃",,,,"9.6wt.%","6.4","0.1",,"0.6",,"balance","2.9",,"6.5","1.0","6.4",,"8.48E-1%","2h","1318℃",,,"2h","1321℃",,,,"",,,,,,"Latief F, Kakehi K, Murakami H, et al. Influence of Crystallographic Orientation on Creep Behavior of Aluminized Ni-base Single Crystal Superalloys[C]// Superalloys. 2012:311-320.","10.11961/mater0203.MGI.20171221.ds.0028","尹海清","摘录","杨国强","2018-01-08",,,"20h","870℃","",,,,"CMSX-4",,,,,,,,,,,,"392Mpa","96.9976905311778h","{110}","900℃",,,,,,,,,,,,,,,,,
,,,,"ObjectId(""5b4d4db7e6b1a819a85d9b8d"")","5.7","49%","24.5%","24.5%","2%",,"5h","1000℃",,,,"9.6wt.%","6.4","0.1",,"0.6",,"balance","2.9",,"6.5","1.0","6.4",,"1.33E+0%","2h","1318℃",,,"2h","1321℃",,,,"",,,,,,"Latief F, Kakehi K, Murakami H, et al. Influence of Crystallographic Orientation on Creep Behavior of Aluminized Ni-base Single Crystal Superalloys[C]// Superalloys. 2012:311-320.","10.11961/mater0203.MGI.20171221.ds.0028","尹海清","摘录","杨国强","2018-01-08",,,"20h","870℃","",,,,"CMSX-4",,,,,,,,,,,,"392Mpa","125.635103926097h","{110}","900℃",,,,,,,,,,,,,,,,,
,,,,"ObjectId(""5b4d4dbce6b1a819a85d9b8f"")","5.7","49%","24.5%","24.5%","2%",,"5h","1000℃",,,,"9.6wt.%","6.4","0.1",,"0.6",,"balance","2.9",,"6.5","1.0","6.4",,"3.05E-1%","2h","1318℃",,,"2h","1321℃",,,,"",,,,,,"Latief F, Kakehi K, Murakami H, et al. Influence of Crystallographic Orientation on Creep Behavior of Aluminized Ni-base Single Crystal Superalloys[C]// Superalloys. 2012:311-320.","10.11961/mater0203.MGI.20171221.ds.0028","尹海清","摘录","杨国强","2018-01-08",,,"20h","870℃","",,,,"CMSX-4",,,,,,,,,,,,"392Mpa","52.6558891454965h","{110}","900℃",,,,,,,,,,,,,,,,,
,,,,"ObjectId(""5b4d4dc0e6b1a819a85d9b91"")","5.7","49%","24.5%","24.5%","2%",,"5h","1000℃",,,,"9.6wt.%","6.4","0.1",,"0.6",,"balance","2.9",,"6.5","1.0","6.4",,"6.68E-1%","2h","1318℃",,,"2h","1321℃",,,,"",,,,,,"Latief F, Kakehi K, Murakami H, et al. Influence of Crystallographic Orientation on Creep Behavior of Aluminized Ni-base Single Crystal Superalloys[C]// Superalloys. 2012:311-320.","10.11961/mater0203.MGI.20171221.ds.0028","尹海清","摘录","杨国强","2018-01-08",,,"20h","870℃","",,,,"CMSX-4",,,,,,,,,,,,"392Mpa","88.6836027713626h","{110}","900℃",,,,,,,,,,,,,,,,,
,,,,"ObjectId(""5b4d4dc5e6b1a819a85d9b93"")","5.7","49%","24.5%","24.5%","2%",,"5h","1000℃",,,,"9.6wt.%","6.4","0.1",,"0.6",,"balance","2.9",,"6.5","1.0","6.4",,"1.57E+0%","2h","1318℃",,,"2h","1321℃",,,,"",,,,,,"Latief F, Kakehi K, Murakami H, et al. Influence of Crystallographic Orientation on Creep Behavior of Aluminized Ni-base Single Crystal Superalloys[C]// Superalloys. 2012:311-320.","10.11961/mater0203.MGI.20171221.ds.0028","尹海清","摘录","杨国强","2018-01-08",,,"20h","870℃","",,,,"CMSX-4",,,,,,,,,,,,"392Mpa","132.101616628176h","{110}","900℃",,,,,,,,,,,,,,,,,
,,,,"ObjectId(""5b4d4dcfe6b1a819a85d9b95"")","5.7","49%","24.5%","24.5%","2%",,"5h","1000℃",,,,"9.6wt.%","6.4","0.1",,"0.6",,"balance","2.9",,"6.5","1.0","6.4",,"6.01E-2%","2h","1318℃",,,"2h","1321℃",,,,"",,,,,,"Latief F, Kakehi K, Murakami H, et al. Influence of Crystallographic Orientation on Creep Behavior of Aluminized Ni-base Single Crystal Superalloys[C]// Superalloys. 2012:311-320.","10.11961/mater0203.MGI.20171221.ds.0028","尹海清","摘录","杨国强","2018-01-08",,,"20h","870℃","",,,,"CMSX-4",,,,,,,,,,,,"392Mpa","3.69515011547344h","{110}","900℃",,,,,,,,,,,,,,,,,
