Repository: wujunming1/superalloy-project

File: 国际高温合金会议论文和数据/数据汇总/蠕变性能/creepproperty_creepstrain.csv (part 20 of 24)
"1050℃+150MPa蠕变条件/时间","1150℃+100MPa蠕变条件/时间","700MPa不均匀变形的蠕变测试/温度","700MPa晶界滑移的蠕变测试/温度","_id","Al","Al2O3涂层/Al2O3含量","Al2O3涂层/Al含量","Al2O3涂层/Fe含量","Al2O3涂层/NH4Cl含量","Al2O3涂层/NH5Cl含量","Al2O3涂层/加热时间","Al2O3涂层/温度","Al2O4涂层/加热时间","B","C","Co","Cr","Hf","Ir","Mo","Nb","Ni","Re","Ru","Ta","Ti","W","Zr","力学性能/蠕变应变","固溶处理/时间","固溶处理/温度","固溶处理油淬/时间","固溶处理油淬/温度","固溶处理（炉冷）/时间","固溶处理（炉冷）/温度","圆盘型显微结构724Mpa且677℃下蠕变测试/时间","均匀化处理/时间","均匀化处理/温度","备注","孔型显微结构724Mpa且677℃下蠕变测试/时间","拉伸/时间","拉伸蠕变测试/测试压力","拉伸蠕变测试/测试温度","拉伸蠕变测试/蠕变时间","摘录出处","数据DOI","数据审核者","数据来源方式","数据生产者","数据采集时间","施加恒定应力/应力","施加恒定温度/温度","时效处理/时间","时效处理/温度","时效处理/炉冷","时效处理/空冷","时效处理空冷/时间","时效处理空冷/温度","材料牌号","炉冷/温度","热挤压/热挤压温度","热轧/热轧时间","热轧/热轧温度","直径/坯料直径","第一次轧制/温度","第二次轧制/温度","蠕变变形测试/时间","蠕变变形测试/测试温度","蠕变变形测试/蠕变应力","蠕变实验/平均压力","蠕变实验/平均应力","蠕变实验/时间","蠕变实验/晶向","蠕变实验/温度","蠕变断裂/加载应力","蠕变断裂/时间","蠕变断裂实验/温度","蠕变断裂测试/温度","蠕变测试/压力","蠕变测试/应力","蠕变测试/时间","蠕变测试/晶格取向","蠕变测试/温度","蠕变测试/蠕变应力","蠕变测试/蠕变时间","蠕变测试/蠕变温度","蠕变测试/试样厚度","退火/退火时间","退火/退火温度","重量/铸锭重量","镀铝/镀铝"
,,,,"ObjectId(""5b4d4dd4e6b1a819a85d9b97"")","5.7","49%","24.5%","24.5%","2%",,"5h","1000℃",,,,"9.6wt.%","6.4","0.1",,"0.6",,"balance","2.9",,"6.5","1.0","6.4",,"1.00E+1%","2h","1318℃",,,"2h","1321℃",,,,"",,,,,,"Latief F, Kakehi K, Murakami H, et al. Influence of Crystallographic Orientation on Creep Behavior of Aluminized Ni-base Single Crystal Superalloys[C]// Superalloys. 2012:311-320.","10.11961/mater0203.MGI.20171221.ds.0028","尹海清","摘录","杨国强","2018-01-08",,,"20h","870℃","",,,,"CMSX-4",,,,,,,,,,,,"392Mpa","238.337182448037h","{100}","900℃",,,,,,,,,,,,,,,,,
,,,,"ObjectId(""5b4d4dd9e6b1a819a85d9b99"")","5.7","49%","24.5%","24.5%","2%",,"5h","1000℃",,,,"9.6wt.%","6.4","0.1",,"0.6",,"balance","2.9",,"6.5","1.0","6.4",,"1.17E+1%","2h","1318℃",,,"2h","1321℃",,,,"",,,,,,"Latief F, Kakehi K, Murakami H, et al. Influence of Crystallographic Orientation on Creep Behavior of Aluminized Ni-base Single Crystal Superalloys[C]// Superalloys. 2012:311-320.","10.11961/mater0203.MGI.20171221.ds.0028","尹海清","摘录","杨国强","2018-01-08",,,"20h","870℃","",,,,"CMSX-4",,,,,,,,,,,,"392Mpa","245.727482678984h","{100}","900℃",,,,,,,,,,,,,,,,,
,,,,"ObjectId(""5b4d4ddee6b1a819a85d9b9b"")","5.7","49%","24.5%","24.5%","2%",,"5h","1000℃",,,,"9.6wt.%","6.4","0.1",,"0.6",,"balance","2.9",,"6.5","1.0","6.4",,"1.22E-1%","2h","1318℃",,,"2h","1321℃",,,,"",,,,,,"Latief F, Kakehi K, Murakami H, et al. Influence of Crystallographic Orientation on Creep Behavior of Aluminized Ni-base Single Crystal Superalloys[C]// Superalloys. 2012:311-320.","10.11961/mater0203.MGI.20171221.ds.0028","尹海清","摘录","杨国强","2018-01-08",,,"20h","870℃","",,,,"CMSX-4",,,,,,,,,,,,"392Mpa","17.5519630484988h","{110}","900℃",,,,,,,,,,,,,,,,,
,,,,"ObjectId(""5b4d4de3e6b1a819a85d9b9d"")","5.7","49%","24.5%","24.5%","2%",,"5h","1000℃",,,,"9.6wt.%","6.4","0.1",,"0.6",,"balance","2.9",,"6.5","1.0","6.4",,"6.12E-2%","2h","1318℃",,,"2h","1321℃",,,,"",,,,,,"Latief F, Kakehi K, Murakami H, et al. Influence of Crystallographic Orientation on Creep Behavior of Aluminized Ni-base Single Crystal Superalloys[C]// Superalloys. 2012:311-320.","10.11961/mater0203.MGI.20171221.ds.0028","尹海清","摘录","杨国强","2018-01-08",,,"20h","870℃","",,,,"CMSX-4",,,,,,,,,,,,"392Mpa","11.0854503464203h","{110}","900℃",,,,,,,,,,,,,,,,,
,,,,"ObjectId(""5b4d4de8e6b1a819a85d9b9f"")","5.7","49%","24.5%","24.5%","2%",,"5h","1000℃",,,,"9.6wt.%","6.4","0.1",,"0.6",,"balance","2.9",,"6.5","1.0","6.4",,"1.06E+1%","2h","1318℃",,,"2h","1321℃",,,,"",,,,,,"Latief F, Kakehi K, Murakami H, et al. Influence of Crystallographic Orientation on Creep Behavior of Aluminized Ni-base Single Crystal Superalloys[C]// Superalloys. 2012:311-320.","10.11961/mater0203.MGI.20171221.ds.0028","尹海清","摘录","杨国强","2018-01-08",,,"20h","870℃","",,,,"CMSX-4",,,,,,,,,,,,"392Mpa","241.108545034642h","{100}","900℃",,,,,,,,,,,,,,,,,
,,,,"ObjectId(""5b4d4dede6b1a819a85d9ba1"")","5.7","49%","24.5%","24.5%","2%",,"5h","1000℃",,,,"9.6wt.%","6.4","0.1",,"0.6",,"balance","2.9",,"6.5","1.0","6.4",,"1.25E+1%","2h","1318℃",,,"2h","1321℃",,,,"",,,,,,"Latief F, Kakehi K, Murakami H, et al. Influence of Crystallographic Orientation on Creep Behavior of Aluminized Ni-base Single Crystal Superalloys[C]// Superalloys. 2012:311-320.","10.11961/mater0203.MGI.20171221.ds.0028","尹海清","摘录","杨国强","2018-01-08",,,"20h","870℃","",,,,"CMSX-4",,,,,,,,,,,,"392Mpa","247.575057736721h","{100}","900℃",,,,,,,,,,,,,,,,,
,,,,"ObjectId(""5b4d4df2e6b1a819a85d9ba3"")","5.7","49%","24.5%","24.5%","2%",,"5h","1000℃",,,,"9.6wt.%","6.4","0.1",,"0.6",,"balance","2.9",,"6.5","1.0","6.4",,"1.50E+1%","2h","1318℃",,,"2h","1321℃",,,,"",,,,,,"Latief F, Kakehi K, Murakami H, et al. Influence of Crystallographic Orientation on Creep Behavior of Aluminized Ni-base Single Crystal Superalloys[C]// Superalloys. 2012:311-320.","10.11961/mater0203.MGI.20171221.ds.0028","尹海清","摘录","杨国强","2018-01-08",,,"20h","870℃","",,,,"CMSX-4",,,,,,,,,,,,"392Mpa","254.965357967667h","{100}","900℃",,,,,,,,,,,,,,,,,
,,,,"ObjectId(""5b4d4df7e6b1a819a85d9ba5"")","5.7","49%","24.5%","24.5%","2%",,"5h","1000℃",,,,"9.6wt.%","6.4","0.1",,"0.6",,"balance","2.9",,"6.5","1.0","6.4",,"1.78E+1%","2h","1318℃",,,"2h","1321℃",,,,"",,,,,,"Latief F, Kakehi K, Murakami H, et al. Influence of Crystallographic Orientation on Creep Behavior of Aluminized Ni-base Single Crystal Superalloys[C]// Superalloys. 2012:311-320.","10.11961/mater0203.MGI.20171221.ds.0028","尹海清","摘录","杨国强","2018-01-08",,,"20h","870℃","",,,,"CMSX-4",,,,,,,,,,,,"392Mpa","260.508083140878h","{100}","900℃",,,,,,,,,,,,,,,,,
,,,,"ObjectId(""5b4d4dfce6b1a819a85d9ba7"")","5.7","49%","24.5%","24.5%","2%",,"5h","1000℃",,,,"9.6wt.%","6.4","0.1",,"0.6",,"balance","2.9",,"6.5","1.0","6.4",,"1.72E+1%","2h","1318℃",,,"2h","1321℃",,,,"",,,,,,"Latief F, Kakehi K, Murakami H, et al. Influence of Crystallographic Orientation on Creep Behavior of Aluminized Ni-base Single Crystal Superalloys[C]// Superalloys. 2012:311-320.","10.11961/mater0203.MGI.20171221.ds.0028","尹海清","摘录","杨国强","2018-01-08",,,"20h","870℃","",,,,"CMSX-4",,,,,,,,,,,,"392Mpa","259.584295612009h","{100}","900℃",,,,,,,,,,,,,,,,,
,,,,"ObjectId(""5b4d4e01e6b1a819a85d9ba9"")","5.7","49%","24.5%","24.5%","2%",,"5h","1000℃",,,,"9.6wt.%","6.4","0.1",,"0.6",,"balance","2.9",,"6.5","1.0","6.4",,"1.41E+1%","2h","1318℃",,,"2h","1321℃",,,,"",,,,,,"Latief F, Kakehi K, Murakami H, et al. Influence of Crystallographic Orientation on Creep Behavior of Aluminized Ni-base Single Crystal Superalloys[C]// Superalloys. 2012:311-320.","10.11961/mater0203.MGI.20171221.ds.0028","尹海清","摘录","杨国强","2018-01-08",,,"20h","870℃","",,,,"CMSX-4",,,,,,,,,,,,"392Mpa","252.193995381062h","{100}","900℃",,,,,,,,,,,,,,,,,
,,,,"ObjectId(""5b4d4e06e6b1a819a85d9bab"")","5.7","49%","24.5%","24.5%","2%",,"5h","1000℃",,,,"9.6wt.%","6.4","0.1",,"0.6",,"balance","2.9",,"6.5","1.0","6.4",,"1.12E+1%","2h","1318℃",,,"2h","1321℃",,,,"",,,,,,"Latief F, Kakehi K, Murakami H, et al. Influence of Crystallographic Orientation on Creep Behavior of Aluminized Ni-base Single Crystal Superalloys[C]// Superalloys. 2012:311-320.","10.11961/mater0203.MGI.20171221.ds.0028","尹海清","摘录","杨国强","2018-01-08",,,"20h","870℃","",,,,"CMSX-4",,,,,,,,,,,,"392Mpa","243.879907621247h","{100}","900℃",,,,,,,,,,,,,,,,,
,,,,"ObjectId(""5b4d4e0be6b1a819a85d9bad"")","5.7","49%","24.5%","24.5%","2%",,"5h","1000℃",,,,"9.6wt.%","6.4","0.1",,"0.6",,"balance","2.9",,"6.5","1.0","6.4",,"1.66E+1%","2h","1318℃",,,"2h","1321℃",,,,"",,,,,,"Latief F, Kakehi K, Murakami H, et al. Influence of Crystallographic Orientation on Creep Behavior of Aluminized Ni-base Single Crystal Superalloys[C]// Superalloys. 2012:311-320.","10.11961/mater0203.MGI.20171221.ds.0028","尹海清","摘录","杨国强","2018-01-08",,,"20h","870℃","",,,,"CMSX-4",,,,,,,,,,,,"392Mpa","258.660508083141h","{100}","900℃",,,,,,,,,,,,,,,,,
,,,,"ObjectId(""5b4d4e10e6b1a819a85d9baf"")","5.7","49%","24.5%","24.5%","2%",,"5h","1000℃",,,,"9.6wt.%","6.4","0.1",,"0.6",,"balance","2.9",,"6.5","1.0","6.4",,"1.58E+1%","2h","1318℃",,,"2h","1321℃",,,,"",,,,,,"Latief F, Kakehi K, Murakami H, et al. Influence of Crystallographic Orientation on Creep Behavior of Aluminized Ni-base Single Crystal Superalloys[C]// Superalloys. 2012:311-320.","10.11961/mater0203.MGI.20171221.ds.0028","尹海清","摘录","杨国强","2018-01-08",,,"20h","870℃","",,,,"CMSX-4",,,,,,,,,,,,"392Mpa","255.889145496536h","{100}","900℃",,,,,,,,,,,,,,,,,
,,,,"ObjectId(""5b4d4e15e6b1a819a85d9bb1"")","5.7","49%","24.5%","24.5%","2%",,"5h","1000℃",,,,"9.6wt.%","6.4","0.1",,"0.6",,"balance","2.9",,"6.5","1.0","6.4",,"1.34E+1%","2h","1318℃",,,"2h","1321℃",,,,"",,,,,,"Latief F, Kakehi K, Murakami H, et al. Influence of Crystallographic Orientation on Creep Behavior of Aluminized Ni-base Single Crystal Superalloys[C]// Superalloys. 2012:311-320.","10.11961/mater0203.MGI.20171221.ds.0028","尹海清","摘录","杨国强","2018-01-08",,,"20h","870℃","",,,,"CMSX-4",,,,,,,,,,,,"392Mpa","249.422632794457h","{100}","900℃",,,,,,,,,,,,,,,,,
,,,,"ObjectId(""5b4d4e1fe6b1a819a85d9bb3"")","5.7","49%","24.5%","24.5%","2%",,"5h","1000℃",,,,"9.6wt.%","6.4","0.1",,"0.6",,"balance","2.9",,"6.5","1.0","6.4",,"7.12E+0%","2h","1318℃",,,"2h","1321℃",,,,"",,,,,,"Latief F, Kakehi K, Murakami H, et al. Influence of Crystallographic Orientation on Creep Behavior of Aluminized Ni-base Single Crystal Superalloys[C]// Superalloys. 2012:311-320.","10.11961/mater0203.MGI.20171221.ds.0028","尹海清","摘录","杨国强","2018-01-08",,,"20h","870℃","",,,,"CMSX-4",,,,,,,,,,,,"392Mpa","221.709006928406h","{100}","900℃",,,,,,,,,,,,,,,,,
,,,,"ObjectId(""5b4d4e24e6b1a819a85d9bb5"")","5.7","49%","24.5%","24.5%","2%",,"5h","1000℃",,,,"9.6wt.%","6.4","0.1",,"0.6",,"balance","2.9",,"6.5","1.0","6.4",,"9.56E+0%","2h","1318℃",,,"2h","1321℃",,,,"",,,,,,"Latief F, Kakehi K, Murakami H, et al. Influence of Crystallographic Orientation on Creep Behavior of Aluminized Ni-base Single Crystal Superalloys[C]// Superalloys. 2012:311-320.","10.11961/mater0203.MGI.20171221.ds.0028","尹海清","摘录","杨国强","2018-01-08",,,"20h","870℃","",,,,"CMSX-4",,,,,,,,,,,,"392Mpa","236.4896073903h","{100}","900℃",,,,,,,,,,,,,,,,,
,,,,"ObjectId(""5b4d4e29e6b1a819a85d9bb7"")","5.7","49%","24.5%","24.5%","2%",,"5h","1000℃",,,,"9.6wt.%","6.4","0.1",,"0.6",,"balance","2.9",,"6.5","1.0","6.4",,"6.58E+0%","2h","1318℃",,,"2h","1321℃",,,,"",,,,,,"Latief F, Kakehi K, Murakami H, et al. Influence of Crystallographic Orientation on Creep Behavior of Aluminized Ni-base Single Crystal Superalloys[C]// Superalloys. 2012:311-320.","10.11961/mater0203.MGI.20171221.ds.0028","尹海清","摘录","杨国强","2018-01-08",,,"20h","870℃","",,,,"CMSX-4",,,,,,,,,,,,"392Mpa","217.090069284065h","{100}","900℃",,,,,,,,,,,,,,,,,
,,,,"ObjectId(""5b4d4e2ee6b1a819a85d9bb9"")","5.7","49%","24.5%","24.5%","2%",,"5h","1000℃",,,,"9.6wt.%","6.4","0.1",,"0.6",,"balance","2.9",,"6.5","1.0","6.4",,"3.54E+0%","2h","1318℃",,,"2h","1321℃",,,,"",,,,,,"Latief F, Kakehi K, Murakami H, et al. Influence of Crystallographic Orientation on Creep Behavior of Aluminized Ni-base Single Crystal Superalloys[C]// Superalloys. 2012:311-320.","10.11961/mater0203.MGI.20171221.ds.0028","尹海清","摘录","杨国强","2018-01-08",,,"20h","870℃","",,,,"CMSX-4",,,,,,,,,,,,"392Mpa","185.68129330254h","{100}","900℃",,,,,,,,,,,,,,,,,
,,,,"ObjectId(""5b4d4e34e6b1a819a85d9bbb"")","5.7","49%","24.5%","24.5%","2%",,"5h","1000℃",,,,"9.6wt.%","6.4","0.1",,"0.6",,"balance","2.9",,"6.5","1.0","6.4",,"8.84E+0%","2h","1318℃",,,"2h","1321℃",,,,"",,,,,,"Latief F, Kakehi K, Murakami H, et al. Influence of Crystallographic Orientation on Creep Behavior of Aluminized Ni-base Single Crystal Superalloys[C]// Superalloys. 2012:311-320.","10.11961/mater0203.MGI.20171221.ds.0028","尹海清","摘录","杨国强","2018-01-08",,,"20h","870℃","",,,,"CMSX-4",,,,,,,,,,,,"392Mpa","232.794457274827h","{100}","900℃",,,,,,,,,,,,,,,,,
,,,,"ObjectId(""5b4d4e38e6b1a819a85d9bbd"")","5.7","49%","24.5%","24.5%","2%",,"5h","1000℃",,,,"9.6wt.%","6.4","0.1",,"0.6",,"balance","2.9",,"6.5","1.0","6.4",,"3.18E+0%","2h","1318℃",,,"2h","1321℃",,,,"",,,,,,"Latief F, Kakehi K, Murakami H, et al. Influence of Crystallographic Orientation on Creep Behavior of Aluminized Ni-base Single Crystal Superalloys[C]// Superalloys. 2012:311-320.","10.11961/mater0203.MGI.20171221.ds.0028","尹海清","摘录","杨国强","2018-01-08",,,"20h","870℃","",,,,"CMSX-4",,,,,,,,,,,,"392Mpa","180.13856812933h","{100}","900℃",,,,,,,,,,,,,,,,,
,,,,"ObjectId(""5b4d4e3de6b1a819a85d9bbf"")","5.7","49%","24.5%","24.5%","2%",,"5h","1000℃",,,,"9.6wt.%","6.4","0.1",,"0.6",,"balance","2.9",,"6.5","1.0","6.4",,"2.88E+0%","2h","1318℃",,,"2h","1321℃",,,,"",,,,,,"Latief F, Kakehi K, Murakami H, et al. Influence of Crystallographic Orientation on Creep Behavior of Aluminized Ni-base Single Crystal Superalloys[C]// Superalloys. 2012:311-320.","10.11961/mater0203.MGI.20171221.ds.0028","尹海清","摘录","杨国强","2018-01-08",,,"20h","870℃","",,,,"CMSX-4",,,,,,,,,,,,"392Mpa","173.672055427252h","{100}","900℃",,,,,,,,,,,,,,,,,
,,,,"ObjectId(""5b4d4e42e6b1a819a85d9bc1"")","5.7","49%","24.5%","24.5%","2%",,"5h","1000℃",,,,"9.6wt.%","6.4","0.1",,"0.6",,"balance","2.9",,"6.5","1.0","6.4",,"8.37E+0%","2h","1318℃",,,"2h","1321℃",,,,"",,,,,,"Latief F, Kakehi K, Murakami H, et al. Influence of Crystallographic Orientation on Creep Behavior of Aluminized Ni-base Single Crystal Superalloys[C]// Superalloys. 2012:311-320.","10.11961/mater0203.MGI.20171221.ds.0028","尹海清","摘录","杨国强","2018-01-08",,,"20h","870℃","",,,,"CMSX-4",,,,,,,,,,,,"392Mpa","230.023094688222h","{100}","900℃",,,,,,,,,,,,,,,,,
,,,,"ObjectId(""5b4d4e47e6b1a819a85d9bc3"")","5.7","49%","24.5%","24.5%","2%",,"5h","1000℃",,,,"9.6wt.%","6.4","0.1",,"0.6",,"balance","2.9",,"6.5","1.0","6.4",,"7.77E+0%","2h","1318℃",,,"2h","1321℃",,,,"",,,,,,"Latief F, Kakehi K, Murakami H, et al. Influence of Crystallographic Orientation on Creep Behavior of Aluminized Ni-base Single Crystal Superalloys[C]// Superalloys. 2012:311-320.","10.11961/mater0203.MGI.20171221.ds.0028","尹海清","摘录","杨国强","2018-01-08",,,"20h","870℃","",,,,"CMSX-4",,,,,,,,,,,,"392Mpa","225.40415704388h","{100}","900℃",,,,,,,,,,,,,,,,,
,,,,"ObjectId(""5b4d4e4ce6b1a819a85d9bc5"")","5.7","49%","24.5%","24.5%","2%",,"5h","1000℃",,,,"9.6wt.%","6.4","0.1",,"0.6",,"balance","2.9",,"6.5","1.0","6.4",,"5.69E+0%","2h","1318℃",,,"2h","1321℃",,,,"",,,,,,"Latief F, Kakehi K, Murakami H, et al. Influence of Crystallographic Orientation on Creep Behavior of Aluminized Ni-base Single Crystal Superalloys[C]// Superalloys. 2012:311-320.","10.11961/mater0203.MGI.20171221.ds.0028","尹海清","摘录","杨国强","2018-01-08",,,"20h","870℃","",,,,"CMSX-4",,,,,,,,,,,,"392Mpa","208.775981524249h","{100}","900℃",,,,,,,,,,,,,,,,,
,,,,"ObjectId(""5b4d4e51e6b1a819a85d9bc7"")","5.7","49%","24.5%","24.5%","2%",,"5h","1000℃",,,,"9.6wt.%","6.4","0.1",,"0.6",,"balance","2.9",,"6.5","1.0","6.4",,"4.31E+0%","2h","1318℃",,,"2h","1321℃",,,,"",,,,,,"Latief F, Kakehi K, Murakami H, et al. Influence of Crystallographic Orientation on Creep Behavior of Aluminized Ni-base Single Crystal Superalloys[C]// Superalloys. 2012:311-320.","10.11961/mater0203.MGI.20171221.ds.0028","尹海清","摘录","杨国强","2018-01-08",,,"20h","870℃","",,,,"CMSX-4",,,,,,,,,,,,"392Mpa","194.919168591224h","{100}","900℃",,,,,,,,,,,,,,,,,
,,,,"ObjectId(""5b4d4e56e6b1a819a85d9bc9"")","5.7","49%","24.5%","24.5%","2%",,"5h","1000℃",,,,"9.6wt.%","6.4","0.1",,"0.6",,"balance","2.9",,"6.5","1.0","6.4",,"5.21E+0%","2h","1318℃",,,"2h","1321℃",,,,"",,,,,,"Latief F, Kakehi K, Murakami H, et al. Influence of Crystallographic Orientation on Creep Behavior of Aluminized Ni-base Single Crystal Superalloys[C]// Superalloys. 2012:311-320.","10.11961/mater0203.MGI.20171221.ds.0028","尹海清","摘录","杨国强","2018-01-08",,,"20h","870℃","",,,,"CMSX-4",,,,,,,,,,,,"392Mpa","205.080831408776h","{100}","900℃",,,,,,,,,,,,,,,,,
,,,,"ObjectId(""5b4d4e5be6b1a819a85d9bcb"")","5.7","49%","24.5%","24.5%","2%",,"5h","1000℃",,,,"9.6wt.%","6.4","0.1",,"0.6",,"balance","2.9",,"6.5","1.0","6.4",,"4.73E+0%","2h","1318℃",,,"2h","1321℃",,,,"",,,,,,"Latief F, Kakehi K, Murakami H, et al. Influence of Crystallographic Orientation on Creep Behavior of Aluminized Ni-base Single Crystal Superalloys[C]// Superalloys. 2012:311-320.","10.11961/mater0203.MGI.20171221.ds.0028","尹海清","摘录","杨国强","2018-01-08",,,"20h","870℃","",,,,"CMSX-4",,,,,,,,,,,,"392Mpa","201.385681293303h","{100}","900℃",,,,,,,,,,,,,,,,,
,,,,"ObjectId(""5b4d4e60e6b1a819a85d9bcd"")","5.7","49%","24.5%","24.5%","2%",,"5h","1000℃",,,,"9.6wt.%","6.4","0.1",,"0.6",,"balance","2.9",,"6.5","1.0","6.4",,"3.96E+0%","2h","1318℃",,,"2h","1321℃",,,,"",,,,,,"Latief F, Kakehi K, Murakami H, et al. Influence of Crystallographic Orientation on Creep Behavior of Aluminized Ni-base Single Crystal Superalloys[C]// Superalloys. 2012:311-320.","10.11961/mater0203.MGI.20171221.ds.0028","尹海清","摘录","杨国强","2018-01-08",,,"20h","870℃","",,,,"CMSX-4",,,,,,,,,,,,"392Mpa","190.300230946882h","{100}","900℃",,,,,,,,,,,,,,,,,
,,,,"ObjectId(""5b4d4e65e6b1a819a85d9bcf"")","5.7","49%","24.5%","24.5%","2%",,"5h","1000℃",,,,"9.6wt.%","6.4","0.1",,"0.6",,"balance","2.9",,"6.5","1.0","6.4",,"6.10E+0%","2h","1318℃",,,"2h","1321℃",,,,"",,,,,,"Latief F, Kakehi K, Murakami H, et al. Influence of Crystallographic Orientation on Creep Behavior of Aluminized Ni-base Single Crystal Superalloys[C]// Superalloys. 2012:311-320.","10.11961/mater0203.MGI.20171221.ds.0028","尹海清","摘录","杨国强","2018-01-08",,,"20h","870℃","",,,,"CMSX-4",,,,,,,,,,,,"392Mpa","214.31870669746h","{100}","900℃",,,,,,,,,,,,,,,,,
,,,,"ObjectId(""5b4d4e6fe6b1a819a85d9bd1"")","5.7","49%","24.5%","24.5%","2%",,"5h","1000℃",,,,"9.6wt.%","6.4","0.1",,"0.6",,"balance","2.9",,"6.5","1.0","6.4",,"1.75E+0%","2h","1318℃",,,"2h","1321℃",,,,"",,,,,,"Latief F, Kakehi K, Murakami H, et al. Influence of Crystallographic Orientation on Creep Behavior of Aluminized Ni-base Single Crystal Superalloys[C]// Superalloys. 2012:311-320.","10.11961/mater0203.MGI.20171221.ds.0028","尹海清","摘录","杨国强","2018-01-08",,,"20h","870℃","",,,,"CMSX-4",,,,,,,,,,,,"392Mpa","150.577367205543h","{100}","900℃",,,,,,,,,,,,,,,,,
,,,,"ObjectId(""5b4d4e74e6b1a819a85d9bd3"")","5.7","49%","24.5%","24.5%","2%",,"5h","1000℃",,,,"9.6wt.%","6.4","0.1",,"0.6",,"balance","2.9",,"6.5","1.0","6.4",,"6.69E-1%","2h","1318℃",,,"2h","1321℃",,,,"",,,,,,"Latief F, Kakehi K, Murakami H, et al. Influence of Crystallographic Orientation on Creep Behavior of Aluminized Ni-base Single Crystal Superalloys[C]// Superalloys. 2012:311-320.","10.11961/mater0203.MGI.20171221.ds.0028","尹海清","摘录","杨国强","2018-01-08",,,"20h","870℃","",,,,"CMSX-4",,,,,,,,,,,,"392Mpa","96.0739030023095h","{100}","900℃",,,,,,,,,,,,,,,,,
,,,,"ObjectId(""5b4d4e79e6b1a819a85d9bd5"")","5.7","49%","24.5%","24.5%","2%",,"5h","1000℃",,,,"9.6wt.%","6.4","0.1",,"0.6",,"balance","2.9",,"6.5","1.0","6.4",,"2.64E+0%","2h","1318℃",,,"2h","1321℃",,,,"",,,,,,"Latief F, Kakehi K, Murakami H, et al. Influence of Crystallographic Orientation on Creep Behavior of Aluminized Ni-base Single Crystal Superalloys[C]// Superalloys. 2012:311-320.","10.11961/mater0203.MGI.20171221.ds.0028","尹海清","摘录","杨国强","2018-01-08",,,"20h","870℃","",,,,"CMSX-4",,,,,,,,,,,,"392Mpa","168.129330254042h","{100}","900℃",,,,,,,,,,,,,,,,,
,,,,"ObjectId(""5b4d4e7ee6b1a819a85d9bd7"")","5.7","49%","24.5%","24.5%","2%",,"5h","1000℃",,,,"9.6wt.%","6.4","0.1",,"0.6",,"balance","2.9",,"6.5","1.0","6.4",,"1.39E+0%","2h","1318℃",,,"2h","1321℃",,,,"",,,,,,"Latief F, Kakehi K, Murakami H, et al. Influence of Crystallographic Orientation on Creep Behavior of Aluminized Ni-base Single Crystal Superalloys[C]// Superalloys. 2012:311-320.","10.11961/mater0203.MGI.20171221.ds.0028","尹海清","摘录","杨国强","2018-01-08",,,"20h","870℃","",,,,"CMSX-4",,,,,,,,,,,,"392Mpa","136.720554272517h","{100}","900℃",,,,,,,,,,,,,,,,,
,,,,"ObjectId(""5b4d4e83e6b1a819a85d9bd9"")","5.7","49%","24.5%","24.5%","2%",,"5h","1000℃",,,,"9.6wt.%","6.4","0.1",,"0.6",,"balance","2.9",,"6.5","1.0","6.4",,"8.50E-1%","2h","1318℃",,,"2h","1321℃",,,,"",,,,,,"Latief F, Kakehi K, Murakami H, et al. Influence of Crystallographic Orientation on Creep Behavior of Aluminized Ni-base Single Crystal Superalloys[C]// Superalloys. 2012:311-320.","10.11961/mater0203.MGI.20171221.ds.0028","尹海清","摘录","杨国强","2018-01-08",,,"20h","870℃","",,,,"CMSX-4",,,,,,,,,,,,"392Mpa","109.006928406467h","{100}","900℃",,,,,,,,,,,,,,,,,
,,,,"ObjectId(""5b4d4e88e6b1a819a85d9bdb"")","5.7","49%","24.5%","24.5%","2%",,"5h","1000℃",,,,"9.6wt.%","6.4","0.1",,"0.6",,"balance","2.9",,"6.5","1.0","6.4",,"2.17E+0%","2h","1318℃",,,"2h","1321℃",,,,"",,,,,,"Latief F, Kakehi K, Murakami H, et al. Influence of Crystallographic Orientation on Creep Behavior of Aluminized Ni-base Single Crystal Superalloys[C]// Superalloys. 2012:311-320.","10.11961/mater0203.MGI.20171221.ds.0028","尹海清","摘录","杨国强","2018-01-08",,,"20h","870℃","",,,,"CMSX-4",,,,,,,,,,,,"392Mpa","162.586605080831h","{100}","900℃",,,,,,,,,,,,,,,,,
,,,,"ObjectId(""5b4d4e8de6b1a819a85d9bdd"")","5.7","49%","24.5%","24.5%","2%",,"5h","1000℃",,,,"9.6wt.%","6.4","0.1",,"0.6",,"balance","2.9",,"6.5","1.0","6.4",,"6.08E-1%","2h","1318℃",,,"2h","1321℃",,,,"",,,,,,"Latief F, Kakehi K, Murakami H, et al. Influence of Crystallographic Orientation on Creep Behavior of Aluminized Ni-base Single Crystal Superalloys[C]// Superalloys. 2012:311-320.","10.11961/mater0203.MGI.20171221.ds.0028","尹海清","摘录","杨国强","2018-01-08",,,"20h","870℃","",,,,"CMSX-4",,,,,,,,,,,,"392Mpa","88.6836027713626h","{100}","900℃",,,,,,,,,,,,,,,,,
,,,,"ObjectId(""5b4d4e92e6b1a819a85d9bdf"")","5.7","49%","24.5%","24.5%","2%",,"5h","1000℃",,,,"9.6wt.%","6.4","0.1",,"0.6",,"balance","2.9",,"6.5","1.0","6.4",,"1.57E+0%","2h","1318℃",,,"2h","1321℃",,,,"",,,,,,"Latief F, Kakehi K, Murakami H, et al. Influence of Crystallographic Orientation on Creep Behavior of Aluminized Ni-base Single Crystal Superalloys[C]// Superalloys. 2012:311-320.","10.11961/mater0203.MGI.20171221.ds.0028","尹海清","摘录","杨国强","2018-01-08",,,"20h","870℃","",,,,"CMSX-4",,,,,,,,,,,,"392Mpa","143.187066974596h","{100}","900℃",,,,,,,,,,,,,,,,,
,,,,"ObjectId(""5b4d4e97e6b1a819a85d9be1"")","5.7","49%","24.5%","24.5%","2%",,"5h","1000℃",,,,"9.6wt.%","6.4","0.1",,"0.6",,"balance","2.9",,"6.5","1.0","6.4",,"9.70E-1%","2h","1318℃",,,"2h","1321℃",,,,"",,,,,,"Latief F, Kakehi K, Murakami H, et al. Influence of Crystallographic Orientation on Creep Behavior of Aluminized Ni-base Single Crystal Superalloys[C]// Superalloys. 2012:311-320.","10.11961/mater0203.MGI.20171221.ds.0028","尹海清","摘录","杨国强","2018-01-08",,,"20h","870℃","",,,,"CMSX-4",,,,,,,,,,,,"392Mpa","120.092378752887h","{100}","900℃",,,,,,,,,,,,,,,,,
,,,,"ObjectId(""5b4d4e9ce6b1a819a85d9be3"")","5.7","49%","24.5%","24.5%","2%",,"5h","1000℃",,,,"9.6wt.%","6.4","0.1",,"0.6",,"balance","2.9",,"6.5","1.0","6.4",,"7.89E-1%","2h","1318℃",,,"2h","1321℃",,,,"",,,,,,"Latief F, Kakehi K, Murakami H, et al. Influence of Crystallographic Orientation on Creep Behavior of Aluminized Ni-base Single Crystal Superalloys[C]// Superalloys. 2012:311-320.","10.11961/mater0203.MGI.20171221.ds.0028","尹海清","摘录","杨国强","2018-01-08",,,"20h","870℃","",,,,"CMSX-4",,,,,,,,,,,,"392Mpa","102.540415704388h","{100}","900℃",,,,,,,,,,,,,,,,,
,,,,"ObjectId(""5b4d4ea1e6b1a819a85d9be5"")","5.7","49%","24.5%","24.5%","2%",,"5h","1000℃",,,,"9.6wt.%","6.4","0.1",,"0.6",,"balance","2.9",,"6.5","1.0","6.4",,"5.48E-1%","2h","1318℃",,,"2h","1321℃",,,,"",,,,,,"Latief F, Kakehi K, Murakami H, et al. Influence of Crystallographic Orientation on Creep Behavior of Aluminized Ni-base Single Crystal Superalloys[C]// Superalloys. 2012:311-320.","10.11961/mater0203.MGI.20171221.ds.0028","尹海清","摘录","杨国强","2018-01-08",,,"20h","870℃","",,,,"CMSX-4",,,,,,,,,,,,"392Mpa","81.2933025404157h","{100}","900℃",,,,,,,,,,,,,,,,,
,,,,"ObjectId(""5b4d4ea6e6b1a819a85d9be7"")","5.7","49%","24.5%","24.5%","2%",,"5h","1000℃",,,,"9.6wt.%","6.4","0.1",,"0.6",,"balance","2.9",,"6.5","1.0","6.4",,"1.93E+0%","2h","1318℃",,,"2h","1321℃",,,,"",,,,,,"Latief F, Kakehi K, Murakami H, et al. Influence of Crystallographic Orientation on Creep Behavior of Aluminized Ni-base Single Crystal Superalloys[C]// Superalloys. 2012:311-320.","10.11961/mater0203.MGI.20171221.ds.0028","尹海清","摘录","杨国强","2018-01-08",,,"20h","870℃","",,,,"CMSX-4",,,,,,,,,,,,"392Mpa","155.196304849885h","{100}","900℃",,,,,,,,,,,,,,,,,
,,,,"ObjectId(""5b4d4eabe6b1a819a85d9be9"")","5.7","49%","24.5%","24.5%","2%",,"5h","1000℃",,,,"9.6wt.%","6.4","0.1",,"0.6",,"balance","2.9",,"6.5","1.0","6.4",,"1.09E+0%","2h","1318℃",,,"2h","1321℃",,,,"",,,,,,"Latief F, Kakehi K, Murakami H, et al. Influence of Crystallographic Orientation on Creep Behavior of Aluminized Ni-base Single Crystal Superalloys[C]// Superalloys. 2012:311-320.","10.11961/mater0203.MGI.20171221.ds.0028","尹海清","摘录","杨国强","2018-01-08",,,"20h","870℃","",,,,"CMSX-4",,,,,,,,,,,,"392Mpa","124.711316397229h","{100}","900℃",,,,,,,,,,,,,,,,,
,,,,"ObjectId(""5b4d4eafe6b1a819a85d9beb"")","5.7","49%","24.5%","24.5%","2%",,"5h","1000℃",,,,"9.6wt.%","6.4","0.1",,"0.6",,"balance","2.9",,"6.5","1.0","6.4",,"9.10E-1%","2h","1318℃",,,"2h","1321℃",,,,"",,,,,,"Latief F, Kakehi K, Murakami H, et al. Influence of Crystallographic Orientation on Creep Behavior of Aluminized Ni-base Single Crystal Superalloys[C]// Superalloys. 2012:311-320.","10.11961/mater0203.MGI.20171221.ds.0028","尹海清","摘录","杨国强","2018-01-08",,,"20h","870℃","",,,,"CMSX-4",,,,,,,,,,,,"392Mpa","116.397228637413h","{100}","900℃",,,,,,,,,,,,,,,,,
,,,,"ObjectId(""5b4d4eb4e6b1a819a85d9bed"")","5.7","49%","24.5%","24.5%","2%",,"5h","1000℃",,,,"9.6wt.%","6.4","0.1",,"0.6",,"balance","2.9",,"6.5","1.0","6.4",,"1.21E+0%","2h","1318℃",,,"2h","1321℃",,,,"",,,,,,"Latief F, Kakehi K, Murakami H, et al. Influence of Crystallographic Orientation on Creep Behavior of Aluminized Ni-base Single Crystal Superalloys[C]// Superalloys. 2012:311-320.","10.11961/mater0203.MGI.20171221.ds.0028","尹海清","摘录","杨国强","2018-01-08",,,"20h","870℃","",,,,"CMSX-4",,,,,,,,,,,,"392Mpa","131.177829099307h","{100}","900℃",,,,,,,,,,,,,,,,,
,,,,"ObjectId(""5b4d4ebee6b1a819a85d9bef"")","5.7","49%","24.5%","24.5%","2%",,"5h","1000℃",,,,"9.6wt.%","6.4","0.1",,"0.6",,"balance","2.9",,"6.5","1.0","6.4",,"3.05E-1%","2h","1318℃",,,"2h","1321℃",,,,"",,,,,,"Latief F, Kakehi K, Murakami H, et al. Influence of Crystallographic Orientation on Creep Behavior of Aluminized Ni-base Single Crystal Superalloys[C]// Superalloys. 2012:311-320.","10.11961/mater0203.MGI.20171221.ds.0028","尹海清","摘录","杨国强","2018-01-08",,,"20h","870℃","",,,,"CMSX-4",,,,,,,,,,,,"392Mpa","49.8845265588915h","{100}","900℃",,,,,,,,,,,,,,,,,
,,,,"ObjectId(""5b4d4ec3e6b1a819a85d9bf1"")","5.7","49%","24.5%","24.5%","2%",,"5h","1000℃",,,,"9.6wt.%","6.4","0.1",,"0.6",,"balance","2.9",,"6.5","1.0","6.4",,"1.22E-1%","2h","1318℃",,,"2h","1321℃",,,,"",,,,,,"Latief F, Kakehi K, Murakami H, et al. Influence of Crystallographic Orientation on Creep Behavior of Aluminized Ni-base Single Crystal Superalloys[C]// Superalloys. 2012:311-320.","10.11961/mater0203.MGI.20171221.ds.0028","尹海清","摘录","杨国强","2018-01-08",,,"20h","870℃","",,,,"CMSX-4",,,,,,,,,,,,"392Mpa","16.6281755196305h","{100}","900℃",,,,,,,,,,,,,,,,,
,,,,"ObjectId(""5b4d4ec8e6b1a819a85d9bf3"")","5.0",,,,,,,,,,,"5.2wt.%","10.0","-",,"-",,"balance","-",,"12.1","1.4","4.0",,"9.34E+0%","2h","1287℃",,,"1h","1294℃",,,,"",,,,,,"Latief F, Kakehi K, Murakami H, et al. Influence of Crystallographic Orientation on Creep Behavior of Aluminized Ni-base Single Crystal Superalloys[C]// Superalloys. 2012:311-320.","10.11961/mater0203.MGI.20171221.ds.0028","尹海清","摘录","杨国强","2018-01-08",,,"32h","870℃",,"",,,"PWA 1480",,,,,,,,,,,,"392Mpa","94.9771689497717h","{110}","900℃",,,,,,,,,,,,,,,,,
,,,,"ObjectId(""5b4d4ecde6b1a819a85d9bf5"")","5.7","49%","24.5%","24.5%","2%",,"5h","1000℃",,,,"9.6wt.%","6.4","0.1",,"0.6",,"balance","2.9",,"6.5","1.0","6.4",,"2.43E-1%","2h","1318℃",,,"2h","1321℃",,,,"",,,,,,"Latief F, Kakehi K, Murakami H, et al. Influence of Crystallographic Orientation on Creep Behavior of Aluminized Ni-base Single Crystal Superalloys[C]// Superalloys. 2012:311-320.","10.11961/mater0203.MGI.20171221.ds.0028","尹海清","摘录","杨国强","2018-01-08",,,"20h","870℃","",,,,"CMSX-4",,,,,,,,,,,,"392Mpa","34.1801385681293h","{100}","900℃",,,,,,,,,,,,,,,,,
,,,,"ObjectId(""5b4d4ed2e6b1a819a85d9bf7"")","5.0",,,,,,,,,,,"5.2wt.%","10.0","-",,"-",,"balance","-",,"12.1","1.4","4.0",,"1.07E+1%","2h","1287℃",,,"1h","1294℃",,,,"",,,,,,"Latief F, Kakehi K, Murakami H, et al. Influence of Crystallographic Orientation on Creep Behavior of Aluminized Ni-base Single Crystal Superalloys[C]// Superalloys. 2012:311-320.","10.11961/mater0203.MGI.20171221.ds.0028","尹海清","摘录","杨国强","2018-01-08",,,"32h","870℃",,"",,,"PWA 1480",,,,,,,,,,,,"392Mpa","96.3470319634703h","{110}","900℃",,,,,,,,,,,,,,,,,
,,,,"ObjectId(""5b4d4ed7e6b1a819a85d9bf9"")","5.7","49%","24.5%","24.5%","2%",,"5h","1000℃",,,,"9.6wt.%","6.4","0.1",,"0.6",,"balance","2.9",,"6.5","1.0","6.4",,"3.06E-1%","2h","1318℃",,,"2h","1321℃",,,,"",,,,,,"Latief F, Kakehi K, Murakami H, et al. Influence of Crystallographic Orientation on Creep Behavior of Aluminized Ni-base Single Crystal Superalloys[C]// Superalloys. 2012:311-320.","10.11961/mater0203.MGI.20171221.ds.0028","尹海清","摘录","杨国强","2018-01-08",,,"20h","870℃","",,,,"CMSX-4",,,,,,,,,,,,"392Mpa","57.2748267898383h","{100}","900℃",,,,,,,,,,,,,,,,,
,,,,"ObjectId(""5b4d4edce6b1a819a85d9bfb"")","5.7","49%","24.5%","24.5%","2%",,"5h","1000℃",,,,"9.6wt.%","6.4","0.1",,"0.6",,"balance","2.9",,"6.5","1.0","6.4",,"1.20E-1%","2h","1318℃",,,"2h","1321℃",,,,"",,,,,,"Latief F, Kakehi K, Murakami H, et al. Influence of Crystallographic Orientation on Creep Behavior of Aluminized Ni-base Single Crystal Superalloys[C]// Superalloys. 2012:311-320.","10.11961/mater0203.MGI.20171221.ds.0028","尹海清","摘录","杨国强","2018-01-08",,,"20h","870℃","",,,,"CMSX-4",,,,,,,,,,,,"392Mpa","9.2378752886836h","{100}","900℃",,,,,,,,,,,,,,,,,
,,,,"ObjectId(""5b4d4ee1e6b1a819a85d9bfd"")","5.7","49%","24.5%","24.5%","2%",,"5h","1000℃",,,,"9.6wt.%","6.4","0.1",,"0.6",,"balance","2.9",,"6.5","1.0","6.4",,"1.23E-1%","2h","1318℃",,,"2h","1321℃",,,,"",,,,,,"Latief F, Kakehi K, Murakami H, et al. Influence of Crystallographic Orientation on Creep Behavior of Aluminized Ni-base Single Crystal Superalloys[C]// Superalloys. 2012:311-320.","10.11961/mater0203.MGI.20171221.ds.0028","尹海清","摘录","杨国强","2018-01-08",,,"20h","870℃","",,,,"CMSX-4",,,,,,,,,,,,"392Mpa","24.9422632794457h","{100}","900℃",,,,,,,,,,,,,,,,,
,,,,"ObjectId(""5b4d4ee5e6b1a819a85d9bff"")","5.0",,,,,,,,,,,"5.2wt.%","10.0","-",,"-",,"balance","-",,"12.1","1.4","4.0",,"7.94E+0%","2h","1287℃",,,"1h","1294℃",,,,"",,,,,,"Latief F, Kakehi K, Murakami H, et al. Influence of Crystallographic Orientation on Creep Behavior of Aluminized Ni-base Single Crystal Superalloys[C]// Superalloys. 2012:311-320.","10.11961/mater0203.MGI.20171221.ds.0028","尹海清","摘录","杨国强","2018-01-08",,,"32h","870℃",,"",,,"PWA 1480",,,,,,,,,,,,"392Mpa","93.1506849315068h","{110}","900℃",,,,,,,,,,,,,,,,,
,,,,"ObjectId(""5b4d4eeae6b1a819a85d9c01"")","5.0",,,,,,,,,,,"5.2wt.%","10.0","-",,"-",,"balance","-",,"12.1","1.4","4.0",,"8.53E+0%","2h","1287℃",,,"1h","1294℃",,,,"",,,,,,"Latief F, Kakehi K, Murakami H, et al. Influence of Crystallographic Orientation on Creep Behavior of Aluminized Ni-base Single Crystal Superalloys[C]// Superalloys. 2012:311-320.","10.11961/mater0203.MGI.20171221.ds.0028","尹海清","摘录","杨国强","2018-01-08",,,"32h","870℃",,"",,,"PWA 1480",,,,,,,,,,,,"392Mpa","94.2922374429224h","{110}","900℃",,,,,,,,,,,,,,,,,
,,,,"ObjectId(""5b4d4eefe6b1a819a85d9c03"")","5.7","49%","24.5%","24.5%","2%",,"5h","1000℃",,,,"9.6wt.%","6.4","0.1",,"0.6",,"balance","2.9",,"6.5","1.0","6.4",,"3.04E-1%","2h","1318℃",,,"2h","1321℃",,,,"",,,,,,"Latief F, Kakehi K, Murakami H, et al. Influence of Crystallographic Orientation on Creep Behavior of Aluminized Ni-base Single Crystal Superalloys[C]// Superalloys. 2012:311-320.","10.11961/mater0203.MGI.20171221.ds.0028","尹海清","摘录","杨国强","2018-01-08",,,"20h","870℃","",,,,"CMSX-4",,,,,,,,,,,,"392Mpa","40.6466512702078h","{100}","900℃",,,,,,,,,,,,,,,,,
,,,,"ObjectId(""5b4d4ef5e6b1a819a85d9c05"")","5.7","49%","24.5%","24.5%","2%",,"5h","1000℃",,,,"9.6wt.%","6.4","0.1",,"0.6",,"balance","2.9",,"6.5","1.0","6.4",,"3.66E-1%","2h","1318℃",,,"2h","1321℃",,,,"",,,,,,"Latief F, Kakehi K, Murakami H, et al. Influence of Crystallographic Orientation on Creep Behavior of Aluminized Ni-base Single Crystal Superalloys[C]// Superalloys. 2012:311-320.","10.11961/mater0203.MGI.20171221.ds.0028","尹海清","摘录","杨国强","2018-01-08",,,"20h","870℃","",,,,"CMSX-4",,,,,,,,,,,,"392Mpa","62.8175519630485h","{100}","900℃",,,,,,,,,,,,,,,,,
,,,,"ObjectId(""5b4d4efae6b1a819a85d9c07"")","5.7","49%","24.5%","24.5%","2%",,"5h","1000℃",,,,"9.6wt.%","6.4","0.1",,"0.6",,"balance","2.9",,"6.5","1.0","6.4",,"4.87E-1%","2h","1318℃",,,"2h","1321℃",,,,"",,,,,,"Latief F, Kakehi K, Murakami H, et al. Influence of Crystallographic Orientation on Creep Behavior of Aluminized Ni-base Single Crystal Superalloys[C]// Superalloys. 2012:311-320.","10.11961/mater0203.MGI.20171221.ds.0028","尹海清","摘录","杨国强","2018-01-08",,,"20h","870℃","",,,,"CMSX-4",,,,,,,,,,,,"392Mpa","71.1316397228637h","{100}","900℃",,,,,,,,,,,,,,,,,
,,,,"ObjectId(""5b4d4efee6b1a819a85d9c09"")","5.0",,,,,,,,,,,"5.2wt.%","10.0","-",,"-",,"balance","-",,"12.1","1.4","4.0",,"9.93E+0%","2h","1287℃",,,"1h","1294℃",,,,"",,,,,,"Latief F, Kakehi K, Murakami H, et al. Influence of Crystallographic Orientation on Creep Behavior of Aluminized Ni-base Single Crystal Superalloys[C]// Superalloys. 2012:311-320.","10.11961/mater0203.MGI.20171221.ds.0028","尹海清","摘录","杨国强","2018-01-08",,,"32h","870℃",,"",,,"PWA 1480",,,,,,,,,,,,"392Mpa","95.8904109589041h","{110}","900℃",,,,,,,,,,,,,,,,,
,,,,"ObjectId(""5b4d4f03e6b1a819a85d9c0b"")","5.7","49%","24.5%","24.5%","2%",,"5h","1000℃",,,,"9.6wt.%","6.4","0.1",,"0.6",,"balance","2.9",,"6.5","1.0","6.4",,"5.99E-2%","2h","1318℃",,,"2h","1321℃",,,,"",,,,,,"Latief F, Kakehi K, Murakami H, et al. Influence of Crystallographic Orientation on Creep Behavior of Aluminized Ni-base Single Crystal Superalloys[C]// Superalloys. 2012:311-320.","10.11961/mater0203.MGI.20171221.ds.0028","尹海清","摘录","杨国强","2018-01-08",,,"20h","870℃","",,,,"CMSX-4",,,,,,,,,,,,"392Mpa","2.77136258660508h","{100}","900℃",,,,,,,,,,,,,,,,,
,,,,"ObjectId(""5b4d4f0de6b1a819a85d9c0d"")","5.0",,,,,,,,,,,"5.2wt.%","10.0","-",,"-",,"balance","-",,"12.1","1.4","4.0",,"2.94E+0%","2h","1287℃",,,"1h","1294℃",,,,"",,,,,,"Latief F, Kakehi K, Murakami H, et al. Influence of Crystallographic Orientation on Creep Behavior of Aluminized Ni-base Single Crystal Superalloys[C]// Superalloys. 2012:311-320.","10.11961/mater0203.MGI.20171221.ds.0028","尹海清","摘录","杨国强","2018-01-08",,,"32h","870℃",,"",,,"PWA 1480",,,,,,,,,,,,"392Mpa","68.2648401826484h","{110}","900℃",,,,,,,,,,,,,,,,,
,,,,"ObjectId(""5b4d4f12e6b1a819a85d9c0f"")","5.0",,,,,,,,,,,"5.2wt.%","10.0","-",,"-",,"balance","-",,"12.1","1.4","4.0",,"3.24E+0%","2h","1287℃",,,"1h","1294℃",,,,"",,,,,,"Latief F, Kakehi K, Murakami H, et al. Influence of Crystallographic Orientation on Creep Behavior of Aluminized Ni-base Single Crystal Superalloys[C]// Superalloys. 2012:311-320.","10.11961/mater0203.MGI.20171221.ds.0028","尹海清","摘录","杨国强","2018-01-08",,,"32h","870℃",,"",,,"PWA 1480",,,,,,,,,,,,"392Mpa","70.3196347031963h","{110}","900℃",,,,,,,,,,,,,,,,,
,,,,"ObjectId(""5b4d4f17e6b1a819a85d9c11"")","5.0",,,,,,,,,,,"5.2wt.%","10.0","-",,"-",,"balance","-",,"12.1","1.4","4.0",,"2.79E+0%","2h","1287℃",,,"1h","1294℃",,,,"",,,,,,"Latief F, Kakehi K, Murakami H, et al. Influence of Crystallographic Orientation on Creep Behavior of Aluminized Ni-base Single Crystal Superalloys[C]// Superalloys. 2012:311-320.","10.11961/mater0203.MGI.20171221.ds.0028","尹海清","摘录","杨国强","2018-01-08",,,"32h","870℃",,"",,,"PWA 1480",,,,,,,,,,,,"392Mpa","66.4383561643836h","{110}","900℃",,,,,,,,,,,,,,,,,
,,,,"ObjectId(""5b4d4f1ce6b1a819a85d9c13"")","5.0",,,,,,,,,,,"5.2wt.%","10.0","-",,"-",,"balance","-",,"12.1","1.4","4.0",,"4.85E+0%","2h","1287℃",,,"1h","1294℃",,,,"",,,,,,"Latief F, Kakehi K, Murakami H, et al. Influence of Crystallographic Orientation on Creep Behavior of Aluminized Ni-base Single Crystal Superalloys[C]// Superalloys. 2012:311-320.","10.11961/mater0203.MGI.20171221.ds.0028","尹海清","摘录","杨国强","2018-01-08",,,"32h","870℃",,"",,,"PWA 1480",,,,,,,,,,,,"392Mpa","82.1917808219178h","{110}","900℃",,,,,,,,,,,,,,,,,
,,,,"ObjectId(""5b4d4f21e6b1a819a85d9c15"")","5.0",,,,,,,,,,,"5.2wt.%","10.0","-",,"-",,"balance","-",,"12.1","1.4","4.0",,"5.88E+0%","2h","1287℃",,,"1h","1294℃",,,,"",,,,,,"Latief F, Kakehi K, Murakami H, et al. Influence of Crystallographic Orientation on Creep Behavior of Aluminized Ni-base Single Crystal Superalloys[C]// Superalloys. 2012:311-320.","10.11961/mater0203.MGI.20171221.ds.0028","尹海清","摘录","杨国强","2018-01-08",,,"32h","870℃",,"",,,"PWA 1480",,,,,,,,,,,,"392Mpa","87.4429223744292h","{110}","900℃",,,,,,,,,,,,,,,,,
,,,,"ObjectId(""5b4d4f26e6b1a819a85d9c17"")","5.0",,,,,,,,,,,"5.2wt.%","10.0","-",,"-",,"balance","-",,"12.1","1.4","4.0",,"5.44E+0%","2h","1287℃",,,"1h","1294℃",,,,"",,,,,,"Latief F, Kakehi K, Murakami H, et al. Influence of Crystallographic Orientation on Creep Behavior of Aluminized Ni-base Single Crystal Superalloys[C]// Superalloys. 2012:311-320.","10.11961/mater0203.MGI.20171221.ds.0028","尹海清","摘录","杨国强","2018-01-08",,,"32h","870℃",,"",,,"PWA 1480",,,,,,,,,,,,"392Mpa","85.6164383561644h","{110}","900℃",,,,,,,,,,,,,,,,,
,,,,"ObjectId(""5b4d4f2be6b1a819a85d9c19"")","5.0",,,,,,,,,,,"5.2wt.%","10.0","-",,"-",,"balance","-",,"12.1","1.4","4.0",,"6.32E+0%","2h","1287℃",,,"1h","1294℃",,,,"",,,,,,"Latief F, Kakehi K, Murakami H, et al. Influence of Crystallographic Orientation on Creep Behavior of Aluminized Ni-base Single Crystal Superalloys[C]// Superalloys. 2012:311-320.","10.11961/mater0203.MGI.20171221.ds.0028","尹海清","摘录","杨国强","2018-01-08",,,"32h","870℃",,"",,,"PWA 1480",,,,,,,,,,,,"392Mpa","89.041095890411h","{110}","900℃",,,,,,,,,,,,,,,,,
,,,,"ObjectId(""5b4d4f30e6b1a819a85d9c1b"")","5.0",,,,,,,,,,,"5.2wt.%","10.0","-",,"-",,"balance","-",,"12.1","1.4","4.0",,"3.68E+0%","2h","1287℃",,,"1h","1294℃",,,,"",,,,,,"Latief F, Kakehi K, Murakami H, et al. Influence of Crystallographic Orientation on Creep Behavior of Aluminized Ni-base Single Crystal Superalloys[C]// Superalloys. 2012:311-320.","10.11961/mater0203.MGI.20171221.ds.0028","尹海清","摘录","杨国强","2018-01-08",,,"32h","870℃",,"",,,"PWA 1480",,,,,,,,,,,,"392Mpa","75.1141552511416h","{110}","900℃",,,,,,,,,,,,,,,,,
,,,,"ObjectId(""5b4d4f34e6b1a819a85d9c1d"")","5.0",,,,,,,,,,,"5.2wt.%","10.0","-",,"-",,"balance","-",,"12.1","1.4","4.0",,"4.49E+0%","2h","1287℃",,,"1h","1294℃",,,,"",,,,,,"Latief F, Kakehi K, Murakami H, et al. Influence of Crystallographic Orientation on Creep Behavior of Aluminized Ni-base Single Crystal Superalloys[C]// Superalloys. 2012:311-320.","10.11961/mater0203.MGI.20171221.ds.0028","尹海清","摘录","杨国强","2018-01-08",,,"32h","870℃",,"",,,"PWA 1480",,,,,,,,,,,,"392Mpa","80.8219178082192h","{110}","900℃",,,,,,,,,,,,,,,,,
,,,,"ObjectId(""5b4d4f39e6b1a819a85d9c1f"")","5.0",,,,,,,,,,,"5.2wt.%","10.0","-",,"-",,"balance","-",,"12.1","1.4","4.0",,"4.12E+0%","2h","1287℃",,,"1h","1294℃",,,,"",,,,,,"Latief F, Kakehi K, Murakami H, et al. Influence of Crystallographic Orientation on Creep Behavior of Aluminized Ni-base Single Crystal Superalloys[C]// Superalloys. 2012:311-320.","10.11961/mater0203.MGI.20171221.ds.0028","尹海清","摘录","杨国强","2018-01-08",,,"32h","870℃",,"",,,"PWA 1480",,,,,,,,,,,,"392Mpa","77.8538812785388h","{110}","900℃",,,,,,,,,,,,,,,,,
,,,,"ObjectId(""5b4d4f3ee6b1a819a85d9c21"")","5.0",,,,,,,,,,,"5.2wt.%","10.0","-",,"-",,"balance","-",,"12.1","1.4","4.0",,"3.82E+0%","2h","1287℃",,,"1h","1294℃",,,,"",,,,,,"Latief F, Kakehi K, Murakami H, et al. Influence of Crystallographic Orientation on Creep Behavior of Aluminized Ni-base Single Crystal Superalloys[C]// Superalloys. 2012:311-320.","10.11961/mater0203.MGI.20171221.ds.0028","尹海清","摘录","杨国强","2018-01-08",,,"32h","870℃",,"",,,"PWA 1480",,,,,,,,,,,,"392Mpa","77.3972602739726h","{110}","900℃",,,,,,,,,,,,,,,,,
,,,,"ObjectId(""5b4d4f43e6b1a819a85d9c23"")","5.0",,,,,,,,,,,"5.2wt.%","10.0","-",,"-",,"balance","-",,"12.1","1.4","4.0",,"6.76E+0%","2h","1287℃",,,"1h","1294℃",,,,"",,,,,,"Latief F, Kakehi K, Murakami H, et al. Influence of Crystallographic Orientation on Creep Behavior of Aluminized Ni-base Single Crystal Superalloys[C]// Superalloys. 2012:311-320.","10.11961/mater0203.MGI.20171221.ds.0028","尹海清","摘录","杨国强","2018-01-08",,,"32h","870℃",,"",,,"PWA 1480",,,,,,,,,,,,"392Mpa","90.6392694063927h","{110}","900℃",,,,,,,,,,,,,,,,,
