Repository: wujunming1/superalloy-project

File: 国际高温合金会议论文和数据/数据汇总/蠕变性能/creepproperty_creepstrain.csv (part 21 of 24)
"1050℃+150MPa蠕变条件/时间","1150℃+100MPa蠕变条件/时间","700MPa不均匀变形的蠕变测试/温度","700MPa晶界滑移的蠕变测试/温度","_id","Al","Al2O3涂层/Al2O3含量","Al2O3涂层/Al含量","Al2O3涂层/Fe含量","Al2O3涂层/NH4Cl含量","Al2O3涂层/NH5Cl含量","Al2O3涂层/加热时间","Al2O3涂层/温度","Al2O4涂层/加热时间","B","C","Co","Cr","Hf","Ir","Mo","Nb","Ni","Re","Ru","Ta","Ti","W","Zr","力学性能/蠕变应变","固溶处理/时间","固溶处理/温度","固溶处理油淬/时间","固溶处理油淬/温度","固溶处理（炉冷）/时间","固溶处理（炉冷）/温度","圆盘型显微结构724Mpa且677℃下蠕变测试/时间","均匀化处理/时间","均匀化处理/温度","备注","孔型显微结构724Mpa且677℃下蠕变测试/时间","拉伸/时间","拉伸蠕变测试/测试压力","拉伸蠕变测试/测试温度","拉伸蠕变测试/蠕变时间","摘录出处","数据DOI","数据审核者","数据来源方式","数据生产者","数据采集时间","施加恒定应力/应力","施加恒定温度/温度","时效处理/时间","时效处理/温度","时效处理/炉冷","时效处理/空冷","时效处理空冷/时间","时效处理空冷/温度","材料牌号","炉冷/温度","热挤压/热挤压温度","热轧/热轧时间","热轧/热轧温度","直径/坯料直径","第一次轧制/温度","第二次轧制/温度","蠕变变形测试/时间","蠕变变形测试/测试温度","蠕变变形测试/蠕变应力","蠕变实验/平均压力","蠕变实验/平均应力","蠕变实验/时间","蠕变实验/晶向","蠕变实验/温度","蠕变断裂/加载应力","蠕变断裂/时间","蠕变断裂实验/温度","蠕变断裂测试/温度","蠕变测试/压力","蠕变测试/应力","蠕变测试/时间","蠕变测试/晶格取向","蠕变测试/温度","蠕变测试/蠕变应力","蠕变测试/蠕变时间","蠕变测试/蠕变温度","蠕变测试/试样厚度","退火/退火时间","退火/退火温度","重量/铸锭重量","镀铝/镀铝"
,,,,"ObjectId(""5b4d4f48e6b1a819a85d9c25"")","5.0",,,,,,,,,,,"5.2wt.%","10.0","-",,"-",,"balance","-",,"12.1","1.4","4.0",,"7.35E+0%","2h","1287℃",,,"1h","1294℃",,,,"",,,,,,"Latief F, Kakehi K, Murakami H, et al. Influence of Crystallographic Orientation on Creep Behavior of Aluminized Ni-base Single Crystal Superalloys[C]// Superalloys. 2012:311-320.","10.11961/mater0203.MGI.20171221.ds.0028","尹海清","摘录","杨国强","2018-01-08",,,"32h","870℃",,"",,,"PWA 1480",,,,,,,,,,,,"392Mpa","92.2374429223744h","{110}","900℃",,,,,,,,,,,,,,,,,
,,,,"ObjectId(""5b4d4f4de6b1a819a85d9c27"")","5.0",,,,,,,,,,,"5.2wt.%","10.0","-",,"-",,"balance","-",,"12.1","1.4","4.0",,"3.46E+0%","2h","1287℃",,,"1h","1294℃",,,,"",,,,,,"Latief F, Kakehi K, Murakami H, et al. Influence of Crystallographic Orientation on Creep Behavior of Aluminized Ni-base Single Crystal Superalloys[C]// Superalloys. 2012:311-320.","10.11961/mater0203.MGI.20171221.ds.0028","尹海清","摘录","杨国强","2018-01-08",,,"32h","870℃",,"",,,"PWA 1480",,,,,,,,,,,,"392Mpa","73.0593607305936h","{110}","900℃",,,,,,,,,,,,,,,,,
,,,,"ObjectId(""5b4d4f52e6b1a819a85d9c29"")","5.0",,,,,,,,,,,"5.2wt.%","10.0","-",,"-",,"balance","-",,"12.1","1.4","4.0",,"5.07E+0%","2h","1287℃",,,"1h","1294℃",,,,"",,,,,,"Latief F, Kakehi K, Murakami H, et al. Influence of Crystallographic Orientation on Creep Behavior of Aluminized Ni-base Single Crystal Superalloys[C]// Superalloys. 2012:311-320.","10.11961/mater0203.MGI.20171221.ds.0028","尹海清","摘录","杨国强","2018-01-08",,,"32h","870℃",,"",,,"PWA 1480",,,,,,,,,,,,"392Mpa","84.2465753424658h","{110}","900℃",,,,,,,,,,,,,,,,,
,,,,"ObjectId(""5b4d4f5ce6b1a819a85d9c2b"")","5.0",,,,,,,,,,,"5.2wt.%","10.0","-",,"-",,"balance","-",,"12.1","1.4","4.0",,"1.69E+0%","2h","1287℃",,,"1h","1294℃",,,,"",,,,,,"Latief F, Kakehi K, Murakami H, et al. Influence of Crystallographic Orientation on Creep Behavior of Aluminized Ni-base Single Crystal Superalloys[C]// Superalloys. 2012:311-320.","10.11961/mater0203.MGI.20171221.ds.0028","尹海清","摘录","杨国强","2018-01-08",,,"32h","870℃",,"",,,"PWA 1480",,,,,,,,,,,,"392Mpa","47.4885844748858h","{110}","900℃",,,,,,,,,,,,,,,,,
,,,,"ObjectId(""5b4d4f61e6b1a819a85d9c2d"")","5.0",,,,,,,,,,,"5.2wt.%","10.0","-",,"-",,"balance","-",,"12.1","1.4","4.0",,"1.99E+0%","2h","1287℃",,,"1h","1294℃",,,,"",,,,,,"Latief F, Kakehi K, Murakami H, et al. Influence of Crystallographic Orientation on Creep Behavior of Aluminized Ni-base Single Crystal Superalloys[C]// Superalloys. 2012:311-320.","10.11961/mater0203.MGI.20171221.ds.0028","尹海清","摘录","杨国强","2018-01-08",,,"32h","870℃",,"",,,"PWA 1480",,,,,,,,,,,,"392Mpa","52.0547945205479h","{110}","900℃",,,,,,,,,,,,,,,,,
,,,,"ObjectId(""5b4d4f65e6b1a819a85d9c2f"")","5.0",,,,,,,,,,,"5.2wt.%","10.0","-",,"-",,"balance","-",,"12.1","1.4","4.0",,"2.06E+0%","2h","1287℃",,,"1h","1294℃",,,,"",,,,,,"Latief F, Kakehi K, Murakami H, et al. Influence of Crystallographic Orientation on Creep Behavior of Aluminized Ni-base Single Crystal Superalloys[C]// Superalloys. 2012:311-320.","10.11961/mater0203.MGI.20171221.ds.0028","尹海清","摘录","杨国强","2018-01-08",,,"32h","870℃",,"",,,"PWA 1480",,,,,,,,,,,,"392Mpa","56.62100456621h","{110}","900℃",,,,,,,,,,,,,,,,,
,,,,"ObjectId(""5b4d4f6be6b1a819a85d9c31"")","5.0",,,,,,,,,,,"5.2wt.%","10.0","-",,"-",,"balance","-",,"12.1","1.4","4.0",,"2.06E+0%","2h","1287℃",,,"1h","1294℃",,,,"",,,,,,"Latief F, Kakehi K, Murakami H, et al. Influence of Crystallographic Orientation on Creep Behavior of Aluminized Ni-base Single Crystal Superalloys[C]// Superalloys. 2012:311-320.","10.11961/mater0203.MGI.20171221.ds.0028","尹海清","摘录","杨国强","2018-01-08",,,"32h","870℃",,"",,,"PWA 1480",,,,,,,,,,,,"392Mpa","54.1095890410959h","{110}","900℃",,,,,,,,,,,,,,,,,
,,,,"ObjectId(""5b4d4f70e6b1a819a85d9c33"")","5.0",,,,,,,,,,,"5.2wt.%","10.0","-",,"-",,"balance","-",,"12.1","1.4","4.0",,"2.21E+0%","2h","1287℃",,,"1h","1294℃",,,,"",,,,,,"Latief F, Kakehi K, Murakami H, et al. Influence of Crystallographic Orientation on Creep Behavior of Aluminized Ni-base Single Crystal Superalloys[C]// Superalloys. 2012:311-320.","10.11961/mater0203.MGI.20171221.ds.0028","尹海清","摘录","杨国强","2018-01-08",,,"32h","870℃",,"",,,"PWA 1480",,,,,,,,,,,,"392Mpa","59.5890410958904h","{110}","900℃",,,,,,,,,,,,,,,,,
,,,,"ObjectId(""5b4d4f75e6b1a819a85d9c35"")","5.0",,,,,,,,,,,"5.2wt.%","10.0","-",,"-",,"balance","-",,"12.1","1.4","4.0",,"2.65E+0%","2h","1287℃",,,"1h","1294℃",,,,"",,,,,,"Latief F, Kakehi K, Murakami H, et al. Influence of Crystallographic Orientation on Creep Behavior of Aluminized Ni-base Single Crystal Superalloys[C]// Superalloys. 2012:311-320.","10.11961/mater0203.MGI.20171221.ds.0028","尹海清","摘录","杨国强","2018-01-08",,,"32h","870℃",,"",,,"PWA 1480",,,,,,,,,,,,"392Mpa","63.9269406392694h","{110}","900℃",,,,,,,,,,,,,,,,,
,,,,"ObjectId(""5b4d4f7ae6b1a819a85d9c37"")","5.0",,,,,,,,,,,"5.2wt.%","10.0","-",,"-",,"balance","-",,"12.1","1.4","4.0",,"2.50E+0%","2h","1287℃",,,"1h","1294℃",,,,"",,,,,,"Latief F, Kakehi K, Murakami H, et al. Influence of Crystallographic Orientation on Creep Behavior of Aluminized Ni-base Single Crystal Superalloys[C]// Superalloys. 2012:311-320.","10.11961/mater0203.MGI.20171221.ds.0028","尹海清","摘录","杨国强","2018-01-08",,,"32h","870℃",,"",,,"PWA 1480",,,,,,,,,,,,"392Mpa","61.6438356164384h","{110}","900℃",,,,,,,,,,,,,,,,,
,,,,"ObjectId(""5b4d4f7fe6b1a819a85d9c39"")","5.0",,,,,,,,,,,"5.2wt.%","10.0","-",,"-",,"balance","-",,"12.1","1.4","4.0",,"1.84E+0%","2h","1287℃",,,"1h","1294℃",,,,"",,,,,,"Latief F, Kakehi K, Murakami H, et al. Influence of Crystallographic Orientation on Creep Behavior of Aluminized Ni-base Single Crystal Superalloys[C]// Superalloys. 2012:311-320.","10.11961/mater0203.MGI.20171221.ds.0028","尹海清","摘录","杨国强","2018-01-08",,,"32h","870℃",,"",,,"PWA 1480",,,,,,,,,,,,"392Mpa","49.5433789954338h","{110}","900℃",,,,,,,,,,,,,,,,,
,,,,"ObjectId(""5b4d4f84e6b1a819a85d9c3b"")","5.0",,,,,,,,,,,"5.2wt.%","10.0","-",,"-",,"balance","-",,"12.1","1.4","4.0",,"1.62E+0%","2h","1287℃",,,"1h","1294℃",,,,"",,,,,,"Latief F, Kakehi K, Murakami H, et al. Influence of Crystallographic Orientation on Creep Behavior of Aluminized Ni-base Single Crystal Superalloys[C]// Superalloys. 2012:311-320.","10.11961/mater0203.MGI.20171221.ds.0028","尹海清","摘录","杨国强","2018-01-08",,,"32h","870℃",,"",,,"PWA 1480",,,,,,,,,,,,"392Mpa","44.9771689497717h","{110}","900℃",,,,,,,,,,,,,,,,,
,,,,"ObjectId(""5b4d4f89e6b1a819a85d9c3d"")","5.0",,,,,,,,,,,"5.2wt.%","10.0","-",,"-",,"balance","-",,"12.1","1.4","4.0",,"1.54E+0%","2h","1287℃",,,"1h","1294℃",,,,"",,,,,,"Latief F, Kakehi K, Murakami H, et al. Influence of Crystallographic Orientation on Creep Behavior of Aluminized Ni-base Single Crystal Superalloys[C]// Superalloys. 2012:311-320.","10.11961/mater0203.MGI.20171221.ds.0028","尹海清","摘录","杨国强","2018-01-08",,,"32h","870℃",,"",,,"PWA 1480",,,,,,,,,,,,"392Mpa","42.0091324200913h","{110}","900℃",,,,,,,,,,,,,,,,,
,,,,"ObjectId(""5b4d4f8ee6b1a819a85d9c3f"")","5.0",,,,,,,,,,,"5.2wt.%","10.0","-",,"-",,"balance","-",,"12.1","1.4","4.0",,"1.40E+0%","2h","1287℃",,,"1h","1294℃",,,,"",,,,,,"Latief F, Kakehi K, Murakami H, et al. Influence of Crystallographic Orientation on Creep Behavior of Aluminized Ni-base Single Crystal Superalloys[C]// Superalloys. 2012:311-320.","10.11961/mater0203.MGI.20171221.ds.0028","尹海清","摘录","杨国强","2018-01-08",,,"32h","870℃",,"",,,"PWA 1480",,,,,,,,,,,,"392Mpa","38.5844748858447h","{110}","900℃",,,,,,,,,,,,,,,,,
,,,,"ObjectId(""5b4d4f92e6b1a819a85d9c41"")","5.0",,,,,,,,,,,"5.2wt.%","10.0","-",,"-",,"balance","-",,"12.1","1.4","4.0",,"1.03E+0%","2h","1287℃",,,"1h","1294℃",,,,"",,,,,,"Latief F, Kakehi K, Murakami H, et al. Influence of Crystallographic Orientation on Creep Behavior of Aluminized Ni-base Single Crystal Superalloys[C]// Superalloys. 2012:311-320.","10.11961/mater0203.MGI.20171221.ds.0028","尹海清","摘录","杨国强","2018-01-08",,,"32h","870℃",,"",,,"PWA 1480",,,,,,,,,,,,"392Mpa","28.0821917808219h","{110}","900℃",,,,,,,,,,,,,,,,,
,,,,"ObjectId(""5b4d4f97e6b1a819a85d9c43"")","5.0",,,,,,,,,,,"5.2wt.%","10.0","-",,"-",,"balance","-",,"12.1","1.4","4.0",,"1.03E+0%","2h","1287℃",,,"1h","1294℃",,,,"",,,,,,"Latief F, Kakehi K, Murakami H, et al. Influence of Crystallographic Orientation on Creep Behavior of Aluminized Ni-base Single Crystal Superalloys[C]// Superalloys. 2012:311-320.","10.11961/mater0203.MGI.20171221.ds.0028","尹海清","摘录","杨国强","2018-01-08",,,"32h","870℃",,"",,,"PWA 1480",,,,,,,,,,,,"392Mpa","30.5936073059361h","{110}","900℃",,,,,,,,,,,,,,,,,
,,,,"ObjectId(""5b4d4f9ce6b1a819a85d9c45"")","5.0",,,,,,,,,,,"5.2wt.%","10.0","-",,"-",,"balance","-",,"12.1","1.4","4.0",,"1.18E+0%","2h","1287℃",,,"1h","1294℃",,,,"",,,,,,"Latief F, Kakehi K, Murakami H, et al. Influence of Crystallographic Orientation on Creep Behavior of Aluminized Ni-base Single Crystal Superalloys[C]// Superalloys. 2012:311-320.","10.11961/mater0203.MGI.20171221.ds.0028","尹海清","摘录","杨国强","2018-01-08",,,"32h","870℃",,"",,,"PWA 1480",,,,,,,,,,,,"392Mpa","33.1050228310502h","{110}","900℃",,,,,,,,,,,,,,,,,
,,,,"ObjectId(""5b4d4fa1e6b1a819a85d9c47"")","5.0",,,,,,,,,,,"5.2wt.%","10.0","-",,"-",,"balance","-",,"12.1","1.4","4.0",,"1.25E+0%","2h","1287℃",,,"1h","1294℃",,,,"",,,,,,"Latief F, Kakehi K, Murakami H, et al. Influence of Crystallographic Orientation on Creep Behavior of Aluminized Ni-base Single Crystal Superalloys[C]// Superalloys. 2012:311-320.","10.11961/mater0203.MGI.20171221.ds.0028","尹海清","摘录","杨国强","2018-01-08",,,"32h","870℃",,"",,,"PWA 1480",,,,,,,,,,,,"392Mpa","36.3013698630137h","{110}","900℃",,,,,,,,,,,,,,,,,
,,,,"ObjectId(""5b4d4fabe6b1a819a85d9c49"")","5.0",,,,,,,,,,,"5.2wt.%","10.0","-",,"-",,"balance","-",,"12.1","1.4","4.0",,"7.35E-1%","2h","1287℃",,,"1h","1294℃",,,,"",,,,,,"Latief F, Kakehi K, Murakami H, et al. Influence of Crystallographic Orientation on Creep Behavior of Aluminized Ni-base Single Crystal Superalloys[C]// Superalloys. 2012:311-320.","10.11961/mater0203.MGI.20171221.ds.0028","尹海清","摘录","杨国强","2018-01-08",,,"32h","870℃",,"",,,"PWA 1480",,,,,,,,,,,,"392Mpa","20.3196347031963h","{110}","900℃",,,,,,,,,,,,,,,,,
,,,,"ObjectId(""5b4d4fb0e6b1a819a85d9c4b"")","5.0",,,,,,,,,,,"5.2wt.%","10.0","-",,"-",,"balance","-",,"12.1","1.4","4.0",,"5.15E-1%","2h","1287℃",,,"1h","1294℃",,,,"",,,,,,"Latief F, Kakehi K, Murakami H, et al. Influence of Crystallographic Orientation on Creep Behavior of Aluminized Ni-base Single Crystal Superalloys[C]// Superalloys. 2012:311-320.","10.11961/mater0203.MGI.20171221.ds.0028","尹海清","摘录","杨国强","2018-01-08",,,"32h","870℃",,"",,,"PWA 1480",,,,,,,,,,,,"392Mpa","13.4703196347032h","{110}","900℃",,,,,,,,,,,,,,,,,
,,,,"ObjectId(""5b4d4fb5e6b1a819a85d9c4d"")","5.0",,,,,,,,,,,"5.2wt.%","10.0","-",,"-",,"balance","-",,"12.1","1.4","4.0",,"3.68E-1%","2h","1287℃",,,"1h","1294℃",,,,"",,,,,,"Latief F, Kakehi K, Murakami H, et al. Influence of Crystallographic Orientation on Creep Behavior of Aluminized Ni-base Single Crystal Superalloys[C]// Superalloys. 2012:311-320.","10.11961/mater0203.MGI.20171221.ds.0028","尹海清","摘录","杨国强","2018-01-08",,,"32h","870℃",,"",,,"PWA 1480",,,,,,,,,,,,"392Mpa","5.02283105022831h","{110}","900℃",,,,,,,,,,,,,,,,,
,,,,"ObjectId(""5b4d4fbae6b1a819a85d9c4f"")","5.0",,,,,,,,,,,"5.2wt.%","10.0","-",,"-",,"balance","-",,"12.1","1.4","4.0",,"3.68E-1%","2h","1287℃",,,"1h","1294℃",,,,"",,,,,,"Latief F, Kakehi K, Murakami H, et al. Influence of Crystallographic Orientation on Creep Behavior of Aluminized Ni-base Single Crystal Superalloys[C]// Superalloys. 2012:311-320.","10.11961/mater0203.MGI.20171221.ds.0028","尹海清","摘录","杨国强","2018-01-08",,,"32h","870℃",,"",,,"PWA 1480",,,,,,,,,,,,"392Mpa","7.07762557077625h","{110}","900℃",,,,,,,,,,,,,,,,,
,,,,"ObjectId(""5b4d4fbee6b1a819a85d9c51"")","5.0",,,,,,,,,,,"5.2wt.%","10.0","-",,"-",,"balance","-",,"12.1","1.4","4.0",,"9.56E-1%","2h","1287℃",,,"1h","1294℃",,,,"",,,,,,"Latief F, Kakehi K, Murakami H, et al. Influence of Crystallographic Orientation on Creep Behavior of Aluminized Ni-base Single Crystal Superalloys[C]// Superalloys. 2012:311-320.","10.11961/mater0203.MGI.20171221.ds.0028","尹海清","摘录","杨国强","2018-01-08",,,"32h","870℃",,"",,,"PWA 1480",,,,,,,,,,,,"392Mpa","26.027397260274h","{110}","900℃",,,,,,,,,,,,,,,,,
,,,,"ObjectId(""5b4d4fc3e6b1a819a85d9c53"")","5.0",,,,,,,,,,,"5.2wt.%","10.0","-",,"-",,"balance","-",,"12.1","1.4","4.0",,"8.82E-1%","2h","1287℃",,,"1h","1294℃",,,,"",,,,,,"Latief F, Kakehi K, Murakami H, et al. Influence of Crystallographic Orientation on Creep Behavior of Aluminized Ni-base Single Crystal Superalloys[C]// Superalloys. 2012:311-320.","10.11961/mater0203.MGI.20171221.ds.0028","尹海清","摘录","杨国强","2018-01-08",,,"32h","870℃",,"",,,"PWA 1480",,,,,,,,,,,,"392Mpa","24.4292237442922h","{110}","900℃",,,,,,,,,,,,,,,,,
,,,,"ObjectId(""5b4d4fc8e6b1a819a85d9c55"")","5.0",,,,,,,,,,,"5.2wt.%","10.0","-",,"-",,"balance","-",,"12.1","1.4","4.0",,"5.88E-1%","2h","1287℃",,,"1h","1294℃",,,,"",,,,,,"Latief F, Kakehi K, Murakami H, et al. Influence of Crystallographic Orientation on Creep Behavior of Aluminized Ni-base Single Crystal Superalloys[C]// Superalloys. 2012:311-320.","10.11961/mater0203.MGI.20171221.ds.0028","尹海清","摘录","杨国强","2018-01-08",,,"32h","870℃",,"",,,"PWA 1480",,,,,,,,,,,,"392Mpa","15.7534246575342h","{110}","900℃",,,,,,,,,,,,,,,,,
,,,,"ObjectId(""5b4d4fcde6b1a819a85d9c57"")","5.0",,,,,,,,,,,"5.2wt.%","10.0","-",,"-",,"balance","-",,"12.1","1.4","4.0",,"4.41E-1%","2h","1287℃",,,"1h","1294℃",,,,"",,,,,,"Latief F, Kakehi K, Murakami H, et al. Influence of Crystallographic Orientation on Creep Behavior of Aluminized Ni-base Single Crystal Superalloys[C]// Superalloys. 2012:311-320.","10.11961/mater0203.MGI.20171221.ds.0028","尹海清","摘录","杨国强","2018-01-08",,,"32h","870℃",,"",,,"PWA 1480",,,,,,,,,,,,"392Mpa","11.4155251141553h","{110}","900℃",,,,,,,,,,,,,,,,,
,,,,"ObjectId(""5b4d4fd2e6b1a819a85d9c59"")","5.0",,,,,,,,,,,"5.2wt.%","10.0","-",,"-",,"balance","-",,"12.1","1.4","4.0",,"5.15E-1%","2h","1287℃",,,"1h","1294℃",,,,"",,,,,,"Latief F, Kakehi K, Murakami H, et al. Influence of Crystallographic Orientation on Creep Behavior of Aluminized Ni-base Single Crystal Superalloys[C]// Superalloys. 2012:311-320.","10.11961/mater0203.MGI.20171221.ds.0028","尹海清","摘录","杨国强","2018-01-08",,,"32h","870℃",,"",,,"PWA 1480",,,,,,,,,,,,"392Mpa","9.1324200913242h","{110}","900℃",,,,,,,,,,,,,,,,,
,,,,"ObjectId(""5b4d4fd7e6b1a819a85d9c5b"")","5.0",,,,,,,,,,,"5.2wt.%","10.0","-",,"-",,"balance","-",,"12.1","1.4","4.0",,"6.62E-1%","2h","1287℃",,,"1h","1294℃",,,,"",,,,,,"Latief F, Kakehi K, Murakami H, et al. Influence of Crystallographic Orientation on Creep Behavior of Aluminized Ni-base Single Crystal Superalloys[C]// Superalloys. 2012:311-320.","10.11961/mater0203.MGI.20171221.ds.0028","尹海清","摘录","杨国强","2018-01-08",,,"32h","870℃",,"",,,"PWA 1480",,,,,,,,,,,,"392Mpa","18.9497716894977h","{110}","900℃",,,,,,,,,,,,,,,,,
,,,,"ObjectId(""5b4d4fdce6b1a819a85d9c5d"")","5.0",,,,,,,,,,,"5.2wt.%","10.0","-",,"-",,"balance","-",,"12.1","1.4","4.0",,"2.94E-1%","2h","1287℃",,,"1h","1294℃",,,,"",,,,,,"Latief F, Kakehi K, Murakami H, et al. Influence of Crystallographic Orientation on Creep Behavior of Aluminized Ni-base Single Crystal Superalloys[C]// Superalloys. 2012:311-320.","10.11961/mater0203.MGI.20171221.ds.0028","尹海清","摘录","杨国强","2018-01-08",,,"32h","870℃",,"",,,"PWA 1480",,,,,,,,,,,,"392Mpa","2.96803652968037h","{110}","900℃",,,,,,,,,,,,,,,,,
,,,,"ObjectId(""5b4d4fe1e6b1a819a85d9c5f"")","5.0",,,,,,,,,,,"5.2wt.%","10.0","-",,"-",,"balance","-",,"12.1","1.4","4.0",,"2.21E-1%","2h","1287℃",,,"1h","1294℃",,,,"",,,,,,"Latief F, Kakehi K, Murakami H, et al. Influence of Crystallographic Orientation on Creep Behavior of Aluminized Ni-base Single Crystal Superalloys[C]// Superalloys. 2012:311-320.","10.11961/mater0203.MGI.20171221.ds.0028","尹海清","摘录","杨国强","2018-01-08",,,"32h","870℃",,"",,,"PWA 1480",,,,,,,,,,,,"392Mpa","1.14155251141552h","{110}","900℃",,,,,,,,,,,,,,,,,
,,,,"ObjectId(""5b4d4fe6e6b1a819a85d9c61"")","5.0",,,,,,,,,,,"5.2wt.%","10.0","-",,"-",,"balance","-",,"12.1","1.4","4.0",,"7.35E-1%","2h","1287℃",,,"1h","1294℃",,,,"",,,,,,"Latief F, Kakehi K, Murakami H, et al. Influence of Crystallographic Orientation on Creep Behavior of Aluminized Ni-base Single Crystal Superalloys[C]// Superalloys. 2012:311-320.","10.11961/mater0203.MGI.20171221.ds.0028","尹海清","摘录","杨国强","2018-01-08",,,"32h","870℃",,"",,,"PWA 1480",,,,,,,,,,,,"392Mpa","22.6027397260274h","{110}","900℃",,,,,,,,,,,,,,,,,
,,,,"ObjectId(""5b4d4febe6b1a819a85d9c63"")","5.0",,,,,,,,,,,"5.2wt.%","10.0","-",,"-",,"balance","-",,"12.1","1.4","4.0",,"6.62E-1%","2h","1287℃",,,"1h","1294℃",,,,"",,,,,,"Latief F, Kakehi K, Murakami H, et al. Influence of Crystallographic Orientation on Creep Behavior of Aluminized Ni-base Single Crystal Superalloys[C]// Superalloys. 2012:311-320.","10.11961/mater0203.MGI.20171221.ds.0028","尹海清","摘录","杨国强","2018-01-08",,,"32h","870℃",,"",,,"PWA 1480",,,,,,,,,,,,"392Mpa","17.351598173516h","{110}","900℃",,,,,,,,,,,,,,,,,
,,,,"ObjectId(""5b4d4ff0e6b1a819a85d9c65"")","5.0",,,,,,,,,,,"5.2wt.%","10.0","-",,"-",,"balance","-",,"12.1","1.4","4.0",,"1.13E+1%","2h","1287℃",,,"1h","1294℃",,,,"",,,,,,"Latief F, Kakehi K, Murakami H, et al. Influence of Crystallographic Orientation on Creep Behavior of Aluminized Ni-base Single Crystal Superalloys[C]// Superalloys. 2012:311-320.","10.11961/mater0203.MGI.20171221.ds.0028","尹海清","摘录","杨国强","2018-01-08",,,"32h","870℃",,"",,,"PWA 1480",,,,,,,,,,,,"392Mpa","91.7808219178082h","{100}","900℃",,,,,,,,,,,,,,,,,
,,,,"ObjectId(""5b4d4ff9e6b1a819a85d9c67"")","5.0",,,,,,,,,,,"5.2wt.%","10.0","-",,"-",,"balance","-",,"12.1","1.4","4.0",,"6.32E+0%","2h","1287℃",,,"1h","1294℃",,,,"",,,,,,"Latief F, Kakehi K, Murakami H, et al. Influence of Crystallographic Orientation on Creep Behavior of Aluminized Ni-base Single Crystal Superalloys[C]// Superalloys. 2012:311-320.","10.11961/mater0203.MGI.20171221.ds.0028","尹海清","摘录","杨国强","2018-01-08",,,"32h","870℃",,"",,,"PWA 1480",,,,,,,,,,,,"392Mpa","82.8767123287671h","{100}","900℃",,,,,,,,,,,,,,,,,
,,,,"ObjectId(""5b4d4ffee6b1a819a85d9c69"")","5.0",,,,,,,,,,,"5.2wt.%","10.0","-",,"-",,"balance","-",,"12.1","1.4","4.0",,"1.05E+1%","2h","1287℃",,,"1h","1294℃",,,,"",,,,,,"Latief F, Kakehi K, Murakami H, et al. Influence of Crystallographic Orientation on Creep Behavior of Aluminized Ni-base Single Crystal Superalloys[C]// Superalloys. 2012:311-320.","10.11961/mater0203.MGI.20171221.ds.0028","尹海清","摘录","杨国强","2018-01-08",,,"32h","870℃",,"",,,"PWA 1480",,,,,,,,,,,,"392Mpa","91.5525114155251h","{100}","900℃",,,,,,,,,,,,,,,,,
,,,,"ObjectId(""5b4d5003e6b1a819a85d9c6b"")","5.0",,,,,,,,,,,"5.2wt.%","10.0","-",,"-",,"balance","-",,"12.1","1.4","4.0",,"5.88E+0%","2h","1287℃",,,"1h","1294℃",,,,"",,,,,,"Latief F, Kakehi K, Murakami H, et al. Influence of Crystallographic Orientation on Creep Behavior of Aluminized Ni-base Single Crystal Superalloys[C]// Superalloys. 2012:311-320.","10.11961/mater0203.MGI.20171221.ds.0028","尹海清","摘录","杨国强","2018-01-08",,,"32h","870℃",,"",,,"PWA 1480",,,,,,,,,,,,"392Mpa","81.5068493150685h","{100}","900℃",,,,,,,,,,,,,,,,,
,,,,"ObjectId(""5b4d5008e6b1a819a85d9c6d"")","5.0",,,,,,,,,,,"5.2wt.%","10.0","-",,"-",,"balance","-",,"12.1","1.4","4.0",,"6.62E+0%","2h","1287℃",,,"1h","1294℃",,,,"",,,,,,"Latief F, Kakehi K, Murakami H, et al. Influence of Crystallographic Orientation on Creep Behavior of Aluminized Ni-base Single Crystal Superalloys[C]// Superalloys. 2012:311-320.","10.11961/mater0203.MGI.20171221.ds.0028","尹海清","摘录","杨国强","2018-01-08",,,"32h","870℃",,"",,,"PWA 1480",,,,,,,,,,,,"392Mpa","84.4748858447489h","{100}","900℃",,,,,,,,,,,,,,,,,
,,,,"ObjectId(""5b4d500de6b1a819a85d9c6f"")","5.0",,,,,,,,,,,"5.2wt.%","10.0","-",,"-",,"balance","-",,"12.1","1.4","4.0",,"5.51E+0%","2h","1287℃",,,"1h","1294℃",,,,"",,,,,,"Latief F, Kakehi K, Murakami H, et al. Influence of Crystallographic Orientation on Creep Behavior of Aluminized Ni-base Single Crystal Superalloys[C]// Superalloys. 2012:311-320.","10.11961/mater0203.MGI.20171221.ds.0028","尹海清","摘录","杨国强","2018-01-08",,,"32h","870℃",,"",,,"PWA 1480",,,,,,,,,,,,"392Mpa","80.365296803653h","{100}","900℃",,,,,,,,,,,,,,,,,
,,,,"ObjectId(""5b4d5012e6b1a819a85d9c71"")","5.0",,,,,,,,,,,"5.2wt.%","10.0","-",,"-",,"balance","-",,"12.1","1.4","4.0",,"7.43E+0%","2h","1287℃",,,"1h","1294℃",,,,"",,,,,,"Latief F, Kakehi K, Murakami H, et al. Influence of Crystallographic Orientation on Creep Behavior of Aluminized Ni-base Single Crystal Superalloys[C]// Superalloys. 2012:311-320.","10.11961/mater0203.MGI.20171221.ds.0028","尹海清","摘录","杨国强","2018-01-08",,,"32h","870℃",,"",,,"PWA 1480",,,,,,,,,,,,"392Mpa","86.5296803652968h","{100}","900℃",,,,,,,,,,,,,,,,,
,,,,"ObjectId(""5b4d5017e6b1a819a85d9c73"")","5.0",,,,,,,,,,,"5.2wt.%","10.0","-",,"-",,"balance","-",,"12.1","1.4","4.0",,"8.31E+0%","2h","1287℃",,,"1h","1294℃",,,,"",,,,,,"Latief F, Kakehi K, Murakami H, et al. Influence of Crystallographic Orientation on Creep Behavior of Aluminized Ni-base Single Crystal Superalloys[C]// Superalloys. 2012:311-320.","10.11961/mater0203.MGI.20171221.ds.0028","尹海清","摘录","杨国强","2018-01-08",,,"32h","870℃",,"",,,"PWA 1480",,,,,,,,,,,,"392Mpa","88.8127853881279h","{100}","900℃",,,,,,,,,,,,,,,,,
,,,,"ObjectId(""5b4d501ce6b1a819a85d9c75"")","5.0",,,,,,,,,,,"5.2wt.%","10.0","-",,"-",,"balance","-",,"12.1","1.4","4.0",,"6.99E+0%","2h","1287℃",,,"1h","1294℃",,,,"",,,,,,"Latief F, Kakehi K, Murakami H, et al. Influence of Crystallographic Orientation on Creep Behavior of Aluminized Ni-base Single Crystal Superalloys[C]// Superalloys. 2012:311-320.","10.11961/mater0203.MGI.20171221.ds.0028","尹海清","摘录","杨国强","2018-01-08",,,"32h","870℃",,"",,,"PWA 1480",,,,,,,,,,,,"392Mpa","85.6164383561644h","{100}","900℃",,,,,,,,,,,,,,,,,
,,,,"ObjectId(""5b4d5021e6b1a819a85d9c77"")","5.0",,,,,,,,,,,"5.2wt.%","10.0","-",,"-",,"balance","-",,"12.1","1.4","4.0",,"7.87E+0%","2h","1287℃",,,"1h","1294℃",,,,"",,,,,,"Latief F, Kakehi K, Murakami H, et al. Influence of Crystallographic Orientation on Creep Behavior of Aluminized Ni-base Single Crystal Superalloys[C]// Superalloys. 2012:311-320.","10.11961/mater0203.MGI.20171221.ds.0028","尹海清","摘录","杨国强","2018-01-08",,,"32h","870℃",,"",,,"PWA 1480",,,,,,,,,,,,"392Mpa","87.4429223744292h","{100}","900℃",,,,,,,,,,,,,,,,,
,,,,"ObjectId(""5b4d5026e6b1a819a85d9c79"")","5.0",,,,,,,,,,,"5.2wt.%","10.0","-",,"-",,"balance","-",,"12.1","1.4","4.0",,"8.82E+0%","2h","1287℃",,,"1h","1294℃",,,,"",,,,,,"Latief F, Kakehi K, Murakami H, et al. Influence of Crystallographic Orientation on Creep Behavior of Aluminized Ni-base Single Crystal Superalloys[C]// Superalloys. 2012:311-320.","10.11961/mater0203.MGI.20171221.ds.0028","尹海清","摘录","杨国强","2018-01-08",,,"32h","870℃",,"",,,"PWA 1480",,,,,,,,,,,,"392Mpa","89.7260273972603h","{100}","900℃",,,,,,,,,,,,,,,,,
,,,,"ObjectId(""5b4d502be6b1a819a85d9c7b"")","5.0",,,,,,,,,,,"5.2wt.%","10.0","-",,"-",,"balance","-",,"12.1","1.4","4.0",,"5.00E+0%","2h","1287℃",,,"1h","1294℃",,,,"",,,,,,"Latief F, Kakehi K, Murakami H, et al. Influence of Crystallographic Orientation on Creep Behavior of Aluminized Ni-base Single Crystal Superalloys[C]// Superalloys. 2012:311-320.","10.11961/mater0203.MGI.20171221.ds.0028","尹海清","摘录","杨国强","2018-01-08",,,"32h","870℃",,"",,,"PWA 1480",,,,,,,,,,,,"392Mpa","76.9406392694064h","{100}","900℃",,,,,,,,,,,,,,,,,
,,,,"ObjectId(""5b4d502fe6b1a819a85d9c7d"")","5.0",,,,,,,,,,,"5.2wt.%","10.0","-",,"-",,"balance","-",,"12.1","1.4","4.0",,"9.26E+0%","2h","1287℃",,,"1h","1294℃",,,,"",,,,,,"Latief F, Kakehi K, Murakami H, et al. Influence of Crystallographic Orientation on Creep Behavior of Aluminized Ni-base Single Crystal Superalloys[C]// Superalloys. 2012:311-320.","10.11961/mater0203.MGI.20171221.ds.0028","尹海清","摘录","杨国强","2018-01-08",,,"32h","870℃",,"",,,"PWA 1480",,,,,,,,,,,,"392Mpa","90.1826484018265h","{100}","900℃",,,,,,,,,,,,,,,,,
,,,,"ObjectId(""5b4d5034e6b1a819a85d9c7f"")","5.0",,,,,,,,,,,"5.2wt.%","10.0","-",,"-",,"balance","-",,"12.1","1.4","4.0",,"5.29E+0%","2h","1287℃",,,"1h","1294℃",,,,"",,,,,,"Latief F, Kakehi K, Murakami H, et al. Influence of Crystallographic Orientation on Creep Behavior of Aluminized Ni-base Single Crystal Superalloys[C]// Superalloys. 2012:311-320.","10.11961/mater0203.MGI.20171221.ds.0028","尹海清","摘录","杨国强","2018-01-08",,,"32h","870℃",,"",,,"PWA 1480",,,,,,,,,,,,"392Mpa","78.7671232876712h","{100}","900℃",,,,,,,,,,,,,,,,,
,,,,"ObjectId(""5b4d5039e6b1a819a85d9c81"")","5.0",,,,,,,,,,,"5.2wt.%","10.0","-",,"-",,"balance","-",,"12.1","1.4","4.0",,"9.78E+0%","2h","1287℃",,,"1h","1294℃",,,,"",,,,,,"Latief F, Kakehi K, Murakami H, et al. Influence of Crystallographic Orientation on Creep Behavior of Aluminized Ni-base Single Crystal Superalloys[C]// Superalloys. 2012:311-320.","10.11961/mater0203.MGI.20171221.ds.0028","尹海清","摘录","杨国强","2018-01-08",,,"32h","870℃",,"",,,"PWA 1480",,,,,,,,,,,,"392Mpa","91.0958904109589h","{100}","900℃",,,,,,,,,,,,,,,,,
,,,,"ObjectId(""5b4d503ee6b1a819a85d9c83"")","5.0",,,,,,,,,,,"5.2wt.%","10.0","-",,"-",,"balance","-",,"12.1","1.4","4.0",,"4.56E+0%","2h","1287℃",,,"1h","1294℃",,,,"",,,,,,"Latief F, Kakehi K, Murakami H, et al. Influence of Crystallographic Orientation on Creep Behavior of Aluminized Ni-base Single Crystal Superalloys[C]// Superalloys. 2012:311-320.","10.11961/mater0203.MGI.20171221.ds.0028","尹海清","摘录","杨国强","2018-01-08",,,"32h","870℃",,"",,,"PWA 1480",,,,,,,,,,,,"392Mpa","74.8858447488584h","{100}","900℃",,,,,,,,,,,,,,,,,
,,,,"ObjectId(""5b4d5048e6b1a819a85d9c85"")","5.0",,,,,,,,,,,"5.2wt.%","10.0","-",,"-",,"balance","-",,"12.1","1.4","4.0",,"3.46E+0%","2h","1287℃",,,"1h","1294℃",,,,"",,,,,,"Latief F, Kakehi K, Murakami H, et al. Influence of Crystallographic Orientation on Creep Behavior of Aluminized Ni-base Single Crystal Superalloys[C]// Superalloys. 2012:311-320.","10.11961/mater0203.MGI.20171221.ds.0028","尹海清","摘录","杨国强","2018-01-08",,,"32h","870℃",,"",,,"PWA 1480",,,,,,,,,,,,"392Mpa","66.8949771689498h","{100}","900℃",,,,,,,,,,,,,,,,,
,,,,"ObjectId(""5b4d504de6b1a819a85d9c87"")","5.0",,,,,,,,,,,"5.2wt.%","10.0","-",,"-",,"balance","-",,"12.1","1.4","4.0",,"1.62E+0%","2h","1287℃",,,"1h","1294℃",,,,"",,,,,,"Latief F, Kakehi K, Murakami H, et al. Influence of Crystallographic Orientation on Creep Behavior of Aluminized Ni-base Single Crystal Superalloys[C]// Superalloys. 2012:311-320.","10.11961/mater0203.MGI.20171221.ds.0028","尹海清","摘录","杨国强","2018-01-08",,,"32h","870℃",,"",,,"PWA 1480",,,,,,,,,,,,"392Mpa","37.6712328767123h","{100}","900℃",,,,,,,,,,,,,,,,,
,,,,"ObjectId(""5b4d5052e6b1a819a85d9c89"")","5.0",,,,,,,,,,,"5.2wt.%","10.0","-",,"-",,"balance","-",,"12.1","1.4","4.0",,"2.79E+0%","2h","1287℃",,,"1h","1294℃",,,,"",,,,,,"Latief F, Kakehi K, Murakami H, et al. Influence of Crystallographic Orientation on Creep Behavior of Aluminized Ni-base Single Crystal Superalloys[C]// Superalloys. 2012:311-320.","10.11961/mater0203.MGI.20171221.ds.0028","尹海清","摘录","杨国强","2018-01-08",,,"32h","870℃",,"",,,"PWA 1480",,,,,,,,,,,,"392Mpa","57.9908675799087h","{100}","900℃",,,,,,,,,,,,,,,,,
,,,,"ObjectId(""5b4d5057e6b1a819a85d9c8b"")","5.0",,,,,,,,,,,"5.2wt.%","10.0","-",,"-",,"balance","-",,"12.1","1.4","4.0",,"3.31E+0%","2h","1287℃",,,"1h","1294℃",,,,"",,,,,,"Latief F, Kakehi K, Murakami H, et al. Influence of Crystallographic Orientation on Creep Behavior of Aluminized Ni-base Single Crystal Superalloys[C]// Superalloys. 2012:311-320.","10.11961/mater0203.MGI.20171221.ds.0028","尹海清","摘录","杨国强","2018-01-08",,,"32h","870℃",,"",,,"PWA 1480",,,,,,,,,,,,"392Mpa","63.6986301369863h","{100}","900℃",,,,,,,,,,,,,,,,,
,,,,"ObjectId(""5b4d505be6b1a819a85d9c8d"")","5.0",,,,,,,,,,,"5.2wt.%","10.0","-",,"-",,"balance","-",,"12.1","1.4","4.0",,"3.01E+0%","2h","1287℃",,,"1h","1294℃",,,,"",,,,,,"Latief F, Kakehi K, Murakami H, et al. Influence of Crystallographic Orientation on Creep Behavior of Aluminized Ni-base Single Crystal Superalloys[C]// Superalloys. 2012:311-320.","10.11961/mater0203.MGI.20171221.ds.0028","尹海清","摘录","杨国强","2018-01-08",,,"32h","870℃",,"",,,"PWA 1480",,,,,,,,,,,,"392Mpa","60.958904109589h","{100}","900℃",,,,,,,,,,,,,,,,,
,,,,"ObjectId(""5b4d5060e6b1a819a85d9c8f"")","5.0",,,,,,,,,,,"5.2wt.%","10.0","-",,"-",,"balance","-",,"12.1","1.4","4.0",,"4.04E+0%","2h","1287℃",,,"1h","1294℃",,,,"",,,,,,"Latief F, Kakehi K, Murakami H, et al. Influence of Crystallographic Orientation on Creep Behavior of Aluminized Ni-base Single Crystal Superalloys[C]// Superalloys. 2012:311-320.","10.11961/mater0203.MGI.20171221.ds.0028","尹海清","摘录","杨国强","2018-01-08",,,"32h","870℃",,"",,,"PWA 1480",,,,,,,,,,,,"392Mpa","71.4611872146119h","{100}","900℃",,,,,,,,,,,,,,,,,
,,,,"ObjectId(""5b4d5065e6b1a819a85d9c91"")","5.0",,,,,,,,,,,"5.2wt.%","10.0","-",,"-",,"balance","-",,"12.1","1.4","4.0",,"3.82E+0%","2h","1287℃",,,"1h","1294℃",,,,"",,,,,,"Latief F, Kakehi K, Murakami H, et al. Influence of Crystallographic Orientation on Creep Behavior of Aluminized Ni-base Single Crystal Superalloys[C]// Superalloys. 2012:311-320.","10.11961/mater0203.MGI.20171221.ds.0028","尹海清","摘录","杨国强","2018-01-08",,,"32h","870℃",,"",,,"PWA 1480",,,,,,,,,,,,"392Mpa","69.4063926940639h","{100}","900℃",,,,,,,,,,,,,,,,,
,,,,"ObjectId(""5b4d506ae6b1a819a85d9c93"")","5.0",,,,,,,,,,,"5.2wt.%","10.0","-",,"-",,"balance","-",,"12.1","1.4","4.0",,"4.34E+0%","2h","1287℃",,,"1h","1294℃",,,,"",,,,,,"Latief F, Kakehi K, Murakami H, et al. Influence of Crystallographic Orientation on Creep Behavior of Aluminized Ni-base Single Crystal Superalloys[C]// Superalloys. 2012:311-320.","10.11961/mater0203.MGI.20171221.ds.0028","尹海清","摘录","杨国强","2018-01-08",,,"32h","870℃",,"",,,"PWA 1480",,,,,,,,,,,,"392Mpa","73.2876712328767h","{100}","900℃",,,,,,,,,,,,,,,,,
,,,,"ObjectId(""5b4d506fe6b1a819a85d9c95"")","5.0",,,,,,,,,,,"5.2wt.%","10.0","-",,"-",,"balance","-",,"12.1","1.4","4.0",,"2.28E+0%","2h","1287℃",,,"1h","1294℃",,,,"",,,,,,"Latief F, Kakehi K, Murakami H, et al. Influence of Crystallographic Orientation on Creep Behavior of Aluminized Ni-base Single Crystal Superalloys[C]// Superalloys. 2012:311-320.","10.11961/mater0203.MGI.20171221.ds.0028","尹海清","摘录","杨国强","2018-01-08",,,"32h","870℃",,"",,,"PWA 1480",,,,,,,,,,,,"392Mpa","49.5433789954338h","{100}","900℃",,,,,,,,,,,,,,,,,
,,,,"ObjectId(""5b4d5074e6b1a819a85d9c97"")","5.0",,,,,,,,,,,"5.2wt.%","10.0","-",,"-",,"balance","-",,"12.1","1.4","4.0",,"1.47E+0%","2h","1287℃",,,"1h","1294℃",,,,"",,,,,,"Latief F, Kakehi K, Murakami H, et al. Influence of Crystallographic Orientation on Creep Behavior of Aluminized Ni-base Single Crystal Superalloys[C]// Superalloys. 2012:311-320.","10.11961/mater0203.MGI.20171221.ds.0028","尹海清","摘录","杨国强","2018-01-08",,,"32h","870℃",,"",,,"PWA 1480",,,,,,,,,,,,"392Mpa","34.703196347032h","{100}","900℃",,,,,,,,,,,,,,,,,
,,,,"ObjectId(""5b4d5079e6b1a819a85d9c99"")","5.0",,,,,,,,,,,"5.2wt.%","10.0","-",,"-",,"balance","-",,"12.1","1.4","4.0",,"2.43E+0%","2h","1287℃",,,"1h","1294℃",,,,"",,,,,,"Latief F, Kakehi K, Murakami H, et al. Influence of Crystallographic Orientation on Creep Behavior of Aluminized Ni-base Single Crystal Superalloys[C]// Superalloys. 2012:311-320.","10.11961/mater0203.MGI.20171221.ds.0028","尹海清","摘录","杨国强","2018-01-08",,,"32h","870℃",,"",,,"PWA 1480",,,,,,,,,,,,"392Mpa","52.2831050228311h","{100}","900℃",,,,,,,,,,,,,,,,,
,,,,"ObjectId(""5b4d507ee6b1a819a85d9c9b"")","5.0",,,,,,,,,,,"5.2wt.%","10.0","-",,"-",,"balance","-",,"12.1","1.4","4.0",,"2.06E+0%","2h","1287℃",,,"1h","1294℃",,,,"",,,,,,"Latief F, Kakehi K, Murakami H, et al. Influence of Crystallographic Orientation on Creep Behavior of Aluminized Ni-base Single Crystal Superalloys[C]// Superalloys. 2012:311-320.","10.11961/mater0203.MGI.20171221.ds.0028","尹海清","摘录","杨国强","2018-01-08",,,"32h","870℃",,"",,,"PWA 1480",,,,,,,,,,,,"392Mpa","46.5753424657534h","{100}","900℃",,,,,,,,,,,,,,,,,
,,,,"ObjectId(""5b4d5083e6b1a819a85d9c9d"")","5.0",,,,,,,,,,,"5.2wt.%","10.0","-",,"-",,"balance","-",,"12.1","1.4","4.0",,"2.65E+0%","2h","1287℃",,,"1h","1294℃",,,,"",,,,,,"Latief F, Kakehi K, Murakami H, et al. Influence of Crystallographic Orientation on Creep Behavior of Aluminized Ni-base Single Crystal Superalloys[C]// Superalloys. 2012:311-320.","10.11961/mater0203.MGI.20171221.ds.0028","尹海清","摘录","杨国强","2018-01-08",,,"32h","870℃",,"",,,"PWA 1480",,,,,,,,,,,,"392Mpa","55.0228310502283h","{100}","900℃",,,,,,,,,,,,,,,,,
,,,,"ObjectId(""5b4d5088e6b1a819a85d9c9f"")","5.0",,,,,,,,,,,"5.2wt.%","10.0","-",,"-",,"balance","-",,"12.1","1.4","4.0",,"1.69E+0%","2h","1287℃",,,"1h","1294℃",,,,"",,,,,,"Latief F, Kakehi K, Murakami H, et al. Influence of Crystallographic Orientation on Creep Behavior of Aluminized Ni-base Single Crystal Superalloys[C]// Superalloys. 2012:311-320.","10.11961/mater0203.MGI.20171221.ds.0028","尹海清","摘录","杨国强","2018-01-08",,,"32h","870℃",,"",,,"PWA 1480",,,,,,,,,,,,"392Mpa","40.8675799086758h","{100}","900℃",,,,,,,,,,,,,,,,,
,,,,"ObjectId(""5b4d508de6b1a819a85d9ca1"")","5.0",,,,,,,,,,,"5.2wt.%","10.0","-",,"-",,"balance","-",,"12.1","1.4","4.0",,"1.84E+0%","2h","1287℃",,,"1h","1294℃",,,,"",,,,,,"Latief F, Kakehi K, Murakami H, et al. Influence of Crystallographic Orientation on Creep Behavior of Aluminized Ni-base Single Crystal Superalloys[C]// Superalloys. 2012:311-320.","10.11961/mater0203.MGI.20171221.ds.0028","尹海清","摘录","杨国强","2018-01-08",,,"32h","870℃",,"",,,"PWA 1480",,,,,,,,,,,,"392Mpa","43.6073059360731h","{100}","900℃",,,,,,,,,,,,,,,,,
,,,,"ObjectId(""5b4d5097e6b1a819a85d9ca3"")","5.0",,,,,,,,,,,"5.2wt.%","10.0","-",,"-",,"balance","-",,"12.1","1.4","4.0",,"7.35E-1%","2h","1287℃",,,"1h","1294℃",,,,"",,,,,,"Latief F, Kakehi K, Murakami H, et al. Influence of Crystallographic Orientation on Creep Behavior of Aluminized Ni-base Single Crystal Superalloys[C]// Superalloys. 2012:311-320.","10.11961/mater0203.MGI.20171221.ds.0028","尹海清","摘录","杨国强","2018-01-08",,,"32h","870℃",,"",,,"PWA 1480",,,,,,,,,,,,"392Mpa","13.013698630137h","{100}","900℃",,,,,,,,,,,,,,,,,
,,,,"ObjectId(""5b4d509ce6b1a819a85d9ca5"")","5.0",,,,,,,,,,,"5.2wt.%","10.0","-",,"-",,"balance","-",,"12.1","1.4","4.0",,"5.88E-1%","2h","1287℃",,,"1h","1294℃",,,,"",,,,,,"Latief F, Kakehi K, Murakami H, et al. Influence of Crystallographic Orientation on Creep Behavior of Aluminized Ni-base Single Crystal Superalloys[C]// Superalloys. 2012:311-320.","10.11961/mater0203.MGI.20171221.ds.0028","尹海清","摘录","杨国强","2018-01-08",,,"32h","870℃",,"",,,"PWA 1480",,,,,,,,,,,,"392Mpa","6.16438356164384h","{100}","900℃",,,,,,,,,,,,,,,,,
,,,,"ObjectId(""5b4d50a1e6b1a819a85d9ca7"")","5.0","49%","24.5%","24.5%",,"2%",,"1000℃","5h",,,"5.2wt.%","10.0","-",,"-",,"balance","-",,"12.1","1.4","4.0",,"1.69E+1%","2h","1287℃",,,"1h","1294℃",,,,"",,,,,,"Latief F, Kakehi K, Murakami H, et al. Influence of Crystallographic Orientation on Creep Behavior of Aluminized Ni-base Single Crystal Superalloys[C]// Superalloys. 2012:311-320.","10.11961/mater0203.MGI.20171221.ds.0028","尹海清","摘录","杨国强","2018-01-08",,,"32h","870℃",,"",,,"PWA 1480",,,,,,,,,,,,"392Mpa","75.570776255707867.1232876712329h","{110}","900℃",,,,,,,,,,,,,,,,,
,,,,"ObjectId(""5b4d50a6e6b1a819a85d9ca9"")","5.0",,,,,,,,,,,"5.2wt.%","10.0","-",,"-",,"balance","-",,"12.1","1.4","4.0",,"6.62E-1%","2h","1287℃",,,"1h","1294℃",,,,"",,,,,,"Latief F, Kakehi K, Murakami H, et al. Influence of Crystallographic Orientation on Creep Behavior of Aluminized Ni-base Single Crystal Superalloys[C]// Superalloys. 2012:311-320.","10.11961/mater0203.MGI.20171221.ds.0028","尹海清","摘录","杨国强","2018-01-08",,,"32h","870℃",,"",,,"PWA 1480",,,,,,,,,,,,"392Mpa","8.44748858447489h","{100}","900℃",,,,,,,,,,,,,,,,,
,,,,"ObjectId(""5b4d50abe6b1a819a85d9cab"")","5.0",,,,,,,,,,,"5.2wt.%","10.0","-",,"-",,"balance","-",,"12.1","1.4","4.0",,"9.56E-1%","2h","1287℃",,,"1h","1294℃",,,,"",,,,,,"Latief F, Kakehi K, Murakami H, et al. Influence of Crystallographic Orientation on Creep Behavior of Aluminized Ni-base Single Crystal Superalloys[C]// Superalloys. 2012:311-320.","10.11961/mater0203.MGI.20171221.ds.0028","尹海清","摘录","杨国强","2018-01-08",,,"32h","870℃",,"",,,"PWA 1480",,,,,,,,,,,,"392Mpa","19.1780821917808h","{100}","900℃",,,,,,,,,,,,,,,,,
,,,,"ObjectId(""5b4d50afe6b1a819a85d9cad"")","5.0",,,,,,,,,,,"5.2wt.%","10.0","-",,"-",,"balance","-",,"12.1","1.4","4.0",,"4.41E-1%","2h","1287℃",,,"1h","1294℃",,,,"",,,,,,"Latief F, Kakehi K, Murakami H, et al. Influence of Crystallographic Orientation on Creep Behavior of Aluminized Ni-base Single Crystal Superalloys[C]// Superalloys. 2012:311-320.","10.11961/mater0203.MGI.20171221.ds.0028","尹海清","摘录","杨国强","2018-01-08",,,"32h","870℃",,"",,,"PWA 1480",,,,,,,,,,,,"392Mpa","3.88127853881279h","{100}","900℃",,,,,,,,,,,,,,,,,
,,,,"ObjectId(""5b4d50b4e6b1a819a85d9caf"")","5.0",,,,,,,,,,,"5.2wt.%","10.0","-",,"-",,"balance","-",,"12.1","1.4","4.0",,"1.03E+0%","2h","1287℃",,,"1h","1294℃",,,,"",,,,,,"Latief F, Kakehi K, Murakami H, et al. Influence of Crystallographic Orientation on Creep Behavior of Aluminized Ni-base Single Crystal Superalloys[C]// Superalloys. 2012:311-320.","10.11961/mater0203.MGI.20171221.ds.0028","尹海清","摘录","杨国强","2018-01-08",,,"32h","870℃",,"",,,"PWA 1480",,,,,,,,,,,,"392Mpa","21.689497716895h","{100}","900℃",,,,,,,,,,,,,,,,,
,,,,"ObjectId(""5b4d50b9e6b1a819a85d9cb1"")","5.0",,,,,,,,,,,"5.2wt.%","10.0","-",,"-",,"balance","-",,"12.1","1.4","4.0",,"1.10E+0%","2h","1287℃",,,"1h","1294℃",,,,"",,,,,,"Latief F, Kakehi K, Murakami H, et al. Influence of Crystallographic Orientation on Creep Behavior of Aluminized Ni-base Single Crystal Superalloys[C]// Superalloys. 2012:311-320.","10.11961/mater0203.MGI.20171221.ds.0028","尹海清","摘录","杨国强","2018-01-08",,,"32h","870℃",,"",,,"PWA 1480",,,,,,,,,,,,"392Mpa","23.972602739726h","{100}","900℃",,,,,,,,,,,,,,,,,
,,,,"ObjectId(""5b4d50bee6b1a819a85d9cb3"")","5.0",,,,,,,,,,,"5.2wt.%","10.0","-",,"-",,"balance","-",,"12.1","1.4","4.0",,"1.18E+0%","2h","1287℃",,,"1h","1294℃",,,,"",,,,,,"Latief F, Kakehi K, Murakami H, et al. Influence of Crystallographic Orientation on Creep Behavior of Aluminized Ni-base Single Crystal Superalloys[C]// Superalloys. 2012:311-320.","10.11961/mater0203.MGI.20171221.ds.0028","尹海清","摘录","杨国强","2018-01-08",,,"32h","870℃",,"",,,"PWA 1480",,,,,,,,,,,,"392Mpa","26.7123287671233h","{100}","900℃",,,,,,,,,,,,,,,,,
,,,,"ObjectId(""5b4d50c3e6b1a819a85d9cb5"")","5.0",,,,,,,,,,,"5.2wt.%","10.0","-",,"-",,"balance","-",,"12.1","1.4","4.0",,"2.94E-1%","2h","1287℃",,,"1h","1294℃",,,,"",,,,,,"Latief F, Kakehi K, Murakami H, et al. Influence of Crystallographic Orientation on Creep Behavior of Aluminized Ni-base Single Crystal Superalloys[C]// Superalloys. 2012:311-320.","10.11961/mater0203.MGI.20171221.ds.0028","尹海清","摘录","杨国强","2018-01-08",,,"32h","870℃",,"",,,"PWA 1480",,,,,,,,,,,,"392Mpa","1.36986301369863h","{100}","900℃",,,,,,,,,,,,,,,,,
,,,,"ObjectId(""5b4d50c8e6b1a819a85d9cb7"")","5.0",,,,,,,,,,,"5.2wt.%","10.0","-",,"-",,"balance","-",,"12.1","1.4","4.0",,"8.09E-1%","2h","1287℃",,,"1h","1294℃",,,,"",,,,,,"Latief F, Kakehi K, Murakami H, et al. Influence of Crystallographic Orientation on Creep Behavior of Aluminized Ni-base Single Crystal Superalloys[C]// Superalloys. 2012:311-320.","10.11961/mater0203.MGI.20171221.ds.0028","尹海清","摘录","杨国强","2018-01-08",,,"32h","870℃",,"",,,"PWA 1480",,,,,,,,,,,,"392Mpa","14.8401826484018h","{100}","900℃",,,,,,,,,,,,,,,,,
,,,,"ObjectId(""5b4d50cde6b1a819a85d9cb9"")","5.0",,,,,,,,,,,"5.2wt.%","10.0","-",,"-",,"balance","-",,"12.1","1.4","4.0",,"7.35E-1%","2h","1287℃",,,"1h","1294℃",,,,"",,,,,,"Latief F, Kakehi K, Murakami H, et al. Influence of Crystallographic Orientation on Creep Behavior of Aluminized Ni-base Single Crystal Superalloys[C]// Superalloys. 2012:311-320.","10.11961/mater0203.MGI.20171221.ds.0028","尹海清","摘录","杨国强","2018-01-08",,,"32h","870℃",,"",,,"PWA 1480",,,,,,,,,,,,"392Mpa","10.7305936073059h","{100}","900℃",,,,,,,,,,,,,,,,,
