Repository: wujunming1/superalloy-project

File: 国际高温合金会议论文和数据/数据汇总/蠕变性能/creepproperty_creepstrain.csv (part 24 of 24)
"1050℃+150MPa蠕变条件/时间","1150℃+100MPa蠕变条件/时间","700MPa不均匀变形的蠕变测试/温度","700MPa晶界滑移的蠕变测试/温度","_id","Al","Al2O3涂层/Al2O3含量","Al2O3涂层/Al含量","Al2O3涂层/Fe含量","Al2O3涂层/NH4Cl含量","Al2O3涂层/NH5Cl含量","Al2O3涂层/加热时间","Al2O3涂层/温度","Al2O4涂层/加热时间","B","C","Co","Cr","Hf","Ir","Mo","Nb","Ni","Re","Ru","Ta","Ti","W","Zr","力学性能/蠕变应变","固溶处理/时间","固溶处理/温度","固溶处理油淬/时间","固溶处理油淬/温度","固溶处理（炉冷）/时间","固溶处理（炉冷）/温度","圆盘型显微结构724Mpa且677℃下蠕变测试/时间","均匀化处理/时间","均匀化处理/温度","备注","孔型显微结构724Mpa且677℃下蠕变测试/时间","拉伸/时间","拉伸蠕变测试/测试压力","拉伸蠕变测试/测试温度","拉伸蠕变测试/蠕变时间","摘录出处","数据DOI","数据审核者","数据来源方式","数据生产者","数据采集时间","施加恒定应力/应力","施加恒定温度/温度","时效处理/时间","时效处理/温度","时效处理/炉冷","时效处理/空冷","时效处理空冷/时间","时效处理空冷/温度","材料牌号","炉冷/温度","热挤压/热挤压温度","热轧/热轧时间","热轧/热轧温度","直径/坯料直径","第一次轧制/温度","第二次轧制/温度","蠕变变形测试/时间","蠕变变形测试/测试温度","蠕变变形测试/蠕变应力","蠕变实验/平均压力","蠕变实验/平均应力","蠕变实验/时间","蠕变实验/晶向","蠕变实验/温度","蠕变断裂/加载应力","蠕变断裂/时间","蠕变断裂实验/温度","蠕变断裂测试/温度","蠕变测试/压力","蠕变测试/应力","蠕变测试/时间","蠕变测试/晶格取向","蠕变测试/温度","蠕变测试/蠕变应力","蠕变测试/蠕变时间","蠕变测试/蠕变温度","蠕变测试/试样厚度","退火/退火时间","退火/退火温度","重量/铸锭重量","镀铝/镀铝"
,,,,"ObjectId(""5b4d9da7e6b1a815d464f9d6"")","1.32",,,,,,,,,"0.003","0.035wt.%","10","19.4",,,"4.02",,"balance",,,,"3.05",,"0.06","9.64331%",,,"4h","1010℃",,,,"24h","1190℃","",,,,,,"Maurer G E, Jackman L A, Domingue J A. ROLE OF COBALT IN WASPALOY[J]. Superalloys, 1980.","10.11961/mater0203.MGI.20171221.ds.0001","尹海清","摘录","邓正华","2018-01-08",,,"4h","847℃",,,"16h","760℃","Waspaloy",,,,,,"1150℃","1093℃",,,,,,,,,,,,,,"551Mpa","50h",,"732℃",,,,,,,,
,,,,"ObjectId(""5b4d9db1e6b1a815d464f9d8"")","1.34",,,,,,,,,"0.001","0.035wt.%","1.3","19.2",,,"3.95",,"balance",,,,"3.01",,"0.06","24.831%",,,"4h","1010℃",,,,"24h","1190℃","",,,,,,"Maurer G E, Jackman L A, Domingue J A. ROLE OF COBALT IN WASPALOY[J]. Superalloys, 1980.","10.11961/mater0203.MGI.20171221.ds.0001","尹海清","摘录","邓正华","2018-01-08",,,"4h","847℃",,,"16h","760℃","Waspaloy",,,,,,"1150℃","1093℃",,,,,,,,,,,,,,"551Mpa","27.1036h",,"732℃",,,,,,,,
,,,,"ObjectId(""5b4d9db6e6b1a815d464f9da"")","1.34",,,,,,,,,"0.001","0.035wt.%","1.3","19.2",,,"3.95",,"balance",,,,"3.01",,"0.06","26.4084%",,,"4h","1010℃",,,,"24h","1190℃","",,,,,,"Maurer G E, Jackman L A, Domingue J A. ROLE OF COBALT IN WASPALOY[J]. Superalloys, 1980.","10.11961/mater0203.MGI.20171221.ds.0001","尹海清","摘录","邓正华","2018-01-08",,,"4h","847℃",,,"16h","760℃","Waspaloy",,,,,,"1150℃","1093℃",,,,,,,,,,,,,,"551Mpa","27.6068h",,"732℃",,,,,,,,
,,,,"ObjectId(""5b4d9dbbe6b1a815d464f9dc"")","1.34",,,,,,,,,"0.003","0.033wt.%","5.8","18.9",,,"3.92",,"balance",,,,"2.94",,"0.06","2.94096%",,,"4h","1010℃",,,,"24h","1190℃","",,,,,,"Maurer G E, Jackman L A, Domingue J A. ROLE OF COBALT IN WASPALOY[J]. Superalloys, 1980.","10.11961/mater0203.MGI.20171221.ds.0001","尹海清","摘录","邓正华","2018-01-08",,,"4h","847℃",,,"16h","760℃","Waspaloy",,,,,,"1150℃","1093℃",,,,,,,,,,,,,,"551Mpa","16.6107h",,"732℃",,,,,,,,
,,,,"ObjectId(""5b4d9dc0e6b1a815d464f9de"")","1.34",,,,,,,,,"0.003","0.033wt.%","5.8","18.9",,,"3.92",,"balance",,,,"2.94",,"0.06","10.7399%",,,"4h","1010℃",,,,"24h","1190℃","",,,,,,"Maurer G E, Jackman L A, Domingue J A. ROLE OF COBALT IN WASPALOY[J]. Superalloys, 1980.","10.11961/mater0203.MGI.20171221.ds.0001","尹海清","摘录","邓正华","2018-01-08",,,"4h","847℃",,,"16h","760℃","Waspaloy",,,,,,"1150℃","1093℃",,,,,,,,,,,,,,"551Mpa","35.2246h",,"732℃",,,,,,,,
,,,,"ObjectId(""5b4d9dc5e6b1a815d464f9e0"")","1.34",,,,,,,,,"0.003","0.033wt.%","5.8","18.9",,,"3.92",,"balance",,,,"2.94",,"0.06","7.21336%",,,"4h","1010℃",,,,"24h","1190℃","",,,,,,"Maurer G E, Jackman L A, Domingue J A. ROLE OF COBALT IN WASPALOY[J]. Superalloys, 1980.","10.11961/mater0203.MGI.20171221.ds.0001","尹海清","摘录","邓正华","2018-01-08",,,"4h","847℃",,,"16h","760℃","Waspaloy",,,,,,"1150℃","1093℃",,,,,,,,,,,,,,"551Mpa","29.6162h",,"732℃",,,,,,,,
,,,,"ObjectId(""5b4d9dcae6b1a815d464f9e2"")","1.32",,,,,,,,,"0.003","0.035wt.%","10","19.4",,,"4.02",,"balance",,,,"3.05",,"0.06","2.05142%",,,"4h","1010℃",,,,"24h","1190℃","",,,,,,"Maurer G E, Jackman L A, Domingue J A. ROLE OF COBALT IN WASPALOY[J]. Superalloys, 1980.","10.11961/mater0203.MGI.20171221.ds.0001","尹海清","摘录","邓正华","2018-01-08",,,"4h","847℃",,,"16h","760℃","Waspaloy",,,,,,"1150℃","1093℃",,,,,,,,,,,,,,"551Mpa","20h",,"732℃",,,,,,,,
,,,,"ObjectId(""5b4d9dcee6b1a815d464f9e4"")","1.34",,,,,,,,,"0.003","0.033wt.%","5.8","18.9",,,"3.92",,"balance",,,,"2.94",,"0.06","18.1155%",,,"4h","1010℃",,,,"24h","1190℃","",,,,,,"Maurer G E, Jackman L A, Domingue J A. ROLE OF COBALT IN WASPALOY[J]. Superalloys, 1980.","10.11961/mater0203.MGI.20171221.ds.0001","尹海清","摘录","邓正华","2018-01-08",,,"4h","847℃",,,"16h","760℃","Waspaloy",,,,,,"1150℃","1093℃",,,,,,,,,,,,,,"551Mpa","42.0082h",,"732℃",,,,,,,,
,,,,"ObjectId(""5b4d9dd3e6b1a815d464f9e6"")","1.32",,,,,,,,,"0.003","0.035wt.%","10","19.4",,,"4.02",,"balance",,,,"3.05",,"0.06","0.741234%",,,"4h","1010℃",,,,"24h","1190℃","",,,,,,"Maurer G E, Jackman L A, Domingue J A. ROLE OF COBALT IN WASPALOY[J]. Superalloys, 1980.","10.11961/mater0203.MGI.20171221.ds.0001","尹海清","摘录","邓正华","2018-01-08",,,"4h","847℃",,,"16h","760℃","Waspaloy",,,,,,"1150℃","1093℃",,,,,,,,,,,,,,"551Mpa","10h",,"732℃",,,,,,,,
,,,,"ObjectId(""5b4d9dd8e6b1a815d464f9e8"")","1.34",,,,,,,,,"0.003","0.033wt.%","5.8","18.9",,,"3.92",,"balance",,,,"2.94",,"0.06","4.88608%",,,"4h","1010℃",,,,"24h","1190℃","",,,,,,"Maurer G E, Jackman L A, Domingue J A. ROLE OF COBALT IN WASPALOY[J]. Superalloys, 1980.","10.11961/mater0203.MGI.20171221.ds.0001","尹海清","摘录","邓正华","2018-01-08",,,"4h","847℃",,,"16h","760℃","Waspaloy",,,,,,"1150℃","1093℃",,,,,,,,,,,,,,"551Mpa","24.1799h",,"732℃",,,,,,,,
,,,,"ObjectId(""5b4d9ddde6b1a815d464f9ea"")","1.34",,,,,,,,,"0.003","0.033wt.%","5.8","18.9",,,"3.92",,"balance",,,,"2.94",,"0.06","14.2058%",,,"4h","1010℃",,,,"24h","1190℃","",,,,,,"Maurer G E, Jackman L A, Domingue J A. ROLE OF COBALT IN WASPALOY[J]. Superalloys, 1980.","10.11961/mater0203.MGI.20171221.ds.0001","尹海清","摘录","邓正华","2018-01-08",,,"4h","847℃",,,"16h","760℃","Waspaloy",,,,,,"1150℃","1093℃",,,,,,,,,,,,,,"551Mpa","39.1899h",,"732℃",,,,,,,,
,,,,"ObjectId(""5b4d9de2e6b1a815d464f9ec"")","1.34",,,,,,,,,"0.003","0.033wt.%","5.8","18.9",,,"3.92",,"balance",,,,"2.94",,"0.06","0.248893%",,,"4h","1010℃",,,,"24h","1190℃","",,,,,,"Maurer G E, Jackman L A, Domingue J A. ROLE OF COBALT IN WASPALOY[J]. Superalloys, 1980.","10.11961/mater0203.MGI.20171221.ds.0001","尹海清","摘录","邓正华","2018-01-08",,,"4h","847℃",,,"16h","760℃","Waspaloy",,,,,,"1150℃","1093℃",,,,,,,,,,,,,,"551Mpa","2.30143h",,"732℃",,,,,,,,
,,,,"ObjectId(""5b4d9de7e6b1a815d464f9ee"")","1.34",,,,,,,,,"0.001","0.035wt.%","1.3","19.2",,,"3.95",,"balance",,,,"3.01",,"0.06","23.6323%",,,"4h","1010℃",,,,"24h","1190℃","",,,,,,"Maurer G E, Jackman L A, Domingue J A. ROLE OF COBALT IN WASPALOY[J]. Superalloys, 1980.","10.11961/mater0203.MGI.20171221.ds.0001","尹海清","摘录","邓正华","2018-01-08",,,"4h","847℃",,,"16h","760℃","Waspaloy",,,,,,"1150℃","1093℃",,,,,,,,,,,,,,"551Mpa","26.6029h",,"732℃",,,,,,,,
,,,,"ObjectId(""5b4d9dece6b1a815d464f9f0"")","1.34",,,,,,,,,"0.003","0.033wt.%","5.8","18.9",,,"3.92",,"balance",,,,"2.94",,"0.06","24.7401%",,,"4h","1010℃",,,,"24h","1190℃","",,,,,,"Maurer G E, Jackman L A, Domingue J A. ROLE OF COBALT IN WASPALOY[J]. Superalloys, 1980.","10.11961/mater0203.MGI.20171221.ds.0001","尹海清","摘录","邓正华","2018-01-08",,,"4h","847℃",,,"16h","760℃","Waspaloy",,,,,,"1150℃","1093℃",,,,,,,,,,,,,,"551Mpa","44.68h",,"732℃",,,,,,,,
,,,,"ObjectId(""5b4d9df0e6b1a815d464f9f2"")","1.34",,,,,,,,,"0.003","0.033wt.%","5.8","18.9",,,"3.92",,"balance",,,,"2.94",,"0.06","1.31148%",,,"4h","1010℃",,,,"24h","1190℃","",,,,,,"Maurer G E, Jackman L A, Domingue J A. ROLE OF COBALT IN WASPALOY[J]. Superalloys, 1980.","10.11961/mater0203.MGI.20171221.ds.0001","尹海清","摘录","邓正华","2018-01-08",,,"4h","847℃",,,"16h","760℃","Waspaloy",,,,,,"1150℃","1093℃",,,,,,,,,,,,,,"551Mpa","9.04353h",,"732℃",,,,,,,,
,,,,"ObjectId(""5b4d9df5e6b1a815d464f9f4"")","1.32",,,,,,,,,"0.003","0.035wt.%","10","19.4",,,"4.02",,"balance",,,,"3.05",,"0.06","0.122891%",,,"4h","1010℃",,,,"24h","1190℃","",,,,,,"Maurer G E, Jackman L A, Domingue J A. ROLE OF COBALT IN WASPALOY[J]. Superalloys, 1980.","10.11961/mater0203.MGI.20171221.ds.0001","尹海清","摘录","邓正华","2018-01-08",,,"4h","847℃",,,"16h","760℃","Waspaloy",,,,,,"1150℃","1093℃",,,,,,,,,,,,,,"551Mpa","2.1h",,"732℃",,,,,,,,
,,,,"ObjectId(""5b4d9dffe6b1a815d464f9f6"")","1.34",,,,,,,,,"0.001","0.035wt.%","1.3","19.2",,,"3.95",,"balance",,,,"3.01",,"0.06","11.5208%",,,"4h","1010℃",,,,"24h","1190℃","",,,,,,"Maurer G E, Jackman L A, Domingue J A. ROLE OF COBALT IN WASPALOY[J]. Superalloys, 1980.","10.11961/mater0203.MGI.20171221.ds.0001","尹海清","摘录","邓正华","2018-01-08",,,"4h","847℃",,,"16h","760℃","Waspaloy",,,,,,"1150℃","1093℃",,,,,,,,,,,,,,"551Mpa","20.4453h",,"732℃",,,,,,,,
,,,,"ObjectId(""5b4d9e04e6b1a815d464f9f8"")","1.34",,,,,,,,,"0.001","0.035wt.%","1.3","19.2",,,"3.95",,"balance",,,,"3.01",,"0.06","5.15753%",,,"4h","1010℃",,,,"24h","1190℃","",,,,,,"Maurer G E, Jackman L A, Domingue J A. ROLE OF COBALT IN WASPALOY[J]. Superalloys, 1980.","10.11961/mater0203.MGI.20171221.ds.0001","尹海清","摘录","邓正华","2018-01-08",,,"4h","847℃",,,"16h","760℃","Waspaloy",,,,,,"1150℃","1093℃",,,,,,,,,,,,,,"551Mpa","12.1899h",,"732℃",,,,,,,,
,,,,"ObjectId(""5b4d9e09e6b1a815d464f9fa"")","1.34",,,,,,,,,"0.001","0.035wt.%","1.3","19.2",,,"3.95",,"balance",,,,"3.01",,"0.06","20.8558%",,,"4h","1010℃",,,,"24h","1190℃","",,,,,,"Maurer G E, Jackman L A, Domingue J A. ROLE OF COBALT IN WASPALOY[J]. Superalloys, 1980.","10.11961/mater0203.MGI.20171221.ds.0001","尹海清","摘录","邓正华","2018-01-08",,,"4h","847℃",,,"16h","760℃","Waspaloy",,,,,,"1150℃","1093℃",,,,,,,,,,,,,,"551Mpa","25.7633h",,"732℃",,,,,,,,
,,,,"ObjectId(""5b4d9e0ee6b1a815d464f9fc"")","1.34",,,,,,,,,"0.001","0.035wt.%","1.3","19.2",,,"3.95",,"balance",,,,"3.01",,"0.06","12.9707%",,,"4h","1010℃",,,,"24h","1190℃","",,,,,,"Maurer G E, Jackman L A, Domingue J A. ROLE OF COBALT IN WASPALOY[J]. Superalloys, 1980.","10.11961/mater0203.MGI.20171221.ds.0001","尹海清","摘录","邓正华","2018-01-08",,,"4h","847℃",,,"16h","760℃","Waspaloy",,,,,,"1150℃","1093℃",,,,,,,,,,,,,,"551Mpa","21.769h",,"732℃",,,,,,,,
,,,,"ObjectId(""5b4d9e13e6b1a815d464f9fe"")","1.34",,,,,,,,,"0.001","0.035wt.%","1.3","19.2",,,"3.95",,"balance",,,,"3.01",,"0.06","7.54923%",,,"4h","1010℃",,,,"24h","1190℃","",,,,,,"Maurer G E, Jackman L A, Domingue J A. ROLE OF COBALT IN WASPALOY[J]. Superalloys, 1980.","10.11961/mater0203.MGI.20171221.ds.0001","尹海清","摘录","邓正华","2018-01-08",,,"4h","847℃",,,"16h","760℃","Waspaloy",,,,,,"1150℃","1093℃",,,,,,,,,,,,,,"551Mpa","16.8053h",,"732℃",,,,,,,,
,,,,"ObjectId(""5b4d9e18e6b1a815d464fa00"")","1.34",,,,,,,,,"0.001","0.035wt.%","1.3","19.2",,,"3.95",,"balance",,,,"3.01",,"0.06","6.35364%",,,"4h","1010℃",,,,"24h","1190℃","",,,,,,"Maurer G E, Jackman L A, Domingue J A. ROLE OF COBALT IN WASPALOY[J]. Superalloys, 1980.","10.11961/mater0203.MGI.20171221.ds.0001","尹海清","摘录","邓正华","2018-01-08",,,"4h","847℃",,,"16h","760℃","Waspaloy",,,,,,"1150℃","1093℃",,,,,,,,,,,,,,"551Mpa","14.3333h",,"732℃",,,,,,,,
,,,,"ObjectId(""5b4d9e1ce6b1a815d464fa02"")","1.34",,,,,,,,,"0.001","0.035wt.%","1.3","19.2",,,"3.95",,"balance",,,,"3.01",,"0.06","10.3223%",,,"4h","1010℃",,,,"24h","1190℃","",,,,,,"Maurer G E, Jackman L A, Domingue J A. ROLE OF COBALT IN WASPALOY[J]. Superalloys, 1980.","10.11961/mater0203.MGI.20171221.ds.0001","尹海清","摘录","邓正华","2018-01-08",,,"4h","847℃",,,"16h","760℃","Waspaloy",,,,,,"1150℃","1093℃",,,,,,,,,,,,,,"551Mpa","19.7804h",,"732℃",,,,,,,,
,,,,"ObjectId(""5b4d9e21e6b1a815d464fa04"")","1.34",,,,,,,,,"0.001","0.035wt.%","1.3","19.2",,,"3.95",,"balance",,,,"3.01",,"0.06","8.93603%",,,"4h","1010℃",,,,"24h","1190℃","",,,,,,"Maurer G E, Jackman L A, Domingue J A. ROLE OF COBALT IN WASPALOY[J]. Superalloys, 1980.","10.11961/mater0203.MGI.20171221.ds.0001","尹海清","摘录","邓正华","2018-01-08",,,"4h","847℃",,,"16h","760℃","Waspaloy",,,,,,"1150℃","1093℃",,,,,,,,,,,,,,"551Mpa","18.1285h",,"732℃",,,,,,,,
,,,,"ObjectId(""5b4d9e27e6b1a815d464fa06"")","1.34",,,,,,,,,"0.001","0.035wt.%","1.3","19.2",,,"3.95",,"balance",,,,"3.01",,"0.06","17.1968%",,,"4h","1010℃",,,,"24h","1190℃","",,,,,,"Maurer G E, Jackman L A, Domingue J A. ROLE OF COBALT IN WASPALOY[J]. Superalloys, 1980.","10.11961/mater0203.MGI.20171221.ds.0001","尹海清","摘录","邓正华","2018-01-08",,,"4h","847℃",,,"16h","760℃","Waspaloy",,,,,,"1150℃","1093℃",,,,,,,,,,,,,,"551Mpa","24.0966h",,"732℃",,,,,,,,
,,,,"ObjectId(""5b4d9e2ee6b1a815d464fa08"")","1.34",,,,,,,,,"0.001","0.035wt.%","1.3","19.2",,,"3.95",,"balance",,,,"3.01",,"0.06","15.1148%",,,"4h","1010℃",,,,"24h","1190℃","",,,,,,"Maurer G E, Jackman L A, Domingue J A. ROLE OF COBALT IN WASPALOY[J]. Superalloys, 1980.","10.11961/mater0203.MGI.20171221.ds.0001","尹海清","摘录","邓正华","2018-01-08",,,"4h","847℃",,,"16h","760℃","Waspaloy",,,,,,"1150℃","1093℃",,,,,,,,,,,,,,"551Mpa","23.2615h",,"732℃",,,,,,,,
,,,,"ObjectId(""5b4d9e33e6b1a815d464fa0a"")","1.34",,,,,,,,,"0.001","0.035wt.%","1.3","19.2",,,"3.95",,"balance",,,,"3.01",,"0.06","22.1176%",,,"4h","1010℃",,,,"24h","1190℃","",,,,,,"Maurer G E, Jackman L A, Domingue J A. ROLE OF COBALT IN WASPALOY[J]. Superalloys, 1980.","10.11961/mater0203.MGI.20171221.ds.0001","尹海清","摘录","邓正华","2018-01-08",,,"4h","847℃",,,"16h","760℃","Waspaloy",,,,,,"1150℃","1093℃",,,,,,,,,,,,,,"551Mpa","26.2644h",,"732℃",,,,,,,,
,,,,"ObjectId(""5b4d9e38e6b1a815d464fa0c"")","1.34",,,,,,,,,"0.001","0.035wt.%","1.3","19.2",,,"3.95",,"balance",,,,"3.01",,"0.06","18.1427%",,,"4h","1010℃",,,,"24h","1190℃","",,,,,,"Maurer G E, Jackman L A, Domingue J A. ROLE OF COBALT IN WASPALOY[J]. Superalloys, 1980.","10.11961/mater0203.MGI.20171221.ds.0001","尹海清","摘录","邓正华","2018-01-08",,,"4h","847℃",,,"16h","760℃","Waspaloy",,,,,,"1150℃","1093℃",,,,,,,,,,,,,,"551Mpa","24.7599h",,"732℃",,,,,,,,
,,,,"ObjectId(""5b4d9e3de6b1a815d464fa0e"")","1.34",,,,,,,,,"0.001","0.035wt.%","1.3","19.2",,,"3.95",,"balance",,,,"3.01",,"0.06","14.2949%",,,"4h","1010℃",,,,"24h","1190℃","",,,,,,"Maurer G E, Jackman L A, Domingue J A. ROLE OF COBALT IN WASPALOY[J]. Superalloys, 1980.","10.11961/mater0203.MGI.20171221.ds.0001","尹海清","摘录","邓正华","2018-01-08",,,"4h","847℃",,,"16h","760℃","Waspaloy",,,,,,"1150℃","1093℃",,,,,,,,,,,,,,"551Mpa","22.7633h",,"732℃",,,,,,,,
,,,,"ObjectId(""5b4d9e42e6b1a815d464fa10"")","1.34",,,,,,,,,"0.001","0.035wt.%","1.3","19.2",,,"3.95",,"balance",,,,"3.01",,"0.06","16.0612%",,,"4h","1010℃",,,,"24h","1190℃","",,,,,,"Maurer G E, Jackman L A, Domingue J A. ROLE OF COBALT IN WASPALOY[J]. Superalloys, 1980.","10.11961/mater0203.MGI.20171221.ds.0001","尹海清","摘录","邓正华","2018-01-08",,,"4h","847℃",,,"16h","760℃","Waspaloy",,,,,,"1150℃","1093℃",,,,,,,,,,,,,,"551Mpa","23.5963h",,"732℃",,,,,,,,
,,,,"ObjectId(""5b4d9e47e6b1a815d464fa12"")","1.34",,,,,,,,,"0.001","0.035wt.%","1.3","19.2",,,"3.95",,"balance",,,,"3.01",,"0.06","19.5311%",,,"4h","1010℃",,,,"24h","1190℃","",,,,,,"Maurer G E, Jackman L A, Domingue J A. ROLE OF COBALT IN WASPALOY[J]. Superalloys, 1980.","10.11961/mater0203.MGI.20171221.ds.0001","尹海清","摘录","邓正华","2018-01-08",,,"4h","847℃",,,"16h","760℃","Waspaloy",,,,,,"1150℃","1093℃",,,,,,,,,,,,,,"551Mpa","25.0975h",,"732℃",,,,,,,,
,,,,"ObjectId(""5b4d9e51e6b1a815d464fa14"")","1.34",,,,,,,,,"0.001","0.035wt.%","1.3","19.2",,,"3.95",,"balance",,,,"3.01",,"0.06","2.95392%",,,"4h","1010℃",,,,"24h","1190℃","",,,,,,"Maurer G E, Jackman L A, Domingue J A. ROLE OF COBALT IN WASPALOY[J]. Superalloys, 1980.","10.11961/mater0203.MGI.20171221.ds.0001","尹海清","摘录","邓正华","2018-01-08",,,"4h","847℃",,,"16h","760℃","Waspaloy",,,,,,"1150℃","1093℃",,,,,,,,,,,,,,"551Mpa","8.39723h",,"732℃",,,,,,,,
,,,,"ObjectId(""5b4d9e55e6b1a815d464fa16"")","1.34",,,,,,,,,"0.001","0.035wt.%","1.3","19.2",,,"3.95",,"balance",,,,"3.01",,"0.06","0.313838%",,,"4h","1010℃",,,,"24h","1190℃","",,,,,,"Maurer G E, Jackman L A, Domingue J A. ROLE OF COBALT IN WASPALOY[J]. Superalloys, 1980.","10.11961/mater0203.MGI.20171221.ds.0001","尹海清","摘录","邓正华","2018-01-08",,,"4h","847℃",,,"16h","760℃","Waspaloy",,,,,,"1150℃","1093℃",,,,,,,,,,,,,,"551Mpa","1.15196h",,"732℃",,,,,,,,
,,,,"ObjectId(""5b4d9e5ae6b1a815d464fa18"")","1.34",,,,,,,,,"0.001","0.035wt.%","1.3","19.2",,,"3.95",,"balance",,,,"3.01",,"0.06","2.1992%",,,"4h","1010℃",,,,"24h","1190℃","",,,,,,"Maurer G E, Jackman L A, Domingue J A. ROLE OF COBALT IN WASPALOY[J]. Superalloys, 1980.","10.11961/mater0203.MGI.20171221.ds.0001","尹海清","摘录","邓正华","2018-01-08",,,"4h","847℃",,,"16h","760℃","Waspaloy",,,,,,"1150℃","1093℃",,,,,,,,,,,,,,"551Mpa","6.58529h",,"732℃",,,,,,,,
,,,,"ObjectId(""5b4d9e73e6b1a815d464fa22"")","1.34",,,,,,,,,"0.001","0.035wt.%","1.3","19.2",,,"3.95",,"balance",,,,"3.01",,"0.06","0.942293%",,,"4h","1010℃",,,,"24h","1190℃","",,,,,,"Maurer G E, Jackman L A, Domingue J A. ROLE OF COBALT IN WASPALOY[J]. Superalloys, 1980.","10.11961/mater0203.MGI.20171221.ds.0001","尹海清","摘录","邓正华","2018-01-08",,,"4h","847℃",,,"16h","760℃","Waspaloy",,,,,,"1150℃","1093℃",,,,,,,,,,,,,,"551Mpa","2.96307h",,"732℃",,,,,,,,
,,,,"ObjectId(""5b4d9e90e6b1a815d464fa2e"")","1.34",,,,,,,,,"0.001","0.035wt.%","1.3","19.2",,,"3.95",,"balance",,,,"3.01",,"0.06","3.96142%",,,"4h","1010℃",,,,"24h","1190℃","",,,,,,"Maurer G E, Jackman L A, Domingue J A. ROLE OF COBALT IN WASPALOY[J]. Superalloys, 1980.","10.11961/mater0203.MGI.20171221.ds.0001","尹海清","摘录","邓正华","2018-01-08",,,"4h","847℃",,,"16h","760℃","Waspaloy",,,,,,"1150℃","1093℃",,,,,,,,,,,,,,"551Mpa","10.0466h",,"732℃",,,,,,,,
,,,,"ObjectId(""5b4d9e95e6b1a815d464fa30"")","1.34",,,,,,,,,"0.001","0.035wt.%","1.3","19.2",,,"3.95",,"balance",,,,"3.01",,"0.06","1.57075%",,,"4h","1010℃",,,,"24h","1190℃","",,,,,,"Maurer G E, Jackman L A, Domingue J A. ROLE OF COBALT IN WASPALOY[J]. Superalloys, 1980.","10.11961/mater0203.MGI.20171221.ds.0001","尹海清","摘录","邓正华","2018-01-08",,,"4h","847℃",,,"16h","760℃","Waspaloy",,,,,,"1150℃","1093℃",,,,,,,,,,,,,,"551Mpa","4.77418h",,"732℃",,,,,,,,
