Repository: wujunming1/superalloy-project

File: 国际高温合金会议论文和数据/文献-数据-科研机构关联/数据汇总/力学性能/mechanicproperty_lowcyclefatiguelimit.csv (part 1 of 4)
"/循环时间","_id","Al","B","C","Cb","Co","Cr","Hf","Mo","Ni","Ti","Zr","低周疲劳极限/切口因素","低周疲劳极限/温度","冷却/空冷","力学性能/低周疲劳极限","备注","摘录出处","数据DOI","数据审核者","数据来源方式","数据生产者","数据采集时间","时效1/时效时间","时效1/时效温度","材料牌号","热处理工艺/加热时间","热处理工艺/加热温度","热等静压/压力","热等静压/时间","热等静压/温度"
"46343周数","ObjectId(""5b4d284de6b1a819a85d8d67"")","5.0","0.02","0.02","1.4","18.5","12.5","0.4","3.2","bal","4.4","0.06","427℃","3 ","  ","489.9044Mpa","","Eng R D, Evans D J. High Strength HIP Consolidated MERL 76 Disks[C]// Superalloys. 1980:491-500.","10.11961/mater0203.MGI.20171221.ds.0044","尹海清","摘录","张凯琦","2018-01-08","16h","760℃","MERL76","2h","1168℃","103Mpa","3h","704℃"
"66810周数","ObjectId(""5b4d2852e6b1a819a85d8d69"")","5.0","0.02","0.02","1.4","18.5","12.5","0.4","3.2","bal","4.4","0.06","427℃","3 ","  ","425.7326Mpa","","Eng R D, Evans D J. High Strength HIP Consolidated MERL 76 Disks[C]// Superalloys. 1980:491-500.","10.11961/mater0203.MGI.20171221.ds.0044","尹海清","摘录","张凯琦","2018-01-08","16h","760℃","MERL76","2h","1168℃","103Mpa","3h","704℃"
"62565周数","ObjectId(""5b4d285ce6b1a819a85d8d6d"")","5.0","0.02","0.02","1.4","18.5","12.5","0.4","3.2","bal","4.4","0.06","427℃","3 ","  ","436.0799Mpa","","Eng R D, Evans D J. High Strength HIP Consolidated MERL 76 Disks[C]// Superalloys. 1980:491-500.","10.11961/mater0203.MGI.20171221.ds.0044","尹海清","摘录","张凯琦","2018-01-08","16h","760℃","MERL76","2h","1168℃","103Mpa","3h","704℃"
"52352周数","ObjectId(""5b4d2861e6b1a819a85d8d6f"")","5.0","0.02","0.02","1.4","18.5","12.5","0.4","3.2","bal","4.4","0.06","427℃","3 ","  ","473.3564Mpa","","Eng R D, Evans D J. High Strength HIP Consolidated MERL 76 Disks[C]// Superalloys. 1980:491-500.","10.11961/mater0203.MGI.20171221.ds.0044","尹海清","摘录","张凯琦","2018-01-08","16h","760℃","MERL76","2h","1168℃","103Mpa","3h","704℃"
"59699周数","ObjectId(""5b4d2866e6b1a819a85d8d71"")","5.0","0.02","0.02","1.4","18.5","12.5","0.4","3.2","bal","4.4","0.06","427℃","3 ","  ","442.2849Mpa","","Eng R D, Evans D J. High Strength HIP Consolidated MERL 76 Disks[C]// Superalloys. 1980:491-500.","10.11961/mater0203.MGI.20171221.ds.0044","尹海清","摘录","张凯琦","2018-01-08","16h","760℃","MERL76","2h","1168℃","103Mpa","3h","704℃"
"54866周数","ObjectId(""5b4d286be6b1a819a85d8d73"")","5.0","0.02","0.02","1.4","18.5","12.5","0.4","3.2","bal","4.4","0.06","427℃","3 ","  ","458.8499Mpa","","Eng R D, Evans D J. High Strength HIP Consolidated MERL 76 Disks[C]// Superalloys. 1980:491-500.","10.11961/mater0203.MGI.20171221.ds.0044","尹海清","摘录","张凯琦","2018-01-08","16h","760℃","MERL76","2h","1168℃","103Mpa","3h","704℃"
"50900周数","ObjectId(""5b4d286fe6b1a819a85d8d75"")","5.0","0.02","0.02","1.4","18.5","12.5","0.4","3.2","bal","4.4","0.06","427℃","3 ","  ","475.4191Mpa","","Eng R D, Evans D J. High Strength HIP Consolidated MERL 76 Disks[C]// Superalloys. 1980:491-500.","10.11961/mater0203.MGI.20171221.ds.0044","尹海清","摘录","张凯琦","2018-01-08","16h","760℃","MERL76","2h","1168℃","103Mpa","3h","704℃"
"41800周数","ObjectId(""5b4d2874e6b1a819a85d8d77"")","5.0","0.02","0.02","1.4","18.5","12.5","0.4","3.2","bal","4.4","0.06","427℃","3 ","  ","510.6117Mpa","","Eng R D, Evans D J. High Strength HIP Consolidated MERL 76 Disks[C]// Superalloys. 1980:491-500.","10.11961/mater0203.MGI.20171221.ds.0044","尹海清","摘录","张凯琦","2018-01-08","16h","760℃","MERL76","2h","1168℃","103Mpa","3h","704℃"
"43398周数","ObjectId(""5b4d2879e6b1a819a85d8d79"")","5.0","0.02","0.02","1.4","18.5","12.5","0.4","3.2","bal","4.4","0.06","427℃","3 ","  ","506.4778Mpa","","Eng R D, Evans D J. High Strength HIP Consolidated MERL 76 Disks[C]// Superalloys. 1980:491-500.","10.11961/mater0203.MGI.20171221.ds.0044","尹海清","摘录","张凯琦","2018-01-08","16h","760℃","MERL76","2h","1168℃","103Mpa","3h","704℃"
"48568周数","ObjectId(""5b4d287ee6b1a819a85d8d7b"")","5.0","0.02","0.02","1.4","18.5","12.5","0.4","3.2","bal","4.4","0.06","427℃","3 ","  ","485.7748Mpa","","Eng R D, Evans D J. High Strength HIP Consolidated MERL 76 Disks[C]// Superalloys. 1980:491-500.","10.11961/mater0203.MGI.20171221.ds.0044","尹海清","摘录","张凯琦","2018-01-08","16h","760℃","MERL76","2h","1168℃","103Mpa","3h","704℃"
"45057周数","ObjectId(""5b4d2883e6b1a819a85d8d7d"")","5.0","0.02","0.02","1.4","18.5","12.5","0.4","3.2","bal","4.4","0.06","427℃","3 ","  ","498.1932Mpa","","Eng R D, Evans D J. High Strength HIP Consolidated MERL 76 Disks[C]// Superalloys. 1980:491-500.","10.11961/mater0203.MGI.20171221.ds.0044","尹海清","摘录","张凯琦","2018-01-08","16h","760℃","MERL76","2h","1168℃","103Mpa","3h","704℃"
"70018周数","ObjectId(""5b4d2888e6b1a819a85d8d7f"")","5.0","0.02","0.02","1.4","18.5","12.5","0.4","3.2","bal","4.4","0.06","427℃","3 ","  ","415.3768Mpa","","Eng R D, Evans D J. High Strength HIP Consolidated MERL 76 Disks[C]// Superalloys. 1980:491-500.","10.11961/mater0203.MGI.20171221.ds.0044","尹海清","摘录","张凯琦","2018-01-08","16h","760℃","MERL76","2h","1168℃","103Mpa","3h","704℃"
"56964周数","ObjectId(""5b4d288de6b1a819a85d8d81"")","5.0","0.02","0.02","1.4","18.5","12.5","0.4","3.2","bal","4.4","0.06","427℃","3 ","  ","452.6406Mpa","","Eng R D, Evans D J. High Strength HIP Consolidated MERL 76 Disks[C]// Superalloys. 1980:491-500.","10.11961/mater0203.MGI.20171221.ds.0044","尹海清","摘录","张凯琦","2018-01-08","16h","760℃","MERL76","2h","1168℃","103Mpa","3h","704℃"
"40261周数","ObjectId(""5b4d2892e6b1a819a85d8d83"")","5.0","0.02","0.02","1.4","18.5","12.5","0.4","3.2","bal","4.4","0.06","427℃","3 ","  ","518.8963Mpa","","Eng R D, Evans D J. High Strength HIP Consolidated MERL 76 Disks[C]// Superalloys. 1980:491-500.","10.11961/mater0203.MGI.20171221.ds.0044","尹海清","摘录","张凯琦","2018-01-08","16h","760℃","MERL76","2h","1168℃","103Mpa","3h","704℃"
"34006周数","ObjectId(""5b4d289be6b1a819a85d8d85"")","5.0","0.02","0.02","1.4","18.5","12.5","0.4","3.2","bal","4.4","0.06","427℃","3 ","  ","552.0262Mpa","","Eng R D, Evans D J. High Strength HIP Consolidated MERL 76 Disks[C]// Superalloys. 1980:491-500.","10.11961/mater0203.MGI.20171221.ds.0044","尹海清","摘录","张凯琦","2018-01-08","16h","760℃","MERL76","2h","1168℃","103Mpa","3h","704℃"
"35307周数","ObjectId(""5b4d28a0e6b1a819a85d8d87"")","5.0","0.02","0.02","1.4","18.5","12.5","0.4","3.2","bal","4.4","0.06","427℃","3 ","  ","545.8170Mpa","","Eng R D, Evans D J. High Strength HIP Consolidated MERL 76 Disks[C]// Superalloys. 1980:491-500.","10.11961/mater0203.MGI.20171221.ds.0044","尹海清","摘录","张凯琦","2018-01-08","16h","760℃","MERL76","2h","1168℃","103Mpa","3h","704℃"
"28994周数","ObjectId(""5b4d28a5e6b1a819a85d8d89"")","5.0","0.02","0.02","1.4","18.5","12.5","0.4","3.2","bal","4.4","0.06","427℃","3 ","  ","583.0850Mpa","","Eng R D, Evans D J. High Strength HIP Consolidated MERL 76 Disks[C]// Superalloys. 1980:491-500.","10.11961/mater0203.MGI.20171221.ds.0044","尹海清","摘录","张凯琦","2018-01-08","16h","760℃","MERL76","2h","1168℃","103Mpa","3h","704℃"
"28190周数","ObjectId(""5b4d28aae6b1a819a85d8d8b"")","5.0","0.02","0.02","1.4","18.5","12.5","0.4","3.2","bal","4.4","0.06","427℃","3 ","  ","585.1477Mpa","","Eng R D, Evans D J. High Strength HIP Consolidated MERL 76 Disks[C]// Superalloys. 1980:491-500.","10.11961/mater0203.MGI.20171221.ds.0044","尹海清","摘录","张凯琦","2018-01-08","16h","760℃","MERL76","2h","1168℃","103Mpa","3h","704℃"
"26399周数","ObjectId(""5b4d28afe6b1a819a85d8d8d"")","5.0","0.02","0.02","1.4","18.5","12.5","0.4","3.2","bal","4.4","0.06","427℃","3 ","  ","597.5704Mpa","","Eng R D, Evans D J. High Strength HIP Consolidated MERL 76 Disks[C]// Superalloys. 1980:491-500.","10.11961/mater0203.MGI.20171221.ds.0044","尹海清","摘录","张凯琦","2018-01-08","16h","760℃","MERL76","2h","1168℃","103Mpa","3h","704℃"
"38058周数","ObjectId(""5b4d28b4e6b1a819a85d8d8f"")","5.0","0.02","0.02","1.4","18.5","12.5","0.4","3.2","bal","4.4","0.06","427℃","3 ","  ","533.3986Mpa","","Eng R D, Evans D J. High Strength HIP Consolidated MERL 76 Disks[C]// Superalloys. 1980:491-500.","10.11961/mater0203.MGI.20171221.ds.0044","尹海清","摘录","张凯琦","2018-01-08","16h","760℃","MERL76","2h","1168℃","103Mpa","3h","704℃"
"29543周数","ObjectId(""5b4d28b9e6b1a819a85d8d91"")","5.0","0.02","0.02","1.4","18.5","12.5","0.4","3.2","bal","4.4","0.06","427℃","3 ","  ","578.9427Mpa","","Eng R D, Evans D J. High Strength HIP Consolidated MERL 76 Disks[C]// Superalloys. 1980:491-500.","10.11961/mater0203.MGI.20171221.ds.0044","尹海清","摘录","张凯琦","2018-01-08","16h","760℃","MERL76","2h","1168℃","103Mpa","3h","704℃"
"27152周数","ObjectId(""5b4d28bee6b1a819a85d8d93"")","5.0","0.02","0.02","1.4","18.5","12.5","0.4","3.2","bal","4.4","0.06","427℃","3 ","  ","589.2816Mpa","","Eng R D, Evans D J. High Strength HIP Consolidated MERL 76 Disks[C]// Superalloys. 1980:491-500.","10.11961/mater0203.MGI.20171221.ds.0044","尹海清","摘录","张凯琦","2018-01-08","16h","760℃","MERL76","2h","1168℃","103Mpa","3h","704℃"
"31254周数","ObjectId(""5b4d28c3e6b1a819a85d8d95"")","5.0","0.02","0.02","1.4","18.5","12.5","0.4","3.2","bal","4.4","0.06","427℃","3 ","  ","566.5158Mpa","","Eng R D, Evans D J. High Strength HIP Consolidated MERL 76 Disks[C]// Superalloys. 1980:491-500.","10.11961/mater0203.MGI.20171221.ds.0044","尹海清","摘录","张凯琦","2018-01-08","16h","760℃","MERL76","2h","1168℃","103Mpa","3h","704℃"
"24721周数","ObjectId(""5b4d28c8e6b1a819a85d8d97"")","5.0","0.02","0.02","1.4","18.5","12.5","0.4","3.2","bal","4.4","0.06","427℃","3 ","  ","607.9177Mpa","","Eng R D, Evans D J. High Strength HIP Consolidated MERL 76 Disks[C]// Superalloys. 1980:491-500.","10.11961/mater0203.MGI.20171221.ds.0044","尹海清","摘录","张凯琦","2018-01-08","16h","760℃","MERL76","2h","1168℃","103Mpa","3h","704℃"
"31846周数","ObjectId(""5b4d28cce6b1a819a85d8d99"")","5.0","0.02","0.02","1.4","18.5","12.5","0.4","3.2","bal","4.4","0.06","427℃","3 ","  ","562.3735Mpa","","Eng R D, Evans D J. High Strength HIP Consolidated MERL 76 Disks[C]// Superalloys. 1980:491-500.","10.11961/mater0203.MGI.20171221.ds.0044","尹海清","摘录","张凯琦","2018-01-08","16h","760℃","MERL76","2h","1168℃","103Mpa","3h","704℃"
"25666周数","ObjectId(""5b4d28d1e6b1a819a85d8d9b"")","5.0","0.02","0.02","1.4","18.5","12.5","0.4","3.2","bal","4.4","0.06","427℃","3 ","  ","601.7085Mpa","","Eng R D, Evans D J. High Strength HIP Consolidated MERL 76 Disks[C]// Superalloys. 1980:491-500.","10.11961/mater0203.MGI.20171221.ds.0044","尹海清","摘录","张凯琦","2018-01-08","16h","760℃","MERL76","2h","1168℃","103Mpa","3h","704℃"
"36656周数","ObjectId(""5b4d28d6e6b1a819a85d8d9d"")","5.0","0.02","0.02","1.4","18.5","12.5","0.4","3.2","bal","4.4","0.06","427℃","3 ","  ","537.5324Mpa","","Eng R D, Evans D J. High Strength HIP Consolidated MERL 76 Disks[C]// Superalloys. 1980:491-500.","10.11961/mater0203.MGI.20171221.ds.0044","尹海清","摘录","张凯琦","2018-01-08","16h","760℃","MERL76","2h","1168℃","103Mpa","3h","704℃"
"30387周数","ObjectId(""5b4d28dbe6b1a819a85d8d9f"")","5.0","0.02","0.02","1.4","18.5","12.5","0.4","3.2","bal","4.4","0.06","427℃","3 ","  ","570.6539Mpa","","Eng R D, Evans D J. High Strength HIP Consolidated MERL 76 Disks[C]// Superalloys. 1980:491-500.","10.11961/mater0203.MGI.20171221.ds.0044","尹海清","摘录","张凯琦","2018-01-08","16h","760℃","MERL76","2h","1168℃","103Mpa","3h","704℃"
"39513周数","ObjectId(""5b4d28e0e6b1a819a85d8da1"")","5.0","0.02","0.02","1.4","18.5","12.5","0.4","3.2","bal","4.4","0.06","427℃","3 ","  ","527.1893Mpa","","Eng R D, Evans D J. High Strength HIP Consolidated MERL 76 Disks[C]// Superalloys. 1980:491-500.","10.11961/mater0203.MGI.20171221.ds.0044","尹海清","摘录","张凯琦","2018-01-08","16h","760℃","MERL76","2h","1168℃","103Mpa","3h","704℃"
"22508周数","ObjectId(""5b4d28eae6b1a819a85d8da3"")","5.0","0.02","0.02","1.4","18.5","12.5","0.4","3.2","bal","4.4","0.06","427℃","3 ","  ","622.4031Mpa","","Eng R D, Evans D J. High Strength HIP Consolidated MERL 76 Disks[C]// Superalloys. 1980:491-500.","10.11961/mater0203.MGI.20171221.ds.0044","尹海清","摘录","张凯琦","2018-01-08","16h","760℃","MERL76","2h","1168℃","103Mpa","3h","704℃"
"22089周数","ObjectId(""5b4d28efe6b1a819a85d8da5"")","5.0","0.02","0.02","1.4","18.5","12.5","0.4","3.2","bal","4.4","0.06","427℃","3 ","  ","624.4700Mpa","","Eng R D, Evans D J. High Strength HIP Consolidated MERL 76 Disks[C]// Superalloys. 1980:491-500.","10.11961/mater0203.MGI.20171221.ds.0044","尹海清","摘录","张凯琦","2018-01-08","16h","760℃","MERL76","2h","1168℃","103Mpa","3h","704℃"
"18658周数","ObjectId(""5b4d28f4e6b1a819a85d8da7"")","5.0","0.02","0.02","1.4","18.5","12.5","0.4","3.2","bal","4.4","0.06","427℃","3 ","  ","659.6753Mpa","","Eng R D, Evans D J. High Strength HIP Consolidated MERL 76 Disks[C]// Superalloys. 1980:491-500.","10.11961/mater0203.MGI.20171221.ds.0044","尹海清","摘录","张凯琦","2018-01-08","16h","760℃","MERL76","2h","1168℃","103Mpa","3h","704℃"
"21679周数","ObjectId(""5b4d28f9e6b1a819a85d8da9"")","5.0","0.02","0.02","1.4","18.5","12.5","0.4","3.2","bal","4.4","0.06","427℃","3 ","  ","630.6877Mpa","","Eng R D, Evans D J. High Strength HIP Consolidated MERL 76 Disks[C]// Superalloys. 1980:491-500.","10.11961/mater0203.MGI.20171221.ds.0044","尹海清","摘录","张凯琦","2018-01-08","16h","760℃","MERL76","2h","1168℃","103Mpa","3h","704℃"
"17637周数","ObjectId(""5b4d28fde6b1a819a85d8dab"")","5.0","0.02","0.02","1.4","18.5","12.5","0.4","3.2","bal","4.4","0.06","427℃","3 ","  ","667.9515Mpa","","Eng R D, Evans D J. High Strength HIP Consolidated MERL 76 Disks[C]// Superalloys. 1980:491-500.","10.11961/mater0203.MGI.20171221.ds.0044","尹海清","摘录","张凯琦","2018-01-08","16h","760℃","MERL76","2h","1168℃","103Mpa","3h","704℃"
"17971周数","ObjectId(""5b4d2902e6b1a819a85d8dad"")","5.0","0.02","0.02","1.4","18.5","12.5","0.4","3.2","bal","4.4","0.06","427℃","3 ","  ","663.8092Mpa","","Eng R D, Evans D J. High Strength HIP Consolidated MERL 76 Disks[C]// Superalloys. 1980:491-500.","10.11961/mater0203.MGI.20171221.ds.0044","尹海清","摘录","张凯琦","2018-01-08","16h","760℃","MERL76","2h","1168℃","103Mpa","3h","704℃"
"19738周数","ObjectId(""5b4d2908e6b1a819a85d8daf"")","5.0","0.02","0.02","1.4","18.5","12.5","0.4","3.2","bal","4.4","0.06","427℃","3 ","  ","647.2484Mpa","","Eng R D, Evans D J. High Strength HIP Consolidated MERL 76 Disks[C]// Superalloys. 1980:491-500.","10.11961/mater0203.MGI.20171221.ds.0044","尹海清","摘录","张凯琦","2018-01-08","16h","760℃","MERL76","2h","1168℃","103Mpa","3h","704℃"
"23368周数","ObjectId(""5b4d290de6b1a819a85d8db1"")","5.0","0.02","0.02","1.4","18.5","12.5","0.4","3.2","bal","4.4","0.06","427℃","3 ","  ","616.1939Mpa","","Eng R D, Evans D J. High Strength HIP Consolidated MERL 76 Disks[C]// Superalloys. 1980:491-500.","10.11961/mater0203.MGI.20171221.ds.0044","尹海清","摘录","张凯琦","2018-01-08","16h","760℃","MERL76","2h","1168℃","103Mpa","3h","704℃"
"23811周数","ObjectId(""5b4d2912e6b1a819a85d8db3"")","5.0","0.02","0.02","1.4","18.5","12.5","0.4","3.2","bal","4.4","0.06","427℃","3 ","  ","609.9762Mpa","","Eng R D, Evans D J. High Strength HIP Consolidated MERL 76 Disks[C]// Superalloys. 1980:491-500.","10.11961/mater0203.MGI.20171221.ds.0044","尹海清","摘录","张凯琦","2018-01-08","16h","760℃","MERL76","2h","1168℃","103Mpa","3h","704℃"
"16988周数","ObjectId(""5b4d2917e6b1a819a85d8db5"")","5.0","0.02","0.02","1.4","18.5","12.5","0.4","3.2","bal","4.4","0.06","427℃","3 ","  ","674.1607Mpa","","Eng R D, Evans D J. High Strength HIP Consolidated MERL 76 Disks[C]// Superalloys. 1980:491-500.","10.11961/mater0203.MGI.20171221.ds.0044","尹海清","摘录","张凯琦","2018-01-08","16h","760℃","MERL76","2h","1168℃","103Mpa","3h","704℃"
"19371周数","ObjectId(""5b4d291be6b1a819a85d8db7"")","5.0","0.02","0.02","1.4","18.5","12.5","0.4","3.2","bal","4.4","0.06","427℃","3 ","  ","651.3907Mpa","","Eng R D, Evans D J. High Strength HIP Consolidated MERL 76 Disks[C]// Superalloys. 1980:491-500.","10.11961/mater0203.MGI.20171221.ds.0044","尹海清","摘录","张凯琦","2018-01-08","16h","760℃","MERL76","2h","1168℃","103Mpa","3h","704℃"
"20301周数","ObjectId(""5b4d2920e6b1a819a85d8db9"")","5.0","0.02","0.02","1.4","18.5","12.5","0.4","3.2","bal","4.4","0.06","427℃","3 ","  ","643.1103Mpa","","Eng R D, Evans D J. High Strength HIP Consolidated MERL 76 Disks[C]// Superalloys. 1980:491-500.","10.11961/mater0203.MGI.20171221.ds.0044","尹海清","摘录","张凯琦","2018-01-08","16h","760℃","MERL76","2h","1168℃","103Mpa","3h","704℃"
"21077周数","ObjectId(""5b4d2926e6b1a819a85d8dbb"")","5.0","0.02","0.02","1.4","18.5","12.5","0.4","3.2","bal","4.4","0.06","427℃","3 ","  ","634.8257Mpa","","Eng R D, Evans D J. High Strength HIP Consolidated MERL 76 Disks[C]// Superalloys. 1980:491-500.","10.11961/mater0203.MGI.20171221.ds.0044","尹海清","摘录","张凯琦","2018-01-08","16h","760℃","MERL76","2h","1168℃","103Mpa","3h","704℃"
"20493周数","ObjectId(""5b4d292ae6b1a819a85d8dbd"")","5.0","0.02","0.02","1.4","18.5","12.5","0.4","3.2","bal","4.4","0.06","427℃","3 ","  ","638.9638Mpa","","Eng R D, Evans D J. High Strength HIP Consolidated MERL 76 Disks[C]// Superalloys. 1980:491-500.","10.11961/mater0203.MGI.20171221.ds.0044","尹海清","摘录","张凯琦","2018-01-08","16h","760℃","MERL76","2h","1168℃","103Mpa","3h","704℃"
"19011周数","ObjectId(""5b4d292fe6b1a819a85d8dbf"")","5.0","0.02","0.02","1.4","18.5","12.5","0.4","3.2","bal","4.4","0.06","427℃","3 ","  ","655.5330Mpa","","Eng R D, Evans D J. High Strength HIP Consolidated MERL 76 Disks[C]// Superalloys. 1980:491-500.","10.11961/mater0203.MGI.20171221.ds.0044","尹海清","摘录","张凯琦","2018-01-08","16h","760℃","MERL76","2h","1168℃","103Mpa","3h","704℃"
"27015周数","ObjectId(""5b4d2939e6b1a819a85d8dc1"")","5.0","0.02","0.02","1.4","18.5","12.5","0.4","3.2","bal","4.4","0.06","538℃","3 ","  ","488.0282Mpa","","Eng R D, Evans D J. High Strength HIP Consolidated MERL 76 Disks[C]// Superalloys. 1980:491-500.","10.11961/mater0203.MGI.20171221.ds.0044","尹海清","摘录","张凯琦","2018-01-08","16h","760℃","MERL76","2h","1168℃","103Mpa","3h","704℃"
"39510周数","ObjectId(""5b4d293ee6b1a819a85d8dc3"")","5.0","0.02","0.02","1.4","18.5","12.5","0.4","3.2","bal","4.4","0.06","538℃","3 ","  ","414.6788Mpa","","Eng R D, Evans D J. High Strength HIP Consolidated MERL 76 Disks[C]// Superalloys. 1980:491-500.","10.11961/mater0203.MGI.20171221.ds.0044","尹海清","摘录","张凯琦","2018-01-08","16h","760℃","MERL76","2h","1168℃","103Mpa","3h","704℃"
"30285周数","ObjectId(""5b4d2943e6b1a819a85d8dc5"")","5.0","0.02","0.02","1.4","18.5","12.5","0.4","3.2","bal","4.4","0.06","538℃","3 ","  ","462.8944Mpa","","Eng R D, Evans D J. High Strength HIP Consolidated MERL 76 Disks[C]// Superalloys. 1980:491-500.","10.11961/mater0203.MGI.20171221.ds.0044","尹海清","摘录","张凯琦","2018-01-08","16h","760℃","MERL76","2h","1168℃","103Mpa","3h","704℃"
"32368周数","ObjectId(""5b4d2948e6b1a819a85d8dc7"")","5.0","0.02","0.02","1.4","18.5","12.5","0.4","3.2","bal","4.4","0.06","538℃","3 ","  ","450.3190Mpa","","Eng R D, Evans D J. High Strength HIP Consolidated MERL 76 Disks[C]// Superalloys. 1980:491-500.","10.11961/mater0203.MGI.20171221.ds.0044","尹海清","摘录","张凯琦","2018-01-08","16h","760℃","MERL76","2h","1168℃","103Mpa","3h","704℃"
"41038周数","ObjectId(""5b4d294ce6b1a819a85d8dc9"")","5.0","0.02","0.02","1.4","18.5","12.5","0.4","3.2","bal","4.4","0.06","538℃","3 ","  ","408.3868Mpa","","Eng R D, Evans D J. High Strength HIP Consolidated MERL 76 Disks[C]// Superalloys. 1980:491-500.","10.11961/mater0203.MGI.20171221.ds.0044","尹海清","摘录","张凯琦","2018-01-08","16h","760℃","MERL76","2h","1168℃","103Mpa","3h","704℃"
"16058周数","ObjectId(""5b4d2951e6b1a819a85d8dcb"")","5.0","0.02","0.02","1.4","18.5","12.5","0.4","3.2","bal","4.4","0.06","427℃","3 ","  ","688.6630Mpa","","Eng R D, Evans D J. High Strength HIP Consolidated MERL 76 Disks[C]// Superalloys. 1980:491-500.","10.11961/mater0203.MGI.20171221.ds.0044","尹海清","摘录","张凯琦","2018-01-08","16h","760℃","MERL76","2h","1168℃","103Mpa","3h","704℃"
"34925周数","ObjectId(""5b4d2956e6b1a819a85d8dcd"")","5.0","0.02","0.02","1.4","18.5","12.5","0.4","3.2","bal","4.4","0.06","538℃","3 ","  ","435.6491Mpa","","Eng R D, Evans D J. High Strength HIP Consolidated MERL 76 Disks[C]// Superalloys. 1980:491-500.","10.11961/mater0203.MGI.20171221.ds.0044","尹海清","摘录","张凯琦","2018-01-08","16h","760℃","MERL76","2h","1168℃","103Mpa","3h","704℃"
"31158周数","ObjectId(""5b4d295be6b1a819a85d8dcf"")","5.0","0.02","0.02","1.4","18.5","12.5","0.4","3.2","bal","4.4","0.06","538℃","3 ","  ","458.6969Mpa","","Eng R D, Evans D J. High Strength HIP Consolidated MERL 76 Disks[C]// Superalloys. 1980:491-500.","10.11961/mater0203.MGI.20171221.ds.0044","尹海清","摘录","张凯琦","2018-01-08","16h","760℃","MERL76","2h","1168℃","103Mpa","3h","704℃"
"33625周数","ObjectId(""5b4d2960e6b1a819a85d8dd1"")","5.0","0.02","0.02","1.4","18.5","12.5","0.4","3.2","bal","4.4","0.06","538℃","3 ","  ","441.9411Mpa","","Eng R D, Evans D J. High Strength HIP Consolidated MERL 76 Disks[C]// Superalloys. 1980:491-500.","10.11961/mater0203.MGI.20171221.ds.0044","尹海清","摘录","张凯琦","2018-01-08","16h","760℃","MERL76","2h","1168℃","103Mpa","3h","704℃"
"29710周数","ObjectId(""5b4d2965e6b1a819a85d8dd3"")","5.0","0.02","0.02","1.4","18.5","12.5","0.4","3.2","bal","4.4","0.06","538℃","3 ","  ","469.1694Mpa","","Eng R D, Evans D J. High Strength HIP Consolidated MERL 76 Disks[C]// Superalloys. 1980:491-500.","10.11961/mater0203.MGI.20171221.ds.0044","尹海清","摘录","张凯琦","2018-01-08","16h","760℃","MERL76","2h","1168℃","103Mpa","3h","704℃"
"27802周数","ObjectId(""5b4d296ae6b1a819a85d8dd5"")","5.0","0.02","0.02","1.4","18.5","12.5","0.4","3.2","bal","4.4","0.06","538℃","3 ","  ","479.6588Mpa","","Eng R D, Evans D J. High Strength HIP Consolidated MERL 76 Disks[C]// Superalloys. 1980:491-500.","10.11961/mater0203.MGI.20171221.ds.0044","尹海清","摘录","张凯琦","2018-01-08","16h","760℃","MERL76","2h","1168℃","103Mpa","3h","704℃"
"16362周数","ObjectId(""5b4d296fe6b1a819a85d8dd7"")","5.0","0.02","0.02","1.4","18.5","12.5","0.4","3.2","bal","4.4","0.06","427℃","3 ","  ","680.3699Mpa","","Eng R D, Evans D J. High Strength HIP Consolidated MERL 76 Disks[C]// Superalloys. 1980:491-500.","10.11961/mater0203.MGI.20171221.ds.0044","尹海清","摘录","张凯琦","2018-01-08","16h","760℃","MERL76","2h","1168℃","103Mpa","3h","704℃"
"38034周数","ObjectId(""5b4d2976e6b1a819a85d8dd9"")","5.0","0.02","0.02","1.4","18.5","12.5","0.4","3.2","bal","4.4","0.06","538℃","3 ","  ","423.0567Mpa","","Eng R D, Evans D J. High Strength HIP Consolidated MERL 76 Disks[C]// Superalloys. 1980:491-500.","10.11961/mater0203.MGI.20171221.ds.0044","尹海清","摘录","张凯琦","2018-01-08","16h","760℃","MERL76","2h","1168℃","103Mpa","3h","704℃"
"36276周数","ObjectId(""5b4d297be6b1a819a85d8ddb"")","5.0","0.02","0.02","1.4","18.5","12.5","0.4","3.2","bal","4.4","0.06","538℃","3 ","  ","429.3572Mpa","","Eng R D, Evans D J. High Strength HIP Consolidated MERL 76 Disks[C]// Superalloys. 1980:491-500.","10.11961/mater0203.MGI.20171221.ds.0044","尹海清","摘录","张凯琦","2018-01-08","16h","760℃","MERL76","2h","1168℃","103Mpa","3h","704℃"
"28877周数","ObjectId(""5b4d2980e6b1a819a85d8ddd"")","5.0","0.02","0.02","1.4","18.5","12.5","0.4","3.2","bal","4.4","0.06","538℃","3 ","  ","473.3668Mpa","","Eng R D, Evans D J. High Strength HIP Consolidated MERL 76 Disks[C]// Superalloys. 1980:491-500.","10.11961/mater0203.MGI.20171221.ds.0044","尹海清","摘录","张凯琦","2018-01-08","16h","760℃","MERL76","2h","1168℃","103Mpa","3h","704℃"
"21511周数","ObjectId(""5b4d298ae6b1a819a85d8ddf"")","5.0","0.02","0.02","1.4","18.5","12.5","0.4","3.2","bal","4.4","0.06","538℃","3 ","  ","527.8659Mpa","","Eng R D, Evans D J. High Strength HIP Consolidated MERL 76 Disks[C]// Superalloys. 1980:491-500.","10.11961/mater0203.MGI.20171221.ds.0044","尹海清","摘录","张凯琦","2018-01-08","16h","760℃","MERL76","2h","1168℃","103Mpa","3h","704℃"
"20710周数","ObjectId(""5b4d298fe6b1a819a85d8de1"")","5.0","0.02","0.02","1.4","18.5","12.5","0.4","3.2","bal","4.4","0.06","538℃","3 ","  ","534.1578Mpa","","Eng R D, Evans D J. High Strength HIP Consolidated MERL 76 Disks[C]// Superalloys. 1980:491-500.","10.11961/mater0203.MGI.20171221.ds.0044","尹海清","摘录","张凯琦","2018-01-08","16h","760℃","MERL76","2h","1168℃","103Mpa","3h","704℃"
"23211周数","ObjectId(""5b4d2994e6b1a819a85d8de3"")","5.0","0.02","0.02","1.4","18.5","12.5","0.4","3.2","bal","4.4","0.06","538℃","3 ","  ","513.1960Mpa","","Eng R D, Evans D J. High Strength HIP Consolidated MERL 76 Disks[C]// Superalloys. 1980:491-500.","10.11961/mater0203.MGI.20171221.ds.0044","尹海清","摘录","张凯琦","2018-01-08","16h","760℃","MERL76","2h","1168℃","103Mpa","3h","704℃"
"17458周数","ObjectId(""5b4d2999e6b1a819a85d8de5"")","5.0","0.02","0.02","1.4","18.5","12.5","0.4","3.2","bal","4.4","0.06","538℃","3 ","  ","563.5146Mpa","","Eng R D, Evans D J. High Strength HIP Consolidated MERL 76 Disks[C]// Superalloys. 1980:491-500.","10.11961/mater0203.MGI.20171221.ds.0044","尹海清","摘录","张凯琦","2018-01-08","16h","760℃","MERL76","2h","1168℃","103Mpa","3h","704℃"
"22557周数","ObjectId(""5b4d299ee6b1a819a85d8de7"")","5.0","0.02","0.02","1.4","18.5","12.5","0.4","3.2","bal","4.4","0.06","538℃","3 ","  ","519.4795Mpa","","Eng R D, Evans D J. High Strength HIP Consolidated MERL 76 Disks[C]// Superalloys. 1980:491-500.","10.11961/mater0203.MGI.20171221.ds.0044","尹海清","摘录","张凯琦","2018-01-08","16h","760℃","MERL76","2h","1168℃","103Mpa","3h","704℃"
"19750周数","ObjectId(""5b4d29a3e6b1a819a85d8de9"")","5.0","0.02","0.02","1.4","18.5","12.5","0.4","3.2","bal","4.4","0.06","538℃","3 ","  ","542.5443Mpa","","Eng R D, Evans D J. High Strength HIP Consolidated MERL 76 Disks[C]// Superalloys. 1980:491-500.","10.11961/mater0203.MGI.20171221.ds.0044","尹海清","摘录","张凯琦","2018-01-08","16h","760℃","MERL76","2h","1168℃","103Mpa","3h","704℃"
"18656周数","ObjectId(""5b4d29a8e6b1a819a85d8deb"")","5.0","0.02","0.02","1.4","18.5","12.5","0.4","3.2","bal","4.4","0.06","538℃","3 ","  ","553.0252Mpa","","Eng R D, Evans D J. High Strength HIP Consolidated MERL 76 Disks[C]// Superalloys. 1980:491-500.","10.11961/mater0203.MGI.20171221.ds.0044","尹海清","摘录","张凯琦","2018-01-08","16h","760℃","MERL76","2h","1168℃","103Mpa","3h","704℃"
"16969周数","ObjectId(""5b4d29ace6b1a819a85d8ded"")","5.0","0.02","0.02","1.4","18.5","12.5","0.4","3.2","bal","4.4","0.06","538℃","3 ","  ","567.7121Mpa","","Eng R D, Evans D J. High Strength HIP Consolidated MERL 76 Disks[C]// Superalloys. 1980:491-500.","10.11961/mater0203.MGI.20171221.ds.0044","尹海清","摘录","张凯琦","2018-01-08","16h","760℃","MERL76","2h","1168℃","103Mpa","3h","704℃"
"18307周数","ObjectId(""5b4d29b1e6b1a819a85d8def"")","5.0","0.02","0.02","1.4","18.5","12.5","0.4","3.2","bal","4.4","0.06","538℃","3 ","  ","555.1282Mpa","","Eng R D, Evans D J. High Strength HIP Consolidated MERL 76 Disks[C]// Superalloys. 1980:491-500.","10.11961/mater0203.MGI.20171221.ds.0044","尹海清","摘录","张凯琦","2018-01-08","16h","760℃","MERL76","2h","1168℃","103Mpa","3h","704℃"
"26013周数","ObjectId(""5b4d29b6e6b1a819a85d8df1"")","5.0","0.02","0.02","1.4","18.5","12.5","0.4","3.2","bal","4.4","0.06","538℃","3 ","  ","492.2342Mpa","","Eng R D, Evans D J. High Strength HIP Consolidated MERL 76 Disks[C]// Superalloys. 1980:491-500.","10.11961/mater0203.MGI.20171221.ds.0044","尹海清","摘录","张凯琦","2018-01-08","16h","760℃","MERL76","2h","1168℃","103Mpa","3h","704℃"
"16491周数","ObjectId(""5b4d29bbe6b1a819a85d8df3"")","5.0","0.02","0.02","1.4","18.5","12.5","0.4","3.2","bal","4.4","0.06","538℃","3 ","  ","573.9955Mpa","","Eng R D, Evans D J. High Strength HIP Consolidated MERL 76 Disks[C]// Superalloys. 1980:491-500.","10.11961/mater0203.MGI.20171221.ds.0044","尹海清","摘录","张凯琦","2018-01-08","16h","760℃","MERL76","2h","1168℃","103Mpa","3h","704℃"
"24568周数","ObjectId(""5b4d29c0e6b1a819a85d8df5"")","5.0","0.02","0.02","1.4","18.5","12.5","0.4","3.2","bal","4.4","0.06","538℃","3 ","  ","504.8011Mpa","","Eng R D, Evans D J. High Strength HIP Consolidated MERL 76 Disks[C]// Superalloys. 1980:491-500.","10.11961/mater0203.MGI.20171221.ds.0044","尹海清","摘录","张凯琦","2018-01-08","16h","760℃","MERL76","2h","1168℃","103Mpa","3h","704℃"
"16029周数","ObjectId(""5b4d29c5e6b1a819a85d8df7"")","5.0","0.02","0.02","1.4","18.5","12.5","0.4","3.2","bal","4.4","0.06","538℃","3 ","  ","578.1930Mpa","","Eng R D, Evans D J. High Strength HIP Consolidated MERL 76 Disks[C]// Superalloys. 1980:491-500.","10.11961/mater0203.MGI.20171221.ds.0044","尹海清","摘录","张凯琦","2018-01-08","16h","760℃","MERL76","2h","1168℃","103Mpa","3h","704℃"
"23880周数","ObjectId(""5b4d29cae6b1a819a85d8df9"")","5.0","0.02","0.02","1.4","18.5","12.5","0.4","3.2","bal","4.4","0.06","538℃","3 ","  ","508.9985Mpa","","Eng R D, Evans D J. High Strength HIP Consolidated MERL 76 Disks[C]// Superalloys. 1980:491-500.","10.11961/mater0203.MGI.20171221.ds.0044","尹海清","摘录","张凯琦","2018-01-08","16h","760℃","MERL76","2h","1168℃","103Mpa","3h","704℃"
"25280周数","ObjectId(""5b4d29cfe6b1a819a85d8dfb"")","5.0","0.02","0.02","1.4","18.5","12.5","0.4","3.2","bal","4.4","0.06","538℃","3 ","  ","498.5176Mpa","","Eng R D, Evans D J. High Strength HIP Consolidated MERL 76 Disks[C]// Superalloys. 1980:491-500.","10.11961/mater0203.MGI.20171221.ds.0044","尹海清","摘录","张凯琦","2018-01-08","16h","760℃","MERL76","2h","1168℃","103Mpa","3h","704℃"
"10652周数","ObjectId(""5b4d29d9e6b1a819a85d8dfd"")","5.0","0.02","0.02","1.4","18.5","12.5","0.4","3.2","bal","4.4","0.06","538℃","3 ","  ","655.7399Mpa","","Eng R D, Evans D J. High Strength HIP Consolidated MERL 76 Disks[C]// Superalloys. 1980:491-500.","10.11961/mater0203.MGI.20171221.ds.0044","尹海清","摘录","张凯琦","2018-01-08","16h","760℃","MERL76","2h","1168℃","103Mpa","3h","704℃"
"11942周数","ObjectId(""5b4d29dee6b1a819a85d8dff"")","5.0","0.02","0.02","1.4","18.5","12.5","0.4","3.2","bal","4.4","0.06","538℃","3 ","  ","630.6061Mpa","","Eng R D, Evans D J. High Strength HIP Consolidated MERL 76 Disks[C]// Superalloys. 1980:491-500.","10.11961/mater0203.MGI.20171221.ds.0044","尹海清","摘录","张凯琦","2018-01-08","16h","760℃","MERL76","2h","1168℃","103Mpa","3h","704℃"
"13639周数","ObjectId(""5b4d29e2e6b1a819a85d8e01"")","5.0","0.02","0.02","1.4","18.5","12.5","0.4","3.2","bal","4.4","0.06","538℃","3 ","  ","607.5413Mpa","","Eng R D, Evans D J. High Strength HIP Consolidated MERL 76 Disks[C]// Superalloys. 1980:491-500.","10.11961/mater0203.MGI.20171221.ds.0044","尹海清","摘录","张凯琦","2018-01-08","16h","760℃","MERL76","2h","1168℃","103Mpa","3h","704℃"
"11604周数","ObjectId(""5b4d29e7e6b1a819a85d8e03"")","5.0","0.02","0.02","1.4","18.5","12.5","0.4","3.2","bal","4.4","0.06","538℃","3 ","  ","638.9755Mpa","","Eng R D, Evans D J. High Strength HIP Consolidated MERL 76 Disks[C]// Superalloys. 1980:491-500.","10.11961/mater0203.MGI.20171221.ds.0044","尹海清","摘录","张凯琦","2018-01-08","16h","760℃","MERL76","2h","1168℃","103Mpa","3h","704℃"
"13903周数","ObjectId(""5b4d29ede6b1a819a85d8e05"")","5.0","0.02","0.02","1.4","18.5","12.5","0.4","3.2","bal","4.4","0.06","538℃","3 ","  ","601.2663Mpa","","Eng R D, Evans D J. High Strength HIP Consolidated MERL 76 Disks[C]// Superalloys. 1980:491-500.","10.11961/mater0203.MGI.20171221.ds.0044","尹海清","摘录","张凯琦","2018-01-08","16h","760℃","MERL76","2h","1168℃","103Mpa","3h","704℃"
"15724周数","ObjectId(""5b4d29f2e6b1a819a85d8e07"")","5.0","0.02","0.02","1.4","18.5","12.5","0.4","3.2","bal","4.4","0.06","538℃","3 ","  ","584.4679Mpa","","Eng R D, Evans D J. High Strength HIP Consolidated MERL 76 Disks[C]// Superalloys. 1980:491-500.","10.11961/mater0203.MGI.20171221.ds.0044","尹海清","摘录","张凯琦","2018-01-08","16h","760℃","MERL76","2h","1168℃","103Mpa","3h","704℃"
"14437周数","ObjectId(""5b4d29f6e6b1a819a85d8e09"")","5.0","0.02","0.02","1.4","18.5","12.5","0.4","3.2","bal","4.4","0.06","538℃","3 ","  ","599.1463Mpa","","Eng R D, Evans D J. High Strength HIP Consolidated MERL 76 Disks[C]// Superalloys. 1980:491-500.","10.11961/mater0203.MGI.20171221.ds.0044","尹海清","摘录","张凯琦","2018-01-08","16h","760℃","MERL76","2h","1168℃","103Mpa","3h","704℃"
"13005周数","ObjectId(""5b4d29fbe6b1a819a85d8e0b"")","5.0","0.02","0.02","1.4","18.5","12.5","0.4","3.2","bal","4.4","0.06","538℃","3 ","  ","618.0137Mpa","","Eng R D, Evans D J. High Strength HIP Consolidated MERL 76 Disks[C]// Superalloys. 1980:491-500.","10.11961/mater0203.MGI.20171221.ds.0044","尹海清","摘录","张凯琦","2018-01-08","16h","760℃","MERL76","2h","1168℃","103Mpa","3h","704℃"
"12284周数","ObjectId(""5b4d2a00e6b1a819a85d8e0d"")","5.0","0.02","0.02","1.4","18.5","12.5","0.4","3.2","bal","4.4","0.06","538℃","3 ","  ","628.4946Mpa","","Eng R D, Evans D J. High Strength HIP Consolidated MERL 76 Disks[C]// Superalloys. 1980:491-500.","10.11961/mater0203.MGI.20171221.ds.0044","尹海清","摘录","张凯琦","2018-01-08","16h","760℃","MERL76","2h","1168℃","103Mpa","3h","704℃"
"11280周数","ObjectId(""5b4d2a05e6b1a819a85d8e0f"")","5.0","0.02","0.02","1.4","18.5","12.5","0.4","3.2","bal","4.4","0.06","538℃","3 ","  ","641.0870Mpa","","Eng R D, Evans D J. High Strength HIP Consolidated MERL 76 Disks[C]// Superalloys. 1980:491-500.","10.11961/mater0203.MGI.20171221.ds.0044","尹海清","摘录","张凯琦","2018-01-08","16h","760℃","MERL76","2h","1168℃","103Mpa","3h","704℃"
"13131周数","ObjectId(""5b4d2a0ae6b1a819a85d8e11"")","5.0","0.02","0.02","1.4","18.5","12.5","0.4","3.2","bal","4.4","0.06","538℃","3 ","  ","613.8332Mpa","","Eng R D, Evans D J. High Strength HIP Consolidated MERL 76 Disks[C]// Superalloys. 1980:491-500.","10.11961/mater0203.MGI.20171221.ds.0044","尹海清","摘录","张凯琦","2018-01-08","16h","760℃","MERL76","2h","1168℃","103Mpa","3h","704℃"
"15283周数","ObjectId(""5b4d2a0fe6b1a819a85d8e13"")","5.0","0.02","0.02","1.4","18.5","12.5","0.4","3.2","bal","4.4","0.06","538℃","3 ","  ","588.6654Mpa","","Eng R D, Evans D J. High Strength HIP Consolidated MERL 76 Disks[C]// Superalloys. 1980:491-500.","10.11961/mater0203.MGI.20171221.ds.0044","尹海清","摘录","张凯琦","2018-01-08","16h","760℃","MERL76","2h","1168℃","103Mpa","3h","704℃"
"14855周数","ObjectId(""5b4d2a14e6b1a819a85d8e15"")","5.0","0.02","0.02","1.4","18.5","12.5","0.4","3.2","bal","4.4","0.06","538℃","3 ","  ","592.8629Mpa","","Eng R D, Evans D J. High Strength HIP Consolidated MERL 76 Disks[C]// Superalloys. 1980:491-500.","10.11961/mater0203.MGI.20171221.ds.0044","尹海清","摘录","张凯琦","2018-01-08","16h","760℃","MERL76","2h","1168℃","103Mpa","3h","704℃"
"12640周数","ObjectId(""5b4d2a19e6b1a819a85d8e17"")","5.0","0.02","0.02","1.4","18.5","12.5","0.4","3.2","bal","4.4","0.06","538℃","3 ","  ","622.2111Mpa","","Eng R D, Evans D J. High Strength HIP Consolidated MERL 76 Disks[C]// Superalloys. 1980:491-500.","10.11961/mater0203.MGI.20171221.ds.0044","尹海清","摘录","张凯琦","2018-01-08","16h","760℃","MERL76","2h","1168℃","103Mpa","3h","704℃"
"11066周数","ObjectId(""5b4d2a1ee6b1a819a85d8e19"")","5.0","0.02","0.02","1.4","18.5","12.5","0.4","3.2","bal","4.4","0.06","538℃","3 ","  ","647.3620Mpa","","Eng R D, Evans D J. High Strength HIP Consolidated MERL 76 Disks[C]// Superalloys. 1980:491-500.","10.11961/mater0203.MGI.20171221.ds.0044","尹海清","摘录","张凯琦","2018-01-08","16h","760℃","MERL76","2h","1168℃","103Mpa","3h","704℃"
"23152周数","ObjectId(""5b4d2a27e6b1a819a85d8e1b"")","5.0","0.02","0.02","1.4","18.5","12.5","0.4","3.2","bal","4.4","0.06","635℃","3 ","  ","423.1868Mpa","","Eng R D, Evans D J. High Strength HIP Consolidated MERL 76 Disks[C]// Superalloys. 1980:491-500.","10.11961/mater0203.MGI.20171221.ds.0044","尹海清","摘录","张凯琦","2018-01-08","16h","760℃","MERL76","2h","1168℃","103Mpa","3h","704℃"
"19052周数","ObjectId(""5b4d2a2de6b1a819a85d8e1d"")","5.0","0.02","0.02","1.4","18.5","12.5","0.4","3.2","bal","4.4","0.06","635℃","3 ","  ","460.4557Mpa","","Eng R D, Evans D J. High Strength HIP Consolidated MERL 76 Disks[C]// Superalloys. 1980:491-500.","10.11961/mater0203.MGI.20171221.ds.0044","尹海清","摘录","张凯琦","2018-01-08","16h","760℃","MERL76","2h","1168℃","103Mpa","3h","704℃"
"25639周数","ObjectId(""5b4d2a32e6b1a819a85d8e1f"")","5.0","0.02","0.02","1.4","18.5","12.5","0.4","3.2","bal","4.4","0.06","635℃","3 ","  ","402.4790Mpa","","Eng R D, Evans D J. High Strength HIP Consolidated MERL 76 Disks[C]// Superalloys. 1980:491-500.","10.11961/mater0203.MGI.20171221.ds.0044","尹海清","摘录","张凯琦","2018-01-08","16h","760℃","MERL76","2h","1168℃","103Mpa","3h","704℃"
"22309周数","ObjectId(""5b4d2a37e6b1a819a85d8e21"")","5.0","0.02","0.02","1.4","18.5","12.5","0.4","3.2","bal","4.4","0.06","635℃","3 ","  ","431.4716Mpa","","Eng R D, Evans D J. High Strength HIP Consolidated MERL 76 Disks[C]// Superalloys. 1980:491-500.","10.11961/mater0203.MGI.20171221.ds.0044","尹海清","摘录","张凯琦","2018-01-08","16h","760℃","MERL76","2h","1168℃","103Mpa","3h","704℃"
"19772周数","ObjectId(""5b4d2a3ce6b1a819a85d8e23"")","5.0","0.02","0.02","1.4","18.5","12.5","0.4","3.2","bal","4.4","0.06","635℃","3 ","  ","452.1709Mpa","","Eng R D, Evans D J. High Strength HIP Consolidated MERL 76 Disks[C]// Superalloys. 1980:491-500.","10.11961/mater0203.MGI.20171221.ds.0044","尹海清","摘录","张凯琦","2018-01-08","16h","760℃","MERL76","2h","1168℃","103Mpa","3h","704℃"
"17854周数","ObjectId(""5b4d2a41e6b1a819a85d8e25"")","5.0","0.02","0.02","1.4","18.5","12.5","0.4","3.2","bal","4.4","0.06","635℃","3 ","  ","472.8787Mpa","","Eng R D, Evans D J. High Strength HIP Consolidated MERL 76 Disks[C]// Superalloys. 1980:491-500.","10.11961/mater0203.MGI.20171221.ds.0044","尹海清","摘录","张凯琦","2018-01-08","16h","760℃","MERL76","2h","1168℃","103Mpa","3h","704℃"
"17206周数","ObjectId(""5b4d2a45e6b1a819a85d8e27"")","5.0","0.02","0.02","1.4","18.5","12.5","0.4","3.2","bal","4.4","0.06","635℃","3 ","  ","483.2390Mpa","","Eng R D, Evans D J. High Strength HIP Consolidated MERL 76 Disks[C]// Superalloys. 1980:491-500.","10.11961/mater0203.MGI.20171221.ds.0044","尹海清","摘录","张凯琦","2018-01-08","16h","760℃","MERL76","2h","1168℃","103Mpa","3h","704℃"
"18357周数","ObjectId(""5b4d2a4ae6b1a819a85d8e29"")","5.0","0.02","0.02","1.4","18.5","12.5","0.4","3.2","bal","4.4","0.06","635℃","3 ","  ","466.6651Mpa","","Eng R D, Evans D J. High Strength HIP Consolidated MERL 76 Disks[C]// Superalloys. 1980:491-500.","10.11961/mater0203.MGI.20171221.ds.0044","尹海清","摘录","张凯琦","2018-01-08","16h","760℃","MERL76","2h","1168℃","103Mpa","3h","704℃"
"24938周数","ObjectId(""5b4d2a4fe6b1a819a85d8e2b"")","5.0","0.02","0.02","1.4","18.5","12.5","0.4","3.2","bal","4.4","0.06","635℃","3 ","  ","410.7680Mpa","","Eng R D, Evans D J. High Strength HIP Consolidated MERL 76 Disks[C]// Superalloys. 1980:491-500.","10.11961/mater0203.MGI.20171221.ds.0044","尹海清","摘录","张凯琦","2018-01-08","16h","760℃","MERL76","2h","1168℃","103Mpa","3h","704℃"
"26612周数","ObjectId(""5b4d2a54e6b1a819a85d8e2d"")","5.0","0.02","0.02","1.4","18.5","12.5","0.4","3.2","bal","4.4","0.06","635℃","3 ","  ","398.3450Mpa","","Eng R D, Evans D J. High Strength HIP Consolidated MERL 76 Disks[C]// Superalloys. 1980:491-500.","10.11961/mater0203.MGI.20171221.ds.0044","尹海清","摘录","张凯琦","2018-01-08","16h","760℃","MERL76","2h","1168℃","103Mpa","3h","704℃"
"20522周数","ObjectId(""5b4d2a59e6b1a819a85d8e2f"")","5.0","0.02","0.02","1.4","18.5","12.5","0.4","3.2","bal","4.4","0.06","635℃","3 ","  ","448.0370Mpa","","Eng R D, Evans D J. High Strength HIP Consolidated MERL 76 Disks[C]// Superalloys. 1980:491-500.","10.11961/mater0203.MGI.20171221.ds.0044","尹海清","摘录","张凯琦","2018-01-08","16h","760℃","MERL76","2h","1168℃","103Mpa","3h","704℃"
"21498周数","ObjectId(""5b4d2a5ee6b1a819a85d8e31"")","5.0","0.02","0.02","1.4","18.5","12.5","0.4","3.2","bal","4.4","0.06","635℃","3 ","  ","439.7564Mpa","","Eng R D, Evans D J. High Strength HIP Consolidated MERL 76 Disks[C]// Superalloys. 1980:491-500.","10.11961/mater0203.MGI.20171221.ds.0044","尹海清","摘录","张凯琦","2018-01-08","16h","760℃","MERL76","2h","1168℃","103Mpa","3h","704℃"
"23804周数","ObjectId(""5b4d2a63e6b1a819a85d8e33"")","5.0","0.02","0.02","1.4","18.5","12.5","0.4","3.2","bal","4.4","0.06","635℃","3 ","  ","416.9732Mpa","","Eng R D, Evans D J. High Strength HIP Consolidated MERL 76 Disks[C]// Superalloys. 1980:491-500.","10.11961/mater0203.MGI.20171221.ds.0044","尹海清","摘录","张凯琦","2018-01-08","16h","760℃","MERL76","2h","1168℃","103Mpa","3h","704℃"
"28929周数","ObjectId(""5b4d2a68e6b1a819a85d8e35"")","5.0","0.02","0.02","1.4","18.5","12.5","0.4","3.2","bal","4.4","0.06","635℃","3 ","  ","381.7796Mpa","","Eng R D, Evans D J. High Strength HIP Consolidated MERL 76 Disks[C]// Superalloys. 1980:491-500.","10.11961/mater0203.MGI.20171221.ds.0044","尹海清","摘录","张凯琦","2018-01-08","16h","760℃","MERL76","2h","1168℃","103Mpa","3h","704℃"
