Repository: wujunming1/superalloy-project

File: 国际高温合金会议论文和数据/文献-数据-科研机构关联/数据汇总/力学性能/mechanicproperty_rupturestress.csv
"_id","Al","B","C","Co","Cr","Hf","Mo","Ni","Re","Ta","Ti","W","Zr","力学性能/断裂应力","备注","摘录出处","数据DOI","数据审核者","数据来源方式","数据生产者","数据采集时间","材料牌号","热处理1/时间","热处理1/温度","热处理2/时间","热处理2/温度","热处理3/时间","热处理3/温度","蠕变测试/时间","蠕变测试/温度"
"ObjectId(""5b4ca912e6b1a81674aabd31"")","5","0","0","5","10wt.%","0","0","Balance","0","12","1.5","4","0","11.311Ksi","","Cetel A D, Duhl D N. Second Generation Columnar Grain Nickel-Base Superalloy[J]. 1992.","10.11961/mater0203.MGI.20171221.ds.0035","张瑞杰","摘录","黄淋","2018-01-09","PWA1480","4h","2240oF","4h","1975oF","12h","1600oF","300h","1998.4oF"
"ObjectId(""5b4ca917e6b1a81674aabd33"")","5","0","0","5","10wt.%","0","0","Balance","0","12","1.5","4","0","16.28Ksi","","Cetel A D, Duhl D N. Second Generation Columnar Grain Nickel-Base Superalloy[J]. 1992.","10.11961/mater0203.MGI.20171221.ds.0035","张瑞杰","摘录","黄淋","2018-01-09","PWA1480","4h","2240oF","4h","1975oF","12h","1600oF","300h","1936.22oF"
"ObjectId(""5b4ca920e6b1a81674aabd37"")","5","0","0","5","10wt.%","0","0","Balance","0","12","1.5","4","0","15.2818Ksi","","Cetel A D, Duhl D N. Second Generation Columnar Grain Nickel-Base Superalloy[J]. 1992.","10.11961/mater0203.MGI.20171221.ds.0035","张瑞杰","摘录","黄淋","2018-01-09","PWA1480","4h","2240oF","4h","1975oF","12h","1600oF","300h","1954.01oF"
"ObjectId(""5b4ca925e6b1a81674aabd39"")","5","0","0","5","10wt.%","0","0","Balance","0","12","1.5","4","0","20.2435Ksi","","Cetel A D, Duhl D N. Second Generation Columnar Grain Nickel-Base Superalloy[J]. 1992.","10.11961/mater0203.MGI.20171221.ds.0035","张瑞杰","摘录","黄淋","2018-01-09","PWA1480","4h","2240oF","4h","1975oF","12h","1600oF","300h","1900.76oF"
"ObjectId(""5b4ca934e6b1a81674aabd3f"")","5","0","0","5","10wt.%","0","0","Balance","0","12","1.5","4","0","18.2617Ksi","","Cetel A D, Duhl D N. Second Generation Columnar Grain Nickel-Base Superalloy[J]. 1992.","10.11961/mater0203.MGI.20171221.ds.0035","张瑞杰","摘录","黄淋","2018-01-09","PWA1480","4h","2240oF","4h","1975oF","12h","1600oF","300h","1918.49oF"
"ObjectId(""5b4ca943e6b1a81674aabd45"")","5","0","0","5","10wt.%","0","0","Balance","0","12","1.5","4","0","13.2982Ksi","","Cetel A D, Duhl D N. Second Generation Columnar Grain Nickel-Base Superalloy[J]. 1992.","10.11961/mater0203.MGI.20171221.ds.0035","张瑞杰","摘录","黄淋","2018-01-09","PWA1480","4h","2240oF","4h","1975oF","12h","1600oF","300h","1973.98oF"
"ObjectId(""5b4ca94ce6b1a81674aabd47"")","5","0","0","5","10wt.%","0","0","Balance","0","12","1.5","4","0","22.2325Ksi","","Cetel A D, Duhl D N. Second Generation Columnar Grain Nickel-Base Superalloy[J]. 1992.","10.11961/mater0203.MGI.20171221.ds.0035","张瑞杰","摘录","黄淋","2018-01-09","PWA1480","4h","2240oF","4h","1975oF","12h","1600oF","300h","1874.1oF"
"ObjectId(""5b4ca951e6b1a81674aabd49"")","5","0","0","5","10wt.%","0","0","Balance","0","12","1.5","4","0","63.7651Ksi","","Cetel A D, Duhl D N. Second Generation Columnar Grain Nickel-Base Superalloy[J]. 1992.","10.11961/mater0203.MGI.20171221.ds.0035","张瑞杰","摘录","黄淋","2018-01-09","PWA1480","4h","2240oF","4h","1975oF","12h","1600oF","300h","1604.3oF"
"ObjectId(""5b4ca956e6b1a81674aabd4b"")","5","0","0","5","10wt.%","0","0","Balance","0","12","1.5","4","0","31.6458Ksi","","Cetel A D, Duhl D N. Second Generation Columnar Grain Nickel-Base Superalloy[J]. 1992.","10.11961/mater0203.MGI.20171221.ds.0035","张瑞杰","摘录","黄淋","2018-01-09","PWA1480","4h","2240oF","4h","1975oF","12h","1600oF","300h","1789.87oF"
"ObjectId(""5b4ca95be6b1a81674aabd4d"")","5","0","0","5","10wt.%","0","0","Balance","0","12","1.5","4","0","26.2033Ksi","","Cetel A D, Duhl D N. Second Generation Columnar Grain Nickel-Base Superalloy[J]. 1992.","10.11961/mater0203.MGI.20171221.ds.0035","张瑞杰","摘录","黄淋","2018-01-09","PWA1480","4h","2240oF","4h","1975oF","12h","1600oF","300h","1829.71oF"
"ObjectId(""5b4ca960e6b1a81674aabd4f"")","5","0","0","5","10wt.%","0","0","Balance","0","12","1.5","4","0","29.1705Ksi","","Cetel A D, Duhl D N. Second Generation Columnar Grain Nickel-Base Superalloy[J]. 1992.","10.11961/mater0203.MGI.20171221.ds.0035","张瑞杰","摘录","黄淋","2018-01-09","PWA1480","4h","2240oF","4h","1975oF","12h","1600oF","300h","1809.81oF"
"ObjectId(""5b4ca965e6b1a81674aabd51"")","5","0","0","5","10wt.%","0","0","Balance","0","12","1.5","4","0","41.5363Ksi","","Cetel A D, Duhl D N. Second Generation Columnar Grain Nickel-Base Superalloy[J]. 1992.","10.11961/mater0203.MGI.20171221.ds.0035","张瑞杰","摘录","黄淋","2018-01-09","PWA1480","4h","2240oF","4h","1975oF","12h","1600oF","300h","1723.51oF"
"ObjectId(""5b4ca96ae6b1a81674aabd53"")","5","0","0","5","10wt.%","0","0","Balance","0","12","1.5","4","0","56.851Ksi","","Cetel A D, Duhl D N. Second Generation Columnar Grain Nickel-Base Superalloy[J]. 1992.","10.11961/mater0203.MGI.20171221.ds.0035","张瑞杰","摘录","黄淋","2018-01-09","PWA1480","4h","2240oF","4h","1975oF","12h","1600oF","300h","1639.6oF"
"ObjectId(""5b4ca96fe6b1a81674aabd55"")","5","0","0","5","10wt.%","0","0","Balance","0","12","1.5","4","0","68.6976Ksi","","Cetel A D, Duhl D N. Second Generation Columnar Grain Nickel-Base Superalloy[J]. 1992.","10.11961/mater0203.MGI.20171221.ds.0035","张瑞杰","摘录","黄淋","2018-01-09","PWA1480","4h","2240oF","4h","1975oF","12h","1600oF","300h","1586.73oF"
"ObjectId(""5b4ca973e6b1a81674aabd57"")","5","0","0","5","10wt.%","0","0","Balance","0","12","1.5","4","0","47.966Ksi","","Cetel A D, Duhl D N. Second Generation Columnar Grain Nickel-Base Superalloy[J]. 1992.","10.11961/mater0203.MGI.20171221.ds.0035","张瑞杰","摘录","黄淋","2018-01-09","PWA1480","4h","2240oF","4h","1975oF","12h","1600oF","300h","1679.25oF"
"ObjectId(""5b4ca978e6b1a81674aabd59"")","5","0","0","5","10wt.%","0","0","Balance","0","12","1.5","4","0","38.5673Ksi","","Cetel A D, Duhl D N. Second Generation Columnar Grain Nickel-Base Superalloy[J]. 1992.","10.11961/mater0203.MGI.20171221.ds.0035","张瑞杰","摘录","黄淋","2018-01-09","PWA1480","4h","2240oF","4h","1975oF","12h","1600oF","300h","1745.65oF"
"ObjectId(""5b4ca97de6b1a81674aabd5b"")","5","0","0","5","10wt.%","0","0","Balance","0","12","1.5","4","0","44.997Ksi","","Cetel A D, Duhl D N. Second Generation Columnar Grain Nickel-Base Superalloy[J]. 1992.","10.11961/mater0203.MGI.20171221.ds.0035","张瑞杰","摘录","黄淋","2018-01-09","PWA1480","4h","2240oF","4h","1975oF","12h","1600oF","300h","1701.39oF"
"ObjectId(""5b4ca982e6b1a81674aabd5d"")","5","0","0","5","10wt.%","0","0","Balance","0","12","1.5","4","0","51.9167Ksi","","Cetel A D, Duhl D N. Second Generation Columnar Grain Nickel-Base Superalloy[J]. 1992.","10.11961/mater0203.MGI.20171221.ds.0035","张瑞杰","摘录","黄淋","2018-01-09","PWA1480","4h","2240oF","4h","1975oF","12h","1600oF","300h","1659.4oF"
"ObjectId(""5b4ca987e6b1a81674aabd5f"")","5","0","0","5","10wt.%","0","0","Balance","0","12","1.5","4","0","23.2325Ksi","","Cetel A D, Duhl D N. Second Generation Columnar Grain Nickel-Base Superalloy[J]. 1992.","10.11961/mater0203.MGI.20171221.ds.0035","张瑞杰","摘录","黄淋","2018-01-09","PWA1480","4h","2240oF","4h","1975oF","12h","1600oF","300h","1854.08oF"
"ObjectId(""5b4ca98ce6b1a81674aabd61"")","5","0","0","5","10wt.%","0","0","Balance","0","12","1.5","4","0","34.123Ksi","","Cetel A D, Duhl D N. Second Generation Columnar Grain Nickel-Base Superalloy[J]. 1992.","10.11961/mater0203.MGI.20171221.ds.0035","张瑞杰","摘录","黄淋","2018-01-09","PWA1480","4h","2240oF","4h","1975oF","12h","1600oF","300h","1767.7oF"
"ObjectId(""5b4ca991e6b1a81674aabd63"")","5","0","0","5","10wt.%","0","0","Balance","0","12","1.5","4","0","60.7998Ksi","","Cetel A D, Duhl D N. Second Generation Columnar Grain Nickel-Base Superalloy[J]. 1992.","10.11961/mater0203.MGI.20171221.ds.0035","张瑞杰","摘录","黄淋","2018-01-09","PWA1480","4h","2240oF","4h","1975oF","12h","1600oF","300h","1621.98oF"
"ObjectId(""5b4ca99be6b1a81674aabd65"")","5","0","0","5","10wt.%","0","0","Balance","0","12","1.5","4","0","107.168Ksi","","Cetel A D, Duhl D N. Second Generation Columnar Grain Nickel-Base Superalloy[J]. 1992.","10.11961/mater0203.MGI.20171221.ds.0035","张瑞杰","摘录","黄淋","2018-01-09","PWA1480","4h","2240oF","4h","1975oF","12h","1600oF","300h","1452.82oF"
"ObjectId(""5b4ca9a0e6b1a81674aabd67"")","5","0","0","5","10wt.%","0","0","Balance","0","12","1.5","4","0","82.0214Ksi","","Cetel A D, Duhl D N. Second Generation Columnar Grain Nickel-Base Superalloy[J]. 1992.","10.11961/mater0203.MGI.20171221.ds.0035","张瑞杰","摘录","黄淋","2018-01-09","PWA1480","4h","2240oF","4h","1975oF","12h","1600oF","300h","1531.71oF"
"ObjectId(""5b4ca9a5e6b1a81674aabd69"")","5","0","0","5","10wt.%","0","0","Balance","0","12","1.5","4","0","112.095Ksi","","Cetel A D, Duhl D N. Second Generation Columnar Grain Nickel-Base Superalloy[J]. 1992.","10.11961/mater0203.MGI.20171221.ds.0035","张瑞杰","摘录","黄淋","2018-01-09","PW1480","4h","2240oF","4h","1975oF","12h","1600oF","300h","1441.94oF"
"ObjectId(""5b4ca9aae6b1a81674aabd6b"")","6","0.015","0.l","10","6.5wt.%","1.5","1.7","Balance","3","4","0","6.5","0.l","13.3Ksi","","Cetel A D, Duhl D N. Second Generation Columnar Grain Nickel-Base Superalloy[J]. 1992.","10.11961/mater0203.MGI.20171221.ds.0035","张瑞杰","摘录","黄淋","2018-01-09","PWA1426","4h","2240oF","4h","1975oF","12h","1600oF","300h","1971.75oF"
"ObjectId(""5b4ca9afe6b1a81674aabd6d"")","5","0","0","5","10wt.%","0","0","Balance","0","12","1.5","4","0","89.4182Ksi","","Cetel A D, Duhl D N. Second Generation Columnar Grain Nickel-Base Superalloy[J]. 1992.","10.11961/mater0203.MGI.20171221.ds.0035","张瑞杰","摘录","黄淋","2018-01-09","PWA1480","4h","2240oF","4h","1975oF","12h","1600oF","300h","1507.59oF"
"ObjectId(""5b4ca9b4e6b1a81674aabd6f"")","5","0","0","5","10wt.%","0","0","Balance","0","12","1.5","4","0","72.6483Ksi","","Cetel A D, Duhl D N. Second Generation Columnar Grain Nickel-Base Superalloy[J]. 1992.","10.11961/mater0203.MGI.20171221.ds.0035","张瑞杰","摘录","黄淋","2018-01-09","PWA1480","4h","2240oF","4h","1975oF","12h","1600oF","300h","1566.88oF"
"ObjectId(""5b4ca9b8e6b1a81674aabd71"")","5","0","0","5","10wt.%","0","0","Balance","0","12","1.5","4","0","101.746Ksi","","Cetel A D, Duhl D N. Second Generation Columnar Grain Nickel-Base Superalloy[J]. 1992.","10.11961/mater0203.MGI.20171221.ds.0035","张瑞杰","摘录","黄淋","2018-01-09","PWA1480","4h","2240oF","4h","1975oF","12h","1600oF","300h","1468.13oF"
"ObjectId(""5b4ca9bde6b1a81674aabd73"")","6","0.015","0.l","10","6.5wt.%","1.5","1.7","Balance","3","4","0","6.5","0.l","16.7736Ksi","","Cetel A D, Duhl D N. Second Generation Columnar Grain Nickel-Base Superalloy[J]. 1992.","10.11961/mater0203.MGI.20171221.ds.0035","张瑞杰","摘录","黄淋","2018-01-09","PWA1426","4h","2240oF","4h","1975oF","12h","1600oF","300h","1934.02oF"
"ObjectId(""5b4ca9c2e6b1a81674aabd75"")","6","0.015","0.l","10","6.5wt.%","1.5","1.7","Balance","3","4","0","6.5","0.l","14.79Ksi","","Cetel A D, Duhl D N. Second Generation Columnar Grain Nickel-Base Superalloy[J]. 1992.","10.11961/mater0203.MGI.20171221.ds.0035","张瑞杰","摘录","黄淋","2018-01-09","PWA1426","4h","2240oF","4h","1975oF","12h","1600oF","300h","1953.98oF"
"ObjectId(""5b4ca9c7e6b1a81674aabd77"")","6","0.015","0.l","10","6.5wt.%","1.5","1.7","Balance","3","4","0","6.5","0.l","11.8064Ksi","","Cetel A D, Duhl D N. Second Generation Columnar Grain Nickel-Base Superalloy[J]. 1992.","10.11961/mater0203.MGI.20171221.ds.0035","张瑞杰","摘录","黄淋","2018-01-09","PWA1426","4h","2240oF","4h","1975oF","12h","1600oF","300h","1993.97oF"
"ObjectId(""5b4ca9cce6b1a81674aabd79"")","5","0","0","5","10wt.%","0","0","Balance","0","12","1.5","4","0","77.0908Ksi","","Cetel A D, Duhl D N. Second Generation Columnar Grain Nickel-Base Superalloy[J]. 1992.","10.11961/mater0203.MGI.20171221.ds.0035","张瑞杰","摘录","黄淋","2018-01-09","PWA1480","4h","2240oF","4h","1975oF","12h","1600oF","300h","1547.05oF"
"ObjectId(""5b4ca9d1e6b1a81674aabd7b"")","5","0","0","5","10wt.%","0","0","Balance","0","12","1.5","4","0","93.8552Ksi","","Cetel A D, Duhl D N. Second Generation Columnar Grain Nickel-Base Superalloy[J]. 1992.","10.11961/mater0203.MGI.20171221.ds.0035","张瑞杰","摘录","黄淋","2018-01-09","PWA1480","4h","2240oF","4h","1975oF","12h","1600oF","300h","1494.45oF"
"ObjectId(""5b4ca9d6e6b1a81674aabd7d"")","5","0","0","5","10wt.%","0","0","Balance","0","12","1.5","4","0","97.3104Ksi","","Cetel A D, Duhl D N. Second Generation Columnar Grain Nickel-Base Superalloy[J]. 1992.","10.11961/mater0203.MGI.20171221.ds.0035","张瑞杰","摘录","黄淋","2018-01-09","PWA1480","4h","2240oF","4h","1975oF","12h","1600oF","300h","1479.03oF"
"ObjectId(""5b4ca9dbe6b1a81674aabd7f"")","5","0","0","5","10wt.%","0","0","Balance","0","12","1.5","4","0","85.9684Ksi","","Cetel A D, Duhl D N. Second Generation Columnar Grain Nickel-Base Superalloy[J]. 1992.","10.11961/mater0203.MGI.20171221.ds.0035","张瑞杰","摘录","黄淋","2018-01-09","PWA1480","4h","2240oF","4h","1975oF","12h","1600oF","300h","1516.32oF"
"ObjectId(""5b4ca9e0e6b1a81674aabd81"")","6","0.015","0.l","10","6.5wt.%","1.5","1.7","Balance","3","4","0","6.5","0.l","18.2635Ksi","","Cetel A D, Duhl D N. Second Generation Columnar Grain Nickel-Base Superalloy[J]. 1992.","10.11961/mater0203.MGI.20171221.ds.0035","张瑞杰","摘录","黄淋","2018-01-09","PWA1426","4h","2240oF","4h","1975oF","12h","1600oF","300h","1916.26oF"
"ObjectId(""5b4ca9eae6b1a81674aabd83"")","6","0.015","0.l","10","6.5wt.%","1.5","1.7","Balance","3","4","0","6.5","0.l","43.9879Ksi","","Cetel A D, Duhl D N. Second Generation Columnar Grain Nickel-Base Superalloy[J]. 1992.","10.11961/mater0203.MGI.20171221.ds.0035","张瑞杰","摘录","黄淋","2018-01-09","PWA1426","4h","2240oF","4h","1975oF","12h","1600oF","300h","1732.56oF"
"ObjectId(""5b4ca9efe6b1a81674aabd85"")","6","0.015","0.l","10","6.5wt.%","1.5","1.7","Balance","3","4","0","6.5","0.l","34.5965Ksi","","Cetel A D, Duhl D N. Second Generation Columnar Grain Nickel-Base Superalloy[J]. 1992.","10.11961/mater0203.MGI.20171221.ds.0035","张瑞杰","摘录","黄淋","2018-01-09","PWA1426","4h","2240oF","4h","1975oF","12h","1600oF","300h","1790.03oF"
"ObjectId(""5b4ca9f3e6b1a81674aabd87"")","6","0.015","0.l","10","6.5wt.%","1.5","1.7","Balance","3","4","0","6.5","0.l","53.8637Ksi","","Cetel A D, Duhl D N. Second Generation Columnar Grain Nickel-Base Superalloy[J]. 1992.","10.11961/mater0203.MGI.20171221.ds.0035","张瑞杰","摘录","黄淋","2018-01-09","PWA1426","4h","2240oF","4h","1975oF","12h","1600oF","300h","1684.04oF"
"ObjectId(""5b4ca9f9e6b1a81674aabd89"")","6","0.015","0.l","10","6.5wt.%","1.5","1.7","Balance","3","4","0","6.5","0.l","20.2435Ksi","","Cetel A D, Duhl D N. Second Generation Columnar Grain Nickel-Base Superalloy[J]. 1992.","10.11961/mater0203.MGI.20171221.ds.0035","张瑞杰","摘录","黄淋","2018-01-09","PWA1426","4h","2240oF","4h","1975oF","12h","1600oF","300h","1900.76oF"
"ObjectId(""5b4ca9fde6b1a81674aabd8b"")","6","0.015","0.l","10","6.5wt.%","1.5","1.7","Balance","3","4","0","6.5","0.l","56.829Ksi","","Cetel A D, Duhl D N. Second Generation Columnar Grain Nickel-Base Superalloy[J]. 1992.","10.11961/mater0203.MGI.20171221.ds.0035","张瑞杰","摘录","黄淋","2018-01-09","PWA1426","4h","2240oF","4h","1975oF","12h","1600oF","300h","1666.37oF"
"ObjectId(""5b4caa02e6b1a81674aabd8d"")","6","0.015","0.l","10","6.5wt.%","1.5","1.7","Balance","3","4","0","6.5","0.l","47.445Ksi","","Cetel A D, Duhl D N. Second Generation Columnar Grain Nickel-Base Superalloy[J]. 1992.","10.11961/mater0203.MGI.20171221.ds.0035","张瑞杰","摘录","黄淋","2018-01-09","PWA1426","4h","2240oF","4h","1975oF","12h","1600oF","300h","1714.91oF"
"ObjectId(""5b4caa07e6b1a81674aabd8f"")","6","0.015","0.l","10","6.5wt.%","1.5","1.7","Balance","3","4","0","6.5","0.l","26.6805Ksi","","Cetel A D, Duhl D N. Second Generation Columnar Grain Nickel-Base Superalloy[J]. 1992.","10.11961/mater0203.MGI.20171221.ds.0035","张瑞杰","摘录","黄淋","2018-01-09","PWA1426","4h","2240oF","4h","1975oF","12h","1600oF","300h","1847.58oF"
"ObjectId(""5b4caa0ce6b1a81674aabd91"")","6","0.015","0.l","10","6.5wt.%","1.5","1.7","Balance","3","4","0","6.5","0.l","37.5618Ksi","","Cetel A D, Duhl D N. Second Generation Columnar Grain Nickel-Base Superalloy[J]. 1992.","10.11961/mater0203.MGI.20171221.ds.0035","张瑞杰","摘录","黄淋","2018-01-09","PWA1426","4h","2240oF","4h","1975oF","12h","1600oF","300h","1772.35oF"
"ObjectId(""5b4caa11e6b1a81674aabd93"")","6","0.015","0.l","10","6.5wt.%","1.5","1.7","Balance","3","4","0","6.5","0.l","50.4084Ksi","","Cetel A D, Duhl D N. Second Generation Columnar Grain Nickel-Base Superalloy[J]. 1992.","10.11961/mater0203.MGI.20171221.ds.0035","张瑞杰","摘录","黄淋","2018-01-09","PWA1426","4h","2240oF","4h","1975oF","12h","1600oF","300h","1699.47oF"
"ObjectId(""5b4caa16e6b1a81674aabd95"")","6","0.015","0.l","10","6.5wt.%","1.5","1.7","Balance","3","4","0","6.5","0.l","29.154Ksi","","Cetel A D, Duhl D N. Second Generation Columnar Grain Nickel-Base Superalloy[J]. 1992.","10.11961/mater0203.MGI.20171221.ds.0035","张瑞杰","摘录","黄淋","2018-01-09","PWA1426","4h","2240oF","4h","1975oF","12h","1600oF","300h","1829.88oF"
"ObjectId(""5b4caa1be6b1a81674aabd97"")","6","0.015","0.l","10","6.5wt.%","1.5","1.7","Balance","3","4","0","6.5","0.l","24.207Ksi","","Cetel A D, Duhl D N. Second Generation Columnar Grain Nickel-Base Superalloy[J]. 1992.","10.11961/mater0203.MGI.20171221.ds.0035","张瑞杰","摘录","黄淋","2018-01-09","PWA1426","4h","2240oF","4h","1975oF","12h","1600oF","300h","1865.29oF"
"ObjectId(""5b4caa20e6b1a81674aabd99"")","6","0.015","0.l","10","6.5wt.%","1.5","1.7","Balance","3","4","0","6.5","0.l","59.7907Ksi","","Cetel A D, Duhl D N. Second Generation Columnar Grain Nickel-Base Superalloy[J]. 1992.","10.11961/mater0203.MGI.20171221.ds.0035","张瑞杰","摘录","黄淋","2018-01-09","PWA1426","4h","2240oF","4h","1975oF","12h","1600oF","300h","1653.15oF"
"ObjectId(""5b4caa25e6b1a81674aabd9b"")","6","0.015","0.l","10","6.5wt.%","1.5","1.7","Balance","3","4","0","6.5","0.l","40.529Ksi","","Cetel A D, Duhl D N. Second Generation Columnar Grain Nickel-Base Superalloy[J]. 1992.","10.11961/mater0203.MGI.20171221.ds.0035","张瑞杰","摘录","黄淋","2018-01-09","PWA1426","4h","2240oF","4h","1975oF","12h","1600oF","300h","1752.45oF"
"ObjectId(""5b4caa2ae6b1a81674aabd9d"")","6","0.015","0.l","10","6.5wt.%","1.5","1.7","Balance","3","4","0","6.5","0.l","22.2252Ksi","","Cetel A D, Duhl D N. Second Generation Columnar Grain Nickel-Base Superalloy[J]. 1992.","10.11961/mater0203.MGI.20171221.ds.0035","张瑞杰","摘录","黄淋","2018-01-09","PWA1426","4h","2240oF","4h","1975oF","12h","1600oF","300h","1883.02oF"
"ObjectId(""5b4caa2ee6b1a81674aabd9f"")","6","0.015","0.l","10","6.5wt.%","1.5","1.7","Balance","3","4","0","6.5","0.l","31.1376Ksi","","Cetel A D, Duhl D N. Second Generation Columnar Grain Nickel-Base Superalloy[J]. 1992.","10.11961/mater0203.MGI.20171221.ds.0035","张瑞杰","摘录","黄淋","2018-01-09","PWA1426","4h","2240oF","4h","1975oF","12h","1600oF","300h","1809.91oF"
"ObjectId(""5b4caa38e6b1a81674aabda1"")","6","0.015","0.l","10","6.5wt.%","1.5","1.7","Balance","3","4","0","6.5","0.l","86.4346Ksi","","Cetel A D, Duhl D N. Second Generation Columnar Grain Nickel-Base Superalloy[J]. 1992.","10.11961/mater0203.MGI.20171221.ds.0035","张瑞杰","摘录","黄淋","2018-01-09","PWA1426","4h","2240oF","4h","1975oF","12h","1600oF","300h","1547.57oF"
"ObjectId(""5b4caa3de6b1a81674aabda3"")","6","0.015","0.l","10","6.5wt.%","1.5","1.7","Balance","3","4","0","6.5","0.l","107.66Ksi","","Cetel A D, Duhl D N. Second Generation Columnar Grain Nickel-Base Superalloy[J]. 1992.","10.11961/mater0203.MGI.20171221.ds.0035","张瑞杰","摘录","黄淋","2018-01-09","PWA1426","4h","2240oF","4h","1975oF","12h","1600oF","300h","1452.84oF"
"ObjectId(""5b4caa42e6b1a81674aabda5"")","6","0.015","0.l","10","6.5wt.%","1.5","1.7","Balance","3","4","0","6.5","0.l","76.0798Ksi","","Cetel A D, Duhl D N. Second Generation Columnar Grain Nickel-Base Superalloy[J]. 1992.","10.11961/mater0203.MGI.20171221.ds.0035","张瑞杰","摘录","黄淋","2018-01-09","PWA1426","4h","2240oF","4h","1975oF","12h","1600oF","300h","1580.45oF"
"ObjectId(""5b4caa47e6b1a81674aabda7"")","6","0.015","0.l","10","6.5wt.%","1.5","1.7","Balance","3","4","0","6.5","0.l","93.8406Ksi","","Cetel A D, Duhl D N. Second Generation Columnar Grain Nickel-Base Superalloy[J]. 1992.","10.11961/mater0203.MGI.20171221.ds.0035","张瑞杰","摘录","黄淋","2018-01-09","PWA1426","4h","2240oF","4h","1975oF","12h","1600oF","300h","1512.3oF"
"ObjectId(""5b4caa4ce6b1a81674aabda9"")","6","0.015","0.l","10","6.5wt.%","1.5","1.7","Balance","3","4","0","6.5","0.l","99.2684Ksi","","Cetel A D, Duhl D N. Second Generation Columnar Grain Nickel-Base Superalloy[J]. 1992.","10.11961/mater0203.MGI.20171221.ds.0035","张瑞杰","摘录","黄淋","2018-01-09","PWA1426","4h","2240oF","4h","1975oF","12h","1600oF","300h","1490.29oF"
"ObjectId(""5b4caa51e6b1a81674aabdab"")","6","0.015","0.l","10","6.5wt.%","1.5","1.7","Balance","3","4","0","6.5","0.l","96.7985Ksi","","Cetel A D, Duhl D N. Second Generation Columnar Grain Nickel-Base Superalloy[J]. 1992.","10.11961/mater0203.MGI.20171221.ds.0035","张瑞杰","摘录","黄淋","2018-01-09","PWA1426","4h","2240oF","4h","1975oF","12h","1600oF","300h","1503.54oF"
"ObjectId(""5b4caa55e6b1a81674aabdad"")","6","0.015","0.l","10","6.5wt.%","1.5","1.7","Balance","3","4","0","6.5","0.l","102.722Ksi","","Cetel A D, Duhl D N. Second Generation Columnar Grain Nickel-Base Superalloy[J]. 1992.","10.11961/mater0203.MGI.20171221.ds.0035","张瑞杰","摘录","黄淋","2018-01-09","PWA1426","4h","2240oF","4h","1975oF","12h","1600oF","300h","1477.1oF"
"ObjectId(""5b4caa5be6b1a81674aabdaf"")","6","0.015","0.l","10","6.5wt.%","1.5","1.7","Balance","3","4","0","6.5","0.l","79.535Ksi","","Cetel A D, Duhl D N. Second Generation Columnar Grain Nickel-Base Superalloy[J]. 1992.","10.11961/mater0203.MGI.20171221.ds.0035","张瑞杰","摘录","黄淋","2018-01-09","PWA1426","4h","2240oF","4h","1975oF","12h","1600oF","300h","1565.03oF"
"ObjectId(""5b4caa60e6b1a81674aabdb1"")","6","0.015","0.l","10","6.5wt.%","1.5","1.7","Balance","3","4","0","6.5","0.l","91.8643Ksi","","Cetel A D, Duhl D N. Second Generation Columnar Grain Nickel-Base Superalloy[J]. 1992.","10.11961/mater0203.MGI.20171221.ds.0035","张瑞杰","摘录","黄淋","2018-01-09","PWA1426","4h","2240oF","4h","1975oF","12h","1600oF","300h","1523.34oF"
"ObjectId(""5b4caa65e6b1a81674aabdb3"")","6","0.015","0.l","10","6.5wt.%","1.5","1.7","Balance","3","4","0","6.5","0.l","82.493Ksi","","Cetel A D, Duhl D N. Second Generation Columnar Grain Nickel-Base Superalloy[J]. 1992.","10.11961/mater0203.MGI.20171221.ds.0035","张瑞杰","摘录","黄淋","2018-01-09","PWA1426","4h","2240oF","4h","1975oF","12h","1600oF","300h","1556.27oF"
"ObjectId(""5b4caa6ae6b1a81674aabdb5"")","6","0.015","0.l","10","6.5wt.%","1.5","1.7","Balance","3","4","0","6.5","0.l","64.2332Ksi","","Cetel A D, Duhl D N. Second Generation Columnar Grain Nickel-Base Superalloy[J]. 1992.","10.11961/mater0203.MGI.20171221.ds.0035","张瑞杰","摘录","黄淋","2018-01-09","PWA1426","4h","2240oF","4h","1975oF","12h","1600oF","300h","1633.32oF"
"ObjectId(""5b4caa6ee6b1a81674aabdb7"")","6","0.015","0.l","10","6.5wt.%","1.5","1.7","Balance","3","4","0","6.5","0.l","105.682Ksi","","Cetel A D, Duhl D N. Second Generation Columnar Grain Nickel-Base Superalloy[J]. 1992.","10.11961/mater0203.MGI.20171221.ds.0035","张瑞杰","摘录","黄淋","2018-01-09","PWA1426","4h","2240oF","4h","1975oF","12h","1600oF","300h","1466.12oF"
"ObjectId(""5b4caa73e6b1a81674aabdb9"")","6","0.015","0.l","10","6.5wt.%","1.5","1.7","Balance","3","4","0","6.5","0.l","68.6756Ksi","","Cetel A D, Duhl D N. Second Generation Columnar Grain Nickel-Base Superalloy[J]. 1992.","10.11961/mater0203.MGI.20171221.ds.0035","张瑞杰","摘录","黄淋","2018-01-09","PWA1426","4h","2240oF","4h","1975oF","12h","1600oF","300h","1613.5oF"
"ObjectId(""5b4caa78e6b1a81674aabdbb"")","6","0.015","0.l","10","6.5wt.%","1.5","1.7","Balance","3","4","0","6.5","0.l","72.1327Ksi","","Cetel A D, Duhl D N. Second Generation Columnar Grain Nickel-Base Superalloy[J]. 1992.","10.11961/mater0203.MGI.20171221.ds.0035","张瑞杰","摘录","黄淋","2018-01-09","PWA1426","4h","2240oF","4h","1975oF","12h","1600oF","300h","1595.84oF"
"ObjectId(""5b4caa7de6b1a81674aabdbd"")","6","0.015","0.l","10","6.5wt.%","1.5","1.7","Balance","3","4","0","6.5","0.l","88.9026Ksi","","Cetel A D, Duhl D N. Second Generation Columnar Grain Nickel-Base Superalloy[J]. 1992.","10.11961/mater0203.MGI.20171221.ds.0035","张瑞杰","摘录","黄淋","2018-01-09","PWA1426","4h","2240oF","4h","1975oF","12h","1600oF","300h","1536.56oF"
"ObjectId(""5b4caa96e6b1a81674aabdc5"")","6","0.015","0.l","10","6.5wt.%","1.5","1.7","Balance","3","4","0","6.5","0.l","110.128Ksi","","Cetel A D, Duhl D N. Second Generation Columnar Grain Nickel-Base Superalloy[J]. 1992.","10.11961/mater0203.MGI.20171221.ds.0035","张瑞杰","摘录","黄淋","2018-01-09","PWA1426","4h","2240oF","4h","1975oF","12h","1600oF","300h","1441.83oF"
"ObjectId(""5b4caa9be6b1a81674aabdc7"")","6","0.015","0.l","10","6.5wt.%","1.5","1.7","Balance","3","4","0","6.5","0.l","112.598Ksi","","Cetel A D, Duhl D N. Second Generation Columnar Grain Nickel-Base Superalloy[J]. 1992.","10.11961/mater0203.MGI.20171221.ds.0035","张瑞杰","摘录","黄淋","2018-01-09","PWA1426","4h","2240oF","4h","1975oF","12h","1600oF","300h","1428.58oF"

File: 国际高温合金会议论文和数据/文献-数据-科研机构关联/数据汇总/力学性能/mechanicproperty_yieldstrength.csv (part 1 of 10)
"/加工温度(4h于1080℃（1980℉）","/加工温度(4h于1110℃（2030℉）","/油淬)，试样盘尺寸","/油淬与时效)，试样盘尺寸","/空冷)，试样盘尺寸","_id","Al","B","C","Cb","Co","Cr","Fe","Hf","Mn","Mo","N","Nb","Nb+Ta","Ni","Re","Ru","Si","Ta","Ti","W","Y","Zr","一次时效/温度","一次时效及空冷/时间","二次时效/温度","二次时效及空冷/时间","保温/保温时间","保温/固溶时间","保温/拉伸温度","保温/第二次时效温度","冷却/油冷温度","冷却/盐浴温度","冷却/空冷","力学性能/屈服强度","力学性能/极限拉伸强度","力学性能/纵向延伸率","单峰晶粒分布热处理/MA","双峰晶粒分布热处理/DB","固溶/固溶温度","固溶/试样厚度","固溶处理/时间","固溶处理/温度","固溶处理油淬/时间","固溶处理油淬/温度","固溶热处理/加热时间","固溶热处理/加热温度","固溶热处理/升温速度","固溶热处理/炉冷时间","固溶热处理/炉冷温度","固溶热处理/第一次保温时间","固溶热处理/第一次保温温度","固溶热处理/第三次保温时间","固溶热处理/第三次保温温度","固溶热处理/第二次保温时间","固溶热处理/第二次保温温度","固溶热处理/第四次保温时间","固溶热处理/第四次保温温度","均匀化处理/时间","均匀化处理/温度","均匀化退火/均匀化退火时间","均匀化退火/均匀化退火温度","备注","应力破裂测试/温度","拉伸/温度","拉伸实验/温度","拉伸测试/ 温度","拉伸测试/应变速率","拉伸测试/气氛","拉伸测试/气氛压强","拉伸测试/测试温度","拉伸测试/温度","拉伸试验/弹性模量","拉伸试验/晶粒取向（距[001]面）","拉伸试验/晶粒取向（距[011]面）","拉伸试验/温度","摘录出处","数据DOI","数据审核者","数据来源方式","数据生产者","数据采集时间","时效/低温时效温度","时效/拉伸塑形应变","时效/时效时间","时效/时效温度","时效/第一次时效时间","时效/第二次时效温度","时效/高温时效温度","时效1/时效时间","时效1/时效温度","时效2/时效时间","时效2/时效温度","时效处理/时效时间","时效处理/时效温度","时效处理/时间","时效处理/温度","时效处理空冷/时间","时效处理空冷/温度","最小量热等静压制的/试验温度","最终退火/最终退火温度","材料牌号","标准热处理后油淬/时间","油淬/第一次时效温度","油淬/第二次时效时间","测试温度/温度","炉冷/温度","炉冷/第一次时效温度","炉冷/第二次时效时间","烧结/温度","热处理(氩气氛冷却)/烧结时间","热处理(氩气氛冷却)/烧结温度","热处理/固溶温度","热处理/温度","热处理1/冷却速率","热处理1/时间","热处理1/温度","热处理2/冷却速率","热处理2/时间","热处理2/温度","热处理3/冷却速率","热处理3/时间","热处理3/温度","热处理4/冷却速率","热处理4/时间","热处理4/温度","热处理5/时间","热处理5/温度","热处理与测试/保温时间(第一步)","热处理与测试/保温时间(第二步)","热处理与测试/冷却方式(第一步)","热处理与测试/冷却方式(第二步)","热处理与测试/测试温度","热处理与测试/温度(第一步)","热处理与测试/温度(第二步)","热处理后空冷/时间","热处理工艺/一次空冷温度","热处理工艺/二次空冷温度","热处理工艺/冷却时间","热处理工艺/冷去时间","热处理工艺/加热时间","热处理工艺/加热温度","热处理工艺/测试温度","热处理工艺/炉冷温度","热处理工艺/空冷温度","热等静压/压力","热等静压/压强","热等静压/时间","热等静压/温度","热等静压/直径","热等静压制和挤压的/试验温度","热等静压制和锻造的/试验温度","热等静压制的/试验温度","热等静压制的（a）/试验温度","焊前热处理/时间","焊前热处理/温度","空冷/老化时间","空气冷却/空冷","第1步热处理/时间","第1步热处理/温度","第2步热处理/冷却速率","第2步热处理/时间","第2步热处理/温度","第2步热处理/空冷","第3步热处理/时间","第3步热处理/温度","第4步热处理/时间","第4步热处理/温度","第一次热处理/温度","第一次热处理后炉冷/时间","第一次轧制/温度","第二次热处理/升温速率","第二次热处理/温度","第二次热处理后空冷/时间","第二次轧制/温度","等温锻造/变形量","等温锻造/温度","老化/老化温度","蠕变测试/测试温度","试样置于高温/放置温度","轧制/轧制厚度","轧制/轧制温度","铸锭/铸锭直径","铸锭/铸锭重量","锻造/试样厚度","锻造/锻造厚度减少量","锻造和锻轧的/试验温度","锻造（空冷）/锻造温度"
,,,,,"ObjectId(""5b4c8e5fe6b1a81674aab31d"")",,,"0.03",,,"8","2",,,"25",,,,"64.97wt.%",,,,,,,,,,,,,,,,,,,,"524.1Mpa",,,,,,,,,,,,,,,,,,,,,,,,,,,,"",,"650℃",,,,,,,,,,,,"J. J. BARNES,S. K. SRIVASTAVA.OXIDATION OF GAS TURBINE SEAL RING ALLOYS AND ITS EFFECT ON MECHANICAL PROPERTIES[C].Superalloy.1992:825-833.","10.11961/mater0203.MGI.20171221.ds.0019","尹海清","摘录","张国飞","2018-01-10",,,,,,,,,,,,,,,,,,,,"HAYNES 242 alloy",,,,,,,,,,,,,,,,,,,,,,,,,,,,,,,,,,,,,,,,,,,,,,,,,,,,,,,,,,,,,,,,,,,,,,,,,,,,,,,,,,,,,,
,,,,,"ObjectId(""5b4c8e69e6b1a81674aab321"")",,,"0.03",,,"8","2",,,"25",,,,"64.97wt.%",,,,,,,,,,,,,,,,,,,,"757.4Mpa",,,,,,,,,,,,,,,,,,,,,,,,,,,,"",,"RT℃",,,,,,,,,,,,"J. J. BARNES,S. K. SRIVASTAVA.OXIDATION OF GAS TURBINE SEAL RING ALLOYS AND ITS EFFECT ON MECHANICAL PROPERTIES[C].Superalloy.1992:825-833.","10.11961/mater0203.MGI.20171221.ds.0019","尹海清","摘录","张国飞","2018-01-10",,,,,,,,,,,,,,,,,,,,"HAYNES 242 alloy",,,,,,,,,,,,,,,,,,,,,,,,,,,,,,,,,,,,,,,,,,,,,,,,,,,,,,,,,,,,,,,,,,,,,,,,,,,,,,,,,,,,,,
,,,,,"ObjectId(""5b4c8e78e6b1a81674aab327"")",,,"0.03",,,"8","2",,,"25",,,,"64.97wt.%",,,,,,,,,,,,,,,,,,,,"491.2Mpa",,,,,,,,,,,,,,,,,,,,,,,,,,,,"",,"538℃",,,,,,,,,,,,"J. J. BARNES,S. K. SRIVASTAVA.OXIDATION OF GAS TURBINE SEAL RING ALLOYS AND ITS EFFECT ON MECHANICAL PROPERTIES[C].Superalloy.1992:825-833.","10.11961/mater0203.MGI.20171221.ds.0019","尹海清","摘录","张国飞","2018-01-10",,,,,,,,,,,,,,,,,,,,"HAYNES 242 alloy",,,,,,,,,,,,,,,,,,,,,,,,,,,,,,,,,,,,,,,,,,,,,,,,,,,,,,,,,,,,,,,,,,,,,,,,,,,,,,,,,,,,,,
,,,,,"ObjectId(""5b4c8e90e6b1a81674aab331"")",,,"0.03",,,"8","2",,,"25",,,,"64.97wt.%",,,,,,,,,,,,,,,,,,,,"287.2Mpa",,,,,,,,,,,,,,,,,,,,,,,,,,,,"",,"760℃",,,,,,,,,,,,"J. J. BARNES,S. K. SRIVASTAVA.OXIDATION OF GAS TURBINE SEAL RING ALLOYS AND ITS EFFECT ON MECHANICAL PROPERTIES[C].Superalloy.1992:825-833.","10.11961/mater0203.MGI.20171221.ds.0019","尹海清","摘录","张国飞","2018-01-10",,,,,,,,,,,,,,,,,,,,"HAYNES 242 alloy",,,,,,,,,,,,,,,,,,,,,,,,,,,,,,,,,,,,,,,,,,,,,,,,,,,,,,,,,,,,,,,,,,,,,,,,,,,,,,,,,,,,,,
,,,,,"ObjectId(""5b4c8ea4e6b1a81674aab337"")",,,"0.01",,"13",,"Bal.wt.%",,,,,"4.7",,"38",,,"0.4",,"1.5",,,,,,,,,,,,,,,"1053.2Mpa",,,,,,,,,,,,,,,,,,,,,,,,,,,,"",,"RT℃",,,,,,,,,,,,"J. J. BARNES,S. K. SRIVASTAVA.OXIDATION OF GAS TURBINE SEAL RING ALLOYS AND ITS EFFECT ON MECHANICAL PROPERTIES[C].Superalloy.1992:825-833.","10.11961/mater0203.MGI.20171221.ds.0019","尹海清","摘录","张国飞","2018-01-10",,,,,,,,,,,,,,,,,,,,"INCOLOY alloy 909",,,,,,,,,,,,,,,,,,,,,,,,,,,,,,,,,,,,,,,,,,,,,,,,,,,,,,,,,,,,,,,,,,,,,,,,,,,,,,,,,,,,,,
,,,,,"ObjectId(""5b4c8ea8e6b1a81674aab339"")",,,"0.01",,"13",,"Bal.wt.%",,,,,"4.7",,"38",,,"0.4",,"1.5",,,,,,,,,,,,,,,"845.2Mpa",,,,,,,,,,,,,,,,,,,,,,,,,,,,"",,"650℃",,,,,,,,,,,,"J. J. BARNES,S. K. SRIVASTAVA.OXIDATION OF GAS TURBINE SEAL RING ALLOYS AND ITS EFFECT ON MECHANICAL PROPERTIES[C].Superalloy.1992:825-833.","10.11961/mater0203.MGI.20171221.ds.0019","尹海清","摘录","张国飞","2018-01-10",,,,,,,,,,,,,,,,,,,,"INCOLOY alloy 909",,,,,,,,,,,,,,,,,,,,,,,,,,,,,,,,,,,,,,,,,,,,,,,,,,,,,,,,,,,,,,,,,,,,,,,,,,,,,,,,,,,,,,
,,,,,"ObjectId(""5b4c8eb8e6b1a81674aab33f"")",,,"0.01",,"13",,"Bal.wt.%",,,,,"4.7",,"38",,,"0.4",,"1.5",,,,,,,,,,,,,,,"516.5Mpa",,,,,,,,,,,,,,,,,,,,,,,,,,,,"",,"760℃",,,,,,,,,,,,"J. J. BARNES,S. K. SRIVASTAVA.OXIDATION OF GAS TURBINE SEAL RING ALLOYS AND ITS EFFECT ON MECHANICAL PROPERTIES[C].Superalloy.1992:825-833.","10.11961/mater0203.MGI.20171221.ds.0019","尹海清","摘录","张国飞","2018-01-10",,,,,,,,,,,,,,,,,,,,"INCOLOY alloy 909",,,,,,,,,,,,,,,,,,,,,,,,,,,,,,,,,,,,,,,,,,,,,,,,,,,,,,,,,,,,,,,,,,,,,,,,,,,,,,,,,,,,,,
,,,,,"ObjectId(""5b4c8edfe6b1a81674aab34f"")",,,"0.01",,"13",,"Bal.wt.%",,,,,"4.7",,"38",,,"0.4",,"1.5",,,,,,,,,,,,,,,"894.2Mpa",,,,,,,,,,,,,,,,,,,,,,,,,,,,"",,"538℃",,,,,,,,,,,,"J. J. BARNES,S. K. SRIVASTAVA.OXIDATION OF GAS TURBINE SEAL RING ALLOYS AND ITS EFFECT ON MECHANICAL PROPERTIES[C].Superalloy.1992:825-833.","10.11961/mater0203.MGI.20171221.ds.0019","尹海清","摘录","张国飞","2018-01-10",,,,,,,,,,,,,,,,,,,,"INCOLOY alloy 909",,,,,,,,,,,,,,,,,,,,,,,,,,,,,,,,,,,,,,,,,,,,,,,,,,,,,,,,,,,,,,,,,,,,,,,,,,,,,,,,,,,,,,
,,,,,"ObjectId(""5b4c9528e6b1a81674aab5b1"")","3.5","0.010","0.04","3.5","8.0","14.0",,,,"3.5",,,,"61wt.%",,,,,"2.5","3.5",,"0.05",,,,,,,,,,,,"126.2ksi",,,,,,,,,,,,,,,,,,,,,,,,,,,,"",,,,,,,,,,,,,,"B.A. Ewing, Green K A. Polycrystalline Grain Controlled Castings for Rotating Compressor and Turbine Components[C]// Superalloys. 1984:33-42.","10.11961/mater0203.MGI.20171221.ds.0072","尹海清","摘录","张柳","2018-01-09",,,,,,,,,,,,,,,,,,,,"AF5 95",,,,"120℉",,,,,,,,,,,,,,,,,,,,,,,,,,,,,,,,,,,,,,,,,,,,,,,,,,,,,,,,,,,,,,,,,,,,,,,,,,,,,,,,,,
,,,,,"ObjectId(""5b4c9546e6b1a81674aab5bd"")","3.5","0.010","0.04","3.5","8.0","14.0",,,,"3.5",,,,"61wt.%",,,,,"2.5","3.5",,"0.05",,,,,,,,,,,,"146.8ksi",,,,,,,,,,,,,,,,,,,,,,,,,,,,"",,,,,,,,,,,,,,"B.A. Ewing, Green K A. Polycrystalline Grain Controlled Castings for Rotating Compressor and Turbine Components[C]// Superalloys. 1984:33-42.","10.11961/mater0203.MGI.20171221.ds.0072","尹海清","摘录","张柳","2018-01-09",,,,,,,,,,,,,,,,,,,,"AF5 95",,,,"70℉",,,,,,,,,,,,,,,,,,,,,,,,,,,,,,,,,,,,,,,,,,,,,,,,,,,,,,,,,,,,,,,,,,,,,,,,,,,,,,,,,,
,,,,,"ObjectId(""5b4c9590e6b1a81674aab5d9"")","0.5",,"","5.1",,"19.0","18.5",,"0.2","3.0",,,,"52.5wt.%",,,"0.04",,"0.9",,,,,,,,,,,,,,,"106.6ksi",,,,,,,,,,,,,,,,,,,,,,,,,,,,"",,,,,,,,,,,,,,"B.A. Ewing, Green K A. Polycrystalline Grain Controlled Castings for Rotating Compressor and Turbine Components[C]// Superalloys. 1984:33-42.","10.11961/mater0203.MGI.20171221.ds.0072","尹海清","摘录","张柳","2018-01-09",,,,,,,,,,,,,,,,,,,,"Inconel 718",,,,"120℉",,,,,,,,,,,,,,,,,,,,,,,,,,,,,,,,,,,,,,,,,,,,,,,,,,,,,,,,,,,,,,,,,,,,,,,,,,,,,,,,,,
,,,,,"ObjectId(""5b4c9594e6b1a81674aab5db"")","3.1","0.020","0.12",,"9.0","12.4",,,,"1.9",,,,"61wt.%",,,,"3.9","4.5","3.8",,"0.10",,,,,,,,,,,,"132ksi",,,,,,,,,,,,,,,,,,,,,,,,,,,,"",,,,,,,,,,,,,,"B.A. Ewing, Green K A. Polycrystalline Grain Controlled Castings for Rotating Compressor and Turbine Components[C]// Superalloys. 1984:33-42.","10.11961/mater0203.MGI.20171221.ds.0072","尹海清","摘录","张柳","2018-01-09",,,,,,,,,,,,,,,,,,,,"IN-792",,,,"120℉",,,,,,,,,,,,,,,,,,,,,,,,,,,,,,,,,,,,,,,,,,,,,,,,,,,,,,,,,,,,,,,,,,,,,,,,,,,,,,,,,,
,,,,,"ObjectId(""5b4c95a9e6b1a81674aab5e3"")","0.5",,"","5.1",,"19.0","18.5",,"0.2","3.0",,,,"52.5wt.%",,,"0.04",,"0.9",,,,,,,,,,,,,,,"136.9ksi",,,,,,,,,,,,,,,,,,,,,,,,,,,,"",,,,,,,,,,,,,,"B.A. Ewing, Green K A. Polycrystalline Grain Controlled Castings for Rotating Compressor and Turbine Components[C]// Superalloys. 1984:33-42.","10.11961/mater0203.MGI.20171221.ds.0072","尹海清","摘录","张柳","2018-01-09",,,,,,,,,,,,,,,,,,,,"Inconel 718",,,,"70℉",,,,,,,,,,,,,,,,,,,,,,,,,,,,,,,,,,,,,,,,,,,,,,,,,,,,,,,,,,,,,,,,,,,,,,,,,,,,,,,,,,
,,,,,"ObjectId(""5b4c95bce6b1a81674aab5e9"")","3.1","0.020","0.12",,"9.0","12.4",,,,"1.9",,,,"61wt.%",,,,"3.9","4.5","3.8",,"0.10",,,,,,,,,,,,"164.8ksi",,,,,,,,,,,,,,,,,,,,,,,,,,,,"",,,,,,,,,,,,,,"B.A. Ewing, Green K A. Polycrystalline Grain Controlled Castings for Rotating Compressor and Turbine Components[C]// Superalloys. 1984:33-42.","10.11961/mater0203.MGI.20171221.ds.0072","尹海清","摘录","张柳","2018-01-09",,,,,,,,,,,,,,,,,,,,"IN-792",,,,"70℉",,,,,,,,,,,,,,,,,,,,,,,,,,,,,,,,,,,,,,,,,,,,,,,,,,,,,,,,,,,,,,,,,,,,,,,,,,,,,,,,,,
,,,,,"ObjectId(""5b4c95e7e6b1a81674aab5f9"")","3.1","0.020","0.12",,"9.0","12.4",,,,"1.9",,,,"61wt.%",,,,"3.9","4.5","3.8",,"0.10",,,,,,,,,,,,"155.8ksi",,,,,,,,,,,,,,,,,,,,,,,,,,,,"",,,,,,,,,,,,,,"B.A. Ewing, Green K A. Polycrystalline Grain Controlled Castings for Rotating Compressor and Turbine Components[C]// Superalloys. 1984:33-42.","10.11961/mater0203.MGI.20171221.ds.0072","尹海清","摘录","张柳","2018-01-09",,,,,,,,,,,,,,,,,,,,"IN-792",,,,"120℉",,,,,,,,,,,,,,,,,,,,,,,,,,,,,,,,,,,,,,,,,,,,,,,,,,,,,,,,,,,,,,,,,,,,,,,,,,,,,,,,,,
,,,,,"ObjectId(""5b4c95f5e6b1a81674aab5ff"")","3.1","0.020","0.12",,"9.0","12.4",,,,"1.9",,,,"61wt.%",,,,"3.9","4.5","3.8",,"0.10",,,,,,,,,,,,"145ksi",,,,,,,,,,,,,,,,,,,,,,,,,,,,"",,,,,,,,,,,,,,"B.A. Ewing, Green K A. Polycrystalline Grain Controlled Castings for Rotating Compressor and Turbine Components[C]// Superalloys. 1984:33-42.","10.11961/mater0203.MGI.20171221.ds.0072","尹海清","摘录","张柳","2018-01-09",,,,,,,,,,,,,,,,,,,,"IN-792",,,,"70℉",,,,,,,,,,,,,,,,,,,,,,,,,,,,,,,,,,,,,,,,,,,,,,,,,,,,,,,,,,,,,,,,,,,,,,,,,,,,,,,,,,
,,,,,"ObjectId(""5b4c9621e6b1a81674aab60f"")","3.4","0.015","0.09",,"9.0","12.6",,,,"2.0",,,,"61wt.%",,,,"4.0","4.1","4.0",,"0.11",,,,,,,,,,,,"115.4ksi",,,,,,,,,,,,,,,,,,,,,,,,,,,,"",,,,,,,,,,,,,,"B.A. Ewing, Green K A. Polycrystalline Grain Controlled Castings for Rotating Compressor and Turbine Components[C]// Superalloys. 1984:33-42.","10.11961/mater0203.MGI.20171221.ds.0072","尹海清","摘录","张柳","2018-01-09",,,,,,,,,,,,,,,,,,,,"MOD 5A",,,,"70℉",,,,,,,,,,,,,,,,,,,,,,,,,,,,,,,,,,,,,,,,,,,,,,,,,,,,,,,,,,,,,,,,,,,,,,,,,,,,,,,,,,
,,,,,"ObjectId(""5b4c9630e6b1a81674aab615"")","3.4","0.015","0.09",,"9.0","12.6",,,,"2.0",,,,"61wt.%",,,,"4.0","4.1","4.0",,"0.11",,,,,,,,,,,,"107.7ksi",,,,,,,,,,,,,,,,,,,,,,,,,,,,"",,,,,,,,,,,,,,"B.A. Ewing, Green K A. Polycrystalline Grain Controlled Castings for Rotating Compressor and Turbine Components[C]// Superalloys. 1984:33-42.","10.11961/mater0203.MGI.20171221.ds.0072","尹海清","摘录","张柳","2018-01-09",,,,,,,,,,,,,,,,,,,,"MOD 5A",,,,"70℉",,,,,,,,,,,,,,,,,,,,,,,,,,,,,,,,,,,,,,,,,,,,,,,,,,,,,,,,,,,,,,,,,,,,,,,,,,,,,,,,,,
,,,,,"ObjectId(""5b4c966ee6b1a81674aab62b"")","3.4","0.015","0.09",,"9.0","12.6",,,,"2.0",,,,"61wt.%",,,,"4.0","4.1","4.0",,"0.11",,,,,,,,,,,,"131.4ksi",,,,,,,,,,,,,,,,,,,,,,,,,,,,"",,,,,,,,,,,,,,"B.A. Ewing, Green K A. Polycrystalline Grain Controlled Castings for Rotating Compressor and Turbine Components[C]// Superalloys. 1984:33-42.","10.11961/mater0203.MGI.20171221.ds.0072","尹海清","摘录","张柳","2018-01-09",,,,,,,,,,,,,,,,,,,,"MOD 5A",,,,"70℉",,,,,,,,,,,,,,,,,,,,,,,,,,,,,,,,,,,,,,,,,,,,,,,,,,,,,,,,,,,,,,,,,,,,,,,,,,,,,,,,,,
,,,,,"ObjectId(""5b4c969be6b1a81674aab63d"")","3.4","0.015","0.09",,"9.0","12.6",,,,"2.0",,,,"61wt.%",,,,"4.0","4.1","4.0",,"0.11",,,,,,,,,,,,"121.5ksi",,,,,,,,,,,,,,,,,,,,,,,,,,,,"",,,,,,,,,,,,,,"B.A. Ewing, Green K A. Polycrystalline Grain Controlled Castings for Rotating Compressor and Turbine Components[C]// Superalloys. 1984:33-42.","10.11961/mater0203.MGI.20171221.ds.0072","尹海清","摘录","张柳","2018-01-09",,,,,,,,,,,,,,,,,,,,"MOD 5A",,,,"70℉",,,,,,,,,,,,,,,,,,,,,,,,,,,,,,,,,,,,,,,,,,,,,,,,,,,,,,,,,,,,,,,,,,,,,,,,,,,,,,,,,,
,,,,,"ObjectId(""5b4c9ea7e6b1a81674aab93d"")","0.42",,"0.03",,,"18.3","Balance",,,"3",,,"5.17","53.2wt.%",,,"0.12",,"1",,,,,,,,,,,,,,,"827Mpa",,,,,,,,,,,,,,,,,,,,,,,,,,,,"",,,,,,,,,"650℃",,,,,"Chang M, Au P, Terada T, et al. Damage Tolerance of Alloy 718 Turbine Disc Material[J]. Et Al, 1992.","10.11961/mater0203.MGI.20171221.ds.0036","张瑞杰","摘录","黄淋","2018-01-09",,,,,,,,,,,,,,,,,,,,"718",,,,,,,,,,,,,"3℃/min","1h","1032℃",,"4h","843℃","3℃/min","1h","926℃","1.6℃/min","8h","718℃","8h","621℃",,,,,,,,,,,,,,,,,,,,,,,,,,,,,,,,,,,,,,,,,,,,,,,,,,,,,,,,,,,,
,,,,,"ObjectId(""5b4c9ebfe6b1a81674aab947"")","0.42",,"0.03",,,"18.3","Balance",,,"3",,,"5.17","53.2wt.%",,,"0.12",,"1",,,,,,,,,,,,,,,"1036Mpa",,,,,,,,,,,,,,,,,,,,,,,,,,,,"",,,,,,,,,"25℃",,,,,"Chang M, Au P, Terada T, et al. Damage Tolerance of Alloy 718 Turbine Disc Material[J]. Et Al, 1992.","10.11961/mater0203.MGI.20171221.ds.0036","张瑞杰","摘录","黄淋","2018-01-09",,,,,,,,,,,,,,,,,,,,"718",,,,,,,,,,,,,"3℃/min","1h","1032℃",,"4h","843℃","3℃/min","1h","926℃","1.6℃/min","8h","718℃","8h","621℃",,,,,,,,,,,,,,,,,,,,,,,,,,,,,,,,,,,,,,,,,,,,,,,,,,,,,,,,,,,,
,,,,,"ObjectId(""5b4c9ec4e6b1a81674aab949"")","0.42",,"0.03",,,"18.3","Balance",,,"3",,,"5.17","53.2wt.%",,,"0.12",,"1",,,,,,,,,,,,,,,"876Mpa",,,,,,,,,,,,,,,,,,,,,,,,,,,,"",,,,,,,,,"525℃",,,,,"Chang M, Au P, Terada T, et al. Damage Tolerance of Alloy 718 Turbine Disc Material[J]. Et Al, 1992.","10.11961/mater0203.MGI.20171221.ds.0036","张瑞杰","摘录","黄淋","2018-01-09",,,,,,,,,,,,,,,,,,,,"718",,,,,,,,,,,,,"3℃/min","1h","1032℃",,"4h","843℃","3℃/min","1h","926℃","1.6℃/min","8h","718℃","8h","621℃",,,,,,,,,,,,,,,,,,,,,,,,,,,,,,,,,,,,,,,,,,,,,,,,,,,,,,,,,,,,
,,,,,"ObjectId(""5b4ca4aee6b1a81674aabb85"")","0.42",,"0.03",,,"18.3","Balance",,,"3",,,"5.17","53.2wt.%",,,"0.12",,"1",,,,,,,,,,,,,,,"970.00Mpa",,,,,,,,,,,,,,,,,,,,,,,,,,,,"",,,,,,,,,"650℃",,,,,"Chang M, Au P, Terada T, et al. Damage Tolerance of Alloy 718 Turbine Disc Material[J]. Et Al, 1992.","10.11961/mater0203.MGI.20171221.ds.0036","张瑞杰","摘录","黄淋","2018-01-09",,,,,,,,,,,,,,,,,,,,"718",,,,,,,,,,,,,,"1h","955℃","1℃/min","8h","718℃",,"8h","621℃",,,,,,,,,,,,,,,,,,,,,,,,,,,,,,,,,,,,,,,,,,,,,,,,,,,,,,,,,,,,,,,,,
,,,,,"ObjectId(""5b4ca4eee6b1a81674aabb9f"")","0.42",,"0.03",,,"18.3","Balance",,,"3",,,"5.17","53.2wt.%",,,"0.12",,"1",,,,,,,,,,,,,,,"1066.00Mpa",,,,,,,,,,,,,,,,,,,,,,,,,,,,"",,,,,,,,,"525℃",,,,,"Chang M, Au P, Terada T, et al. Damage Tolerance of Alloy 718 Turbine Disc Material[J]. Et Al, 1992.","10.11961/mater0203.MGI.20171221.ds.0036","张瑞杰","摘录","黄淋","2018-01-09",,,,,,,,,,,,,,,,,,,,"718",,,,,,,,,,,,,,"1h","955℃","1℃/min","8h","718℃",,"8h","621℃",,,,,,,,,,,,,,,,,,,,,,,,,,,,,,,,,,,,,,,,,,,,,,,,,,,,,,,,,,,,,,,,,
,,,,,"ObjectId(""5b4ca50be6b1a81674aabba9"")","0.42",,"0.03",,,"18.3","Balance",,,"3",,,"5.17","53.2wt.%",,,"0.12",,"1",,,,,,,,,,,,,,,"1204.00Mpa",,,,,,,,,,,,,,,,,,,,,,,,,,,,"",,,,,,,,,"25℃",,,,,"Chang M, Au P, Terada T, et al. Damage Tolerance of Alloy 718 Turbine Disc Material[J]. Et Al, 1992.","10.11961/mater0203.MGI.20171221.ds.0036","张瑞杰","摘录","黄淋","2018-01-09",,,,,,,,,,,,,,,,,,,,"718",,,,,,,,,,,,,,"1h","955℃","1℃/min","8h","718℃",,"8h","621℃",,,,,,,,,,,,,,,,,,,,,,,,,,,,,,,,,,,,,,,,,,,,,,,,,,,,,,,,,,,,,,,,,
,,,,,"ObjectId(""5b4ca7c4e6b1a81674aabcb1"")","5","0","0",,"5","10wt.%",,"0",,"0",,,,"Balance","0",,,"12","1.5","4",,"0",,,,,,,,,,,,"67.3853Ksi",,,,,,,,,,,,,,,,,,,,,,,,,,,,"",,,,,,,,,"1785.67oF",,,,,"Cetel A D, Duhl D N. Second Generation Columnar Grain Nickel-Base Superalloy[J]. 1992.","10.11961/mater0203.MGI.20171221.ds.0035","张瑞杰","摘录","黄淋","2018-01-09",,,,,,,,,,,,,,,,,,,,"PWA1480",,,,,,,,,,,,,,"4h","2240oF",,"4h","1975oF",,"12h","1600oF",,,,,,,,,,,,,,,,,,,,,,,,,,,,,,,,,,,,,,,,,,,,,,,,,,,,,,,,,,,,,,,,,
,,,,,"ObjectId(""5b4ca7c9e6b1a81674aabcb3"")","5","0","0",,"5","10wt.%",,"0",,"0",,,,"Balance","0",,,"12","1.5","4",,"0",,,,,,,,,,,,"60.6575Ksi",,,,,,,,,,,,,,,,,,,,,,,,,,,,"",,,,,,,,,"1825.97oF",,,,,"Cetel A D, Duhl D N. Second Generation Columnar Grain Nickel-Base Superalloy[J]. 1992.","10.11961/mater0203.MGI.20171221.ds.0035","张瑞杰","摘录","黄淋","2018-01-09",,,,,,,,,,,,,,,,,,,,"PWA1480",,,,,,,,,,,,,,"4h","2240oF",,"4h","1975oF",,"12h","1600oF",,,,,,,,,,,,,,,,,,,,,,,,,,,,,,,,,,,,,,,,,,,,,,,,,,,,,,,,,,,,,,,,,
,,,,,"ObjectId(""5b4ca7cee6b1a81674aabcb5"")","5","0","0",,"5","10wt.%",,"0",,"0",,,,"Balance","0",,,"12","1.5","4",,"0",,,,,,,,,,,,"91.2409Ksi",,,,,,,,,,,,,,,,,,,,,,,,,,,,"",,,,,,,,,"1637.84oF",,,,,"Cetel A D, Duhl D N. Second Generation Columnar Grain Nickel-Base Superalloy[J]. 1992.","10.11961/mater0203.MGI.20171221.ds.0035","张瑞杰","摘录","黄淋","2018-01-09",,,,,,,,,,,,,,,,,,,,"PWA1480",,,,,,,,,,,,,,"4h","2240oF",,"4h","1975oF",,"12h","1600oF",,,,,,,,,,,,,,,,,,,,,,,,,,,,,,,,,,,,,,,,,,,,,,,,,,,,,,,,,,,,,,,,,
,,,,,"ObjectId(""5b4ca7d3e6b1a81674aabcb7"")","5","0","0",,"5","10wt.%",,"0",,"0",,,,"Balance","0",,,"12","1.5","4",,"0",,,,,,,,,,,,"74.1131Ksi",,,,,,,,,,,,,,,,,,,,,,,,,,,,"",,,,,,,,,"1745.37oF",,,,,"Cetel A D, Duhl D N. Second Generation Columnar Grain Nickel-Base Superalloy[J]. 1992.","10.11961/mater0203.MGI.20171221.ds.0035","张瑞杰","摘录","黄淋","2018-01-09",,,,,,,,,,,,,,,,,,,,"PWA1480",,,,,,,,,,,,,,"4h","2240oF",,"4h","1975oF",,"12h","1600oF",,,,,,,,,,,,,,,,,,,,,,,,,,,,,,,,,,,,,,,,,,,,,,,,,,,,,,,,,,,,,,,,,
,,,,,"ObjectId(""5b4ca7d8e6b1a81674aabcb9"")","5","0","0",,"5","10wt.%",,"0",,"0",,,,"Balance","0",,,"12","1.5","4",,"0",,,,,,,,,,,,"43.5263Ksi",,,,,,,,,,,,,,,,,,,,,,,,,,,,"",,,,,,,,,"1940.32oF",,,,,"Cetel A D, Duhl D N. Second Generation Columnar Grain Nickel-Base Superalloy[J]. 1992.","10.11961/mater0203.MGI.20171221.ds.0035","张瑞杰","摘录","黄淋","2018-01-09",,,,,,,,,,,,,,,,,,,,"PWA1480",,,,,,,,,,,,,,"4h","2240oF",,"4h","1975oF",,"12h","1600oF",,,,,,,,,,,,,,,,,,,,,,,,,,,,,,,,,,,,,,,,,,,,,,,,,,,,,,,,,,,,,,,,,
,,,,,"ObjectId(""5b4ca7dde6b1a81674aabcbb"")","5","0","0",,"5","10wt.%",,"0",,"0",,,,"Balance","0",,,"12","1.5","4",,"0",,,,,,,,,,,,"105.299Ksi",,,,,,,,,,,,,,,,,,,,,,,,,,,,"",,,,,,,,,"1570.94oF",,,,,"Cetel A D, Duhl D N. Second Generation Columnar Grain Nickel-Base Superalloy[J]. 1992.","10.11961/mater0203.MGI.20171221.ds.0035","张瑞杰","摘录","黄淋","2018-01-09",,,,,,,,,,,,,,,,,,,,"PWA1480",,,,,,,,,,,,,,"4h","2240oF",,"4h","1975oF",,"12h","1600oF",,,,,,,,,,,,,,,,,,,,,,,,,,,,,,,,,,,,,,,,,,,,,,,,,,,,,,,,,,,,,,,,,
,,,,,"ObjectId(""5b4ca7e2e6b1a81674aabcbd"")","5","0","0",,"5","10wt.%",,"0",,"0",,,,"Balance","0",,,"12","1.5","4",,"0",,,,,,,,,,,,"25.1686Ksi",,,,,,,,,,,,,,,,,,,,,,,,,,,,"",,,,,,,,,"2068.2oF",,,,,"Cetel A D, Duhl D N. Second Generation Columnar Grain Nickel-Base Superalloy[J]. 1992.","10.11961/mater0203.MGI.20171221.ds.0035","张瑞杰","摘录","黄淋","2018-01-09",,,,,,,,,,,,,,,,,,,,"PWA1480",,,,,,,,,,,,,,"4h","2240oF",,"4h","1975oF",,"12h","1600oF",,,,,,,,,,,,,,,,,,,,,,,,,,,,,,,,,,,,,,,,,,,,,,,,,,,,,,,,,,,,,,,,,
,,,,,"ObjectId(""5b4ca7e7e6b1a81674aabcbf"")","5","0","0",,"5","10wt.%",,"0",,"0",,,,"Balance","0",,,"12","1.5","4",,"0",,,,,,,,,,,,"53.9297Ksi",,,,,,,,,,,,,,,,,,,,,,,,,,,,"",,,,,,,,,"1866.27oF",,,,,"Cetel A D, Duhl D N. Second Generation Columnar Grain Nickel-Base Superalloy[J]. 1992.","10.11961/mater0203.MGI.20171221.ds.0035","张瑞杰","摘录","黄淋","2018-01-09",,,,,,,,,,,,,,,,,,,,"PWA1480",,,,,,,,,,,,,,"4h","2240oF",,"4h","1975oF",,"12h","1600oF",,,,,,,,,,,,,,,,,,,,,,,,,,,,,,,,,,,,,,,,,,,,,,,,,,,,,,,,,,,,,,,,,
,,,,,"ObjectId(""5b4ca7ece6b1a81674aabcc1"")","5","0","0",,"5","10wt.%",,"0",,"0",,,,"Balance","0",,,"12","1.5","4",,"0",,,,,,,,,,,,"99.8014Ksi",,,,,,,,,,,,,,,,,,,,,,,,,,,,"",,,,,,,,,"1590.89oF",,,,,"Cetel A D, Duhl D N. Second Generation Columnar Grain Nickel-Base Superalloy[J]. 1992.","10.11961/mater0203.MGI.20171221.ds.0035","张瑞杰","摘录","黄淋","2018-01-09",,,,,,,,,,,,,,,,,,,,"PWA1480",,,,,,,,,,,,,,"4h","2240oF",,"4h","1975oF",,"12h","1600oF",,,,,,,,,,,,,,,,,,,,,,,,,,,,,,,,,,,,,,,,,,,,,,,,,,,,,,,,,,,,,,,,,
,,,,,"ObjectId(""5b4ca7f0e6b1a81674aabcc3"")","5","0","0",,"5","10wt.%",,"0",,"0",,,,"Balance","0",,,"12","1.5","4",,"0",,,,,,,,,,,,"86.3458Ksi",,,,,,,,,,,,,,,,,,,,,,,,,,,,"",,,,,,,,,"1671.49oF",,,,,"Cetel A D, Duhl D N. Second Generation Columnar Grain Nickel-Base Superalloy[J]. 1992.","10.11961/mater0203.MGI.20171221.ds.0035","张瑞杰","摘录","黄淋","2018-01-09",,,,,,,,,,,,,,,,,,,,"PWA1480",,,,,,,,,,,,,,"4h","2240oF",,"4h","1975oF",,"12h","1600oF",,,,,,,,,,,,,,,,,,,,,,,,,,,,,,,,,,,,,,,,,,,,,,,,,,,,,,,,,,,,,,,,,
,,,,,"ObjectId(""5b4ca7f5e6b1a81674aabcc5"")","5","0","0",,"5","10wt.%",,"0",,"0",,,,"Balance","0",,,"12","1.5","4",,"0",,,,,,,,,,,,"22.7158Ksi",,,,,,,,,,,,,,,,,,,,,,,,,,,,"",,,,,,,,,"2095.25oF",,,,,"Cetel A D, Duhl D N. Second Generation Columnar Grain Nickel-Base Superalloy[J]. 1992.","10.11961/mater0203.MGI.20171221.ds.0035","张瑞杰","摘录","黄淋","2018-01-09",,,,,,,,,,,,,,,,,,,,"PWA1480",,,,,,,,,,,,,,"4h","2240oF",,"4h","1975oF",,"12h","1600oF",,,,,,,,,,,,,,,,,,,,,,,,,,,,,,,,,,,,,,,,,,,,,,,,,,,,,,,,,,,,,,,,,
,,,,,"ObjectId(""5b4ca7fae6b1a81674aabcc7"")","5","0","0",,"5","10wt.%",,"0",,"0",,,,"Balance","0",,,"12","1.5","4",,"0",,,,,,,,,,,,"80.2312Ksi",,,,,,,,,,,,,,,,,,,,,,,,,,,,"",,,,,,,,,"1705.02oF",,,,,"Cetel A D, Duhl D N. Second Generation Columnar Grain Nickel-Base Superalloy[J]. 1992.","10.11961/mater0203.MGI.20171221.ds.0035","张瑞杰","摘录","黄淋","2018-01-09",,,,,,,,,,,,,,,,,,,,"PWA1480",,,,,,,,,,,,,,"4h","2240oF",,"4h","1975oF",,"12h","1600oF",,,,,,,,,,,,,,,,,,,,,,,,,,,,,,,,,,,,,,,,,,,,,,,,,,,,,,,,,,,,,,,,,
,,,,,"ObjectId(""5b4ca7ffe6b1a81674aabcc9"")","5","0","0",,"5","10wt.%",,"0",,"0",,,,"Balance","0",,,"12","1.5","4",,"0",,,,,,,,,,,,"37.4047Ksi",,,,,,,,,,,,,,,,,,,,,,,,,,,,"",,,,,,,,,"1987.49oF",,,,,"Cetel A D, Duhl D N. Second Generation Columnar Grain Nickel-Base Superalloy[J]. 1992.","10.11961/mater0203.MGI.20171221.ds.0035","张瑞杰","摘录","黄淋","2018-01-09",,,,,,,,,,,,,,,,,,,,"PWA1480",,,,,,,,,,,,,,"4h","2240oF",,"4h","1975oF",,"12h","1600oF",,,,,,,,,,,,,,,,,,,,,,,,,,,,,,,,,,,,,,,,,,,,,,,,,,,,,,,,,,,,,,,,,
,,,,,"ObjectId(""5b4ca804e6b1a81674aabccb"")","5","0","0",,"5","10wt.%",,"0",,"0",,,,"Balance","0",,,"12","1.5","4",,"0",,,,,,,,,,,,"47.8151Ksi",,,,,,,,,,,,,,,,,,,,,,,,,,,,"",,,,,,,,,"1899.8oF",,,,,"Cetel A D, Duhl D N. Second Generation Columnar Grain Nickel-Base Superalloy[J]. 1992.","10.11961/mater0203.MGI.20171221.ds.0035","张瑞杰","摘录","黄淋","2018-01-09",,,,,,,,,,,,,,,,,,,,"PWA1480",,,,,,,,,,,,,,"4h","2240oF",,"4h","1975oF",,"12h","1600oF",,,,,,,,,,,,,,,,,,,,,,,,,,,,,,,,,,,,,,,,,,,,,,,,,,,,,,,,,,,,,,,,,
,,,,,"ObjectId(""5b4ca809e6b1a81674aabccd"")","5","0","0",,"5","10wt.%",,"0",,"0",,,,"Balance","0",,,"12","1.5","4",,"0",,,,,,,,,,,,"31.2901Ksi",,,,,,,,,,,,,,,,,,,,,,,,,,,,"",,,,,,,,,"2021.03oF",,,,,"Cetel A D, Duhl D N. Second Generation Columnar Grain Nickel-Base Superalloy[J]. 1992.","10.11961/mater0203.MGI.20171221.ds.0035","张瑞杰","摘录","黄淋","2018-01-09",,,,,,,,,,,,,,,,,,,,"PWA1480",,,,,,,,,,,,,,"4h","2240oF",,"4h","1975oF",,"12h","1600oF",,,,,,,,,,,,,,,,,,,,,,,,,,,,,,,,,,,,,,,,,,,,,,,,,,,,,,,,,,,,,,,,,
,,,,,"ObjectId(""5b4ca813e6b1a81674aabccf"")","5","0","0",,"5","10wt.%",,"0",,"0",,,,"Balance","0",,,"12","1.5","4",,"0",,,,,,,,,,,,"122.947Ksi",,,,,,,,,,,,,,,,,,,,,,,,,,,,"",,,,,,,,,"440.722oF",,,,,"Cetel A D, Duhl D N. Second Generation Columnar Grain Nickel-Base Superalloy[J]. 1992.","10.11961/mater0203.MGI.20171221.ds.0035","张瑞杰","摘录","黄淋","2018-01-09",,,,,,,,,,,,,,,,,,,,"PWA1480",,,,,,,,,,,,,,"4h","2240oF",,"4h","1975oF",,"12h","1600oF",,,,,,,,,,,,,,,,,,,,,,,,,,,,,,,,,,,,,,,,,,,,,,,,,,,,,,,,,,,,,,,,,
,,,,,"ObjectId(""5b4ca818e6b1a81674aabcd1"")","5","0","0",,"5","10wt.%",,"0",,"0",,,,"Balance","0",,,"12","1.5","4",,"0",,,,,,,,,,,,"124.277Ksi",,,,,,,,,,,,,,,,,,,,,,,,,,,,"",,,,,,,,,"1422.66oF",,,,,"Cetel A D, Duhl D N. Second Generation Columnar Grain Nickel-Base Superalloy[J]. 1992.","10.11961/mater0203.MGI.20171221.ds.0035","张瑞杰","摘录","黄淋","2018-01-09",,,,,,,,,,,,,,,,,,,,"PWA1480",,,,,,,,,,,,,,"4h","2240oF",,"4h","1975oF",,"12h","1600oF",,,,,,,,,,,,,,,,,,,,,,,,,,,,,,,,,,,,,,,,,,,,,,,,,,,,,,,,,,,,,,,,,
,,,,,"ObjectId(""5b4ca81de6b1a81674aabcd3"")","5","0","0",,"5","10wt.%",,"0",,"0",,,,"Balance","0",,,"12","1.5","4",,"0",,,,,,,,,,,,"120.927Ksi",,,,,,,,,,,,,,,,,,,,,,,,,,,,"",,,,,,,,,"815.539oF",,,,,"Cetel A D, Duhl D N. Second Generation Columnar Grain Nickel-Base Superalloy[J]. 1992.","10.11961/mater0203.MGI.20171221.ds.0035","张瑞杰","摘录","黄淋","2018-01-09",,,,,,,,,,,,,,,,,,,,"PWA1480",,,,,,,,,,,,,,"4h","2240oF",,"4h","1975oF",,"12h","1600oF",,,,,,,,,,,,,,,,,,,,,,,,,,,,,,,,,,,,,,,,,,,,,,,,,,,,,,,,,,,,,,,,,
,,,,,"ObjectId(""5b4ca822e6b1a81674aabcd5"")","5","0","0",,"5","10wt.%",,"0",,"0",,,,"Balance","0",,,"12","1.5","4",,"0",,,,,,,,,,,,"120.972Ksi",,,,,,,,,,,,,,,,,,,,,,,,,,,,"",,,,,,,,,"726.907oF",,,,,"Cetel A D, Duhl D N. Second Generation Columnar Grain Nickel-Base Superalloy[J]. 1992.","10.11961/mater0203.MGI.20171221.ds.0035","张瑞杰","摘录","黄淋","2018-01-09",,,,,,,,,,,,,,,,,,,,"PWA1480",,,,,,,,,,,,,,"4h","2240oF",,"4h","1975oF",,"12h","1600oF",,,,,,,,,,,,,,,,,,,,,,,,,,,,,,,,,,,,,,,,,,,,,,,,,,,,,,,,,,,,,,,,,
,,,,,"ObjectId(""5b4ca827e6b1a81674aabcd7"")","5","0","0",,"5","10wt.%",,"0",,"0",,,,"Balance","0",,,"12","1.5","4",,"0",,,,,,,,,,,,"120.598Ksi",,,,,,,,,,,,,,,,,,,,,,,,,,,,"",,,,,,,,,"1463.24oF",,,,,"Cetel A D, Duhl D N. Second Generation Columnar Grain Nickel-Base Superalloy[J]. 1992.","10.11961/mater0203.MGI.20171221.ds.0035","张瑞杰","摘录","黄淋","2018-01-09",,,,,,,,,,,,,,,,,,,,"PWA1480",,,,,,,,,,,,,,"4h","2240oF",,"4h","1975oF",,"12h","1600oF",,,,,,,,,,,,,,,,,,,,,,,,,,,,,,,,,,,,,,,,,,,,,,,,,,,,,,,,,,,,,,,,,
,,,,,"ObjectId(""5b4ca82ce6b1a81674aabcd9"")","5","0","0",,"5","10wt.%",,"0",,"0",,,,"Balance","0",,,"12","1.5","4",,"0",,,,,,,,,,,,"126.28Ksi",,,,,,,,,,,,,,,,,,,,,,,,,,,,"",,,,,,,,,"1081.93oF",,,,,"Cetel A D, Duhl D N. Second Generation Columnar Grain Nickel-Base Superalloy[J]. 1992.","10.11961/mater0203.MGI.20171221.ds.0035","张瑞杰","摘录","黄淋","2018-01-09",,,,,,,,,,,,,,,,,,,,"PWA1480",,,,,,,,,,,,,,"4h","2240oF",,"4h","1975oF",,"12h","1600oF",,,,,,,,,,,,,,,,,,,,,,,,,,,,,,,,,,,,,,,,,,,,,,,,,,,,,,,,,,,,,,,,,
,,,,,"ObjectId(""5b4ca830e6b1a81674aabcdb"")","5","0","0",,"5","10wt.%",,"0",,"0",,,,"Balance","0",,,"12","1.5","4",,"0",,,,,,,,,,,,"123.875Ksi",,,,,,,,,,,,,,,,,,,,,,,,,,,,"",,,,,,,,,"1013.53oF",,,,,"Cetel A D, Duhl D N. Second Generation Columnar Grain Nickel-Base Superalloy[J]. 1992.","10.11961/mater0203.MGI.20171221.ds.0035","张瑞杰","摘录","黄淋","2018-01-09",,,,,,,,,,,,,,,,,,,,"PWA1480",,,,,,,,,,,,,,"4h","2240oF",,"4h","1975oF",,"12h","1600oF",,,,,,,,,,,,,,,,,,,,,,,,,,,,,,,,,,,,,,,,,,,,,,,,,,,,,,,,,,,,,,,,,
,,,,,"ObjectId(""5b4ca835e6b1a81674aabcdd"")","5","0","0",,"5","10wt.%",,"0",,"0",,,,"Balance","0",,,"12","1.5","4",,"0",,,,,,,,,,,,"121.689Ksi",,,,,,,,,,,,,,,,,,,,,,,,,,,,"",,,,,,,,,"515.608oF",,,,,"Cetel A D, Duhl D N. Second Generation Columnar Grain Nickel-Base Superalloy[J]. 1992.","10.11961/mater0203.MGI.20171221.ds.0035","张瑞杰","摘录","黄淋","2018-01-09",,,,,,,,,,,,,,,,,,,,"PWA1480",,,,,,,,,,,,,,"4h","2240oF",,"4h","1975oF",,"12h","1600oF",,,,,,,,,,,,,,,,,,,,,,,,,,,,,,,,,,,,,,,,,,,,,,,,,,,,,,,,,,,,,,,,,
,,,,,"ObjectId(""5b4ca83ae6b1a81674aabcdf"")","5","0","0",,"5","10wt.%",,"0",,"0",,,,"Balance","0",,,"12","1.5","4",,"0",,,,,,,,,,,,"121.028Ksi",,,,,,,,,,,,,,,,,,,,,,,,,,,,"",,,,,,,,,"617.821oF",,,,,"Cetel A D, Duhl D N. Second Generation Columnar Grain Nickel-Base Superalloy[J]. 1992.","10.11961/mater0203.MGI.20171221.ds.0035","张瑞杰","摘录","黄淋","2018-01-09",,,,,,,,,,,,,,,,,,,,"PWA1480",,,,,,,,,,,,,,"4h","2240oF",,"4h","1975oF",,"12h","1600oF",,,,,,,,,,,,,,,,,,,,,,,,,,,,,,,,,,,,,,,,,,,,,,,,,,,,,,,,,,,,,,,,,
,,,,,"ObjectId(""5b4ca83fe6b1a81674aabce1"")","5","0","0",,"5","10wt.%",,"0",,"0",,,,"Balance","0",,,"12","1.5","4",,"0",,,,,,,,,,,,"123.608Ksi",,,,,,,,,,,,,,,,,,,,,,,,,,,,"",,,,,,,,,"338.51oF",,,,,"Cetel A D, Duhl D N. Second Generation Columnar Grain Nickel-Base Superalloy[J]. 1992.","10.11961/mater0203.MGI.20171221.ds.0035","张瑞杰","摘录","黄淋","2018-01-09",,,,,,,,,,,,,,,,,,,,"PWA1480",,,,,,,,,,,,,,"4h","2240oF",,"4h","1975oF",,"12h","1600oF",,,,,,,,,,,,,,,,,,,,,,,,,,,,,,,,,,,,,,,,,,,,,,,,,,,,,,,,,,,,,,,,,
,,,,,"ObjectId(""5b4ca844e6b1a81674aabce3"")","5","0","0",,"5","10wt.%",,"0",,"0",,,,"Balance","0",,,"12","1.5","4",,"0",,,,,,,,,,,,"127.35Ksi",,,,,,,,,,,,,,,,,,,,,,,,,,,,"",,,,,,,,,"1375.21oF",,,,,"Cetel A D, Duhl D N. Second Generation Columnar Grain Nickel-Base Superalloy[J]. 1992.","10.11961/mater0203.MGI.20171221.ds.0035","张瑞杰","摘录","黄淋","2018-01-09",,,,,,,,,,,,,,,,,,,,"PWA1480",,,,,,,,,,,,,,"4h","2240oF",,"4h","1975oF",,"12h","1600oF",,,,,,,,,,,,,,,,,,,,,,,,,,,,,,,,,,,,,,,,,,,,,,,,,,,,,,,,,,,,,,,,,
,,,,,"ObjectId(""5b4ca849e6b1a81674aabce5"")","5","0","0",,"5","10wt.%",,"0",,"0",,,,"Balance","0",,,"12","1.5","4",,"0",,,,,,,,,,,,"129.221Ksi",,,,,,,,,,,,,,,,,,,,,,,,,,,,"",,,,,,,,,"1293.57oF",,,,,"Cetel A D, Duhl D N. Second Generation Columnar Grain Nickel-Base Superalloy[J]. 1992.","10.11961/mater0203.MGI.20171221.ds.0035","张瑞杰","摘录","黄淋","2018-01-09",,,,,,,,,,,,,,,,,,,,"PWA1480",,,,,,,,,,,,,,"4h","2240oF",,"4h","1975oF",,"12h","1600oF",,,,,,,,,,,,,,,,,,,,,,,,,,,,,,,,,,,,,,,,,,,,,,,,,,,,,,,,,,,,,,,,,
,,,,,"ObjectId(""5b4ca84ee6b1a81674aabce7"")","5","0","0",,"5","10wt.%",,"0",,"0",,,,"Balance","0",,,"12","1.5","4",,"0",,,,,,,,,,,,"122.095Ksi",,,,,,,,,,,,,,,,,,,,,,,,,,,,"",,,,,,,,,"917.918oF",,,,,"Cetel A D, Duhl D N. Second Generation Columnar Grain Nickel-Base Superalloy[J]. 1992.","10.11961/mater0203.MGI.20171221.ds.0035","张瑞杰","摘录","黄淋","2018-01-09",,,,,,,,,,,,,,,,,,,,"PWA1480",,,,,,,,,,,,,,"4h","2240oF",,"4h","1975oF",,"12h","1600oF",,,,,,,,,,,,,,,,,,,,,,,,,,,,,,,,,,,,,,,,,,,,,,,,,,,,,,,,,,,,,,,,,
,,,,,"ObjectId(""5b4ca853e6b1a81674aabce9"")","5","0","0",,"5","10wt.%",,"0",,"0",,,,"Balance","0",,,"12","1.5","4",,"0",,,,,,,,,,,,"112.647Ksi",,,,,,,,,,,,,,,,,,,,,,,,,,,,"",,,,,,,,,"1510.24oF",,,,,"Cetel A D, Duhl D N. Second Generation Columnar Grain Nickel-Base Superalloy[J]. 1992.","10.11961/mater0203.MGI.20171221.ds.0035","张瑞杰","摘录","黄淋","2018-01-09",,,,,,,,,,,,,,,,,,,,"PWA1480",,,,,,,,,,,,,,"4h","2240oF",,"4h","1975oF",,"12h","1600oF",,,,,,,,,,,,,,,,,,,,,,,,,,,,,,,,,,,,,,,,,,,,,,,,,,,,,,,,,,,,,,,,,
,,,,,"ObjectId(""5b4ca858e6b1a81674aabceb"")","5","0","0",,"5","10wt.%",,"0",,"0",,,,"Balance","0",,,"12","1.5","4",,"0",,,,,,,,,,,,"129.28Ksi",,,,,,,,,,,,,,,,,,,,,,,,,,,,"",,,,,,,,,"1177.66oF",,,,,"Cetel A D, Duhl D N. Second Generation Columnar Grain Nickel-Base Superalloy[J]. 1992.","10.11961/mater0203.MGI.20171221.ds.0035","张瑞杰","摘录","黄淋","2018-01-09",,,,,,,,,,,,,,,,,,,,"PWA1480",,,,,,,,,,,,,,"4h","2240oF",,"4h","1975oF",,"12h","1600oF",,,,,,,,,,,,,,,,,,,,,,,,,,,,,,,,,,,,,,,,,,,,,,,,,,,,,,,,,,,,,,,,,
,,,,,"ObjectId(""5b4ca861e6b1a81674aabced"")","5","0","0",,"5","10wt.%",,"0",,"0",,,,"Balance","0",,,"12","1.5","4",,"0",,,,,,,,,,,,"124.935Ksi",,,,,,,,,,,,,,,,,,,,,,,,,,,,"",,,,,,,,,"127.267oF",,,,,"Cetel A D, Duhl D N. Second Generation Columnar Grain Nickel-Base Superalloy[J]. 1992.","10.11961/mater0203.MGI.20171221.ds.0035","张瑞杰","摘录","黄淋","2018-01-09",,,,,,,,,,,,,,,,,,,,"PWA1480",,,,,,,,,,,,,,"4h","2240oF",,"4h","1975oF",,"12h","1600oF",,,,,,,,,,,,,,,,,,,,,,,,,,,,,,,,,,,,,,,,,,,,,,,,,,,,,,,,,,,,,,,,,
,,,,,"ObjectId(""5b4ca866e6b1a81674aabcef"")","5","0","0",,"5","10wt.%",,"0",,"0",,,,"Balance","0",,,"12","1.5","4",,"0",,,,,,,,,,,,"124.291Ksi",,,,,,,,,,,,,,,,,,,,,,,,,,,,"",,,,,,,,,"195.39oF",,,,,"Cetel A D, Duhl D N. Second Generation Columnar Grain Nickel-Base Superalloy[J]. 1992.","10.11961/mater0203.MGI.20171221.ds.0035","张瑞杰","摘录","黄淋","2018-01-09",,,,,,,,,,,,,,,,,,,,"PWA1480",,,,,,,,,,,,,,"4h","2240oF",,"4h","1975oF",,"12h","1600oF",,,,,,,,,,,,,,,,,,,,,,,,,,,,,,,,,,,,,,,,,,,,,,,,,,,,,,,,,,,,,,,,,
,,,,,"ObjectId(""5b4ca86be6b1a81674aabcf1"")","6","0.015","0.l",,"10","6.5wt.%",,"1.5",,"1.7",,,,"Balance","3",,,"4","0","6.5",,"0.l",,,,,,,,,,,,"28.8235Ksi",,,,,,,,,,,,,,,,,,,,,,,,,,,,"",,,,,,,,,"2075.35oF",,,,,"Cetel A D, Duhl D N. Second Generation Columnar Grain Nickel-Base Superalloy[J]. 1992.","10.11961/mater0203.MGI.20171221.ds.0035","张瑞杰","摘录","黄淋","2018-01-09",,,,,,,,,,,,,,,,,,,,"PWA1426",,,,,,,,,,,,,,"4h","2240oF",,"4h","1975oF",,"12h","1600oF",,,,,,,,,,,,,,,,,,,,,,,,,,,,,,,,,,,,,,,,,,,,,,,,,,,,,,,,,,,,,,,,,
,,,,,"ObjectId(""5b4ca870e6b1a81674aabcf3"")","6","0.015","0.l",,"10","6.5wt.%",,"1.5",,"1.7",,,,"Balance","3",,,"4","0","6.5",,"0.l",,,,,,,,,,,,"69.8Ksi",,,,,,,,,,,,,,,,,,,,,,,,,,,,"",,,,,,,,,"1833.62oF",,,,,"Cetel A D, Duhl D N. Second Generation Columnar Grain Nickel-Base Superalloy[J]. 1992.","10.11961/mater0203.MGI.20171221.ds.0035","张瑞杰","摘录","黄淋","2018-01-09",,,,,,,,,,,,,,,,,,,,"PWA1426",,,,,,,,,,,,,,"4h","2240oF",,"4h","1975oF",,"12h","1600oF",,,,,,,,,,,,,,,,,,,,,,,,,,,,,,,,,,,,,,,,,,,,,,,,,,,,,,,,,,,,,,,,,
,,,,,"ObjectId(""5b4ca875e6b1a81674aabcf5"")","6","0.015","0.l",,"10","6.5wt.%",,"1.5",,"1.7",,,,"Balance","3",,,"4","0","6.5",,"0.l",,,,,,,,,,,,"64.9118Ksi",,,,,,,,,,,,,,,,,,,,,,,,,,,,"",,,,,,,,,"1853.63oF",,,,,"Cetel A D, Duhl D N. Second Generation Columnar Grain Nickel-Base Superalloy[J]. 1992.","10.11961/mater0203.MGI.20171221.ds.0035","张瑞杰","摘录","黄淋","2018-01-09",,,,,,,,,,,,,,,,,,,,"PWA1426",,,,,,,,,,,,,,"4h","2240oF",,"4h","1975oF",,"12h","1600oF",,,,,,,,,,,,,,,,,,,,,,,,,,,,,,,,,,,,,,,,,,,,,,,,,,,,,,,,,,,,,,,,,
,,,,,"ObjectId(""5b4ca87ae6b1a81674aabcf7"")","5","0","0",,"5","10wt.%",,"0",,"0",,,,"Balance","0",,,"12","1.5","4",,"0",,,,,,,,,,,,"123.647Ksi",,,,,,,,,,,,,,,,,,,,,,,,,,,,"",,,,,,,,,"263.513oF",,,,,"Cetel A D, Duhl D N. Second Generation Columnar Grain Nickel-Base Superalloy[J]. 1992.","10.11961/mater0203.MGI.20171221.ds.0035","张瑞杰","摘录","黄淋","2018-01-09",,,,,,,,,,,,,,,,,,,,"PWA1480",,,,,,,,,,,,,,"4h","2240oF",,"4h","1975oF",,"12h","1600oF",,,,,,,,,,,,,,,,,,,,,,,,,,,,,,,,,,,,,,,,,,,,,,,,,,,,,,,,,,,,,,,,,
,,,,,"ObjectId(""5b4ca87fe6b1a81674aabcf9"")","6","0.015","0.l",,"10","6.5wt.%",,"1.5",,"1.7",,,,"Balance","3",,,"4","0","6.5",,"0.l",,,,,,,,,,,,"44.1152Ksi",,,,,,,,,,,,,,,,,,,,,,,,,,,,"",,,,,,,,,"1981.28oF",,,,,"Cetel A D, Duhl D N. Second Generation Columnar Grain Nickel-Base Superalloy[J]. 1992.","10.11961/mater0203.MGI.20171221.ds.0035","张瑞杰","摘录","黄淋","2018-01-09",,,,,,,,,,,,,,,,,,,,"PWA1426",,,,,,,,,,,,,,"4h","2240oF",,"4h","1975oF",,"12h","1600oF",,,,,,,,,,,,,,,,,,,,,,,,,,,,,,,,,,,,,,,,,,,,,,,,,,,,,,,,,,,,,,,,,
,,,,,"ObjectId(""5b4ca884e6b1a81674aabcfb"")","6","0.015","0.l",,"10","6.5wt.%",,"1.5",,"1.7",,,,"Balance","3",,,"4","0","6.5",,"0.l",,,,,,,,,,,,"75.3049Ksi",,,,,,,,,,,,,,,,,,,,,,,,,,,,"",,,,,,,,,"1800.03oF",,,,,"Cetel A D, Duhl D N. Second Generation Columnar Grain Nickel-Base Superalloy[J]. 1992.","10.11961/mater0203.MGI.20171221.ds.0035","张瑞杰","摘录","黄淋","2018-01-09",,,,,,,,,,,,,,,,,,,,"PWA1426",,,,,,,,,,,,,,"4h","2240oF",,"4h","1975oF",,"12h","1600oF",,,,,,,,,,,,,,,,,,,,,,,,,,,,,,,,,,,,,,,,,,,,,,,,,,,,,,,,,,,,,,,,,
,,,,,"ObjectId(""5b4ca889e6b1a81674aabcfd"")","6","0.015","0.l",,"10","6.5wt.%",,"1.5",,"1.7",,,,"Balance","3",,,"4","0","6.5",,"0.l",,,,,,,,,,,,"22.1026Ksi",,,,,,,,,,,,,,,,,,,,,,,,,,,,"",,,,,,,,,"2102.01oF",,,,,"Cetel A D, Duhl D N. Second Generation Columnar Grain Nickel-Base Superalloy[J]. 1992.","10.11961/mater0203.MGI.20171221.ds.0035","张瑞杰","摘录","黄淋","2018-01-09",,,,,,,,,,,,,,,,,,,,"PWA1426",,,,,,,,,,,,,,"4h","2240oF",,"4h","1975oF",,"12h","1600oF",,,,,,,,,,,,,,,,,,,,,,,,,,,,,,,,,,,,,,,,,,,,,,,,,,,,,,,,,,,,,,,,,
,,,,,"ObjectId(""5b4ca88de6b1a81674aabcff"")","6","0.015","0.l",,"10","6.5wt.%",,"1.5",,"1.7",,,,"Balance","3",,,"4","0","6.5",,"0.l",,,,,,,,,,,,"39.2201Ksi",,,,,,,,,,,,,,,,,,,,,,,,,,,,"",,,,,,,,,"2014.93oF",,,,,"Cetel A D, Duhl D N. Second Generation Columnar Grain Nickel-Base Superalloy[J]. 1992.","10.11961/mater0203.MGI.20171221.ds.0035","张瑞杰","摘录","黄淋","2018-01-09",,,,,,,,,,,,,,,,,,,,"PWA1426",,,,,,,,,,,,,,"4h","2240oF",,"4h","1975oF",,"12h","1600oF",,,,,,,,,,,,,,,,,,,,,,,,,,,,,,,,,,,,,,,,,,,,,,,,,,,,,,,,,,,,,,,,,
,,,,,"ObjectId(""5b4ca892e6b1a81674aabd01"")","6","0.015","0.l",,"10","6.5wt.%",,"1.5",,"1.7",,,,"Balance","3",,,"4","0","6.5",,"0.l",,,,,,,,,,,,"50.2333Ksi",,,,,,,,,,,,,,,,,,,,,,,,,,,,"",,,,,,,,,"1940.93oF",,,,,"Cetel A D, Duhl D N. Second Generation Columnar Grain Nickel-Base Superalloy[J]. 1992.","10.11961/mater0203.MGI.20171221.ds.0035","张瑞杰","摘录","黄淋","2018-01-09",,,,,,,,,,,,,,,,,,,,"PWA1426",,,,,,,,,,,,,,"4h","2240oF",,"4h","1975oF",,"12h","1600oF",,,,,,,,,,,,,,,,,,,,,,,,,,,,,,,,,,,,,,,,,,,,,,,,,,,,,,,,,,,,,,,,,
,,,,,"ObjectId(""5b4ca897e6b1a81674aabd03"")","6","0.015","0.l",,"10","6.5wt.%",,"1.5",,"1.7",,,,"Balance","3",,,"4","0","6.5",,"0.l",,,,,,,,,,,,"60.0201Ksi",,,,,,,,,,,,,,,,,,,,,,,,,,,,"",,,,,,,,,"1880.46oF",,,,,"Cetel A D, Duhl D N. Second Generation Columnar Grain Nickel-Base Superalloy[J]. 1992.","10.11961/mater0203.MGI.20171221.ds.0035","张瑞杰","摘录","黄淋","2018-01-09",,,,,,,,,,,,,,,,,,,,"PWA1426",,,,,,,,,,,,,,"4h","2240oF",,"4h","1975oF",,"12h","1600oF",,,,,,,,,,,,,,,,,,,,,,,,,,,,,,,,,,,,,,,,,,,,,,,,,,,,,,,,,,,,,,,,,
,,,,,"ObjectId(""5b4ca89ce6b1a81674aabd05"")","5","0","0",,"5","10wt.%",,"0",,"0",,,,"Balance","0",,,"12","1.5","4",,"0",,,,,,,,,,,,"126.193Ksi",,,,,,,,,,,,,,,,,,,,,,,,,,,,"",,,,,,,,,"52.3812oF",,,,,"Cetel A D, Duhl D N. Second Generation Columnar Grain Nickel-Base Superalloy[J]. 1992.","10.11961/mater0203.MGI.20171221.ds.0035","张瑞杰","摘录","黄淋","2018-01-09",,,,,,,,,,,,,,,,,,,,"PWA1480",,,,,,,,,,,,,,"4h","2240oF",,"4h","1975oF",,"12h","1600oF",,,,,,,,,,,,,,,,,,,,,,,,,,,,,,,,,,,,,,,,,,,,,,,,,,,,,,,,,,,,,,,,,
,,,,,"ObjectId(""5b4ca8a1e6b1a81674aabd07"")","6","0.015","0.l",,"10","6.5wt.%",,"1.5",,"1.7",,,,"Balance","3",,,"4","0","6.5",,"0.l",,,,,,,,,,,,"55.1215Ksi",,,,,,,,,,,,,,,,,,,,,,,,,,,,"",,,,,,,,,"1920.92oF",,,,,"Cetel A D, Duhl D N. Second Generation Columnar Grain Nickel-Base Superalloy[J]. 1992.","10.11961/mater0203.MGI.20171221.ds.0035","张瑞杰","摘录","黄淋","2018-01-09",,,,,,,,,,,,,,,,,,,,"PWA1426",,,,,,,,,,,,,,"4h","2240oF",,"4h","1975oF",,"12h","1600oF",,,,,,,,,,,,,,,,,,,,,,,,,,,,,,,,,,,,,,,,,,,,,,,,,,,,,,,,,,,,,,,,,
,,,,,"ObjectId(""5b4ca8a6e6b1a81674aabd09"")","6","0.015","0.l",,"10","6.5wt.%",,"1.5",,"1.7",,,,"Balance","3",,,"4","0","6.5",,"0.l",,,,,,,,,,,,"33.7186Ksi",,,,,,,,,,,,,,,,,,,,,,,,,,,,"",,,,,,,,,"2041.7oF",,,,,"Cetel A D, Duhl D N. Second Generation Columnar Grain Nickel-Base Superalloy[J]. 1992.","10.11961/mater0203.MGI.20171221.ds.0035","张瑞杰","摘录","黄淋","2018-01-09",,,,,,,,,,,,,,,,,,,,"PWA1426",,,,,,,,,,,,,,"4h","2240oF",,"4h","1975oF",,"12h","1600oF",,,,,,,,,,,,,,,,,,,,,,,,,,,,,,,,,,,,,,,,,,,,,,,,,,,,,,,,,,,,,,,,,
,,,,,"ObjectId(""5b4ca8b0e6b1a81674aabd0b"")","6","0.015","0.l",,"10","6.5wt.%",,"1.5",,"1.7",,,,"Balance","3",,,"4","0","6.5",,"0.l",,,,,,,,,,,,"122.978Ksi",,,,,,,,,,,,,,,,,,,,,,,,,,,,"",,,,,,,,,"1579.36oF",,,,,"Cetel A D, Duhl D N. Second Generation Columnar Grain Nickel-Base Superalloy[J]. 1992.","10.11961/mater0203.MGI.20171221.ds.0035","张瑞杰","摘录","黄淋","2018-01-09",,,,,,,,,,,,,,,,,,,,"PWA1426",,,,,,,,,,,,,,"4h","2240oF",,"4h","1975oF",,"12h","1600oF",,,,,,,,,,,,,,,,,,,,,,,,,,,,,,,,,,,,,,,,,,,,,,,,,,,,,,,,,,,,,,,,,
