Repository: wujunming1/superalloy-project

File: 国际高温合金会议论文和数据/文献-数据-科研机构关联/数据汇总/力学性能/mechanicproperty_fcpr.csv (part 2 of 20)
_id,air处理/air,Al,B,C,Co,Cr,Fe,Mo,Nb+Ta,Ni,Si,Ta,Ti,W,Zr,一次时效/温度,一次时效及空冷/时间,二次时效/温度,二次时效及空冷/时间,保温/时间,力学性能/疲劳裂纹扩展速率,加热/温度,加载应力/应力比,加载应力/应力范围,备注,应力强度因子范围/应力强度因子范围,摘录出处,数据DOI,数据审核者,数据来源方式,数据生产者,数据采集时间,晶粒取向/晶粒取向,机械热处理/温度,材料牌号,标准热处理/温度,标准热处理后油淬/时间,热处理1/冷却速率,热处理1/时间,热处理1/温度,热处理2/冷却速率,热处理2/时间,热处理2/温度,热处理3/冷却速率,热处理3/时间,热处理3/温度,热处理4/冷却速率,热处理4/时间,热处理4/温度,热处理5/时间,热处理5/温度,热机械处理/温度,疲劳测试/初始温度,疲劳测试/应力强度,疲劳测试/应力强度因子,疲劳测试/测试温度,疲劳测试/温度,疲劳测试/频率,疲劳裂纹扩展/同等水平有效应力强度因子,疲劳裂纹扩展/应力强度因子,疲劳裂纹扩展/应力强度因子范围,疲劳裂纹扩展/有效应力强度因子范围,疲劳裂纹扩展/等效应力强度因子范围,疲劳裂纹扩展温度/疲劳裂纹扩展温度,疲劳裂纹扩展频率/疲劳裂纹扩展频率,真空处理/真空,第一次时效保温/第一次时效时间,第一次时效处理/第一次时效温度,第三次时效保温/第三次时效时间,第三次时效处理/第三次时效温度,第二次时效保温/第二次时效时间,第二次时效处理/第二次时效温度,等温锻造/变形量,等温锻造/温度,裂纹初始长度/裂纹初始长度,裂纹扩展方向/裂纹扩展方向,裂纹扩展频率/频率,裂纹面/裂纹面
"ObjectId(""5b4c987ee6b1a81674aab6f1"")",,0.42,,0.03,,18.3,Balance,3,5.17,53.2wt.%,0.12,,1,,,,,,,,8.14E-4mm/cycle,,,,,,"Chang M, Au P, Terada T, et al. Damage Tolerance of Alloy 718 Turbine Disc Material[J]. Et Al, 1992.",10.11961/mater0203.MGI.20171221.ds.0036,张瑞杰,摘录,黄淋,2018/1/9,,,718,,,3℃/min,1h,1032℃,,4h,843℃,3℃/min,1h,926℃,1.6℃/min,8h,718℃,8h,621℃,,,38.3636Mpa/m,,,525℃,,,,,,,,,,,,,,,,,,,,,
"ObjectId(""5b4c9888e6b1a81674aab6f3"")",,0.42,,0.03,,18.3,Balance,3,5.17,53.2wt.%,0.12,,1,,,,,,,,6.32E-4mm/cycle,,,,,,"Chang M, Au P, Terada T, et al. Damage Tolerance of Alloy 718 Turbine Disc Material[J]. Et Al, 1992.",10.11961/mater0203.MGI.20171221.ds.0036,张瑞杰,摘录,黄淋,2018/1/9,,,718,,,3℃/min,1h,1032℃,,4h,843℃,3℃/min,1h,926℃,1.6℃/min,8h,718℃,8h,621℃,,,33.5465Mpa/m,,,525℃,,,,,,,,,,,,,,,,,,,,,
"ObjectId(""5b4c988de6b1a81674aab6f5"")",,0.42,,0.03,,18.3,Balance,3,5.17,53.2wt.%,0.12,,1,,,,,,,,2.96E-4mm/cycle,,,,,,"Chang M, Au P, Terada T, et al. Damage Tolerance of Alloy 718 Turbine Disc Material[J]. Et Al, 1992.",10.11961/mater0203.MGI.20171221.ds.0036,张瑞杰,摘录,黄淋,2018/1/9,,,718,,,3℃/min,1h,1032℃,,4h,843℃,3℃/min,1h,926℃,1.6℃/min,8h,718℃,8h,621℃,,,32.5769Mpa/m,,,525℃,,,,,,,,,,,,,,,,,,,,,
"ObjectId(""5b4c9892e6b1a81674aab6f7"")",,0.42,,0.03,,18.3,Balance,3,5.17,53.2wt.%,0.12,,1,,,,,,,,3.69E-4mm/cycle,,,,,,"Chang M, Au P, Terada T, et al. Damage Tolerance of Alloy 718 Turbine Disc Material[J]. Et Al, 1992.",10.11961/mater0203.MGI.20171221.ds.0036,张瑞杰,摘录,黄淋,2018/1/9,,,718,,,3℃/min,1h,1032℃,,4h,843℃,3℃/min,1h,926℃,1.6℃/min,8h,718℃,8h,621℃,,,31.4606Mpa/m,,,525℃,,,,,,,,,,,,,,,,,,,,,
"ObjectId(""5b4c9897e6b1a81674aab6f9"")",,0.42,,0.03,,18.3,Balance,3,5.17,53.2wt.%,0.12,,1,,,,,,,,5.23E-4mm/cycle,,,,,,"Chang M, Au P, Terada T, et al. Damage Tolerance of Alloy 718 Turbine Disc Material[J]. Et Al, 1992.",10.11961/mater0203.MGI.20171221.ds.0036,张瑞杰,摘录,黄淋,2018/1/9,,,718,,,3℃/min,1h,1032℃,,4h,843℃,3℃/min,1h,926℃,1.6℃/min,8h,718℃,8h,621℃,,,33.5368Mpa/m,,,525℃,,,,,,,,,,,,,,,,,,,,,
"ObjectId(""5b4c989fe6b1a81674aab6fb"")",,0.42,,0.03,,18.3,Balance,3,5.17,53.2wt.%,0.12,,1,,,,,,,,7.17E-4mm/cycle,,,,,,"Chang M, Au P, Terada T, et al. Damage Tolerance of Alloy 718 Turbine Disc Material[J]. Et Al, 1992.",10.11961/mater0203.MGI.20171221.ds.0036,张瑞杰,摘录,黄淋,2018/1/9,,,718,,,3℃/min,1h,1032℃,,4h,843℃,3℃/min,1h,926℃,1.6℃/min,8h,718℃,8h,621℃,,,33.7901Mpa/m,,,525℃,,,,,,,,,,,,,,,,,,,,,
"ObjectId(""5b4c98a4e6b1a81674aab6fd"")",,0.42,,0.03,,18.3,Balance,3,5.17,53.2wt.%,0.12,,1,,,,,,,,4.46E-4mm/cycle,,,,,,"Chang M, Au P, Terada T, et al. Damage Tolerance of Alloy 718 Turbine Disc Material[J]. Et Al, 1992.",10.11961/mater0203.MGI.20171221.ds.0036,张瑞杰,摘录,黄淋,2018/1/9,,,718,,,3℃/min,1h,1032℃,,4h,843℃,3℃/min,1h,926℃,1.6℃/min,8h,718℃,8h,621℃,,,31.6921Mpa/m,,,525℃,,,,,,,,,,,,,,,,,,,,,
"ObjectId(""5b4c98a8e6b1a81674aab6ff"")",,0.42,,0.03,,18.3,Balance,3,5.17,53.2wt.%,0.12,,1,,,,,,,,5.06E-4mm/cycle,,,,,,"Chang M, Au P, Terada T, et al. Damage Tolerance of Alloy 718 Turbine Disc Material[J]. Et Al, 1992.",10.11961/mater0203.MGI.20171221.ds.0036,张瑞杰,摘录,黄淋,2018/1/9,,,718,,,3℃/min,1h,1032℃,,4h,843℃,3℃/min,1h,926℃,1.6℃/min,8h,718℃,8h,621℃,,,34.2511Mpa/m,,,525℃,,,,,,,,,,,,,,,,,,,,,
"ObjectId(""5b4c98ade6b1a81674aab701"")",,0.42,,0.03,,18.3,Balance,3,5.17,53.2wt.%,0.12,,1,,,,,,,,3.69E-4mm/cycle,,,,,,"Chang M, Au P, Terada T, et al. Damage Tolerance of Alloy 718 Turbine Disc Material[J]. Et Al, 1992.",10.11961/mater0203.MGI.20171221.ds.0036,张瑞杰,摘录,黄淋,2018/1/9,,,718,,,3℃/min,1h,1032℃,,4h,843℃,3℃/min,1h,926℃,1.6℃/min,8h,718℃,8h,621℃,,,34.2345Mpa/m,,,525℃,,,,,,,,,,,,,,,,,,,,,
"ObjectId(""5b4c98b2e6b1a81674aab703"")",,0.42,,0.03,,18.3,Balance,3,5.17,53.2wt.%,0.12,,1,,,,,,,,3.36E-4mm/cycle,,,,,,"Chang M, Au P, Terada T, et al. Damage Tolerance of Alloy 718 Turbine Disc Material[J]. Et Al, 1992.",10.11961/mater0203.MGI.20171221.ds.0036,张瑞杰,摘录,黄淋,2018/1/9,,,718,,,3℃/min,1h,1032℃,,4h,843℃,3℃/min,1h,926℃,1.6℃/min,8h,718℃,8h,621℃,,,32.1276Mpa/m,,,525℃,,,,,,,,,,,,,,,,,,,,,
"ObjectId(""5b4c98b7e6b1a81674aab705"")",,0.42,,0.03,,18.3,Balance,3,5.17,53.2wt.%,0.12,,1,,,,,,,,6.32E-4mm/cycle,,,,,,"Chang M, Au P, Terada T, et al. Damage Tolerance of Alloy 718 Turbine Disc Material[J]. Et Al, 1992.",10.11961/mater0203.MGI.20171221.ds.0036,张瑞杰,摘录,黄淋,2018/1/9,,,718,,,3℃/min,1h,1032℃,,4h,843℃,3℃/min,1h,926℃,1.6℃/min,8h,718℃,8h,621℃,,,33.3111Mpa/m,,,525℃,,,,,,,,,,,,,,,,,,,,,
"ObjectId(""5b4c98bce6b1a81674aab707"")",,0.42,,0.03,,18.3,Balance,3,5.17,53.2wt.%,0.12,,1,,,,,,,,5.39E-4mm/cycle,,,,,,"Chang M, Au P, Terada T, et al. Damage Tolerance of Alloy 718 Turbine Disc Material[J]. Et Al, 1992.",10.11961/mater0203.MGI.20171221.ds.0036,张瑞杰,摘录,黄淋,2018/1/9,,,718,,,3℃/min,1h,1032℃,,4h,843℃,3℃/min,1h,926℃,1.6℃/min,8h,718℃,8h,621℃,,,31.7013Mpa/m,,,525℃,,,,,,,,,,,,,,,,,,,,,
"ObjectId(""5b4c98c1e6b1a81674aab709"")",,0.42,,0.03,,18.3,Balance,3,5.17,53.2wt.%,0.12,,1,,,,,,,,4.32E-4mm/cycle,,,,,,"Chang M, Au P, Terada T, et al. Damage Tolerance of Alloy 718 Turbine Disc Material[J]. Et Al, 1992.",10.11961/mater0203.MGI.20171221.ds.0036,张瑞杰,摘录,黄淋,2018/1/9,,,718,,,3℃/min,1h,1032℃,,4h,843℃,3℃/min,1h,926℃,1.6℃/min,8h,718℃,8h,621℃,,,34.7284Mpa/m,,,525℃,,,,,,,,,,,,,,,,,,,,,
"ObjectId(""5b4c98c6e6b1a81674aab70b"")",,0.42,,0.03,,18.3,Balance,3,5.17,53.2wt.%,0.12,,1,,,,,,,,3.93E-4mm/cycle,,,,,,"Chang M, Au P, Terada T, et al. Damage Tolerance of Alloy 718 Turbine Disc Material[J]. Et Al, 1992.",10.11961/mater0203.MGI.20171221.ds.0036,张瑞杰,摘录,黄淋,2018/1/9,,,718,,,3℃/min,1h,1032℃,,4h,843℃,3℃/min,1h,926℃,1.6℃/min,8h,718℃,8h,621℃,,,33.2869Mpa/m,,,525℃,,,,,,,,,,,,,,,,,,,,,
"ObjectId(""5b4c98cbe6b1a81674aab70d"")",,0.42,,0.03,,18.3,Balance,3,5.17,53.2wt.%,0.12,,1,,,,,,,,3.93E-4mm/cycle,,,,,,"Chang M, Au P, Terada T, et al. Damage Tolerance of Alloy 718 Turbine Disc Material[J]. Et Al, 1992.",10.11961/mater0203.MGI.20171221.ds.0036,张瑞杰,摘录,黄淋,2018/1/9,,,718,,,3℃/min,1h,1032℃,,4h,843℃,3℃/min,1h,926℃,1.6℃/min,8h,718℃,8h,621℃,,,30.8059Mpa/m,,,525℃,,,,,,,,,,,,,,,,,,,,,
"ObjectId(""5b4c98d0e6b1a81674aab70f"")",,0.42,,0.03,,18.3,Balance,3,5.17,53.2wt.%,0.12,,1,,,,,,,,5.39E-4mm/cycle,,,,,,"Chang M, Au P, Terada T, et al. Damage Tolerance of Alloy 718 Turbine Disc Material[J]. Et Al, 1992.",10.11961/mater0203.MGI.20171221.ds.0036,张瑞杰,摘录,黄淋,2018/1/9,,,718,,,3℃/min,1h,1032℃,,4h,843℃,3℃/min,1h,926℃,1.6℃/min,8h,718℃,8h,621℃,,,34.7402Mpa/m,,,525℃,,,,,,,,,,,,,,,,,,,,,
"ObjectId(""5b4c98dae6b1a81674aab711"")",,0.42,,0.03,,18.3,Balance,3,5.17,53.2wt.%,0.12,,1,,,,,,,,2.60E-4mm/cycle,,,,,,"Chang M, Au P, Terada T, et al. Damage Tolerance of Alloy 718 Turbine Disc Material[J]. Et Al, 1992.",10.11961/mater0203.MGI.20171221.ds.0036,张瑞杰,摘录,黄淋,2018/1/9,,,718,,,3℃/min,1h,1032℃,,4h,843℃,3℃/min,1h,926℃,1.6℃/min,8h,718℃,8h,621℃,,,30.5705Mpa/m,,,525℃,,,,,,,,,,,,,,,,,,,,,
"ObjectId(""5b4c98dfe6b1a81674aab713"")",,0.42,,0.03,,18.3,Balance,3,5.17,53.2wt.%,0.12,,1,,,,,,,,4.19E-4mm/cycle,,,,,,"Chang M, Au P, Terada T, et al. Damage Tolerance of Alloy 718 Turbine Disc Material[J]. Et Al, 1992.",10.11961/mater0203.MGI.20171221.ds.0036,张瑞杰,摘录,黄淋,2018/1/9,,,718,,,3℃/min,1h,1032℃,,4h,843℃,3℃/min,1h,926℃,1.6℃/min,8h,718℃,8h,621℃,,,30.5927Mpa/m,,,525℃,,,,,,,,,,,,,,,,,,,,,
"ObjectId(""5b4c98e4e6b1a81674aab715"")",,0.42,,0.03,,18.3,Balance,3,5.17,53.2wt.%,0.12,,1,,,,,,,,3.36E-4mm/cycle,,,,,,"Chang M, Au P, Terada T, et al. Damage Tolerance of Alloy 718 Turbine Disc Material[J]. Et Al, 1992.",10.11961/mater0203.MGI.20171221.ds.0036,张瑞杰,摘录,黄淋,2018/1/9,,,718,,,3℃/min,1h,1032℃,,4h,843℃,3℃/min,1h,926℃,1.6℃/min,8h,718℃,8h,621℃,,,30.3678Mpa/m,,,525℃,,,,,,,,,,,,,,,,,,,,,
"ObjectId(""5b4c98e9e6b1a81674aab717"")",,0.42,,0.03,,18.3,Balance,3,5.17,53.2wt.%,0.12,,1,,,,,,,,2.45E-4mm/cycle,,,,,,"Chang M, Au P, Terada T, et al. Damage Tolerance of Alloy 718 Turbine Disc Material[J]. Et Al, 1992.",10.11961/mater0203.MGI.20171221.ds.0036,张瑞杰,摘录,黄淋,2018/1/9,,,718,,,3℃/min,1h,1032℃,,4h,843℃,3℃/min,1h,926℃,1.6℃/min,8h,718℃,8h,621℃,,,28.8932Mpa/m,,,525℃,,,,,,,,,,,,,,,,,,,,,
"ObjectId(""5b4c98ede6b1a81674aab719"")",,0.42,,0.03,,18.3,Balance,3,5.17,53.2wt.%,0.12,,1,,,,,,,,1.57E-4mm/cycle,,,,,,"Chang M, Au P, Terada T, et al. Damage Tolerance of Alloy 718 Turbine Disc Material[J]. Et Al, 1992.",10.11961/mater0203.MGI.20171221.ds.0036,张瑞杰,摘录,黄淋,2018/1/9,,,718,,,3℃/min,1h,1032℃,,4h,843℃,3℃/min,1h,926℃,1.6℃/min,8h,718℃,8h,621℃,,,27.8748Mpa/m,,,525℃,,,,,,,,,,,,,,,,,,,,,
"ObjectId(""5b4c98f2e6b1a81674aab71b"")",,0.42,,0.03,,18.3,Balance,3,5.17,53.2wt.%,0.12,,1,,,,,,,,2.69E-4mm/cycle,,,,,,"Chang M, Au P, Terada T, et al. Damage Tolerance of Alloy 718 Turbine Disc Material[J]. Et Al, 1992.",10.11961/mater0203.MGI.20171221.ds.0036,张瑞杰,摘录,黄淋,2018/1/9,,,718,,,3℃/min,1h,1032℃,,4h,843℃,3℃/min,1h,926℃,1.6℃/min,8h,718℃,8h,621℃,,,28.6947Mpa/m,,,525℃,,,,,,,,,,,,,,,,,,,,,
"ObjectId(""5b4c98f7e6b1a81674aab71d"")",,0.42,,0.03,,18.3,Balance,3,5.17,53.2wt.%,0.12,,1,,,,,,,,2.69E-4mm/cycle,,,,,,"Chang M, Au P, Terada T, et al. Damage Tolerance of Alloy 718 Turbine Disc Material[J]. Et Al, 1992.",10.11961/mater0203.MGI.20171221.ds.0036,张瑞杰,摘录,黄淋,2018/1/9,,,718,,,3℃/min,1h,1032℃,,4h,843℃,3℃/min,1h,926℃,1.6℃/min,8h,718℃,8h,621℃,,,29.933Mpa/m,,,525℃,,,,,,,,,,,,,,,,,,,,,
"ObjectId(""5b4c98fce6b1a81674aab71f"")",,0.42,,0.03,,18.3,Balance,3,5.17,53.2wt.%,0.12,,1,,,,,,,,3.69E-4mm/cycle,,,,,,"Chang M, Au P, Terada T, et al. Damage Tolerance of Alloy 718 Turbine Disc Material[J]. Et Al, 1992.",10.11961/mater0203.MGI.20171221.ds.0036,张瑞杰,摘录,黄淋,2018/1/9,,,718,,,3℃/min,1h,1032℃,,4h,843℃,3℃/min,1h,926℃,1.6℃/min,8h,718℃,8h,621℃,,,28.9114Mpa/m,,,525℃,,,,,,,,,,,,,,,,,,,,,
"ObjectId(""5b4c9901e6b1a81674aab721"")",,0.42,,0.03,,18.3,Balance,3,5.17,53.2wt.%,0.12,,1,,,,,,,,2.37E-4mm/cycle,,,,,,"Chang M, Au P, Terada T, et al. Damage Tolerance of Alloy 718 Turbine Disc Material[J]. Et Al, 1992.",10.11961/mater0203.MGI.20171221.ds.0036,张瑞杰,摘录,黄淋,2018/1/9,,,718,,,3℃/min,1h,1032℃,,4h,843℃,3℃/min,1h,926℃,1.6℃/min,8h,718℃,8h,621℃,,,27.3093Mpa/m,,,525℃,,,,,,,,,,,,,,,,,,,,,
"ObjectId(""5b4c9906e6b1a81674aab723"")",,0.42,,0.03,,18.3,Balance,3,5.17,53.2wt.%,0.12,,1,,,,,,,,2.09E-4mm/cycle,,,,,,"Chang M, Au P, Terada T, et al. Damage Tolerance of Alloy 718 Turbine Disc Material[J]. Et Al, 1992.",10.11961/mater0203.MGI.20171221.ds.0036,张瑞杰,摘录,黄淋,2018/1/9,,,718,,,3℃/min,1h,1032℃,,4h,843℃,3℃/min,1h,926℃,1.6℃/min,8h,718℃,8h,621℃,,,29.2959Mpa/m,,,525℃,,,,,,,,,,,,,,,,,,,,,
"ObjectId(""5b4c990be6b1a81674aab725"")",,0.42,,0.03,,18.3,Balance,3,5.17,53.2wt.%,0.12,,1,,,,,,,,2.60E-4mm/cycle,,,,,,"Chang M, Au P, Terada T, et al. Damage Tolerance of Alloy 718 Turbine Disc Material[J]. Et Al, 1992.",10.11961/mater0203.MGI.20171221.ds.0036,张瑞杰,摘录,黄淋,2018/1/9,,,718,,,3℃/min,1h,1032℃,,4h,843℃,3℃/min,1h,926℃,1.6℃/min,8h,718℃,8h,621℃,,,29.1002Mpa/m,,,525℃,,,,,,,,,,,,,,,,,,,,,
"ObjectId(""5b4c9910e6b1a81674aab727"")",,0.42,,0.03,,18.3,Balance,3,5.17,53.2wt.%,0.12,,1,,,,,,,,2.86E-4mm/cycle,,,,,,"Chang M, Au P, Terada T, et al. Damage Tolerance of Alloy 718 Turbine Disc Material[J]. Et Al, 1992.",10.11961/mater0203.MGI.20171221.ds.0036,张瑞杰,摘录,黄淋,2018/1/9,,,718,,,3℃/min,1h,1032℃,,4h,843℃,3℃/min,1h,926℃,1.6℃/min,8h,718℃,8h,621℃,,,30.575Mpa/m,,,525℃,,,,,,,,,,,,,,,,,,,,,
"ObjectId(""5b4c9915e6b1a81674aab729"")",,0.42,,0.03,,18.3,Balance,3,5.17,53.2wt.%,0.12,,1,,,,,,,,2.37E-4mm/cycle,,,,,,"Chang M, Au P, Terada T, et al. Damage Tolerance of Alloy 718 Turbine Disc Material[J]. Et Al, 1992.",10.11961/mater0203.MGI.20171221.ds.0036,张瑞杰,摘录,黄淋,2018/1/9,,,718,,,3℃/min,1h,1032℃,,4h,843℃,3℃/min,1h,926℃,1.6℃/min,8h,718℃,8h,621℃,,,27.8923Mpa/m,,,525℃,,,,,,,,,,,,,,,,,,,,,
"ObjectId(""5b4c991ae6b1a81674aab72b"")",,0.42,,0.03,,18.3,Balance,3,5.17,53.2wt.%,0.12,,1,,,,,,,,3.36E-4mm/cycle,,,,,,"Chang M, Au P, Terada T, et al. Damage Tolerance of Alloy 718 Turbine Disc Material[J]. Et Al, 1992.",10.11961/mater0203.MGI.20171221.ds.0036,张瑞杰,摘录,黄淋,2018/1/9,,,718,,,3℃/min,1h,1032℃,,4h,843℃,3℃/min,1h,926℃,1.6℃/min,8h,718℃,8h,621℃,,,28.303Mpa/m,,,525℃,,,,,,,,,,,,,,,,,,,,,
"ObjectId(""5b4c991fe6b1a81674aab72d"")",,0.42,,0.03,,18.3,Balance,3,5.17,53.2wt.%,0.12,,1,,,,,,,,3.05E-4mm/cycle,,,,,,"Chang M, Au P, Terada T, et al. Damage Tolerance of Alloy 718 Turbine Disc Material[J]. Et Al, 1992.",10.11961/mater0203.MGI.20171221.ds.0036,张瑞杰,摘录,黄淋,2018/1/9,,,718,,,3℃/min,1h,1032℃,,4h,843℃,3℃/min,1h,926℃,1.6℃/min,8h,718℃,8h,621℃,,,29.7287Mpa/m,,,525℃,,,,,,,,,,,,,,,,,,,,,
"ObjectId(""5b4c9929e6b1a81674aab72f"")",,0.42,,0.03,,18.3,Balance,3,5.17,53.2wt.%,0.12,,1,,,,,,,,1.62E-4mm/cycle,,,,,,"Chang M, Au P, Terada T, et al. Damage Tolerance of Alloy 718 Turbine Disc Material[J]. Et Al, 1992.",10.11961/mater0203.MGI.20171221.ds.0036,张瑞杰,摘录,黄淋,2018/1/9,,,718,,,3℃/min,1h,1032℃,,4h,843℃,3℃/min,1h,926℃,1.6℃/min,8h,718℃,8h,621℃,,,25.9807Mpa/m,,,525℃,,,,,,,,,,,,,,,,,,,,,
"ObjectId(""5b4c992ee6b1a81674aab731"")",,0.42,,0.03,,18.3,Balance,3,5.17,53.2wt.%,0.12,,1,,,,,,,,1.43E-4mm/cycle,,,,,,"Chang M, Au P, Terada T, et al. Damage Tolerance of Alloy 718 Turbine Disc Material[J]. Et Al, 1992.",10.11961/mater0203.MGI.20171221.ds.0036,张瑞杰,摘录,黄淋,2018/1/9,,,718,,,3℃/min,1h,1032℃,,4h,843℃,3℃/min,1h,926℃,1.6℃/min,8h,718℃,8h,621℃,,,26.7178Mpa/m,,,525℃,,,,,,,,,,,,,,,,,,,,,
"ObjectId(""5b4c9932e6b1a81674aab733"")",,0.42,,0.03,,18.3,Balance,3,5.17,53.2wt.%,0.12,,1,,,,,,,,2.09E-4mm/cycle,,,,,,"Chang M, Au P, Terada T, et al. Damage Tolerance of Alloy 718 Turbine Disc Material[J]. Et Al, 1992.",10.11961/mater0203.MGI.20171221.ds.0036,张瑞杰,摘录,黄淋,2018/1/9,,,718,,,3℃/min,1h,1032℃,,4h,843℃,3℃/min,1h,926℃,1.6℃/min,8h,718℃,8h,621℃,,,26.5457Mpa/m,,,525℃,,,,,,,,,,,,,,,,,,,,,
"ObjectId(""5b4c9937e6b1a81674aab735"")",,0.42,,0.03,,18.3,Balance,3,5.17,53.2wt.%,0.12,,1,,,,,,,,8.08E-5mm/cycle,,,,,,"Chang M, Au P, Terada T, et al. Damage Tolerance of Alloy 718 Turbine Disc Material[J]. Et Al, 1992.",10.11961/mater0203.MGI.20171221.ds.0036,张瑞杰,摘录,黄淋,2018/1/9,,,718,,,3℃/min,1h,1032℃,,4h,843℃,3℃/min,1h,926℃,1.6℃/min,8h,718℃,8h,621℃,,,22.8635Mpa/m,,,525℃,,,,,,,,,,,,,,,,,,,,,
"ObjectId(""5b4c993ce6b1a81674aab737"")",,0.42,,0.03,,18.3,Balance,3,5.17,53.2wt.%,0.12,,1,,,,,,,,1.47E-4mm/cycle,,,,,,"Chang M, Au P, Terada T, et al. Damage Tolerance of Alloy 718 Turbine Disc Material[J]. Et Al, 1992.",10.11961/mater0203.MGI.20171221.ds.0036,张瑞杰,摘录,黄淋,2018/1/9,,,718,,,3℃/min,1h,1032℃,,4h,843℃,3℃/min,1h,926℃,1.6℃/min,8h,718℃,8h,621℃,,,24.3818Mpa/m,,,525℃,,,,,,,,,,,,,,,,,,,,,
"ObjectId(""5b4c9941e6b1a81674aab739"")",,0.42,,0.03,,18.3,Balance,3,5.17,53.2wt.%,0.12,,1,,,,,,,,8.60E-5mm/cycle,,,,,,"Chang M, Au P, Terada T, et al. Damage Tolerance of Alloy 718 Turbine Disc Material[J]. Et Al, 1992.",10.11961/mater0203.MGI.20171221.ds.0036,张瑞杰,摘录,黄淋,2018/1/9,,,718,,,3℃/min,1h,1032℃,,4h,843℃,3℃/min,1h,926℃,1.6℃/min,8h,718℃,8h,621℃,,,23.8525Mpa/m,,,525℃,,,,,,,,,,,,,,,,,,,,,
"ObjectId(""5b4c9946e6b1a81674aab73b"")",,0.42,,0.03,,18.3,Balance,3,5.17,53.2wt.%,0.12,,1,,,,,,,,1.78E-4mm/cycle,,,,,,"Chang M, Au P, Terada T, et al. Damage Tolerance of Alloy 718 Turbine Disc Material[J]. Et Al, 1992.",10.11961/mater0203.MGI.20171221.ds.0036,张瑞杰,摘录,黄淋,2018/1/9,,,718,,,3℃/min,1h,1032℃,,4h,843℃,3℃/min,1h,926℃,1.6℃/min,8h,718℃,8h,621℃,,,25.4414Mpa/m,,,525℃,,,,,,,,,,,,,,,,,,,,,
"ObjectId(""5b4c994be6b1a81674aab73d"")",,0.42,,0.03,,18.3,Balance,3,5.17,53.2wt.%,0.12,,1,,,,,,,,1.67E-4mm/cycle,,,,,,"Chang M, Au P, Terada T, et al. Damage Tolerance of Alloy 718 Turbine Disc Material[J]. Et Al, 1992.",10.11961/mater0203.MGI.20171221.ds.0036,张瑞杰,摘录,黄淋,2018/1/9,,,718,,,3℃/min,1h,1032℃,,4h,843℃,3℃/min,1h,926℃,1.6℃/min,8h,718℃,8h,621℃,,,25.0831Mpa/m,,,525℃,,,,,,,,,,,,,,,,,,,,,
"ObjectId(""5b4c9950e6b1a81674aab73f"")",,0.42,,0.03,,18.3,Balance,3,5.17,53.2wt.%,0.12,,1,,,,,,,,1.11E-4mm/cycle,,,,,,"Chang M, Au P, Terada T, et al. Damage Tolerance of Alloy 718 Turbine Disc Material[J]. Et Al, 1992.",10.11961/mater0203.MGI.20171221.ds.0036,张瑞杰,摘录,黄淋,2018/1/9,,,718,,,3℃/min,1h,1032℃,,4h,843℃,3℃/min,1h,926℃,1.6℃/min,8h,718℃,8h,621℃,,,25.7835Mpa/m,,,525℃,,,,,,,,,,,,,,,,,,,,,
"ObjectId(""5b4c9955e6b1a81674aab741"")",,0.42,,0.03,,18.3,Balance,3,5.17,53.2wt.%,0.12,,1,,,,,,,,1.84E-4mm/cycle,,,,,,"Chang M, Au P, Terada T, et al. Damage Tolerance of Alloy 718 Turbine Disc Material[J]. Et Al, 1992.",10.11961/mater0203.MGI.20171221.ds.0036,张瑞杰,摘录,黄淋,2018/1/9,,,718,,,3℃/min,1h,1032℃,,4h,843℃,3℃/min,1h,926℃,1.6℃/min,8h,718℃,8h,621℃,,,26.1694Mpa/m,,,525℃,,,,,,,,,,,,,,,,,,,,,
"ObjectId(""5b4c995ae6b1a81674aab743"")",,0.42,,0.03,,18.3,Balance,3,5.17,53.2wt.%,0.12,,1,,,,,,,,1.30E-4mm/cycle,,,,,,"Chang M, Au P, Terada T, et al. Damage Tolerance of Alloy 718 Turbine Disc Material[J]. Et Al, 1992.",10.11961/mater0203.MGI.20171221.ds.0036,张瑞杰,摘录,黄淋,2018/1/9,,,718,,,3℃/min,1h,1032℃,,4h,843℃,3℃/min,1h,926℃,1.6℃/min,8h,718℃,8h,621℃,,,23.3686Mpa/m,,,525℃,,,,,,,,,,,,,,,,,,,,,
"ObjectId(""5b4c995fe6b1a81674aab745"")",,0.42,,0.03,,18.3,Balance,3,5.17,53.2wt.%,0.12,,1,,,,,,,,7.34E-5mm/cycle,,,,,,"Chang M, Au P, Terada T, et al. Damage Tolerance of Alloy 718 Turbine Disc Material[J]. Et Al, 1992.",10.11961/mater0203.MGI.20171221.ds.0036,张瑞杰,摘录,黄淋,2018/1/9,,,718,,,3℃/min,1h,1032℃,,4h,843℃,3℃/min,1h,926℃,1.6℃/min,8h,718℃,8h,621℃,,,22.2253Mpa/m,,,525℃,,,,,,,,,,,,,,,,,,,,,
"ObjectId(""5b4c9964e6b1a81674aab747"")",,0.42,,0.03,,18.3,Balance,3,5.17,53.2wt.%,0.12,,1,,,,,,,,1.38E-4mm/cycle,,,,,,"Chang M, Au P, Terada T, et al. Damage Tolerance of Alloy 718 Turbine Disc Material[J]. Et Al, 1992.",10.11961/mater0203.MGI.20171221.ds.0036,张瑞杰,摘录,黄淋,2018/1/9,,,718,,,3℃/min,1h,1032℃,,4h,843℃,3℃/min,1h,926℃,1.6℃/min,8h,718℃,8h,621℃,,,25.6112Mpa/m,,,525℃,,,,,,,,,,,,,,,,,,,,,
"ObjectId(""5b4c9968e6b1a81674aab749"")",,0.42,,0.03,,18.3,Balance,3,5.17,53.2wt.%,0.12,,1,,,,,,,,1.90E-4mm/cycle,,,,,,"Chang M, Au P, Terada T, et al. Damage Tolerance of Alloy 718 Turbine Disc Material[J]. Et Al, 1992.",10.11961/mater0203.MGI.20171221.ds.0036,张瑞杰,摘录,黄淋,2018/1/9,,,718,,,3℃/min,1h,1032℃,,4h,843℃,3℃/min,1h,926℃,1.6℃/min,8h,718℃,8h,621℃,,,26.7294Mpa/m,,,525℃,,,,,,,,,,,,,,,,,,,,,
"ObjectId(""5b4c996de6b1a81674aab74b"")",,0.42,,0.03,,18.3,Balance,3,5.17,53.2wt.%,0.12,,1,,,,,,,,2.22E-4mm/cycle,,,,,,"Chang M, Au P, Terada T, et al. Damage Tolerance of Alloy 718 Turbine Disc Material[J]. Et Al, 1992.",10.11961/mater0203.MGI.20171221.ds.0036,张瑞杰,摘录,黄淋,2018/1/9,,,718,,,3℃/min,1h,1032℃,,4h,843℃,3℃/min,1h,926℃,1.6℃/min,8h,718℃,8h,621℃,,,26.9248Mpa/m,,,525℃,,,,,,,,,,,,,,,,,,,,,
"ObjectId(""5b4c9977e6b1a81674aab74d"")",,0.42,,0.03,,18.3,Balance,3,5.17,53.2wt.%,0.12,,1,,,,,,,,0.0148735mm/cycle,,,,,,"Chang M, Au P, Terada T, et al. Damage Tolerance of Alloy 718 Turbine Disc Material[J]. Et Al, 1992.",10.11961/mater0203.MGI.20171221.ds.0036,张瑞杰,摘录,黄淋,2018/1/9,,,718,,,3℃/min,1h,1032℃,,4h,843℃,3℃/min,1h,926℃,1.6℃/min,8h,718℃,8h,621℃,,,66.6921Mpa/m,,,25℃,,,,,,,,,,,,,,,,,,,,,
"ObjectId(""5b4c997ce6b1a81674aab74f"")",,0.42,,0.03,,18.3,Balance,3,5.17,53.2wt.%,0.12,,1,,,,,,,,0.00521484mm/cycle,,,,,,"Chang M, Au P, Terada T, et al. Damage Tolerance of Alloy 718 Turbine Disc Material[J]. Et Al, 1992.",10.11961/mater0203.MGI.20171221.ds.0036,张瑞杰,摘录,黄淋,2018/1/9,,,718,,,3℃/min,1h,1032℃,,4h,843℃,3℃/min,1h,926℃,1.6℃/min,8h,718℃,8h,621℃,,,63.908Mpa/m,,,25℃,,,,,,,,,,,,,,,,,,,,,
"ObjectId(""5b4c9981e6b1a81674aab751"")",,0.42,,0.03,,18.3,Balance,3,5.17,53.2wt.%,0.12,,1,,,,,,,,0.00923671mm/cycle,,,,,,"Chang M, Au P, Terada T, et al. Damage Tolerance of Alloy 718 Turbine Disc Material[J]. Et Al, 1992.",10.11961/mater0203.MGI.20171221.ds.0036,张瑞杰,摘录,黄淋,2018/1/9,,,718,,,3℃/min,1h,1032℃,,4h,843℃,3℃/min,1h,926℃,1.6℃/min,8h,718℃,8h,621℃,,,69.1045Mpa/m,,,25℃,,,,,,,,,,,,,,,,,,,,,
"ObjectId(""5b4c9986e6b1a81674aab753"")",,0.42,,0.03,,18.3,Balance,3,5.17,53.2wt.%,0.12,,1,,,,,,,,6.07E-5mm/cycle,,,,,,"Chang M, Au P, Terada T, et al. Damage Tolerance of Alloy 718 Turbine Disc Material[J]. Et Al, 1992.",10.11961/mater0203.MGI.20171221.ds.0036,张瑞杰,摘录,黄淋,2018/1/9,,,718,,,3℃/min,1h,1032℃,,4h,843℃,3℃/min,1h,926℃,1.6℃/min,8h,718℃,8h,621℃,,,19.3001Mpa/m,,,525℃,,,,,,,,,,,,,,,,,,,,,
"ObjectId(""5b4c998be6b1a81674aab755"")",,0.42,,0.03,,18.3,Balance,3,5.17,53.2wt.%,0.12,,1,,,,,,,,0.00538313mm/cycle,,,,,,"Chang M, Au P, Terada T, et al. Damage Tolerance of Alloy 718 Turbine Disc Material[J]. Et Al, 1992.",10.11961/mater0203.MGI.20171221.ds.0036,张瑞杰,摘录,黄淋,2018/1/9,,,718,,,3℃/min,1h,1032℃,,4h,843℃,3℃/min,1h,926℃,1.6℃/min,8h,718℃,8h,621℃,,,66.2198Mpa/m,,,25℃,,,,,,,,,,,,,,,,,,,,,
"ObjectId(""5b4c9990e6b1a81674aab757"")",,0.42,,0.03,,18.3,Balance,3,5.17,53.2wt.%,0.12,,1,,,,,,,,0.00763411mm/cycle,,,,,,"Chang M, Au P, Terada T, et al. Damage Tolerance of Alloy 718 Turbine Disc Material[J]. Et Al, 1992.",10.11961/mater0203.MGI.20171221.ds.0036,张瑞杰,摘录,黄淋,2018/1/9,,,718,,,3℃/min,1h,1032℃,,4h,843℃,3℃/min,1h,926℃,1.6℃/min,8h,718℃,8h,621℃,,,69.1045Mpa/m,,,25℃,,,,,,,,,,,,,,,,,,,,,
"ObjectId(""5b4c9995e6b1a81674aab759"")",,0.42,,0.03,,18.3,Balance,3,5.17,53.2wt.%,0.12,,1,,,,,,,,0.0139581mm/cycle,,,,,,"Chang M, Au P, Terada T, et al. Damage Tolerance of Alloy 718 Turbine Disc Material[J]. Et Al, 1992.",10.11961/mater0203.MGI.20171221.ds.0036,张瑞杰,摘录,黄淋,2018/1/9,,,718,,,3℃/min,1h,1032℃,,4h,843℃,3℃/min,1h,926℃,1.6℃/min,8h,718℃,8h,621℃,,,72.1148Mpa/m,,,25℃,,,,,,,,,,,,,,,,,,,,,
"ObjectId(""5b4c999ae6b1a81674aab75b"")",,0.42,,0.03,,18.3,Balance,3,5.17,53.2wt.%,0.12,,1,,,,,,,,0.0299131mm/cycle,,,,,,"Chang M, Au P, Terada T, et al. Damage Tolerance of Alloy 718 Turbine Disc Material[J]. Et Al, 1992.",10.11961/mater0203.MGI.20171221.ds.0036,张瑞杰,摘录,黄淋,2018/1/9,,,718,,,3℃/min,1h,1032℃,,4h,843℃,3℃/min,1h,926℃,1.6℃/min,8h,718℃,8h,621℃,,,79.0948Mpa/m,,,25℃,,,,,,,,,,,,,,,,,,,,,
"ObjectId(""5b4c999fe6b1a81674aab75d"")",,0.42,,0.03,,18.3,Balance,3,5.17,53.2wt.%,0.12,,1,,,,,,,,0.00694032mm/cycle,,,,,,"Chang M, Au P, Terada T, et al. Damage Tolerance of Alloy 718 Turbine Disc Material[J]. Et Al, 1992.",10.11961/mater0203.MGI.20171221.ds.0036,张瑞杰,摘录,黄淋,2018/1/9,,,718,,,3℃/min,1h,1032℃,,4h,843℃,3℃/min,1h,926℃,1.6℃/min,8h,718℃,8h,621℃,,,68.6151Mpa/m,,,25℃,,,,,,,,,,,,,,,,,,,,,
"ObjectId(""5b4c99a4e6b1a81674aab75f"")",,0.42,,0.03,,18.3,Balance,3,5.17,53.2wt.%,0.12,,1,,,,,,,,0.00672336mm/cycle,,,,,,"Chang M, Au P, Terada T, et al. Damage Tolerance of Alloy 718 Turbine Disc Material[J]. Et Al, 1992.",10.11961/mater0203.MGI.20171221.ds.0036,张瑞杰,摘录,黄淋,2018/1/9,,,718,,,3℃/min,1h,1032℃,,4h,843℃,3℃/min,1h,926℃,1.6℃/min,8h,718℃,8h,621℃,,,67.1677Mpa/m,,,25℃,,,,,,,,,,,,,,,,,,,,,
"ObjectId(""5b4c99a9e6b1a81674aab761"")",,0.42,,0.03,,18.3,Balance,3,5.17,53.2wt.%,0.12,,1,,,,,,,,9.17E-5mm/cycle,,,,,,"Chang M, Au P, Terada T, et al. Damage Tolerance of Alloy 718 Turbine Disc Material[J]. Et Al, 1992.",10.11961/mater0203.MGI.20171221.ds.0036,张瑞杰,摘录,黄淋,2018/1/9,,,718,,,3℃/min,1h,1032℃,,4h,843℃,3℃/min,1h,926℃,1.6℃/min,8h,718℃,8h,621℃,,,21.015Mpa/m,,,525℃,,,,,,,,,,,,,,,,,,,,,
"ObjectId(""5b4c99aee6b1a81674aab763"")",,0.42,,0.03,,18.3,Balance,3,5.17,53.2wt.%,0.12,,1,,,,,,,,9.77E-5mm/cycle,,,,,,"Chang M, Au P, Terada T, et al. Damage Tolerance of Alloy 718 Turbine Disc Material[J]. Et Al, 1992.",10.11961/mater0203.MGI.20171221.ds.0036,张瑞杰,摘录,黄淋,2018/1/9,,,718,,,3℃/min,1h,1032℃,,4h,843℃,3℃/min,1h,926℃,1.6℃/min,8h,718℃,8h,621℃,,,21.7702Mpa/m,,,525℃,,,,,,,,,,,,,,,,,,,,,
"ObjectId(""5b4c99b3e6b1a81674aab765"")",,0.42,,0.03,,18.3,Balance,3,5.17,53.2wt.%,0.12,,1,,,,,,,,0.0126896mm/cycle,,,,,,"Chang M, Au P, Terada T, et al. Damage Tolerance of Alloy 718 Turbine Disc Material[J]. Et Al, 1992.",10.11961/mater0203.MGI.20171221.ds.0036,张瑞杰,摘录,黄淋,2018/1/9,,,718,,,3℃/min,1h,1032℃,,4h,843℃,3℃/min,1h,926℃,1.6℃/min,8h,718℃,8h,621℃,,,69.5973Mpa/m,,,25℃,,,,,,,,,,,,,,,,,,,,,
"ObjectId(""5b4c99b8e6b1a81674aab767"")",,0.42,,0.03,,18.3,Balance,3,5.17,53.2wt.%,0.12,,1,,,,,,,,9.46E-5mm/cycle,,,,,,"Chang M, Au P, Terada T, et al. Damage Tolerance of Alloy 718 Turbine Disc Material[J]. Et Al, 1992.",10.11961/mater0203.MGI.20171221.ds.0036,张瑞杰,摘录,黄淋,2018/1/9,,,718,,,3℃/min,1h,1032℃,,4h,843℃,3℃/min,1h,926℃,1.6℃/min,8h,718℃,8h,621℃,,,21.3141Mpa/m,,,525℃,,,,,,,,,,,,,,,,,,,,,
"ObjectId(""5b4c99bde6b1a81674aab769"")",,0.42,,0.03,,18.3,Balance,3,5.17,53.2wt.%,0.12,,1,,,,,,,,0.0239503mm/cycle,,,,,,"Chang M, Au P, Terada T, et al. Damage Tolerance of Alloy 718 Turbine Disc Material[J]. Et Al, 1992.",10.11961/mater0203.MGI.20171221.ds.0036,张瑞杰,摘录,黄淋,2018/1/9,,,718,,,3℃/min,1h,1032℃,,4h,843℃,3℃/min,1h,926℃,1.6℃/min,8h,718℃,8h,621℃,,,73.6689Mpa/m,,,25℃,,,,,,,,,,,,,,,,,,,,,
"ObjectId(""5b4c99c7e6b1a81674aab76b"")",,0.42,,0.03,,18.3,Balance,3,5.17,53.2wt.%,0.12,,1,,,,,,,,0.00207607mm/cycle,,,,,,"Chang M, Au P, Terada T, et al. Damage Tolerance of Alloy 718 Turbine Disc Material[J]. Et Al, 1992.",10.11961/mater0203.MGI.20171221.ds.0036,张瑞杰,摘录,黄淋,2018/1/9,,,718,,,3℃/min,1h,1032℃,,4h,843℃,3℃/min,1h,926℃,1.6℃/min,8h,718℃,8h,621℃,,,55.4405Mpa/m,,,25℃,,,,,,,,,,,,,,,,,,,,,
"ObjectId(""5b4c99cbe6b1a81674aab76d"")",,0.42,,0.03,,18.3,Balance,3,5.17,53.2wt.%,0.12,,1,,,,,,,,0.0040448mm/cycle,,,,,,"Chang M, Au P, Terada T, et al. Damage Tolerance of Alloy 718 Turbine Disc Material[J]. Et Al, 1992.",10.11961/mater0203.MGI.20171221.ds.0036,张瑞杰,摘录,黄淋,2018/1/9,,,718,,,3℃/min,1h,1032℃,,4h,843℃,3℃/min,1h,926℃,1.6℃/min,8h,718℃,8h,621℃,,,59.1024Mpa/m,,,25℃,,,,,,,,,,,,,,,,,,,,,
"ObjectId(""5b4c99d0e6b1a81674aab76f"")",,0.42,,0.03,,18.3,Balance,3,5.17,53.2wt.%,0.12,,1,,,,,,,,0.00521484mm/cycle,,,,,,"Chang M, Au P, Terada T, et al. Damage Tolerance of Alloy 718 Turbine Disc Material[J]. Et Al, 1992.",10.11961/mater0203.MGI.20171221.ds.0036,张瑞杰,摘录,黄淋,2018/1/9,,,718,,,3℃/min,1h,1032℃,,4h,843℃,3℃/min,1h,926℃,1.6℃/min,8h,718℃,8h,621℃,,,60.8066Mpa/m,,,25℃,,,,,,,,,,,,,,,,,,,,,
"ObjectId(""5b4c99d5e6b1a81674aab771"")",,0.42,,0.03,,18.3,Balance,3,5.17,53.2wt.%,0.12,,1,,,,,,,,0.00573615mm/cycle,,,,,,"Chang M, Au P, Terada T, et al. Damage Tolerance of Alloy 718 Turbine Disc Material[J]. Et Al, 1992.",10.11961/mater0203.MGI.20171221.ds.0036,张瑞杰,摘录,黄淋,2018/1/9,,,718,,,3℃/min,1h,1032℃,,4h,843℃,3℃/min,1h,926℃,1.6℃/min,8h,718℃,8h,621℃,,,62.1169Mpa/m,,,25℃,,,,,,,,,,,,,,,,,,,,,
"ObjectId(""5b4c99dbe6b1a81674aab773"")",,0.42,,0.03,,18.3,Balance,3,5.17,53.2wt.%,0.12,,1,,,,,,,,0.00521484mm/cycle,,,,,,"Chang M, Au P, Terada T, et al. Damage Tolerance of Alloy 718 Turbine Disc Material[J]. Et Al, 1992.",10.11961/mater0203.MGI.20171221.ds.0036,张瑞杰,摘录,黄淋,2018/1/9,,,718,,,3℃/min,1h,1032℃,,4h,843℃,3℃/min,1h,926℃,1.6℃/min,8h,718℃,8h,621℃,,,62.1169Mpa/m,,,25℃,,,,,,,,,,,,,,,,,,,,,
"ObjectId(""5b4c99e0e6b1a81674aab775"")",,0.42,,0.03,,18.3,Balance,3,5.17,53.2wt.%,0.12,,1,,,,,,,,0.00251189mm/cycle,,,,,,"Chang M, Au P, Terada T, et al. Damage Tolerance of Alloy 718 Turbine Disc Material[J]. Et Al, 1992.",10.11961/mater0203.MGI.20171221.ds.0036,张瑞杰,摘录,黄淋,2018/1/9,,,718,,,3℃/min,1h,1032℃,,4h,843℃,3℃/min,1h,926℃,1.6℃/min,8h,718℃,8h,621℃,,,58.2683Mpa/m,,,25℃,,,,,,,,,,,,,,,,,,,,,
"ObjectId(""5b4c99e5e6b1a81674aab777"")",,0.42,,0.03,,18.3,Balance,3,5.17,53.2wt.%,0.12,,1,,,,,,,,0.00323851mm/cycle,,,,,,"Chang M, Au P, Terada T, et al. Damage Tolerance of Alloy 718 Turbine Disc Material[J]. Et Al, 1992.",10.11961/mater0203.MGI.20171221.ds.0036,张瑞杰,摘录,黄淋,2018/1/9,,,718,,,3℃/min,1h,1032℃,,4h,843℃,3℃/min,1h,926℃,1.6℃/min,8h,718℃,8h,621℃,,,57.0391Mpa/m,,,25℃,,,,,,,,,,,,,,,,,,,,,
"ObjectId(""5b4c99eae6b1a81674aab779"")",,0.42,,0.03,,18.3,Balance,3,5.17,53.2wt.%,0.12,,1,,,,,,,,0.00379586mm/cycle,,,,,,"Chang M, Au P, Terada T, et al. Damage Tolerance of Alloy 718 Turbine Disc Material[J]. Et Al, 1992.",10.11961/mater0203.MGI.20171221.ds.0036,张瑞杰,摘录,黄淋,2018/1/9,,,718,,,3℃/min,1h,1032℃,,4h,843℃,3℃/min,1h,926℃,1.6℃/min,8h,718℃,8h,621℃,,,57.0391Mpa/m,,,25℃,,,,,,,,,,,,,,,,,,,,,
"ObjectId(""5b4c99efe6b1a81674aab77b"")",,0.42,,0.03,,18.3,Balance,3,5.17,53.2wt.%,0.12,,1,,,,,,,,0.0036772mm/cycle,,,,,,"Chang M, Au P, Terada T, et al. Damage Tolerance of Alloy 718 Turbine Disc Material[J]. Et Al, 1992.",10.11961/mater0203.MGI.20171221.ds.0036,张瑞杰,摘录,黄淋,2018/1/9,,,718,,,3℃/min,1h,1032℃,,4h,843℃,3℃/min,1h,926℃,1.6℃/min,8h,718℃,8h,621℃,,,59.5239Mpa/m,,,25℃,,,,,,,,,,,,,,,,,,,,,
"ObjectId(""5b4c99f4e6b1a81674aab77d"")",,0.42,,0.03,,18.3,Balance,3,5.17,53.2wt.%,0.12,,1,,,,,,,,0.00431005mm/cycle,,,,,,"Chang M, Au P, Terada T, et al. Damage Tolerance of Alloy 718 Turbine Disc Material[J]. Et Al, 1992.",10.11961/mater0203.MGI.20171221.ds.0036,张瑞杰,摘录,黄淋,2018/1/9,,,718,,,3℃/min,1h,1032℃,,4h,843℃,3℃/min,1h,926℃,1.6℃/min,8h,718℃,8h,621℃,,,58.6838Mpa/m,,,25℃,,,,,,,,,,,,,,,,,,,,,
"ObjectId(""5b4c99f9e6b1a81674aab77f"")",,0.42,,0.03,,18.3,Balance,3,5.17,53.2wt.%,0.12,,1,,,,,,,,0.00207607mm/cycle,,,,,,"Chang M, Au P, Terada T, et al. Damage Tolerance of Alloy 718 Turbine Disc Material[J]. Et Al, 1992.",10.11961/mater0203.MGI.20171221.ds.0036,张瑞杰,摘录,黄淋,2018/1/9,,,718,,,3℃/min,1h,1032℃,,4h,843℃,3℃/min,1h,926℃,1.6℃/min,8h,718℃,8h,621℃,,,56.6352Mpa/m,,,25℃,,,,,,,,,,,,,,,,,,,,,
"ObjectId(""5b4c99fee6b1a81674aab781"")",,0.42,,0.03,,18.3,Balance,3,5.17,53.2wt.%,0.12,,1,,,,,,,,0.0022836mm/cycle,,,,,,"Chang M, Au P, Terada T, et al. Damage Tolerance of Alloy 718 Turbine Disc Material[J]. Et Al, 1992.",10.11961/mater0203.MGI.20171221.ds.0036,张瑞杰,摘录,黄淋,2018/1/9,,,718,,,3℃/min,1h,1032℃,,4h,843℃,3℃/min,1h,926℃,1.6℃/min,8h,718℃,8h,621℃,,,55.8359Mpa/m,,,25℃,,,,,,,,,,,,,,,,,,,,,
"ObjectId(""5b4c9a06e6b1a81674aab783"")",,0.42,,0.03,,18.3,Balance,3,5.17,53.2wt.%,0.12,,1,,,,,,,,0.00267662mm/cycle,,,,,,"Chang M, Au P, Terada T, et al. Damage Tolerance of Alloy 718 Turbine Disc Material[J]. Et Al, 1992.",10.11961/mater0203.MGI.20171221.ds.0036,张瑞杰,摘录,黄淋,2018/1/9,,,718,,,3℃/min,1h,1032℃,,4h,843℃,3℃/min,1h,926℃,1.6℃/min,8h,718℃,8h,621℃,,,55.0479Mpa/m,,,25℃,,,,,,,,,,,,,,,,,,,,,
"ObjectId(""5b4c9a0ae6b1a81674aab785"")",,0.42,,0.03,,18.3,Balance,3,5.17,53.2wt.%,0.12,,1,,,,,,,,0.00474091mm/cycle,,,,,,"Chang M, Au P, Terada T, et al. Damage Tolerance of Alloy 718 Turbine Disc Material[J]. Et Al, 1992.",10.11961/mater0203.MGI.20171221.ds.0036,张瑞杰,摘录,黄淋,2018/1/9,,,718,,,3℃/min,1h,1032℃,,4h,843℃,3℃/min,1h,926℃,1.6℃/min,8h,718℃,8h,621℃,,,59.1024Mpa/m,,,25℃,,,,,,,,,,,,,,,,,,,,,
"ObjectId(""5b4c9a0fe6b1a81674aab787"")",,0.42,,0.03,,18.3,Balance,3,5.17,53.2wt.%,0.12,,1,,,,,,,,0.00313727mm/cycle,,,,,,"Chang M, Au P, Terada T, et al. Damage Tolerance of Alloy 718 Turbine Disc Material[J]. Et Al, 1992.",10.11961/mater0203.MGI.20171221.ds.0036,张瑞杰,摘录,黄淋,2018/1/9,,,718,,,3℃/min,1h,1032℃,,4h,843℃,3℃/min,1h,926℃,1.6℃/min,8h,718℃,8h,621℃,,,57.8556Mpa/m,,,25℃,,,,,,,,,,,,,,,,,,,,,
"ObjectId(""5b4c9a19e6b1a81674aab789"")",,0.42,,0.03,,18.3,Balance,3,5.17,53.2wt.%,0.12,,1,,,,,,,,0.00151116mm/cycle,,,,,,"Chang M, Au P, Terada T, et al. Damage Tolerance of Alloy 718 Turbine Disc Material[J]. Et Al, 1992.",10.11961/mater0203.MGI.20171221.ds.0036,张瑞杰,摘录,黄淋,2018/1/9,,,718,,,3℃/min,1h,1032℃,,4h,843℃,3℃/min,1h,926℃,1.6℃/min,8h,718℃,8h,621℃,,,54.271Mpa/m,,,25℃,,,,,,,,,,,,,,,,,,,,,
"ObjectId(""5b4c9a1ee6b1a81674aab78b"")",,0.42,,0.03,,18.3,Balance,3,5.17,53.2wt.%,0.12,,1,,,,,,,,0.00155992mm/cycle,,,,,,"Chang M, Au P, Terada T, et al. Damage Tolerance of Alloy 718 Turbine Disc Material[J]. Et Al, 1992.",10.11961/mater0203.MGI.20171221.ds.0036,张瑞杰,摘录,黄淋,2018/1/9,,,718,,,3℃/min,1h,1032℃,,4h,843℃,3℃/min,1h,926℃,1.6℃/min,8h,718℃,8h,621℃,,,51.6372Mpa/m,,,25℃,,,,,,,,,,,,,,,,,,,,,
"ObjectId(""5b4c9a23e6b1a81674aab78d"")",,0.42,,0.03,,18.3,Balance,3,5.17,53.2wt.%,0.12,,1,,,,,,,,0.00137382mm/cycle,,,,,,"Chang M, Au P, Terada T, et al. Damage Tolerance of Alloy 718 Turbine Disc Material[J]. Et Al, 1992.",10.11961/mater0203.MGI.20171221.ds.0036,张瑞杰,摘录,黄淋,2018/1/9,,,718,,,3℃/min,1h,1032℃,,4h,843℃,3℃/min,1h,926℃,1.6℃/min,8h,718℃,8h,621℃,,,50.19Mpa/m,,,25℃,,,,,,,,,,,,,,,,,,,,,
"ObjectId(""5b4c9a28e6b1a81674aab78f"")",,0.42,,0.03,,18.3,Balance,3,5.17,53.2wt.%,0.12,,1,,,,,,,,0.00243336mm/cycle,,,,,,"Chang M, Au P, Terada T, et al. Damage Tolerance of Alloy 718 Turbine Disc Material[J]. Et Al, 1992.",10.11961/mater0203.MGI.20171221.ds.0036,张瑞杰,摘录,黄淋,2018/1/9,,,718,,,3℃/min,1h,1032℃,,4h,843℃,3℃/min,1h,926℃,1.6℃/min,8h,718℃,8h,621℃,,,53.8867Mpa/m,,,25℃,,,,,,,,,,,,,,,,,,,,,
"ObjectId(""5b4c9a2de6b1a81674aab791"")",,0.42,,0.03,,18.3,Balance,3,5.17,53.2wt.%,0.12,,1,,,,,,,,0.00214306mm/cycle,,,,,,"Chang M, Au P, Terada T, et al. Damage Tolerance of Alloy 718 Turbine Disc Material[J]. Et Al, 1992.",10.11961/mater0203.MGI.20171221.ds.0036,张瑞杰,摘录,黄淋,2018/1/9,,,718,,,3℃/min,1h,1032℃,,4h,843℃,3℃/min,1h,926℃,1.6℃/min,8h,718℃,8h,621℃,,,54.271Mpa/m,,,25℃,,,,,,,,,,,,,,,,,,,,,
"ObjectId(""5b4c9a32e6b1a81674aab793"")",,0.42,,0.03,,18.3,Balance,3,5.17,53.2wt.%,0.12,,1,,,,,,,,0.0019483mm/cycle,,,,,,"Chang M, Au P, Terada T, et al. Damage Tolerance of Alloy 718 Turbine Disc Material[J]. Et Al, 1992.",10.11961/mater0203.MGI.20171221.ds.0036,张瑞杰,摘录,黄淋,2018/1/9,,,718,,,3℃/min,1h,1032℃,,4h,843℃,3℃/min,1h,926℃,1.6℃/min,8h,718℃,8h,621℃,,,51.6372Mpa/m,,,25℃,,,,,,,,,,,,,,,,,,,,,
"ObjectId(""5b4c9a37e6b1a81674aab795"")",,0.42,,0.03,,18.3,Balance,3,5.17,53.2wt.%,0.12,,1,,,,,,,,0.00182839mm/cycle,,,,,,"Chang M, Au P, Terada T, et al. Damage Tolerance of Alloy 718 Turbine Disc Material[J]. Et Al, 1992.",10.11961/mater0203.MGI.20171221.ds.0036,张瑞杰,摘录,黄淋,2018/1/9,,,718,,,3℃/min,1h,1032℃,,4h,843℃,3℃/min,1h,926℃,1.6℃/min,8h,718℃,8h,621℃,,,54.6581Mpa/m,,,25℃,,,,,,,,,,,,,,,,,,,,,
"ObjectId(""5b4c9a3ce6b1a81674aab797"")",,0.42,,0.03,,18.3,Balance,3,5.17,53.2wt.%,0.12,,1,,,,,,,,0.00137382mm/cycle,,,,,,"Chang M, Au P, Terada T, et al. Damage Tolerance of Alloy 718 Turbine Disc Material[J]. Et Al, 1992.",10.11961/mater0203.MGI.20171221.ds.0036,张瑞杰,摘录,黄淋,2018/1/9,,,718,,,3℃/min,1h,1032℃,,4h,843℃,3℃/min,1h,926℃,1.6℃/min,8h,718℃,8h,621℃,,,52.75Mpa/m,,,25℃,,,,,,,,,,,,,,,,,,,,,
"ObjectId(""5b4c9a42e6b1a81674aab799"")",,0.42,,0.03,,18.3,Balance,3,5.17,53.2wt.%,0.12,,1,,,,,,,,0.0011721mm/cycle,,,,,,"Chang M, Au P, Terada T, et al. Damage Tolerance of Alloy 718 Turbine Disc Material[J]. Et Al, 1992.",10.11961/mater0203.MGI.20171221.ds.0036,张瑞杰,摘录,黄淋,2018/1/9,,,718,,,3℃/min,1h,1032℃,,4h,843℃,3℃/min,1h,926℃,1.6℃/min,8h,718℃,8h,621℃,,,49.1313Mpa/m,,,25℃,,,,,,,,,,,,,,,,,,,,,
"ObjectId(""5b4c9a47e6b1a81674aab79b"")",,0.42,,0.03,,18.3,Balance,3,5.17,53.2wt.%,0.12,,1,,,,,,,,0.00188739mm/cycle,,,,,,"Chang M, Au P, Terada T, et al. Damage Tolerance of Alloy 718 Turbine Disc Material[J]. Et Al, 1992.",10.11961/mater0203.MGI.20171221.ds.0036,张瑞杰,摘录,黄淋,2018/1/9,,,718,,,3℃/min,1h,1032℃,,4h,843℃,3℃/min,1h,926℃,1.6℃/min,8h,718℃,8h,621℃,,,53.1262Mpa/m,,,25℃,,,,,,,,,,,,,,,,,,,,,
"ObjectId(""5b4c9a4ce6b1a81674aab79d"")",,0.42,,0.03,,18.3,Balance,3,5.17,53.2wt.%,0.12,,1,,,,,,,,0.00161026mm/cycle,,,,,,"Chang M, Au P, Terada T, et al. Damage Tolerance of Alloy 718 Turbine Disc Material[J]. Et Al, 1992.",10.11961/mater0203.MGI.20171221.ds.0036,张瑞杰,摘录,黄淋,2018/1/9,,,718,,,3℃/min,1h,1032℃,,4h,843℃,3℃/min,1h,926℃,1.6℃/min,8h,718℃,8h,621℃,,,49.1313Mpa/m,,,25℃,,,,,,,,,,,,,,,,,,,,,
"ObjectId(""5b4c9a51e6b1a81674aab79f"")",,0.42,,0.03,,18.3,Balance,3,5.17,53.2wt.%,0.12,,1,,,,,,,,0.00267662mm/cycle,,,,,,"Chang M, Au P, Terada T, et al. Damage Tolerance of Alloy 718 Turbine Disc Material[J]. Et Al, 1992.",10.11961/mater0203.MGI.20171221.ds.0036,张瑞杰,摘录,黄淋,2018/1/9,,,718,,,3℃/min,1h,1032℃,,4h,843℃,3℃/min,1h,926℃,1.6℃/min,8h,718℃,8h,621℃,,,54.271Mpa/m,,,25℃,,,,,,,,,,,,,,,,,,,,,
"ObjectId(""5b4c9a56e6b1a81674aab7a1"")",,0.42,,0.03,,18.3,Balance,3,5.17,53.2wt.%,0.12,,1,,,,,,,,0.00133088mm/cycle,,,,,,"Chang M, Au P, Terada T, et al. Damage Tolerance of Alloy 718 Turbine Disc Material[J]. Et Al, 1992.",10.11961/mater0203.MGI.20171221.ds.0036,张瑞杰,摘录,黄淋,2018/1/9,,,718,,,3℃/min,1h,1032℃,,4h,843℃,3℃/min,1h,926℃,1.6℃/min,8h,718℃,8h,621℃,,,49.1313Mpa/m,,,25℃,,,,,,,,,,,,,,,,,,,,,
"ObjectId(""5b4c9a5ae6b1a81674aab7a3"")",,0.42,,0.03,,18.3,Balance,3,5.17,53.2wt.%,0.12,,1,,,,,,,,8.01E-4mm/cycle,,,,,,"Chang M, Au P, Terada T, et al. Damage Tolerance of Alloy 718 Turbine Disc Material[J]. Et Al, 1992.",10.11961/mater0203.MGI.20171221.ds.0036,张瑞杰,摘录,黄淋,2018/1/9,,,718,,,3℃/min,1h,1032℃,,4h,843℃,3℃/min,1h,926℃,1.6℃/min,8h,718℃,8h,621℃,,,49.1313Mpa/m,,,25℃,,,,,,,,,,,,,,,,,,,,,
"ObjectId(""5b4c9a5fe6b1a81674aab7a5"")",,0.42,,0.03,,18.3,Balance,3,5.17,53.2wt.%,0.12,,1,,,,,,,,0.00161026mm/cycle,,,,,,"Chang M, Au P, Terada T, et al. Damage Tolerance of Alloy 718 Turbine Disc Material[J]. Et Al, 1992.",10.11961/mater0203.MGI.20171221.ds.0036,张瑞杰,摘录,黄淋,2018/1/9,,,718,,,3℃/min,1h,1032℃,,4h,843℃,3℃/min,1h,926℃,1.6℃/min,8h,718℃,8h,621℃,,,53.1262Mpa/m,,,25℃,,,,,,,,,,,,,,,,,,,,,
"ObjectId(""5b4c9a69e6b1a81674aab7a7"")",,0.42,,0.03,,18.3,Balance,3,5.17,53.2wt.%,0.12,,1,,,,,,,,0.0011721mm/cycle,,,,,,"Chang M, Au P, Terada T, et al. Damage Tolerance of Alloy 718 Turbine Disc Material[J]. Et Al, 1992.",10.11961/mater0203.MGI.20171221.ds.0036,张瑞杰,摘录,黄淋,2018/1/9,,,718,,,3℃/min,1h,1032℃,,4h,843℃,3℃/min,1h,926℃,1.6℃/min,8h,718℃,8h,621℃,,,46.0872Mpa/m,,,25℃,,,,,,,,,,,,,,,,,,,,,
"ObjectId(""5b4c9a6ee6b1a81674aab7a9"")",,0.42,,0.03,,18.3,Balance,3,5.17,53.2wt.%,0.12,,1,,,,,,,,0.001mm/cycle,,,,,,"Chang M, Au P, Terada T, et al. Damage Tolerance of Alloy 718 Turbine Disc Material[J]. Et Al, 1992.",10.11961/mater0203.MGI.20171221.ds.0036,张瑞杰,摘录,黄淋,2018/1/9,,,718,,,3℃/min,1h,1032℃,,4h,843℃,3℃/min,1h,926℃,1.6℃/min,8h,718℃,8h,621℃,,,48.4379Mpa/m,,,25℃,,,,,,,,,,,,,,,,,,,,,
"ObjectId(""5b4c9a76e6b1a81674aab7ab"")",,0.42,,0.03,,18.3,Balance,3,5.17,53.2wt.%,0.12,,1,,,,,,,,9.38E-4mm/cycle,,,,,,"Chang M, Au P, Terada T, et al. Damage Tolerance of Alloy 718 Turbine Disc Material[J]. Et Al, 1992.",10.11961/mater0203.MGI.20171221.ds.0036,张瑞杰,摘录,黄淋,2018/1/9,,,718,,,3℃/min,1h,1032℃,,4h,843℃,3℃/min,1h,926℃,1.6℃/min,8h,718℃,8h,621℃,,,45.115Mpa/m,,,25℃,,,,,,,,,,,,,,,,,,,,,
"ObjectId(""5b4c9a7be6b1a81674aab7ad"")",,0.42,,0.03,,18.3,Balance,3,5.17,53.2wt.%,0.12,,1,,,,,,,,5.83E-4mm/cycle,,,,,,"Chang M, Au P, Terada T, et al. Damage Tolerance of Alloy 718 Turbine Disc Material[J]. Et Al, 1992.",10.11961/mater0203.MGI.20171221.ds.0036,张瑞杰,摘录,黄淋,2018/1/9,,,718,,,3℃/min,1h,1032℃,,4h,843℃,3℃/min,1h,926℃,1.6℃/min,8h,718℃,8h,621℃,,,43.2317Mpa/m,,,25℃,,,,,,,,,,,,,,,,,,,,,
"ObjectId(""5b4c9a80e6b1a81674aab7af"")",,0.42,,0.03,,18.3,Balance,3,5.17,53.2wt.%,0.12,,1,,,,,,,,0.001mm/cycle,,,,,,"Chang M, Au P, Terada T, et al. Damage Tolerance of Alloy 718 Turbine Disc Material[J]. Et Al, 1992.",10.11961/mater0203.MGI.20171221.ds.0036,张瑞杰,摘录,黄淋,2018/1/9,,,718,,,3℃/min,1h,1032℃,,4h,843℃,3℃/min,1h,926℃,1.6℃/min,8h,718℃,8h,621℃,,,46.7469Mpa/m,,,25℃,,,,,,,,,,,,,,,,,,,,,
"ObjectId(""5b4c9a85e6b1a81674aab7b1"")",,0.42,,0.03,,18.3,Balance,3,5.17,53.2wt.%,0.12,,1,,,,,,,,0.00103227mm/cycle,,,,,,"Chang M, Au P, Terada T, et al. Damage Tolerance of Alloy 718 Turbine Disc Material[J]. Et Al, 1992.",10.11961/mater0203.MGI.20171221.ds.0036,张瑞杰,摘录,黄淋,2018/1/9,,,718,,,3℃/min,1h,1032℃,,4h,843℃,3℃/min,1h,926℃,1.6℃/min,8h,718℃,8h,621℃,,,45.4368Mpa/m,,,25℃,,,,,,,,,,,,,,,,,,,,,
"ObjectId(""5b4c9a8ae6b1a81674aab7b3"")",,0.42,,0.03,,18.3,Balance,3,5.17,53.2wt.%,0.12,,1,,,,,,,,8.01E-4mm/cycle,,,,,,"Chang M, Au P, Terada T, et al. Damage Tolerance of Alloy 718 Turbine Disc Material[J]. Et Al, 1992.",10.11961/mater0203.MGI.20171221.ds.0036,张瑞杰,摘录,黄淋,2018/1/9,,,718,,,3℃/min,1h,1032℃,,4h,843℃,3℃/min,1h,926℃,1.6℃/min,8h,718℃,8h,621℃,,,44.7955Mpa/m,,,25℃,,,,,,,,,,,,,,,,,,,,,
"ObjectId(""5b4c9a8ee6b1a81674aab7b5"")",,0.42,,0.03,,18.3,Balance,3,5.17,53.2wt.%,0.12,,1,,,,,,,,6.41E-4mm/cycle,,,,,,"Chang M, Au P, Terada T, et al. Damage Tolerance of Alloy 718 Turbine Disc Material[J]. Et Al, 1992.",10.11961/mater0203.MGI.20171221.ds.0036,张瑞杰,摘录,黄淋,2018/1/9,,,718,,,3℃/min,1h,1032℃,,4h,843℃,3℃/min,1h,926℃,1.6℃/min,8h,718℃,8h,621℃,,,44.1633Mpa/m,,,25℃,,,,,,,,,,,,,,,,,,,,,
"ObjectId(""5b4c9a93e6b1a81674aab7b7"")",,0.42,,0.03,,18.3,Balance,3,5.17,53.2wt.%,0.12,,1,,,,,,,,9.38E-4mm/cycle,,,,,,"Chang M, Au P, Terada T, et al. Damage Tolerance of Alloy 718 Turbine Disc Material[J]. Et Al, 1992.",10.11961/mater0203.MGI.20171221.ds.0036,张瑞杰,摘录,黄淋,2018/1/9,,,718,,,3℃/min,1h,1032℃,,4h,843℃,3℃/min,1h,926℃,1.6℃/min,8h,718℃,8h,621℃,,,48.0949Mpa/m,,,25℃,,,,,,,,,,,,,,,,,,,,,
