Repository: wujunming1/superalloy-project

File: 国际高温合金会议论文和数据/文献-数据-科研机构关联/数据汇总/力学性能/mechanicproperty_yieldstrength.csv (part 2 of 10)
,,,,,"ObjectId(""5b4ca8b5e6b1a81674aabd0d"")","6","0.015","0.l",,"10","6.5wt.%",,"1.5",,"1.7",,,,"Balance","3",,,"4","0","6.5",,"0.l",,,,,,,,,,,,"98.5265Ksi",,,,,,,,,,,,,,,,,,,,,,,,,,,,"",,,,,,,,,"1699.87oF",,,,,"Cetel A D, Duhl D N. Second Generation Columnar Grain Nickel-Base Superalloy[J]. 1992.","10.11961/mater0203.MGI.20171221.ds.0035","张瑞杰","摘录","黄淋","2018-01-09",,,,,,,,,,,,,,,,,,,,"PWA1426",,,,,,,,,,,,,,"4h","2240oF",,"4h","1975oF",,"12h","1600oF",,,,,,,,,,,,,,,,,,,,,,,,,,,,,,,,,,,,,,,,,,,,,,,,,,,,,,,,,,,,,,,,,
,,,,,"ObjectId(""5b4ca8bae6b1a81674aabd0f"")","6","0.015","0.l",,"10","6.5wt.%",,"1.5",,"1.7",,,,"Balance","3",,,"4","0","6.5",,"0.l",,,,,,,,,,,,"120.262Ksi",,,,,,,,,,,,,,,,,,,,,,,,,,,,"",,,,,,,,,"924.569oF",,,,,"Cetel A D, Duhl D N. Second Generation Columnar Grain Nickel-Base Superalloy[J]. 1992.","10.11961/mater0203.MGI.20171221.ds.0035","张瑞杰","摘录","黄淋","2018-01-09",,,,,,,,,,,,,,,,,,,,"PWA1426",,,,,,,,,,,,,,"4h","2240oF",,"4h","1975oF",,"12h","1600oF",,,,,,,,,,,,,,,,,,,,,,,,,,,,,,,,,,,,,,,,,,,,,,,,,,,,,,,,,,,,,,,,,
,,,,,"ObjectId(""5b4ca8bee6b1a81674aabd11"")","6","0.015","0.l",,"10","6.5wt.%",,"1.5",,"1.7",,,,"Balance","3",,,"4","0","6.5",,"0.l",,,,,,,,,,,,"120.816Ksi",,,,,,,,,,,,,,,,,,,,,,,,,,,,"",,,,,,,,,"1033.71oF",,,,,"Cetel A D, Duhl D N. Second Generation Columnar Grain Nickel-Base Superalloy[J]. 1992.","10.11961/mater0203.MGI.20171221.ds.0035","张瑞杰","摘录","黄淋","2018-01-09",,,,,,,,,,,,,,,,,,,,"PWA1426",,,,,,,,,,,,,,"4h","2240oF",,"4h","1975oF",,"12h","1600oF",,,,,,,,,,,,,,,,,,,,,,,,,,,,,,,,,,,,,,,,,,,,,,,,,,,,,,,,,,,,,,,,,
,,,,,"ObjectId(""5b4ca8c3e6b1a81674aabd13"")","6","0.015","0.l",,"10","6.5wt.%",,"1.5",,"1.7",,,,"Balance","3",,,"4","0","6.5",,"0.l",,,,,,,,,,,,"123.723Ksi",,,,,,,,,,,,,,,,,,,,,,,,,,,,"",,,,,,,,,"1313.52oF",,,,,"Cetel A D, Duhl D N. Second Generation Columnar Grain Nickel-Base Superalloy[J]. 1992.","10.11961/mater0203.MGI.20171221.ds.0035","张瑞杰","摘录","黄淋","2018-01-09",,,,,,,,,,,,,,,,,,,,"PWA1426",,,,,,,,,,,,,,"4h","2240oF",,"4h","1975oF",,"12h","1600oF",,,,,,,,,,,,,,,,,,,,,,,,,,,,,,,,,,,,,,,,,,,,,,,,,,,,,,,,,,,,,,,,,
,,,,,"ObjectId(""5b4ca8c8e6b1a81674aabd15"")","6","0.015","0.l",,"10","6.5wt.%",,"1.5",,"1.7",,,,"Balance","3",,,"4","0","6.5",,"0.l",,,,,,,,,,,,"126.12Ksi",,,,,,,,,,,,,,,,,,,,,,,,,,,,"",,,,,,,,,"1395.56oF",,,,,"Cetel A D, Duhl D N. Second Generation Columnar Grain Nickel-Base Superalloy[J]. 1992.","10.11961/mater0203.MGI.20171221.ds.0035","张瑞杰","摘录","黄淋","2018-01-09",,,,,,,,,,,,,,,,,,,,"PWA1426",,,,,,,,,,,,,,"4h","2240oF",,"4h","1975oF",,"12h","1600oF",,,,,,,,,,,,,,,,,,,,,,,,,,,,,,,,,,,,,,,,,,,,,,,,,,,,,,,,,,,,,,,,,
,,,,,"ObjectId(""5b4ca8cde6b1a81674aabd17"")","6","0.015","0.l",,"10","6.5wt.%",,"1.5",,"1.7",,,,"Balance","3",,,"4","0","6.5",,"0.l",,,,,,,,,,,,"93.6348Ksi",,,,,,,,,,,,,,,,,,,,,,,,,,,,"",,,,,,,,,"1726.69oF",,,,,"Cetel A D, Duhl D N. Second Generation Columnar Grain Nickel-Base Superalloy[J]. 1992.","10.11961/mater0203.MGI.20171221.ds.0035","张瑞杰","摘录","黄淋","2018-01-09",,,,,,,,,,,,,,,,,,,,"PWA1426",,,,,,,,,,,,,,"4h","2240oF",,"4h","1975oF",,"12h","1600oF",,,,,,,,,,,,,,,,,,,,,,,,,,,,,,,,,,,,,,,,,,,,,,,,,,,,,,,,,,,,,,,,,
,,,,,"ObjectId(""5b4ca8d2e6b1a81674aabd19"")","6","0.015","0.l",,"10","6.5wt.%",,"1.5",,"1.7",,,,"Balance","3",,,"4","0","6.5",,"0.l",,,,,,,,,,,,"121.381Ksi",,,,,,,,,,,,,,,,,,,,,,,,,,,,"",,,,,,,,,"1122.4oF",,,,,"Cetel A D, Duhl D N. Second Generation Columnar Grain Nickel-Base Superalloy[J]. 1992.","10.11961/mater0203.MGI.20171221.ds.0035","张瑞杰","摘录","黄淋","2018-01-09",,,,,,,,,,,,,,,,,,,,"PWA1426",,,,,,,,,,,,,,"4h","2240oF",,"4h","1975oF",,"12h","1600oF",,,,,,,,,,,,,,,,,,,,,,,,,,,,,,,,,,,,,,,,,,,,,,,,,,,,,,,,,,,,,,,,,
,,,,,"ObjectId(""5b4ca8d7e6b1a81674aabd1b"")","6","0.015","0.l",,"10","6.5wt.%",,"1.5",,"1.7",,,,"Balance","3",,,"4","0","6.5",,"0.l",,,,,,,,,,,,"104.634Ksi",,,,,,,,,,,,,,,,,,,,,,,,,,,,"",,,,,,,,,"1679.97oF",,,,,"Cetel A D, Duhl D N. Second Generation Columnar Grain Nickel-Base Superalloy[J]. 1992.","10.11961/mater0203.MGI.20171221.ds.0035","张瑞杰","摘录","黄淋","2018-01-09",,,,,,,,,,,,,,,,,,,,"PWA1426",,,,,,,,,,,,,,"4h","2240oF",,"4h","1975oF",,"12h","1600oF",,,,,,,,,,,,,,,,,,,,,,,,,,,,,,,,,,,,,,,,,,,,,,,,,,,,,,,,,,,,,,,,,
,,,,,"ObjectId(""5b4ca8dce6b1a81674aabd1d"")","6","0.015","0.l",,"10","6.5wt.%",,"1.5",,"1.7",,,,"Balance","3",,,"4","0","6.5",,"0.l",,,,,,,,,,,,"126.072Ksi",,,,,,,,,,,,,,,,,,,,,,,,,,,,"",,,,,,,,,"1491.01oF",,,,,"Cetel A D, Duhl D N. Second Generation Columnar Grain Nickel-Base Superalloy[J]. 1992.","10.11961/mater0203.MGI.20171221.ds.0035","张瑞杰","摘录","黄淋","2018-01-09",,,,,,,,,,,,,,,,,,,,"PWA1426",,,,,,,,,,,,,,"4h","2240oF",,"4h","1975oF",,"12h","1600oF",,,,,,,,,,,,,,,,,,,,,,,,,,,,,,,,,,,,,,,,,,,,,,,,,,,,,,,,,,,,,,,,,
,,,,,"ObjectId(""5b4ca8e1e6b1a81674aabd1f"")","6","0.015","0.l",,"10","6.5wt.%",,"1.5",,"1.7",,,,"Balance","3",,,"4","0","6.5",,"0.l",,,,,,,,,,,,"116.247Ksi",,,,,,,,,,,,,,,,,,,,,,,,,,,,"",,,,,,,,,"1626.48oF",,,,,"Cetel A D, Duhl D N. Second Generation Columnar Grain Nickel-Base Superalloy[J]. 1992.","10.11961/mater0203.MGI.20171221.ds.0035","张瑞杰","摘录","黄淋","2018-01-09",,,,,,,,,,,,,,,,,,,,"PWA1426",,,,,,,,,,,,,,"4h","2240oF",,"4h","1975oF",,"12h","1600oF",,,,,,,,,,,,,,,,,,,,,,,,,,,,,,,,,,,,,,,,,,,,,,,,,,,,,,,,,,,,,,,,,
,,,,,"ObjectId(""5b4ca8e6e6b1a81674aabd21"")","6","0.015","0.l",,"10","6.5wt.%",,"1.5",,"1.7",,,,"Balance","3",,,"4","0","6.5",,"0.l",,,,,,,,,,,,"87.5271Ksi",,,,,,,,,,,,,,,,,,,,,,,,,,,,"",,,,,,,,,"1746.59oF",,,,,"Cetel A D, Duhl D N. Second Generation Columnar Grain Nickel-Base Superalloy[J]. 1992.","10.11961/mater0203.MGI.20171221.ds.0035","张瑞杰","摘录","黄淋","2018-01-09",,,,,,,,,,,,,,,,,,,,"PWA1426",,,,,,,,,,,,,,"4h","2240oF",,"4h","1975oF",,"12h","1600oF",,,,,,,,,,,,,,,,,,,,,,,,,,,,,,,,,,,,,,,,,,,,,,,,,,,,,,,,,,,,,,,,,
,,,,,"ObjectId(""5b4ca8eae6b1a81674aabd23"")","6","0.015","0.l",,"10","6.5wt.%",,"1.5",,"1.7",,,,"Balance","3",,,"4","0","6.5",,"0.l",,,,,,,,,,,,"122.555Ksi",,,,,,,,,,,,,,,,,,,,,,,,,,,,"",,,,,,,,,"1211.14oF",,,,,"Cetel A D, Duhl D N. Second Generation Columnar Grain Nickel-Base Superalloy[J]. 1992.","10.11961/mater0203.MGI.20171221.ds.0035","张瑞杰","摘录","黄淋","2018-01-09",,,,,,,,,,,,,,,,,,,,"PWA1426",,,,,,,,,,,,,,"4h","2240oF",,"4h","1975oF",,"12h","1600oF",,,,,,,,,,,,,,,,,,,,,,,,,,,,,,,,,,,,,,,,,,,,,,,,,,,,,,,,,,,,,,,,,
,,,,,"ObjectId(""5b4ca8efe6b1a81674aabd25"")","6","0.015","0.l",,"10","6.5wt.%",,"1.5",,"1.7",,,,"Balance","3",,,"4","0","6.5",,"0.l",,,,,,,,,,,,"82.6389Ksi",,,,,,,,,,,,,,,,,,,,,,,,,,,,"",,,,,,,,,"1766.6oF",,,,,"Cetel A D, Duhl D N. Second Generation Columnar Grain Nickel-Base Superalloy[J]. 1992.","10.11961/mater0203.MGI.20171221.ds.0035","张瑞杰","摘录","黄淋","2018-01-09",,,,,,,,,,,,,,,,,,,,"PWA1426",,,,,,,,,,,,,,"4h","2240oF",,"4h","1975oF",,"12h","1600oF",,,,,,,,,,,,,,,,,,,,,,,,,,,,,,,,,,,,,,,,,,,,,,,,,,,,,,,,,,,,,,,,,
,,,,,"ObjectId(""5b4ca8f4e6b1a81674aabd27"")","6","0.015","0.l",,"10","6.5wt.%",,"1.5",,"1.7",,,,"Balance","3",,,"4","0","6.5",,"0.l",,,,,,,,,,,,"110.745Ksi",,,,,,,,,,,,,,,,,,,,,,,,,,,,"",,,,,,,,,"1653.25oF",,,,,"Cetel A D, Duhl D N. Second Generation Columnar Grain Nickel-Base Superalloy[J]. 1992.","10.11961/mater0203.MGI.20171221.ds.0035","张瑞杰","摘录","黄淋","2018-01-09",,,,,,,,,,,,,,,,,,,,"PWA1426",,,,,,,,,,,,,,"4h","2240oF",,"4h","1975oF",,"12h","1600oF",,,,,,,,,,,,,,,,,,,,,,,,,,,,,,,,,,,,,,,,,,,,,,,,,,,,,,,,,,,,,,,,,
,,,,,"ObjectId(""5b4ca8fee6b1a81674aabd29"")","6","0.015","0.l",,"10","6.5wt.%",,"1.5",,"1.7",,,,"Balance","3",,,"4","0","6.5",,"0.l",,,,,,,,,,,,"120.366Ksi",,,,,,,,,,,,,,,,,,,,,,,,,,,,"",,,,,,,,,"720.033oF",,,,,"Cetel A D, Duhl D N. Second Generation Columnar Grain Nickel-Base Superalloy[J]. 1992.","10.11961/mater0203.MGI.20171221.ds.0035","张瑞杰","摘录","黄淋","2018-01-09",,,,,,,,,,,,,,,,,,,,"PWA1426",,,,,,,,,,,,,,"4h","2240oF",,"4h","1975oF",,"12h","1600oF",,,,,,,,,,,,,,,,,,,,,,,,,,,,,,,,,,,,,,,,,,,,,,,,,,,,,,,,,,,,,,,,,
,,,,,"ObjectId(""5b4ca903e6b1a81674aabd2b"")","6","0.015","0.l",,"10","6.5wt.%",,"1.5",,"1.7",,,,"Balance","3",,,"4","0","6.5",,"0.l",,,,,,,,,,,,"124.87Ksi",,,,,,,,,,,,,,,,,,,,,,,,,,,,"",,,,,,,,,"256.806oF",,,,,"Cetel A D, Duhl D N. Second Generation Columnar Grain Nickel-Base Superalloy[J]. 1992.","10.11961/mater0203.MGI.20171221.ds.0035","张瑞杰","摘录","黄淋","2018-01-09",,,,,,,,,,,,,,,,,,,,"PWA1426",,,,,,,,,,,,,,"4h","2240oF",,"4h","1975oF",,"12h","1600oF",,,,,,,,,,,,,,,,,,,,,,,,,,,,,,,,,,,,,,,,,,,,,,,,,,,,,,,,,,,,,,,,,
,,,,,"ObjectId(""5b4ca908e6b1a81674aabd2d"")","6","0.015","0.l",,"10","6.5wt.%",,"1.5",,"1.7",,,,"Balance","3",,,"4","0","6.5",,"0.l",,,,,,,,,,,,"121.627Ksi",,,,,,,,,,,,,,,,,,,,,,,,,,,,"",,,,,,,,,"638.33oF",,,,,"Cetel A D, Duhl D N. Second Generation Columnar Grain Nickel-Base Superalloy[J]. 1992.","10.11961/mater0203.MGI.20171221.ds.0035","张瑞杰","摘录","黄淋","2018-01-09",,,,,,,,,,,,,,,,,,,,"PWA1426",,,,,,,,,,,,,,"4h","2240oF",,"4h","1975oF",,"12h","1600oF",,,,,,,,,,,,,,,,,,,,,,,,,,,,,,,,,,,,,,,,,,,,,,,,,,,,,,,,,,,,,,,,,
,,,,,"ObjectId(""5b4ca90de6b1a81674aabd2f"")","6","0.015","0.l",,"10","6.5wt.%",,"1.5",,"1.7",,,,"Balance","3",,,"4","0","6.5",,"0.l",,,,,,,,,,,,"124.918Ksi",,,,,,,,,,,,,,,,,,,,,,,,,,,,"",,,,,,,,,"161.356oF",,,,,"Cetel A D, Duhl D N. Second Generation Columnar Grain Nickel-Base Superalloy[J]. 1992.","10.11961/mater0203.MGI.20171221.ds.0035","张瑞杰","摘录","黄淋","2018-01-09",,,,,,,,,,,,,,,,,,,,"PWA1426",,,,,,,,,,,,,,"4h","2240oF",,"4h","1975oF",,"12h","1600oF",,,,,,,,,,,,,,,,,,,,,,,,,,,,,,,,,,,,,,,,,,,,,,,,,,,,,,,,,,,,,,,,,
,,,,,"ObjectId(""5b4ca91be6b1a81674aabd35"")","6","0.015","0.l",,"10","6.5wt.%",,"1.5",,"1.7",,,,"Balance","3",,,"4","0","6.5",,"0.l",,,,,,,,,,,,"122.295Ksi",,,,,,,,,,,,,,,,,,,,,,,,,,,,"",,,,,,,,,"522.481oF",,,,,"Cetel A D, Duhl D N. Second Generation Columnar Grain Nickel-Base Superalloy[J]. 1992.","10.11961/mater0203.MGI.20171221.ds.0035","张瑞杰","摘录","黄淋","2018-01-09",,,,,,,,,,,,,,,,,,,,"PWA1426",,,,,,,,,,,,,,"4h","2240oF",,"4h","1975oF",,"12h","1600oF",,,,,,,,,,,,,,,,,,,,,,,,,,,,,,,,,,,,,,,,,,,,,,,,,,,,,,,,,,,,,,,,,
,,,,,"ObjectId(""5b4ca92ae6b1a81674aabd3b"")","6","0.015","0.l",,"10","6.5wt.%",,"1.5",,"1.7",,,,"Balance","3",,,"4","0","6.5",,"0.l",,,,,,,,,,,,"123.602Ksi",,,,,,,,,,,,,,,,,,,,,,,,,,,,"",,,,,,,,,"352.146oF",,,,,"Cetel A D, Duhl D N. Second Generation Columnar Grain Nickel-Base Superalloy[J]. 1992.","10.11961/mater0203.MGI.20171221.ds.0035","张瑞杰","摘录","黄淋","2018-01-09",,,,,,,,,,,,,,,,,,,,"PWA1426",,,,,,,,,,,,,,"4h","2240oF",,"4h","1975oF",,"12h","1600oF",,,,,,,,,,,,,,,,,,,,,,,,,,,,,,,,,,,,,,,,,,,,,,,,,,,,,,,,,,,,,,,,,
,,,,,"ObjectId(""5b4ca92fe6b1a81674aabd3d"")","6","0.015","0.l",,"10","6.5wt.%",,"1.5",,"1.7",,,,"Balance","3",,,"4","0","6.5",,"0.l",,,,,,,,,,,,"123.56Ksi",,,,,,,,,,,,,,,,,,,,,,,,,,,,"",,,,,,,,,"433.96oF",,,,,"Cetel A D, Duhl D N. Second Generation Columnar Grain Nickel-Base Superalloy[J]. 1992.","10.11961/mater0203.MGI.20171221.ds.0035","张瑞杰","摘录","黄淋","2018-01-09",,,,,,,,,,,,,,,,,,,,"PWA1426",,,,,,,,,,,,,,"4h","2240oF",,"4h","1975oF",,"12h","1600oF",,,,,,,,,,,,,,,,,,,,,,,,,,,,,,,,,,,,,,,,,,,,,,,,,,,,,,,,,,,,,,,,,
,,,,,"ObjectId(""5b4ca939e6b1a81674aabd41"")","6","0.015","0.l",,"10","6.5wt.%",,"1.5",,"1.7",,,,"Balance","3",,,"4","0","6.5",,"0.l",,,,,,,,,,,,"125.58Ksi",,,,,,,,,,,,,,,,,,,,,,,,,,,,"",,,,,,,,,"59.1436oF",,,,,"Cetel A D, Duhl D N. Second Generation Columnar Grain Nickel-Base Superalloy[J]. 1992.","10.11961/mater0203.MGI.20171221.ds.0035","张瑞杰","摘录","黄淋","2018-01-09",,,,,,,,,,,,,,,,,,,,"PWA1426",,,,,,,,,,,,,,"4h","2240oF",,"4h","1975oF",,"12h","1600oF",,,,,,,,,,,,,,,,,,,,,,,,,,,,,,,,,,,,,,,,,,,,,,,,,,,,,,,,,,,,,,,,,
,,,,,"ObjectId(""5b4ca93ee6b1a81674aabd43"")","6","0.015","0.l",,"10","6.5wt.%",,"1.5",,"1.7",,,,"Balance","3",,,"4","0","6.5",,"0.l",,,,,,,,,,,,"120.317Ksi",,,,,,,,,,,,,,,,,,,,,,,,,,,,"",,,,,,,,,"815.483oF",,,,,"Cetel A D, Duhl D N. Second Generation Columnar Grain Nickel-Base Superalloy[J]. 1992.","10.11961/mater0203.MGI.20171221.ds.0035","张瑞杰","摘录","黄淋","2018-01-09",,,,,,,,,,,,,,,,,,,,"PWA1426",,,,,,,,,,,,,,"4h","2240oF",,"4h","1975oF",,"12h","1600oF",,,,,,,,,,,,,,,,,,,,,,,,,,,,,,,,,,,,,,,,,,,,,,,,,,,,,,,,,,,,,,,,,
,,,,,"ObjectId(""5b4cada2e6b1a81674aabeed"")","0.45",,,,"0.29","17.98","Balance",,,"2.91",,,"5.30","52.70wt.%",,,,,"0.98",,,,,,,,,,,,,,,"21.5958Mpa",,,,,,,,,,,,,,,,,,,,,,,,,,,,"",,,,,,,,,"553.689℃",,,,,"Ruiz C, Obabueki A, Gillespie K. Evaluation of the Microstructure and Mechanical Properties of Delta Processed Alloy 718[C]// Superalloys. 1992:33-42.","10.11961/mater0203.MGI.20171221.ds.0034","张瑞杰","摘录","黄淋","2018-01-09",,,,,,,,,,,,,,,,,,,,"IN718",,,,,,,,,,,,,,,,,,,,,,,,,,,,,,,,,,,,,,,,,,,,,,,,,,,,,,,,,,,,,,,,,,,"1325oF","8h",,"100oF","1150oF","8h",,,,,,,,,,,,,,
,,,,,"ObjectId(""5b4cada7e6b1a81674aabeef"")","0.45",,,,"0.29","17.98","Balance",,,"2.91",,,"5.30","52.70wt.%",,,,,"0.98",,,,,,,,,,,,,,,"22.0537Mpa",,,,,,,,,,,,,,,,,,,,,,,,,,,,"",,,,,,,,,"450.41℃",,,,,"Ruiz C, Obabueki A, Gillespie K. Evaluation of the Microstructure and Mechanical Properties of Delta Processed Alloy 718[C]// Superalloys. 1992:33-42.","10.11961/mater0203.MGI.20171221.ds.0034","张瑞杰","摘录","黄淋","2018-01-09",,,,,,,,,,,,,,,,,,,,"IN718",,,,,,,,,,,,,,,,,,,,,,,,,,,,,,,,,,,,,,,,,,,,,,,,,,,,,,,,,,,,,,,,,,,"1325oF","8h",,"100oF","1150oF","8h",,,,,,,,,,,,,,
,,,,,"ObjectId(""5b4cadace6b1a81674aabef1"")","0.45",,,,"0.29","17.98","Balance",,,"2.91",,,"5.30","52.70wt.%",,,,,"0.98",,,,,,,,,,,,,,,"21.5925Mpa",,,,,,,,,,,,,,,,,,,,,,,,,,,,"",,,,,,,,,"536.475℃",,,,,"Ruiz C, Obabueki A, Gillespie K. Evaluation of the Microstructure and Mechanical Properties of Delta Processed Alloy 718[C]// Superalloys. 1992:33-42.","10.11961/mater0203.MGI.20171221.ds.0034","张瑞杰","摘录","黄淋","2018-01-09",,,,,,,,,,,,,,,,,,,,"IN718",,,,,,,,,,,,,,,,,,,,,,,,,,,,,,,,,,,,,,,,,,,,,,,,,,,,,,,,,,,,,,,,,,,"1325oF","8h",,"100oF","1150oF","8h",,,,,,,,,,,,,,
,,,,,"ObjectId(""5b4cadb2e6b1a81674aabef3"")","0.45",,,,"0.29","17.98","Balance",,,"2.91",,,"5.30","52.70wt.%",,,,,"0.98",,,,,,,,,,,,,,,"22.1847Mpa",,,,,,,,,,,,,,,,,,,,,,,,,,,,"",,,,,,,,,"421.721℃",,,,,"Ruiz C, Obabueki A, Gillespie K. Evaluation of the Microstructure and Mechanical Properties of Delta Processed Alloy 718[C]// Superalloys. 1992:33-42.","10.11961/mater0203.MGI.20171221.ds.0034","张瑞杰","摘录","黄淋","2018-01-09",,,,,,,,,,,,,,,,,,,,"IN718",,,,,,,,,,,,,,,,,,,,,,,,,,,,,,,,,,,,,,,,,,,,,,,,,,,,,,,,,,,,,,,,,,,"1325oF","8h",,"100oF","1150oF","8h",,,,,,,,,,,,,,
,,,,,"ObjectId(""5b4cadb7e6b1a81674aabef5"")","0.45",,,,"0.29","17.98","Balance",,,"2.91",,,"5.30","52.70wt.%",,,,,"0.98",,,,,,,,,,,,,,,"21.3943Mpa",,,,,,,,,,,,,,,,,,,,,,,,,,,,"",,,,,,,,,"570.902℃",,,,,"Ruiz C, Obabueki A, Gillespie K. Evaluation of the Microstructure and Mechanical Properties of Delta Processed Alloy 718[C]// Superalloys. 1992:33-42.","10.11961/mater0203.MGI.20171221.ds.0034","张瑞杰","摘录","黄淋","2018-01-09",,,,,,,,,,,,,,,,,,,,"IN718",,,,,,,,,,,,,,,,,,,,,,,,,,,,,,,,,,,,,,,,,,,,,,,,,,,,,,,,,,,,,,,,,,,"1325oF","8h",,"100oF","1150oF","8h",,,,,,,,,,,,,,
,,,,,"ObjectId(""5b4cadbce6b1a81674aabef7"")","0.45",,,,"0.29","17.98","Balance",,,"2.91",,,"5.30","52.70wt.%",,,,,"0.98",,,,,,,,,,,,,,,"20.9269Mpa",,,,,,,,,,,,,,,,,,,,,,,,,,,,"",,,,,,,,,"625.41℃",,,,,"Ruiz C, Obabueki A, Gillespie K. Evaluation of the Microstructure and Mechanical Properties of Delta Processed Alloy 718[C]// Superalloys. 1992:33-42.","10.11961/mater0203.MGI.20171221.ds.0034","张瑞杰","摘录","黄淋","2018-01-09",,,,,,,,,,,,,,,,,,,,"IN718",,,,,,,,,,,,,,,,,,,,,,,,,,,,,,,,,,,,,,,,,,,,,,,,,,,,,,,,,,,,,,,,,,,"1325oF","8h",,"100oF","1150oF","8h",,,,,,,,,,,,,,
,,,,,"ObjectId(""5b4cadc0e6b1a81674aabef9"")","0.45",,,,"0.29","17.98","Balance",,,"2.91",,,"5.30","52.70wt.%",,,,,"0.98",,,,,,,,,,,,,,,"20.9918Mpa",,,,,,,,,,,,,,,,,,,,,,,,,,,,"",,,,,,,,,"608.197℃",,,,,"Ruiz C, Obabueki A, Gillespie K. Evaluation of the Microstructure and Mechanical Properties of Delta Processed Alloy 718[C]// Superalloys. 1992:33-42.","10.11961/mater0203.MGI.20171221.ds.0034","张瑞杰","摘录","黄淋","2018-01-09",,,,,,,,,,,,,,,,,,,,"IN718",,,,,,,,,,,,,,,,,,,,,,,,,,,,,,,,,,,,,,,,,,,,,,,,,,,,,,,,,,,,,,,,,,,"1325oF","8h",,"100oF","1150oF","8h",,,,,,,,,,,,,,
,,,,,"ObjectId(""5b4cadcae6b1a81674aabefd"")","0.45",,,,"0.29","17.98","Balance",,,"2.91",,,"5.30","52.70wt.%",,,,,"0.98",,,,,,,,,,,,,,,"20.7254Mpa",,,,,,,,,,,,,,,,,,,,,,,,,,,,"",,,,,,,,,"642.623℃",,,,,"Ruiz C, Obabueki A, Gillespie K. Evaluation of the Microstructure and Mechanical Properties of Delta Processed Alloy 718[C]// Superalloys. 1992:33-42.","10.11961/mater0203.MGI.20171221.ds.0034","张瑞杰","摘录","黄淋","2018-01-09",,,,,,,,,,,,,,,,,,,,"IN718",,,,,,,,,,,,,,,,,,,,,,,,,,,,,,,,,,,,,,,,,,,,,,,,,,,,,,,,,,,,,,,,,,,"1325oF","8h",,"100oF","1150oF","8h",,,,,,,,,,,,,,
,,,,,"ObjectId(""5b4cadcfe6b1a81674aabeff"")","0.45",,,,"0.29","17.98","Balance",,,"2.91",,,"5.30","52.70wt.%",,,,,"0.98",,,,,,,,,,,,,,,"21.9228Mpa",,,,,,,,,,,,,,,,,,,,,,,,,,,,"",,,,,,,,,"479.098℃",,,,,"Ruiz C, Obabueki A, Gillespie K. Evaluation of the Microstructure and Mechanical Properties of Delta Processed Alloy 718[C]// Superalloys. 1992:33-42.","10.11961/mater0203.MGI.20171221.ds.0034","张瑞杰","摘录","黄淋","2018-01-09",,,,,,,,,,,,,,,,,,,,"IN718",,,,,,,,,,,,,,,,,,,,,,,,,,,,,,,,,,,,,,,,,,,,,,,,,,,,,,,,,,,,,,,,,,,"1325oF","8h",,"100oF","1150oF","8h",,,,,,,,,,,,,,
,,,,,"ObjectId(""5b4cadd4e6b1a81674aabf01"")","0.45",,,,"0.29","17.98","Balance",,,"2.91",,,"5.30","52.70wt.%",,,,,"0.98",,,,,,,,,,,,,,,"21.7912Mpa",,,,,,,,,,,,,,,,,,,,,,,,,,,,"",,,,,,,,,"504.918℃",,,,,"Ruiz C, Obabueki A, Gillespie K. Evaluation of the Microstructure and Mechanical Properties of Delta Processed Alloy 718[C]// Superalloys. 1992:33-42.","10.11961/mater0203.MGI.20171221.ds.0034","张瑞杰","摘录","黄淋","2018-01-09",,,,,,,,,,,,,,,,,,,,"IN718",,,,,,,,,,,,,,,,,,,,,,,,,,,,,,,,,,,,,,,,,,,,,,,,,,,,,,,,,,,,,,,,,,,"1325oF","8h",,"100oF","1150oF","8h",,,,,,,,,,,,,,
,,,,,"ObjectId(""5b4caddee6b1a81674aabf05"")","0.45",,,,"0.29","17.98","Balance",,,"2.91",,,"5.30","52.70wt.%",,,,,"0.98",,,,,,,,,,,,,,,"21.6574Mpa",,,,,,,,,,,,,,,,,,,,,,,,,,,,"",,,,,,,,,"519.262℃",,,,,"Ruiz C, Obabueki A, Gillespie K. Evaluation of the Microstructure and Mechanical Properties of Delta Processed Alloy 718[C]// Superalloys. 1992:33-42.","10.11961/mater0203.MGI.20171221.ds.0034","张瑞杰","摘录","黄淋","2018-01-09",,,,,,,,,,,,,,,,,,,,"IN718",,,,,,,,,,,,,,,,,,,,,,,,,,,,,,,,,,,,,,,,,,,,,,,,,,,,,,,,,,,,,,,,,,,"1325oF","8h",,"100oF","1150oF","8h",,,,,,,,,,,,,,
,,,,,"ObjectId(""5b4cade3e6b1a81674aabf07"")","0.45",,,,"0.29","17.98","Balance",,,"2.91",,,"5.30","52.70wt.%",,,,,"0.98",,,,,,,,,,,,,,,"21.1934Mpa",,,,,,,,,,,,,,,,,,,,,,,,,,,,"",,,,,,,,,"590.984℃",,,,,"Ruiz C, Obabueki A, Gillespie K. Evaluation of the Microstructure and Mechanical Properties of Delta Processed Alloy 718[C]// Superalloys. 1992:33-42.","10.11961/mater0203.MGI.20171221.ds.0034","张瑞杰","摘录","黄淋","2018-01-09",,,,,,,,,,,,,,,,,,,,"IN718",,,,,,,,,,,,,,,,,,,,,,,,,,,,,,,,,,,,,,,,,,,,,,,,,,,,,,,,,,,,,,,,,,,"1325oF","8h",,"100oF","1150oF","8h",,,,,,,,,,,,,,
,,,,,"ObjectId(""5b4cadede6b1a81674aabf09"")","0.45",,,,"0.29","17.98","Balance",,,"2.91",,,"5.30","52.70wt.%",,,,,"0.98",,,,,,,,,,,,,,,"22.2446Mpa",,,,,,,,,,,,,,,,,,,,,,,,,,,,"",,,,,,,,,"378.689℃",,,,,"Ruiz C, Obabueki A, Gillespie K. Evaluation of the Microstructure and Mechanical Properties of Delta Processed Alloy 718[C]// Superalloys. 1992:33-42.","10.11961/mater0203.MGI.20171221.ds.0034","张瑞杰","摘录","黄淋","2018-01-09",,,,,,,,,,,,,,,,,,,,"IN718",,,,,,,,,,,,,,,,,,,,,,,,,,,,,,,,,,,,,,,,,,,,,,,,,,,,,,,,,,,,,,,,,,,"1325oF","8h",,"100oF","1150oF","8h",,,,,,,,,,,,,,
,,,,,"ObjectId(""5b4cadf1e6b1a81674aabf0b"")","0.45",,,,"0.29","17.98","Balance",,,"2.91",,,"5.30","52.70wt.%",,,,,"0.98",,,,,,,,,,,,,,,"23.2265Mpa",,,,,,,,,,,,,,,,,,,,,,,,,,,,"",,,,,,,,,"160.656℃",,,,,"Ruiz C, Obabueki A, Gillespie K. Evaluation of the Microstructure and Mechanical Properties of Delta Processed Alloy 718[C]// Superalloys. 1992:33-42.","10.11961/mater0203.MGI.20171221.ds.0034","张瑞杰","摘录","黄淋","2018-01-09",,,,,,,,,,,,,,,,,,,,"IN718",,,,,,,,,,,,,,,,,,,,,,,,,,,,,,,,,,,,,,,,,,,,,,,,,,,,,,,,,,,,,,,,,,,"1325oF","8h",,"100oF","1150oF","8h",,,,,,,,,,,,,,
,,,,,"ObjectId(""5b4cadf6e6b1a81674aabf0d"")","0.45",,,,"0.29","17.98","Balance",,,"2.91",,,"5.30","52.70wt.%",,,,,"0.98",,,,,,,,,,,,,,,"23.025Mpa",,,,,,,,,,,,,,,,,,,,,,,,,,,,"",,,,,,,,,"177.869℃",,,,,"Ruiz C, Obabueki A, Gillespie K. Evaluation of the Microstructure and Mechanical Properties of Delta Processed Alloy 718[C]// Superalloys. 1992:33-42.","10.11961/mater0203.MGI.20171221.ds.0034","张瑞杰","摘录","黄淋","2018-01-09",,,,,,,,,,,,,,,,,,,,"IN718",,,,,,,,,,,,,,,,,,,,,,,,,,,,,,,,,,,,,,,,,,,,,,,,,,,,,,,,,,,,,,,,,,,"1325oF","8h",,"100oF","1150oF","8h",,,,,,,,,,,,,,
,,,,,"ObjectId(""5b4cadfbe6b1a81674aabf0f"")","0.45",,,,"0.29","17.98","Balance",,,"2.91",,,"5.30","52.70wt.%",,,,,"0.98",,,,,,,,,,,,,,,"22.8318Mpa",,,,,,,,,,,,,,,,,,,,,,,,,,,,"",,,,,,,,,"238.115℃",,,,,"Ruiz C, Obabueki A, Gillespie K. Evaluation of the Microstructure and Mechanical Properties of Delta Processed Alloy 718[C]// Superalloys. 1992:33-42.","10.11961/mater0203.MGI.20171221.ds.0034","张瑞杰","摘录","黄淋","2018-01-09",,,,,,,,,,,,,,,,,,,,"IN718",,,,,,,,,,,,,,,,,,,,,,,,,,,,,,,,,,,,,,,,,,,,,,,,,,,,,,,,,,,,,,,,,,,"1325oF","8h",,"100oF","1150oF","8h",,,,,,,,,,,,,,
,,,,,"ObjectId(""5b4cae00e6b1a81674aabf11"")","0.45",,,,"0.29","17.98","Balance",,,"2.91",,,"5.30","52.70wt.%",,,,,"0.98",,,,,,,,,,,,,,,"22.3756Mpa",,,,,,,,,,,,,,,,,,,,,,,,,,,,"",,,,,,,,,"350℃",,,,,"Ruiz C, Obabueki A, Gillespie K. Evaluation of the Microstructure and Mechanical Properties of Delta Processed Alloy 718[C]// Superalloys. 1992:33-42.","10.11961/mater0203.MGI.20171221.ds.0034","张瑞杰","摘录","黄淋","2018-01-09",,,,,,,,,,,,,,,,,,,,"IN718",,,,,,,,,,,,,,,,,,,,,,,,,,,,,,,,,,,,,,,,,,,,,,,,,,,,,,,,,,,,,,,,,,,"1325oF","8h",,"100oF","1150oF","8h",,,,,,,,,,,,,,
,,,,,"ObjectId(""5b4cae05e6b1a81674aabf13"")","0.45",,,,"0.29","17.98","Balance",,,"2.91",,,"5.30","52.70wt.%",,,,,"0.98",,,,,,,,,,,,,,,"22.6348Mpa",,,,,,,,,,,,,,,,,,,,,,,,,,,,"",,,,,,,,,"278.279℃",,,,,"Ruiz C, Obabueki A, Gillespie K. Evaluation of the Microstructure and Mechanical Properties of Delta Processed Alloy 718[C]// Superalloys. 1992:33-42.","10.11961/mater0203.MGI.20171221.ds.0034","张瑞杰","摘录","黄淋","2018-01-09",,,,,,,,,,,,,,,,,,,,"IN718",,,,,,,,,,,,,,,,,,,,,,,,,,,,,,,,,,,,,,,,,,,,,,,,,,,,,,,,,,,,,,,,,,,"1325oF","8h",,"100oF","1150oF","8h",,,,,,,,,,,,,,
,,,,,"ObjectId(""5b4cae0ae6b1a81674aabf15"")","0.45",,,,"0.29","17.98","Balance",,,"2.91",,,"5.30","52.70wt.%",,,,,"0.98",,,,,,,,,,,,,,,"22.8279Mpa",,,,,,,,,,,,,,,,,,,,,,,,,,,,"",,,,,,,,,"218.033℃",,,,,"Ruiz C, Obabueki A, Gillespie K. Evaluation of the Microstructure and Mechanical Properties of Delta Processed Alloy 718[C]// Superalloys. 1992:33-42.","10.11961/mater0203.MGI.20171221.ds.0034","张瑞杰","摘录","黄淋","2018-01-09",,,,,,,,,,,,,,,,,,,,"IN718",,,,,,,,,,,,,,,,,,,,,,,,,,,,,,,,,,,,,,,,,,,,,,,,,,,,,,,,,,,,,,,,,,,"1325oF","8h",,"100oF","1150oF","8h",,,,,,,,,,,,,,
,,,,,"ObjectId(""5b4cae0fe6b1a81674aabf17"")","0.45",,,,"0.29","17.98","Balance",,,"2.91",,,"5.30","52.70wt.%",,,,,"0.98",,,,,,,,,,,,,,,"22.5072Mpa",,,,,,,,,,,,,,,,,,,,,,,,,,,,"",,,,,,,,,"324.18℃",,,,,"Ruiz C, Obabueki A, Gillespie K. Evaluation of the Microstructure and Mechanical Properties of Delta Processed Alloy 718[C]// Superalloys. 1992:33-42.","10.11961/mater0203.MGI.20171221.ds.0034","张瑞杰","摘录","黄淋","2018-01-09",,,,,,,,,,,,,,,,,,,,"IN718",,,,,,,,,,,,,,,,,,,,,,,,,,,,,,,,,,,,,,,,,,,,,,,,,,,,,,,,,,,,,,,,,,,"1325oF","8h",,"100oF","1150oF","8h",,,,,,,,,,,,,,
,,,,,"ObjectId(""5b4cae14e6b1a81674aabf19"")","0.45",,,,"0.29","17.98","Balance",,,"2.91",,,"5.30","52.70wt.%",,,,,"0.98",,,,,,,,,,,,,,,"22.8928Mpa",,,,,,,,,,,,,,,,,,,,,,,,,,,,"",,,,,,,,,"200.82℃",,,,,"Ruiz C, Obabueki A, Gillespie K. Evaluation of the Microstructure and Mechanical Properties of Delta Processed Alloy 718[C]// Superalloys. 1992:33-42.","10.11961/mater0203.MGI.20171221.ds.0034","张瑞杰","摘录","黄淋","2018-01-09",,,,,,,,,,,,,,,,,,,,"IN718",,,,,,,,,,,,,,,,,,,,,,,,,,,,,,,,,,,,,,,,,,,,,,,,,,,,,,,,,,,,,,,,,,,"1325oF","8h",,"100oF","1150oF","8h",,,,,,,,,,,,,,
,,,,,"ObjectId(""5b4cae19e6b1a81674aabf1b"")","0.45",,,,"0.29","17.98","Balance",,,"2.91",,,"5.30","52.70wt.%",,,,,"0.98",,,,,,,,,,,,,,,"23.6239Mpa",,,,,,,,,,,,,,,,,,,,,,,,,,,,"",,,,,,,,,"97.541℃",,,,,"Ruiz C, Obabueki A, Gillespie K. Evaluation of the Microstructure and Mechanical Properties of Delta Processed Alloy 718[C]// Superalloys. 1992:33-42.","10.11961/mater0203.MGI.20171221.ds.0034","张瑞杰","摘录","黄淋","2018-01-09",,,,,,,,,,,,,,,,,,,,"IN718",,,,,,,,,,,,,,,,,,,,,,,,,,,,,,,,,,,,,,,,,,,,,,,,,,,,,,,,,,,,,,,,,,,"1325oF","8h",,"100oF","1150oF","8h",,,,,,,,,,,,,,
,,,,,"ObjectId(""5b4cae1de6b1a81674aabf1d"")","0.45",,,,"0.29","17.98","Balance",,,"2.91",,,"5.30","52.70wt.%",,,,,"0.98",,,,,,,,,,,,,,,"23.423Mpa",,,,,,,,,,,,,,,,,,,,,,,,,,,,"",,,,,,,,,"117.623℃",,,,,"Ruiz C, Obabueki A, Gillespie K. Evaluation of the Microstructure and Mechanical Properties of Delta Processed Alloy 718[C]// Superalloys. 1992:33-42.","10.11961/mater0203.MGI.20171221.ds.0034","张瑞杰","摘录","黄淋","2018-01-09",,,,,,,,,,,,,,,,,,,,"IN718",,,,,,,,,,,,,,,,,,,,,,,,,,,,,,,,,,,,,,,,,,,,,,,,,,,,,,,,,,,,,,,,,,,"1325oF","8h",,"100oF","1150oF","8h",,,,,,,,,,,,,,
,,,,,"ObjectId(""5b4cae22e6b1a81674aabf1f"")","0.45",,,,"0.29","17.98","Balance",,,"2.91",,,"5.30","52.70wt.%",,,,,"0.98",,,,,,,,,,,,,,,"23.3591Mpa",,,,,,,,,,,,,,,,,,,,,,,,,,,,"",,,,,,,,,"140.574℃",,,,,"Ruiz C, Obabueki A, Gillespie K. Evaluation of the Microstructure and Mechanical Properties of Delta Processed Alloy 718[C]// Superalloys. 1992:33-42.","10.11961/mater0203.MGI.20171221.ds.0034","张瑞杰","摘录","黄淋","2018-01-09",,,,,,,,,,,,,,,,,,,,"IN718",,,,,,,,,,,,,,,,,,,,,,,,,,,,,,,,,,,,,,,,,,,,,,,,,,,,,,,,,,,,,,,,,,,"1325oF","8h",,"100oF","1150oF","8h",,,,,,,,,,,,,,
,,,,,"ObjectId(""5b4cae27e6b1a81674aabf21"")","0.45",,,,"0.29","17.98","Balance",,,"2.91",,,"5.30","52.70wt.%",,,,,"0.98",,,,,,,,,,,,,,,"22.7675Mpa",,,,,,,,,,,,,,,,,,,,,,,,,,,,"",,,,,,,,,"258.197℃",,,,,"Ruiz C, Obabueki A, Gillespie K. Evaluation of the Microstructure and Mechanical Properties of Delta Processed Alloy 718[C]// Superalloys. 1992:33-42.","10.11961/mater0203.MGI.20171221.ds.0034","张瑞杰","摘录","黄淋","2018-01-09",,,,,,,,,,,,,,,,,,,,"IN718",,,,,,,,,,,,,,,,,,,,,,,,,,,,,,,,,,,,,,,,,,,,,,,,,,,,,,,,,,,,,,,,,,,"1325oF","8h",,"100oF","1150oF","8h",,,,,,,,,,,,,,
,,,,,"ObjectId(""5b4cae2ce6b1a81674aabf23"")","0.45",,,,"0.29","17.98","Balance",,,"2.91",,,"5.30","52.70wt.%",,,,,"0.98",,,,,,,,,,,,,,,"22.5032Mpa",,,,,,,,,,,,,,,,,,,,,,,,,,,,"",,,,,,,,,"304.098℃",,,,,"Ruiz C, Obabueki A, Gillespie K. Evaluation of the Microstructure and Mechanical Properties of Delta Processed Alloy 718[C]// Superalloys. 1992:33-42.","10.11961/mater0203.MGI.20171221.ds.0034","张瑞杰","摘录","黄淋","2018-01-09",,,,,,,,,,,,,,,,,,,,"IN718",,,,,,,,,,,,,,,,,,,,,,,,,,,,,,,,,,,,,,,,,,,,,,,,,,,,,,,,,,,,,,,,,,,"1325oF","8h",,"100oF","1150oF","8h",,,,,,,,,,,,,,
,,,,,"ObjectId(""5b4cae31e6b1a81674aabf25"")","0.45",,,,"0.29","17.98","Balance",,,"2.91",,,"5.30","52.70wt.%",,,,,"0.98",,,,,,,,,,,,,,,"22.2485Mpa",,,,,,,,,,,,,,,,,,,,,,,,,,,,"",,,,,,,,,"398.77℃",,,,,"Ruiz C, Obabueki A, Gillespie K. Evaluation of the Microstructure and Mechanical Properties of Delta Processed Alloy 718[C]// Superalloys. 1992:33-42.","10.11961/mater0203.MGI.20171221.ds.0034","张瑞杰","摘录","黄淋","2018-01-09",,,,,,,,,,,,,,,,,,,,"IN718",,,,,,,,,,,,,,,,,,,,,,,,,,,,,,,,,,,,,,,,,,,,,,,,,,,,,,,,,,,,,,,,,,,"1325oF","8h",,"100oF","1150oF","8h",,,,,,,,,,,,,,
,,,,,"ObjectId(""5b4cae3be6b1a81674aabf27"")","0.45",,,,"0.29","17.98","Balance",,,"2.91",,,"5.30","52.70wt.%",,,,,"0.98",,,,,,,,,,,,,,,"24.4289Mpa",,,,,,,,,,,,,,,,,,,,,,,,,,,,"",,,,,,,,,"22.9508℃",,,,,"Ruiz C, Obabueki A, Gillespie K. Evaluation of the Microstructure and Mechanical Properties of Delta Processed Alloy 718[C]// Superalloys. 1992:33-42.","10.11961/mater0203.MGI.20171221.ds.0034","张瑞杰","摘录","黄淋","2018-01-09",,,,,,,,,,,,,,,,,,,,"IN718",,,,,,,,,,,,,,,,,,,,,,,,,,,,,,,,,,,,,,,,,,,,,,,,,,,,,,,,,,,,,,,,,,,"1325oF","8h",,"100oF","1150oF","8h",,,,,,,,,,,,,,
,,,,,"ObjectId(""5b4cae40e6b1a81674aabf29"")","0.52",,,,"0.49","17.65","Balance",,,"2.90",,,"5.41","52.65wt.%",,,,,"0.99",,,,,,,,,,,,,,,"20.6571Mpa",,,,,,,,,,,,,,,,,,,,,,,,,,,,"",,,,,,,,,"642.623℃",,,,,"Ruiz C, Obabueki A, Gillespie K. Evaluation of the Microstructure and Mechanical Properties of Delta Processed Alloy 718[C]// Superalloys. 1992:33-42.","10.11961/mater0203.MGI.20171221.ds.0034","张瑞杰","摘录","黄淋","2018-01-09",,,,,,,,,,,,,,,,,,,,"DP718",,,,,,,,,,,,,,,,,,,,,,,,,,,,,,,,,,,,,,,,,,,,,,,,,,,,,,,,,,,,,,,,,,,"1325oF","8h",,"100oF","1150oF","8h",,,,,,,,,,,,,,
,,,,,"ObjectId(""5b4cae45e6b1a81674aabf2b"")","0.52",,,,"0.49","17.65","Balance",,,"2.90",,,"5.41","52.65wt.%",,,,,"0.99",,,,,,,,,,,,,,,"20.9941Mpa",,,,,,,,,,,,,,,,,,,,,,,,,,,,"",,,,,,,,,"619.672℃",,,,,"Ruiz C, Obabueki A, Gillespie K. Evaluation of the Microstructure and Mechanical Properties of Delta Processed Alloy 718[C]// Superalloys. 1992:33-42.","10.11961/mater0203.MGI.20171221.ds.0034","张瑞杰","摘录","黄淋","2018-01-09",,,,,,,,,,,,,,,,,,,,"DP718",,,,,,,,,,,,,,,,,,,,,,,,,,,,,,,,,,,,,,,,,,,,,,,,,,,,,,,,,,,,,,,,,,,"1325oF","8h",,"100oF","1150oF","8h",,,,,,,,,,,,,,
,,,,,"ObjectId(""5b4cae4ae6b1a81674aabf2d"")","0.52",,,,"0.49","17.65","Balance",,,"2.90",,,"5.41","52.65wt.%",,,,,"0.99",,,,,,,,,,,,,,,"21.5919Mpa",,,,,,,,,,,,,,,,,,,,,,,,,,,,"",,,,,,,,,"533.607℃",,,,,"Ruiz C, Obabueki A, Gillespie K. Evaluation of the Microstructure and Mechanical Properties of Delta Processed Alloy 718[C]// Superalloys. 1992:33-42.","10.11961/mater0203.MGI.20171221.ds.0034","张瑞杰","摘录","黄淋","2018-01-09",,,,,,,,,,,,,,,,,,,,"DP718",,,,,,,,,,,,,,,,,,,,,,,,,,,,,,,,,,,,,,,,,,,,,,,,,,,,,,,,,,,,,,,,,,,"1325oF","8h",,"100oF","1150oF","8h",,,,,,,,,,,,,,
,,,,,"ObjectId(""5b4cae4fe6b1a81674aabf2f"")","0.52",,,,"0.49","17.65","Balance",,,"2.90",,,"5.41","52.65wt.%",,,,,"0.99",,,,,,,,,,,,,,,"21.7923Mpa",,,,,,,,,,,,,,,,,,,,,,,,,,,,"",,,,,,,,,"510.656℃",,,,,"Ruiz C, Obabueki A, Gillespie K. Evaluation of the Microstructure and Mechanical Properties of Delta Processed Alloy 718[C]// Superalloys. 1992:33-42.","10.11961/mater0203.MGI.20171221.ds.0034","张瑞杰","摘录","黄淋","2018-01-09",,,,,,,,,,,,,,,,,,,,"DP718",,,,,,,,,,,,,,,,,,,,,,,,,,,,,,,,,,,,,,,,,,,,,,,,,,,,,,,,,,,,,,,,,,,"1325oF","8h",,"100oF","1150oF","8h",,,,,,,,,,,,,,
,,,,,"ObjectId(""5b4cae54e6b1a81674aabf31"")","0.52",,,,"0.49","17.65","Balance",,,"2.90",,,"5.41","52.65wt.%",,,,,"0.99",,,,,,,,,,,,,,,"21.059Mpa",,,,,,,,,,,,,,,,,,,,,,,,,,,,"",,,,,,,,,"602.459℃",,,,,"Ruiz C, Obabueki A, Gillespie K. Evaluation of the Microstructure and Mechanical Properties of Delta Processed Alloy 718[C]// Superalloys. 1992:33-42.","10.11961/mater0203.MGI.20171221.ds.0034","张瑞杰","摘录","黄淋","2018-01-09",,,,,,,,,,,,,,,,,,,,"DP718",,,,,,,,,,,,,,,,,,,,,,,,,,,,,,,,,,,,,,,,,,,,,,,,,,,,,,,,,,,,,,,,,,,"1325oF","8h",,"100oF","1150oF","8h",,,,,,,,,,,,,,
,,,,,"ObjectId(""5b4cae59e6b1a81674aabf33"")","0.52",,,,"0.49","17.65","Balance",,,"2.90",,,"5.41","52.65wt.%",,,,,"0.99",,,,,,,,,,,,,,,"21.1939Mpa",,,,,,,,,,,,,,,,,,,,,,,,,,,,"",,,,,,,,,"593.852℃",,,,,"Ruiz C, Obabueki A, Gillespie K. Evaluation of the Microstructure and Mechanical Properties of Delta Processed Alloy 718[C]// Superalloys. 1992:33-42.","10.11961/mater0203.MGI.20171221.ds.0034","张瑞杰","摘录","黄淋","2018-01-09",,,,,,,,,,,,,,,,,,,,"DP718",,,,,,,,,,,,,,,,,,,,,,,,,,,,,,,,,,,,,,,,,,,,,,,,,,,,,,,,,,,,,,,,,,,"1325oF","8h",,"100oF","1150oF","8h",,,,,,,,,,,,,,
,,,,,"ObjectId(""5b4cae5ee6b1a81674aabf35"")","0.45",,,,"0.29","17.98","Balance",,,"2.91",,,"5.30","52.70wt.%",,,,,"0.98",,,,,,,,,,,,,,,"23.7571Mpa",,,,,,,,,,,,,,,,,,,,,,,,,,,,"",,,,,,,,,"80.3279℃",,,,,"Ruiz C, Obabueki A, Gillespie K. Evaluation of the Microstructure and Mechanical Properties of Delta Processed Alloy 718[C]// Superalloys. 1992:33-42.","10.11961/mater0203.MGI.20171221.ds.0034","张瑞杰","摘录","黄淋","2018-01-09",,,,,,,,,,,,,,,,,,,,"IN718",,,,,,,,,,,,,,,,,,,,,,,,,,,,,,,,,,,,,,,,,,,,,,,,,,,,,,,,,,,,,,,,,,,"1325oF","8h",,"100oF","1150oF","8h",,,,,,,,,,,,,,
,,,,,"ObjectId(""5b4cae63e6b1a81674aabf37"")","0.52",,,,"0.49","17.65","Balance",,,"2.90",,,"5.41","52.65wt.%",,,,,"0.99",,,,,,,,,,,,,,,"21.9228Mpa",,,,,,,,,,,,,,,,,,,,,,,,,,,,"",,,,,,,,,"479.098℃",,,,,"Ruiz C, Obabueki A, Gillespie K. Evaluation of the Microstructure and Mechanical Properties of Delta Processed Alloy 718[C]// Superalloys. 1992:33-42.","10.11961/mater0203.MGI.20171221.ds.0034","张瑞杰","摘录","黄淋","2018-01-09",,,,,,,,,,,,,,,,,,,,"DP718",,,,,,,,,,,,,,,,,,,,,,,,,,,,,,,,,,,,,,,,,,,,,,,,,,,,,,,,,,,,,,,,,,,"1325oF","8h",,"100oF","1150oF","8h",,,,,,,,,,,,,,
,,,,,"ObjectId(""5b4cae67e6b1a81674aabf39"")","0.52",,,,"0.49","17.65","Balance",,,"2.90",,,"5.41","52.65wt.%",,,,,"0.99",,,,,,,,,,,,,,,"21.4587Mpa",,,,,,,,,,,,,,,,,,,,,,,,,,,,"",,,,,,,,,"550.82℃",,,,,"Ruiz C, Obabueki A, Gillespie K. Evaluation of the Microstructure and Mechanical Properties of Delta Processed Alloy 718[C]// Superalloys. 1992:33-42.","10.11961/mater0203.MGI.20171221.ds.0034","张瑞杰","摘录","黄淋","2018-01-09",,,,,,,,,,,,,,,,,,,,"DP718",,,,,,,,,,,,,,,,,,,,,,,,,,,,,,,,,,,,,,,,,,,,,,,,,,,,,,,,,,,,,,,,,,,"1325oF","8h",,"100oF","1150oF","8h",,,,,,,,,,,,,,
,,,,,"ObjectId(""5b4cae6ce6b1a81674aabf3b"")","0.52",,,,"0.49","17.65","Balance",,,"2.90",,,"5.41","52.65wt.%",,,,,"0.99",,,,,,,,,,,,,,,"21.9871Mpa",,,,,,,,,,,,,,,,,,,,,,,,,,,,"",,,,,,,,,"459.016℃",,,,,"Ruiz C, Obabueki A, Gillespie K. Evaluation of the Microstructure and Mechanical Properties of Delta Processed Alloy 718[C]// Superalloys. 1992:33-42.","10.11961/mater0203.MGI.20171221.ds.0034","张瑞杰","摘录","黄淋","2018-01-09",,,,,,,,,,,,,,,,,,,,"DP718",,,,,,,,,,,,,,,,,,,,,,,,,,,,,,,,,,,,,,,,,,,,,,,,,,,,,,,,,,,,,,,,,,,"1325oF","8h",,"100oF","1150oF","8h",,,,,,,,,,,,,,
,,,,,"ObjectId(""5b4cae71e6b1a81674aabf3d"")","0.45",,,,"0.29","17.98","Balance",,,"2.91",,,"5.30","52.70wt.%",,,,,"0.98",,,,,,,,,,,,,,,"24.0264Mpa",,,,,,,,,,,,,,,,,,,,,,,,,,,,"",,,,,,,,,"60.2459℃",,,,,"Ruiz C, Obabueki A, Gillespie K. Evaluation of the Microstructure and Mechanical Properties of Delta Processed Alloy 718[C]// Superalloys. 1992:33-42.","10.11961/mater0203.MGI.20171221.ds.0034","张瑞杰","摘录","黄淋","2018-01-09",,,,,,,,,,,,,,,,,,,,"IN718",,,,,,,,,,,,,,,,,,,,,,,,,,,,,,,,,,,,,,,,,,,,,,,,,,,,,,,,,,,,,,,,,,,"1325oF","8h",,"100oF","1150oF","8h",,,,,,,,,,,,,,
,,,,,"ObjectId(""5b4cae76e6b1a81674aabf3f"")","0.52",,,,"0.49","17.65","Balance",,,"2.90",,,"5.41","52.65wt.%",,,,,"0.99",,,,,,,,,,,,,,,"21.326Mpa",,,,,,,,,,,,,,,,,,,,,,,,,,,,"",,,,,,,,,"570.902℃",,,,,"Ruiz C, Obabueki A, Gillespie K. Evaluation of the Microstructure and Mechanical Properties of Delta Processed Alloy 718[C]// Superalloys. 1992:33-42.","10.11961/mater0203.MGI.20171221.ds.0034","张瑞杰","摘录","黄淋","2018-01-09",,,,,,,,,,,,,,,,,,,,"DP718",,,,,,,,,,,,,,,,,,,,,,,,,,,,,,,,,,,,,,,,,,,,,,,,,,,,,,,,,,,,,,,,,,,"1325oF","8h",,"100oF","1150oF","8h",,,,,,,,,,,,,,
,,,,,"ObjectId(""5b4cae7be6b1a81674aabf41"")","0.52",,,,"0.49","17.65","Balance",,,"2.90",,,"5.41","52.65wt.%",,,,,"0.99",,,,,,,,,,,,,,,"21.8573Mpa",,,,,,,,,,,,,,,,,,,,,,,,,,,,"",,,,,,,,,"493.443℃",,,,,"Ruiz C, Obabueki A, Gillespie K. Evaluation of the Microstructure and Mechanical Properties of Delta Processed Alloy 718[C]// Superalloys. 1992:33-42.","10.11961/mater0203.MGI.20171221.ds.0034","张瑞杰","摘录","黄淋","2018-01-09",,,,,,,,,,,,,,,,,,,,"DP718",,,,,,,,,,,,,,,,,,,,,,,,,,,,,,,,,,,,,,,,,,,,,,,,,,,,,,,,,,,,,,,,,,,"1325oF","8h",,"100oF","1150oF","8h",,,,,,,,,,,,,,
,,,,,"ObjectId(""5b4cae80e6b1a81674aabf43"")","0.45",,,,"0.29","17.98","Balance",,,"2.91",,,"5.30","52.70wt.%",,,,,"0.98",,,,,,,,,,,,,,,"24.2956Mpa",,,,,,,,,,,,,,,,,,,,,,,,,,,,"",,,,,,,,,"40.1639℃",,,,,"Ruiz C, Obabueki A, Gillespie K. Evaluation of the Microstructure and Mechanical Properties of Delta Processed Alloy 718[C]// Superalloys. 1992:33-42.","10.11961/mater0203.MGI.20171221.ds.0034","张瑞杰","摘录","黄淋","2018-01-09",,,,,,,,,,,,,,,,,,,,"IN718",,,,,,,,,,,,,,,,,,,,,,,,,,,,,,,,,,,,,,,,,,,,,,,,,,,,,,,,,,,,,,,,,,,"1325oF","8h",,"100oF","1150oF","8h",,,,,,,,,,,,,,
,,,,,"ObjectId(""5b4cae8ae6b1a81674aabf45"")","0.52",,,,"0.49","17.65","Balance",,,"2.90",,,"5.41","52.65wt.%",,,,,"0.99",,,,,,,,,,,,,,,"22.6964Mpa",,,,,,,,,,,,,,,,,,,,,,,,,,,,"",,,,,,,,,"243.852℃",,,,,"Ruiz C, Obabueki A, Gillespie K. Evaluation of the Microstructure and Mechanical Properties of Delta Processed Alloy 718[C]// Superalloys. 1992:33-42.","10.11961/mater0203.MGI.20171221.ds.0034","张瑞杰","摘录","黄淋","2018-01-09",,,,,,,,,,,,,,,,,,,,"DP718",,,,,,,,,,,,,,,,,,,,,,,,,,,,,,,,,,,,,,,,,,,,,,,,,,,,,,,,,,,,,,,,,,,"1325oF","8h",,"100oF","1150oF","8h",,,,,,,,,,,,,,
,,,,,"ObjectId(""5b4cae8fe6b1a81674aabf47"")","0.52",,,,"0.49","17.65","Balance",,,"2.90",,,"5.41","52.65wt.%",,,,,"0.99",,,,,,,,,,,,,,,"22.309Mpa",,,,,,,,,,,,,,,,,,,,,,,,,,,,"",,,,,,,,,"358.607℃",,,,,"Ruiz C, Obabueki A, Gillespie K. Evaluation of the Microstructure and Mechanical Properties of Delta Processed Alloy 718[C]// Superalloys. 1992:33-42.","10.11961/mater0203.MGI.20171221.ds.0034","张瑞杰","摘录","黄淋","2018-01-09",,,,,,,,,,,,,,,,,,,,"DP718",,,,,,,,,,,,,,,,,,,,,,,,,,,,,,,,,,,,,,,,,,,,,,,,,,,,,,,,,,,,,,,,,,,"1325oF","8h",,"100oF","1150oF","8h",,,,,,,,,,,,,,
,,,,,"ObjectId(""5b4cae94e6b1a81674aabf49"")","0.52",,,,"0.49","17.65","Balance",,,"2.90",,,"5.41","52.65wt.%",,,,,"0.99",,,,,,,,,,,,,,,"23.0921Mpa",,,,,,,,,,,,,,,,,,,,,,,,,,,,"",,,,,,,,,"172.131℃",,,,,"Ruiz C, Obabueki A, Gillespie K. Evaluation of the Microstructure and Mechanical Properties of Delta Processed Alloy 718[C]// Superalloys. 1992:33-42.","10.11961/mater0203.MGI.20171221.ds.0034","张瑞杰","摘录","黄淋","2018-01-09",,,,,,,,,,,,,,,,,,,,"DP718",,,,,,,,,,,,,,,,,,,,,,,,,,,,,,,,,,,,,,,,,,,,,,,,,,,,,,,,,,,,,,,,,,,"1325oF","8h",,"100oF","1150oF","8h",,,,,,,,,,,,,,
,,,,,"ObjectId(""5b4cae99e6b1a81674aabf4b"")","0.52",,,,"0.49","17.65","Balance",,,"2.90",,,"5.41","52.65wt.%",,,,,"0.99",,,,,,,,,,,,,,,"22.4383Mpa",,,,,,,,,,,,,,,,,,,,,,,,,,,,"",,,,,,,,,"321.311℃",,,,,"Ruiz C, Obabueki A, Gillespie K. Evaluation of the Microstructure and Mechanical Properties of Delta Processed Alloy 718[C]// Superalloys. 1992:33-42.","10.11961/mater0203.MGI.20171221.ds.0034","张瑞杰","摘录","黄淋","2018-01-09",,,,,,,,,,,,,,,,,,,,"DP718",,,,,,,,,,,,,,,,,,,,,,,,,,,,,,,,,,,,,,,,,,,,,,,,,,,,,,,,,,,,,,,,,,,"1325oF","8h",,"100oF","1150oF","8h",,,,,,,,,,,,,,
,,,,,"ObjectId(""5b4cae9ee6b1a81674aabf4d"")","0.52",,,,"0.49","17.65","Balance",,,"2.90",,,"5.41","52.65wt.%",,,,,"0.99",,,,,,,,,,,,,,,"22.3739Mpa",,,,,,,,,,,,,,,,,,,,,,,,,,,,"",,,,,,,,,"341.393℃",,,,,"Ruiz C, Obabueki A, Gillespie K. Evaluation of the Microstructure and Mechanical Properties of Delta Processed Alloy 718[C]// Superalloys. 1992:33-42.","10.11961/mater0203.MGI.20171221.ds.0034","张瑞杰","摘录","黄淋","2018-01-09",,,,,,,,,,,,,,,,,,,,"DP718",,,,,,,,,,,,,,,,,,,,,,,,,,,,,,,,,,,,,,,,,,,,,,,,,,,,,,,,,,,,,,,,,,,"1325oF","8h",,"100oF","1150oF","8h",,,,,,,,,,,,,,
,,,,,"ObjectId(""5b4caea3e6b1a81674aabf4f"")","0.52",,,,"0.49","17.65","Balance",,,"2.90",,,"5.41","52.65wt.%",,,,,"0.99",,,,,,,,,,,,,,,"22.8928Mpa",,,,,,,,,,,,,,,,,,,,,,,,,,,,"",,,,,,,,,"200.82℃",,,,,"Ruiz C, Obabueki A, Gillespie K. Evaluation of the Microstructure and Mechanical Properties of Delta Processed Alloy 718[C]// Superalloys. 1992:33-42.","10.11961/mater0203.MGI.20171221.ds.0034","张瑞杰","摘录","黄淋","2018-01-09",,,,,,,,,,,,,,,,,,,,"DP718",,,,,,,,,,,,,,,,,,,,,,,,,,,,,,,,,,,,,,,,,,,,,,,,,,,,,,,,,,,,,,,,,,,"1325oF","8h",,"100oF","1150oF","8h",,,,,,,,,,,,,,
,,,,,"ObjectId(""5b4caea8e6b1a81674aabf51"")","0.52",,,,"0.49","17.65","Balance",,,"2.90",,,"5.41","52.65wt.%",,,,,"0.99",,,,,,,,,,,,,,,"22.0521Mpa",,,,,,,,,,,,,,,,,,,,,,,,,,,,"",,,,,,,,,"441.803℃",,,,,"Ruiz C, Obabueki A, Gillespie K. Evaluation of the Microstructure and Mechanical Properties of Delta Processed Alloy 718[C]// Superalloys. 1992:33-42.","10.11961/mater0203.MGI.20171221.ds.0034","张瑞杰","摘录","黄淋","2018-01-09",,,,,,,,,,,,,,,,,,,,"DP718",,,,,,,,,,,,,,,,,,,,,,,,,,,,,,,,,,,,,,,,,,,,,,,,,,,,,,,,,,,,,,,,,,,"1325oF","8h",,"100oF","1150oF","8h",,,,,,,,,,,,,,
