Repository: wujunming1/superalloy-project

File: 国际高温合金会议论文和数据/文献-数据-科研机构关联/数据汇总/力学性能/mechanicproperty_fcpr.csv (part 3 of 20)
_id,air处理/air,Al,B,C,Co,Cr,Fe,Mo,Nb+Ta,Ni,Si,Ta,Ti,W,Zr,一次时效/温度,一次时效及空冷/时间,二次时效/温度,二次时效及空冷/时间,保温/时间,力学性能/疲劳裂纹扩展速率,加热/温度,加载应力/应力比,加载应力/应力范围,备注,应力强度因子范围/应力强度因子范围,摘录出处,数据DOI,数据审核者,数据来源方式,数据生产者,数据采集时间,晶粒取向/晶粒取向,机械热处理/温度,材料牌号,标准热处理/温度,标准热处理后油淬/时间,热处理1/冷却速率,热处理1/时间,热处理1/温度,热处理2/冷却速率,热处理2/时间,热处理2/温度,热处理3/冷却速率,热处理3/时间,热处理3/温度,热处理4/冷却速率,热处理4/时间,热处理4/温度,热处理5/时间,热处理5/温度,热机械处理/温度,疲劳测试/初始温度,疲劳测试/应力强度,疲劳测试/应力强度因子,疲劳测试/测试温度,疲劳测试/温度,疲劳测试/频率,疲劳裂纹扩展/同等水平有效应力强度因子,疲劳裂纹扩展/应力强度因子,疲劳裂纹扩展/应力强度因子范围,疲劳裂纹扩展/有效应力强度因子范围,疲劳裂纹扩展/等效应力强度因子范围,疲劳裂纹扩展温度/疲劳裂纹扩展温度,疲劳裂纹扩展频率/疲劳裂纹扩展频率,真空处理/真空,第一次时效保温/第一次时效时间,第一次时效处理/第一次时效温度,第三次时效保温/第三次时效时间,第三次时效处理/第三次时效温度,第二次时效保温/第二次时效时间,第二次时效处理/第二次时效温度,等温锻造/变形量,等温锻造/温度,裂纹初始长度/裂纹初始长度,裂纹扩展方向/裂纹扩展方向,裂纹扩展频率/频率,裂纹面/裂纹面
"ObjectId(""5b4c9a98e6b1a81674aab7b9"")",,0.42,,0.03,,18.3,Balance,3,5.17,53.2wt.%,0.12,,1,,,,,,,,6.21E-4mm/cycle,,,,,,"Chang M, Au P, Terada T, et al. Damage Tolerance of Alloy 718 Turbine Disc Material[J]. Et Al, 1992.",10.11961/mater0203.MGI.20171221.ds.0036,张瑞杰,摘录,黄淋,2018/1/9,,,718,,,3℃/min,1h,1032℃,,4h,843℃,3℃/min,1h,926℃,1.6℃/min,8h,718℃,8h,621℃,,,46.0872Mpa/m,,,25℃,,,,,,,,,,,,,,,,,,,,,
"ObjectId(""5b4c9a9de6b1a81674aab7bb"")",,0.42,,0.03,,18.3,Balance,3,5.17,53.2wt.%,0.12,,1,,,,,,,,8.53E-4mm/cycle,,,,,,"Chang M, Au P, Terada T, et al. Damage Tolerance of Alloy 718 Turbine Disc Material[J]. Et Al, 1992.",10.11961/mater0203.MGI.20171221.ds.0036,张瑞杰,摘录,黄淋,2018/1/9,,,718,,,3℃/min,1h,1032℃,,4h,843℃,3℃/min,1h,926℃,1.6℃/min,8h,718℃,8h,621℃,,,46.0872Mpa/m,,,25℃,,,,,,,,,,,,,,,,,,,,,
"ObjectId(""5b4c9aa2e6b1a81674aab7bd"")",,0.42,,0.03,,18.3,Balance,3,5.17,53.2wt.%,0.12,,1,,,,,,,,7.28E-4mm/cycle,,,,,,"Chang M, Au P, Terada T, et al. Damage Tolerance of Alloy 718 Turbine Disc Material[J]. Et Al, 1992.",10.11961/mater0203.MGI.20171221.ds.0036,张瑞杰,摘录,黄淋,2018/1/9,,,718,,,3℃/min,1h,1032℃,,4h,843℃,3℃/min,1h,926℃,1.6℃/min,8h,718℃,8h,621℃,,,45.4368Mpa/m,,,25℃,,,,,,,,,,,,,,,,,,,,,
"ObjectId(""5b4c9aa7e6b1a81674aab7bf"")",,0.42,,0.03,,18.3,Balance,3,5.17,53.2wt.%,0.12,,1,,,,,,,,5.30E-4mm/cycle,,,,,,"Chang M, Au P, Terada T, et al. Damage Tolerance of Alloy 718 Turbine Disc Material[J]. Et Al, 1992.",10.11961/mater0203.MGI.20171221.ds.0036,张瑞杰,摘录,黄淋,2018/1/9,,,718,,,3℃/min,1h,1032℃,,4h,843℃,3℃/min,1h,926℃,1.6℃/min,8h,718℃,8h,621℃,,,43.54Mpa/m,,,25℃,,,,,,,,,,,,,,,,,,,,,
"ObjectId(""5b4c9aace6b1a81674aab7c1"")",,0.42,,0.03,,18.3,Balance,3,5.17,53.2wt.%,0.12,,1,,,,,,,,9.09E-4mm/cycle,,,,,,"Chang M, Au P, Terada T, et al. Damage Tolerance of Alloy 718 Turbine Disc Material[J]. Et Al, 1992.",10.11961/mater0203.MGI.20171221.ds.0036,张瑞杰,摘录,黄淋,2018/1/9,,,718,,,3℃/min,1h,1032℃,,4h,843℃,3℃/min,1h,926℃,1.6℃/min,8h,718℃,8h,621℃,,,48.0949Mpa/m,,,25℃,,,,,,,,,,,,,,,,,,,,,
"ObjectId(""5b4c9ab1e6b1a81674aab7c3"")",,0.42,,0.03,,18.3,Balance,3,5.17,53.2wt.%,0.12,,1,,,,,,,,8.26E-4mm/cycle,,,,,,"Chang M, Au P, Terada T, et al. Damage Tolerance of Alloy 718 Turbine Disc Material[J]. Et Al, 1992.",10.11961/mater0203.MGI.20171221.ds.0036,张瑞杰,摘录,黄淋,2018/1/9,,,718,,,3℃/min,1h,1032℃,,4h,843℃,3℃/min,1h,926℃,1.6℃/min,8h,718℃,8h,621℃,,,47.0803Mpa/m,,,25℃,,,,,,,,,,,,,,,,,,,,,
"ObjectId(""5b4c9abbe6b1a81674aab7c5"")",,0.42,,0.03,,18.3,Balance,3,5.17,53.2wt.%,0.12,,1,,,,,,,,4.97E-4mm/cycle,,,,,,"Chang M, Au P, Terada T, et al. Damage Tolerance of Alloy 718 Turbine Disc Material[J]. Et Al, 1992.",10.11961/mater0203.MGI.20171221.ds.0036,张瑞杰,摘录,黄淋,2018/1/9,,,718,,,3℃/min,1h,1032℃,,4h,843℃,3℃/min,1h,926℃,1.6℃/min,8h,718℃,8h,621℃,,,41.1337Mpa/m,,,25℃,,,,,,,,,,,,,,,,,,,,,
"ObjectId(""5b4c9ac0e6b1a81674aab7c7"")",,0.42,,0.03,,18.3,Balance,3,5.17,53.2wt.%,0.12,,1,,,,,,,,4.97E-4mm/cycle,,,,,,"Chang M, Au P, Terada T, et al. Damage Tolerance of Alloy 718 Turbine Disc Material[J]. Et Al, 1992.",10.11961/mater0203.MGI.20171221.ds.0036,张瑞杰,摘录,黄淋,2018/1/9,,,718,,,3℃/min,1h,1032℃,,4h,843℃,3℃/min,1h,926℃,1.6℃/min,8h,718℃,8h,621℃,,,38.8603Mpa/m,,,25℃,,,,,,,,,,,,,,,,,,,,,
"ObjectId(""5b4c9ac5e6b1a81674aab7c9"")",,0.42,,0.03,,18.3,Balance,3,5.17,53.2wt.%,0.12,,1,,,,,,,,7.51E-4mm/cycle,,,,,,"Chang M, Au P, Terada T, et al. Damage Tolerance of Alloy 718 Turbine Disc Material[J]. Et Al, 1992.",10.11961/mater0203.MGI.20171221.ds.0036,张瑞杰,摘录,黄淋,2018/1/9,,,718,,,3℃/min,1h,1032℃,,4h,843℃,3℃/min,1h,926℃,1.6℃/min,8h,718℃,8h,621℃,,,41.7225Mpa/m,,,25℃,,,,,,,,,,,,,,,,,,,,,
"ObjectId(""5b4c9acae6b1a81674aab7cb"")",,0.42,,0.03,,18.3,Balance,3,5.17,53.2wt.%,0.12,,1,,,,,,,,5.65E-4mm/cycle,,,,,,"Chang M, Au P, Terada T, et al. Damage Tolerance of Alloy 718 Turbine Disc Material[J]. Et Al, 1992.",10.11961/mater0203.MGI.20171221.ds.0036,张瑞杰,摘录,黄淋,2018/1/9,,,718,,,3℃/min,1h,1032℃,,4h,843℃,3℃/min,1h,926℃,1.6℃/min,8h,718℃,8h,621℃,,,43.2317Mpa/m,,,25℃,,,,,,,,,,,,,,,,,,,,,
"ObjectId(""5b4c9acfe6b1a81674aab7cd"")",,0.42,,0.03,,18.3,Balance,3,5.17,53.2wt.%,0.12,,1,,,,,,,,4.11E-4mm/cycle,,,,,,"Chang M, Au P, Terada T, et al. Damage Tolerance of Alloy 718 Turbine Disc Material[J]. Et Al, 1992.",10.11961/mater0203.MGI.20171221.ds.0036,张瑞杰,摘录,黄淋,2018/1/9,,,718,,,3℃/min,1h,1032℃,,4h,843℃,3℃/min,1h,926℃,1.6℃/min,8h,718℃,8h,621℃,,,39.6977Mpa/m,,,25℃,,,,,,,,,,,,,,,,,,,,,
"ObjectId(""5b4c9ad4e6b1a81674aab7cf"")",,0.42,,0.03,,18.3,Balance,3,5.17,53.2wt.%,0.12,,1,,,,,,,,4.11E-4mm/cycle,,,,,,"Chang M, Au P, Terada T, et al. Damage Tolerance of Alloy 718 Turbine Disc Material[J]. Et Al, 1992.",10.11961/mater0203.MGI.20171221.ds.0036,张瑞杰,摘录,黄淋,2018/1/9,,,718,,,3℃/min,1h,1032℃,,4h,843℃,3℃/min,1h,926℃,1.6℃/min,8h,718℃,8h,621℃,,,38.3119Mpa/m,,,25℃,,,,,,,,,,,,,,,,,,,,,
"ObjectId(""5b4c9ad8e6b1a81674aab7d1"")",,0.42,,0.03,,18.3,Balance,3,5.17,53.2wt.%,0.12,,1,,,,,,,,2.99E-4mm/cycle,,,,,,"Chang M, Au P, Terada T, et al. Damage Tolerance of Alloy 718 Turbine Disc Material[J]. Et Al, 1992.",10.11961/mater0203.MGI.20171221.ds.0036,张瑞杰,摘录,黄淋,2018/1/9,,,718,,,3℃/min,1h,1032℃,,4h,843℃,3℃/min,1h,926℃,1.6℃/min,8h,718℃,8h,621℃,,,38.3119Mpa/m,,,25℃,,,,,,,,,,,,,,,,,,,,,
"ObjectId(""5b4c9adee6b1a81674aab7d3"")",,0.42,,0.03,,18.3,Balance,3,5.17,53.2wt.%,0.12,,1,,,,,,,,6.21E-4mm/cycle,,,,,,"Chang M, Au P, Terada T, et al. Damage Tolerance of Alloy 718 Turbine Disc Material[J]. Et Al, 1992.",10.11961/mater0203.MGI.20171221.ds.0036,张瑞杰,摘录,黄淋,2018/1/9,,,718,,,3℃/min,1h,1032℃,,4h,843℃,3℃/min,1h,926℃,1.6℃/min,8h,718℃,8h,621℃,,,42.0201Mpa/m,,,25℃,,,,,,,,,,,,,,,,,,,,,
"ObjectId(""5b4c9ae3e6b1a81674aab7d5"")",,0.42,,0.03,,18.3,Balance,3,5.17,53.2wt.%,0.12,,1,,,,,,,,5.13E-4mm/cycle,,,,,,"Chang M, Au P, Terada T, et al. Damage Tolerance of Alloy 718 Turbine Disc Material[J]. Et Al, 1992.",10.11961/mater0203.MGI.20171221.ds.0036,张瑞杰,摘录,黄淋,2018/1/9,,,718,,,3℃/min,1h,1032℃,,4h,843℃,3℃/min,1h,926℃,1.6℃/min,8h,718℃,8h,621℃,,,43.2317Mpa/m,,,25℃,,,,,,,,,,,,,,,,,,,,,
"ObjectId(""5b4c9ae8e6b1a81674aab7d7"")",,0.42,,0.03,,18.3,Balance,3,5.17,53.2wt.%,0.12,,1,,,,,,,,7.28E-4mm/cycle,,,,,,"Chang M, Au P, Terada T, et al. Damage Tolerance of Alloy 718 Turbine Disc Material[J]. Et Al, 1992.",10.11961/mater0203.MGI.20171221.ds.0036,张瑞杰,摘录,黄淋,2018/1/9,,,718,,,3℃/min,1h,1032℃,,4h,843℃,3℃/min,1h,926℃,1.6℃/min,8h,718℃,8h,621℃,,,43.2317Mpa/m,,,25℃,,,,,,,,,,,,,,,,,,,,,
"ObjectId(""5b4c9aeee6b1a81674aab7d9"")",,0.42,,0.03,,18.3,Balance,3,5.17,53.2wt.%,0.12,,1,,,,,,,,3.74E-4mm/cycle,,,,,,"Chang M, Au P, Terada T, et al. Damage Tolerance of Alloy 718 Turbine Disc Material[J]. Et Al, 1992.",10.11961/mater0203.MGI.20171221.ds.0036,张瑞杰,摘录,黄淋,2018/1/9,,,718,,,3℃/min,1h,1032℃,,4h,843℃,3℃/min,1h,926℃,1.6℃/min,8h,718℃,8h,621℃,,,39.6977Mpa/m,,,25℃,,,,,,,,,,,,,,,,,,,,,
"ObjectId(""5b4c9af3e6b1a81674aab7db"")",,0.42,,0.03,,18.3,Balance,3,5.17,53.2wt.%,0.12,,1,,,,,,,,5.65E-4mm/cycle,,,,,,"Chang M, Au P, Terada T, et al. Damage Tolerance of Alloy 718 Turbine Disc Material[J]. Et Al, 1992.",10.11961/mater0203.MGI.20171221.ds.0036,张瑞杰,摘录,黄淋,2018/1/9,,,718,,,3℃/min,1h,1032℃,,4h,843℃,3℃/min,1h,926℃,1.6℃/min,8h,718℃,8h,621℃,,,41.427Mpa/m,,,25℃,,,,,,,,,,,,,,,,,,,,,
"ObjectId(""5b4c9af8e6b1a81674aab7dd"")",,0.42,,0.03,,18.3,Balance,3,5.17,53.2wt.%,0.12,,1,,,,,,,,3.98E-4mm/cycle,,,,,,"Chang M, Au P, Terada T, et al. Damage Tolerance of Alloy 718 Turbine Disc Material[J]. Et Al, 1992.",10.11961/mater0203.MGI.20171221.ds.0036,张瑞杰,摘录,黄淋,2018/1/9,,,718,,,3℃/min,1h,1032℃,,4h,843℃,3℃/min,1h,926℃,1.6℃/min,8h,718℃,8h,621℃,,,38.5851Mpa/m,,,25℃,,,,,,,,,,,,,,,,,,,,,
"ObjectId(""5b4c9afde6b1a81674aab7df"")",,0.42,,0.03,,18.3,Balance,3,5.17,53.2wt.%,0.12,,1,,,,,,,,5.13E-4mm/cycle,,,,,,"Chang M, Au P, Terada T, et al. Damage Tolerance of Alloy 718 Turbine Disc Material[J]. Et Al, 1992.",10.11961/mater0203.MGI.20171221.ds.0036,张瑞杰,摘录,黄淋,2018/1/9,,,718,,,3℃/min,1h,1032℃,,4h,843℃,3℃/min,1h,926℃,1.6℃/min,8h,718℃,8h,621℃,,,39.9808Mpa/m,,,25℃,,,,,,,,,,,,,,,,,,,,,
"ObjectId(""5b4c9b01e6b1a81674aab7e1"")",,0.42,,0.03,,18.3,Balance,3,5.17,53.2wt.%,0.12,,1,,,,,,,,3.51E-4mm/cycle,,,,,,"Chang M, Au P, Terada T, et al. Damage Tolerance of Alloy 718 Turbine Disc Material[J]. Et Al, 1992.",10.11961/mater0203.MGI.20171221.ds.0036,张瑞杰,摘录,黄淋,2018/1/9,,,718,,,3℃/min,1h,1032℃,,4h,843℃,3℃/min,1h,926℃,1.6℃/min,8h,718℃,8h,621℃,,,38.5851Mpa/m,,,25℃,,,,,,,,,,,,,,,,,,,,,
"ObjectId(""5b4c9b0be6b1a81674aab7e3"")",,0.42,,0.03,,18.3,Balance,3,5.17,53.2wt.%,0.12,,1,,,,,,,,3.74E-4mm/cycle,,,,,,"Chang M, Au P, Terada T, et al. Damage Tolerance of Alloy 718 Turbine Disc Material[J]. Et Al, 1992.",10.11961/mater0203.MGI.20171221.ds.0036,张瑞杰,摘录,黄淋,2018/1/9,,,718,,,3℃/min,1h,1032℃,,4h,843℃,3℃/min,1h,926℃,1.6℃/min,8h,718℃,8h,621℃,,,37.7712Mpa/m,,,25℃,,,,,,,,,,,,,,,,,,,,,
"ObjectId(""5b4c9b10e6b1a81674aab7e5"")",,0.42,,0.03,,18.3,Balance,3,5.17,53.2wt.%,0.12,,1,,,,,,,,3.29E-4mm/cycle,,,,,,"Chang M, Au P, Terada T, et al. Damage Tolerance of Alloy 718 Turbine Disc Material[J]. Et Al, 1992.",10.11961/mater0203.MGI.20171221.ds.0036,张瑞杰,摘录,黄淋,2018/1/9,,,718,,,3℃/min,1h,1032℃,,4h,843℃,3℃/min,1h,926℃,1.6℃/min,8h,718℃,8h,621℃,,,36.7126Mpa/m,,,25℃,,,,,,,,,,,,,,,,,,,,,
"ObjectId(""5b4c9b15e6b1a81674aab7e7"")",,0.42,,0.03,,18.3,Balance,3,5.17,53.2wt.%,0.12,,1,,,,,,,,3.62E-4mm/cycle,,,,,,"Chang M, Au P, Terada T, et al. Damage Tolerance of Alloy 718 Turbine Disc Material[J]. Et Al, 1992.",10.11961/mater0203.MGI.20171221.ds.0036,张瑞杰,摘录,黄淋,2018/1/9,,,718,,,3℃/min,1h,1032℃,,4h,843℃,3℃/min,1h,926℃,1.6℃/min,8h,718℃,8h,621℃,,,37.5037Mpa/m,,,25℃,,,,,,,,,,,,,,,,,,,,,
"ObjectId(""5b4c9b1ae6b1a81674aab7e9"")",,0.42,,0.03,,18.3,Balance,3,5.17,53.2wt.%,0.12,,1,,,,,,,,2.18E-4mm/cycle,,,,,,"Chang M, Au P, Terada T, et al. Damage Tolerance of Alloy 718 Turbine Disc Material[J]. Et Al, 1992.",10.11961/mater0203.MGI.20171221.ds.0036,张瑞杰,摘录,黄淋,2018/1/9,,,718,,,3℃/min,1h,1032℃,,4h,843℃,3℃/min,1h,926℃,1.6℃/min,8h,718℃,8h,621℃,,,33.9519Mpa/m,,,25℃,,,,,,,,,,,,,,,,,,,,,
"ObjectId(""5b4c9b1fe6b1a81674aab7eb"")",,0.42,,0.03,,18.3,Balance,3,5.17,53.2wt.%,0.12,,1,,,,,,,,2.90E-4mm/cycle,,,,,,"Chang M, Au P, Terada T, et al. Damage Tolerance of Alloy 718 Turbine Disc Material[J]. Et Al, 1992.",10.11961/mater0203.MGI.20171221.ds.0036,张瑞杰,摘录,黄淋,2018/1/9,,,718,,,3℃/min,1h,1032℃,,4h,843℃,3℃/min,1h,926℃,1.6℃/min,8h,718℃,8h,621℃,,,37.5037Mpa/m,,,25℃,,,,,,,,,,,,,,,,,,,,,
"ObjectId(""5b4c9b24e6b1a81674aab7ed"")",,0.42,,0.03,,18.3,Balance,3,5.17,53.2wt.%,0.12,,1,,,,,,,,2.99E-4mm/cycle,,,,,,"Chang M, Au P, Terada T, et al. Damage Tolerance of Alloy 718 Turbine Disc Material[J]. Et Al, 1992.",10.11961/mater0203.MGI.20171221.ds.0036,张瑞杰,摘录,黄淋,2018/1/9,,,718,,,3℃/min,1h,1032℃,,4h,843℃,3℃/min,1h,926℃,1.6℃/min,8h,718℃,8h,621℃,,,34.6835Mpa/m,,,25℃,,,,,,,,,,,,,,,,,,,,,
"ObjectId(""5b4c9b29e6b1a81674aab7ef"")",,0.42,,0.03,,18.3,Balance,3,5.17,53.2wt.%,0.12,,1,,,,,,,,3.40E-4mm/cycle,,,,,,"Chang M, Au P, Terada T, et al. Damage Tolerance of Alloy 718 Turbine Disc Material[J]. Et Al, 1992.",10.11961/mater0203.MGI.20171221.ds.0036,张瑞杰,摘录,黄淋,2018/1/9,,,718,,,3℃/min,1h,1032℃,,4h,843℃,3℃/min,1h,926℃,1.6℃/min,8h,718℃,8h,621℃,,,36.4526Mpa/m,,,25℃,,,,,,,,,,,,,,,,,,,,,
"ObjectId(""5b4c9b2ee6b1a81674aab7f1"")",,0.42,,0.03,,18.3,Balance,3,5.17,53.2wt.%,0.12,,1,,,,,,,,2.90E-4mm/cycle,,,,,,"Chang M, Au P, Terada T, et al. Damage Tolerance of Alloy 718 Turbine Disc Material[J]. Et Al, 1992.",10.11961/mater0203.MGI.20171221.ds.0036,张瑞杰,摘录,黄淋,2018/1/9,,,718,,,3℃/min,1h,1032℃,,4h,843℃,3℃/min,1h,926℃,1.6℃/min,8h,718℃,8h,621℃,,,36.1944Mpa/m,,,25℃,,,,,,,,,,,,,,,,,,,,,
"ObjectId(""5b4c9b33e6b1a81674aab7f3"")",,0.42,,0.03,,18.3,Balance,3,5.17,53.2wt.%,0.12,,1,,,,,,,,3.98E-4mm/cycle,,,,,,"Chang M, Au P, Terada T, et al. Damage Tolerance of Alloy 718 Turbine Disc Material[J]. Et Al, 1992.",10.11961/mater0203.MGI.20171221.ds.0036,张瑞杰,摘录,黄淋,2018/1/9,,,718,,,3℃/min,1h,1032℃,,4h,843℃,3℃/min,1h,926℃,1.6℃/min,8h,718℃,8h,621℃,,,37.2381Mpa/m,,,25℃,,,,,,,,,,,,,,,,,,,,,
"ObjectId(""5b4c9b38e6b1a81674aab7f5"")",,0.42,,0.03,,18.3,Balance,3,5.17,53.2wt.%,0.12,,1,,,,,,,,3.86E-4mm/cycle,,,,,,"Chang M, Au P, Terada T, et al. Damage Tolerance of Alloy 718 Turbine Disc Material[J]. Et Al, 1992.",10.11961/mater0203.MGI.20171221.ds.0036,张瑞杰,摘录,黄淋,2018/1/9,,,718,,,3℃/min,1h,1032℃,,4h,843℃,3℃/min,1h,926℃,1.6℃/min,8h,718℃,8h,621℃,,,36.7126Mpa/m,,,25℃,,,,,,,,,,,,,,,,,,,,,
"ObjectId(""5b4c9b3de6b1a81674aab7f7"")",,0.42,,0.03,,18.3,Balance,3,5.17,53.2wt.%,0.12,,1,,,,,,,,2.72E-4mm/cycle,,,,,,"Chang M, Au P, Terada T, et al. Damage Tolerance of Alloy 718 Turbine Disc Material[J]. Et Al, 1992.",10.11961/mater0203.MGI.20171221.ds.0036,张瑞杰,摘录,黄淋,2018/1/9,,,718,,,3℃/min,1h,1032℃,,4h,843℃,3℃/min,1h,926℃,1.6℃/min,8h,718℃,8h,621℃,,,35.9381Mpa/m,,,25℃,,,,,,,,,,,,,,,,,,,,,
"ObjectId(""5b4c9b42e6b1a81674aab7f9"")",,0.42,,0.03,,18.3,Balance,3,5.17,53.2wt.%,0.12,,1,,,,,,,,2.40E-4mm/cycle,,,,,,"Chang M, Au P, Terada T, et al. Damage Tolerance of Alloy 718 Turbine Disc Material[J]. Et Al, 1992.",10.11961/mater0203.MGI.20171221.ds.0036,张瑞杰,摘录,黄淋,2018/1/9,,,718,,,3℃/min,1h,1032℃,,4h,843℃,3℃/min,1h,926℃,1.6℃/min,8h,718℃,8h,621℃,,,34.6835Mpa/m,,,25℃,,,,,,,,,,,,,,,,,,,,,
"ObjectId(""5b4c9b47e6b1a81674aab7fb"")",,0.42,,0.03,,18.3,Balance,3,5.17,53.2wt.%,0.12,,1,,,,,,,,2.72E-4mm/cycle,,,,,,"Chang M, Au P, Terada T, et al. Damage Tolerance of Alloy 718 Turbine Disc Material[J]. Et Al, 1992.",10.11961/mater0203.MGI.20171221.ds.0036,张瑞杰,摘录,黄淋,2018/1/9,,,718,,,3℃/min,1h,1032℃,,4h,843℃,3℃/min,1h,926℃,1.6℃/min,8h,718℃,8h,621℃,,,34.6835Mpa/m,,,25℃,,,,,,,,,,,,,,,,,,,,,
"ObjectId(""5b4c9b4ce6b1a81674aab7fd"")",,0.42,,0.03,,18.3,Balance,3,5.17,53.2wt.%,0.12,,1,,,,,,,,3.09E-4mm/cycle,,,,,,"Chang M, Au P, Terada T, et al. Damage Tolerance of Alloy 718 Turbine Disc Material[J]. Et Al, 1992.",10.11961/mater0203.MGI.20171221.ds.0036,张瑞杰,摘录,黄淋,2018/1/9,,,718,,,3℃/min,1h,1032℃,,4h,843℃,3℃/min,1h,926℃,1.6℃/min,8h,718℃,8h,621℃,,,35.6836Mpa/m,,,25℃,,,,,,,,,,,,,,,,,,,,,
"ObjectId(""5b4c9b51e6b1a81674aab7ff"")",,0.42,,0.03,,18.3,Balance,3,5.17,53.2wt.%,0.12,,1,,,,,,,,2.40E-4mm/cycle,,,,,,"Chang M, Au P, Terada T, et al. Damage Tolerance of Alloy 718 Turbine Disc Material[J]. Et Al, 1992.",10.11961/mater0203.MGI.20171221.ds.0036,张瑞杰,摘录,黄淋,2018/1/9,,,718,,,3℃/min,1h,1032℃,,4h,843℃,3℃/min,1h,926℃,1.6℃/min,8h,718℃,8h,621℃,,,34.1941Mpa/m,,,25℃,,,,,,,,,,,,,,,,,,,,,
"ObjectId(""5b4c9b5be6b1a81674aab801"")",,0.42,,0.03,,18.3,Balance,3,5.17,53.2wt.%,0.12,,1,,,,,,,,1.98E-4mm/cycle,,,,,,"Chang M, Au P, Terada T, et al. Damage Tolerance of Alloy 718 Turbine Disc Material[J]. Et Al, 1992.",10.11961/mater0203.MGI.20171221.ds.0036,张瑞杰,摘录,黄淋,2018/1/9,,,718,,,3℃/min,1h,1032℃,,4h,843℃,3℃/min,1h,926℃,1.6℃/min,8h,718℃,8h,621℃,,,30.9557Mpa/m,,,25℃,,,,,,,,,,,,,,,,,,,,,
"ObjectId(""5b4c9b60e6b1a81674aab803"")",,0.42,,0.03,,18.3,Balance,3,5.17,53.2wt.%,0.12,,1,,,,,,,,1.74E-4mm/cycle,,,,,,"Chang M, Au P, Terada T, et al. Damage Tolerance of Alloy 718 Turbine Disc Material[J]. Et Al, 1992.",10.11961/mater0203.MGI.20171221.ds.0036,张瑞杰,摘录,黄淋,2018/1/9,,,718,,,3℃/min,1h,1032℃,,4h,843℃,3℃/min,1h,926℃,1.6℃/min,8h,718℃,8h,621℃,,,30.9557Mpa/m,,,25℃,,,,,,,,,,,,,,,,,,,,,
"ObjectId(""5b4c9b65e6b1a81674aab805"")",,0.42,,0.03,,18.3,Balance,3,5.17,53.2wt.%,0.12,,1,,,,,,,,1.27E-4mm/cycle,,,,,,"Chang M, Au P, Terada T, et al. Damage Tolerance of Alloy 718 Turbine Disc Material[J]. Et Al, 1992.",10.11961/mater0203.MGI.20171221.ds.0036,张瑞杰,摘录,黄淋,2018/1/9,,,718,,,3℃/min,1h,1032℃,,4h,843℃,3℃/min,1h,926℃,1.6℃/min,8h,718℃,8h,621℃,,,29.0378Mpa/m,,,25℃,,,,,,,,,,,,,,,,,,,,,
"ObjectId(""5b4c9b6ae6b1a81674aab807"")",,0.42,,0.03,,18.3,Balance,3,5.17,53.2wt.%,0.12,,1,,,,,,,,2.72E-4mm/cycle,,,,,,"Chang M, Au P, Terada T, et al. Damage Tolerance of Alloy 718 Turbine Disc Material[J]. Et Al, 1992.",10.11961/mater0203.MGI.20171221.ds.0036,张瑞杰,摘录,黄淋,2018/1/9,,,718,,,3℃/min,1h,1032℃,,4h,843℃,3℃/min,1h,926℃,1.6℃/min,8h,718℃,8h,621℃,,,33.7115Mpa/m,,,25℃,,,,,,,,,,,,,,,,,,,,,
"ObjectId(""5b4c9b6fe6b1a81674aab809"")",,0.42,,0.03,,18.3,Balance,3,5.17,53.2wt.%,0.12,,1,,,,,,,,1.40E-4mm/cycle,,,,,,"Chang M, Au P, Terada T, et al. Damage Tolerance of Alloy 718 Turbine Disc Material[J]. Et Al, 1992.",10.11961/mater0203.MGI.20171221.ds.0036,张瑞杰,摘录,黄淋,2018/1/9,,,718,,,3℃/min,1h,1032℃,,4h,843℃,3℃/min,1h,926℃,1.6℃/min,8h,718℃,8h,621℃,,,29.4534Mpa/m,,,25℃,,,,,,,,,,,,,,,,,,,,,
"ObjectId(""5b4c9b74e6b1a81674aab80b"")",,0.42,,0.03,,18.3,Balance,3,5.17,53.2wt.%,0.12,,1,,,,,,,,1.49E-4mm/cycle,,,,,,"Chang M, Au P, Terada T, et al. Damage Tolerance of Alloy 718 Turbine Disc Material[J]. Et Al, 1992.",10.11961/mater0203.MGI.20171221.ds.0036,张瑞杰,摘录,黄淋,2018/1/9,,,718,,,3℃/min,1h,1032℃,,4h,843℃,3℃/min,1h,926℃,1.6℃/min,8h,718℃,8h,621℃,,,31.1765Mpa/m,,,25℃,,,,,,,,,,,,,,,,,,,,,
"ObjectId(""5b4c9b79e6b1a81674aab80d"")",,0.42,,0.03,,18.3,Balance,3,5.17,53.2wt.%,0.12,,1,,,,,,,,1.98E-4mm/cycle,,,,,,"Chang M, Au P, Terada T, et al. Damage Tolerance of Alloy 718 Turbine Disc Material[J]. Et Al, 1992.",10.11961/mater0203.MGI.20171221.ds.0036,张瑞杰,摘录,黄淋,2018/1/9,,,718,,,3℃/min,1h,1032℃,,4h,843℃,3℃/min,1h,926℃,1.6℃/min,8h,718℃,8h,621℃,,,33.0003Mpa/m,,,25℃,,,,,,,,,,,,,,,,,,,,,
"ObjectId(""5b4c9b7ee6b1a81674aab80f"")",,0.42,,0.03,,18.3,Balance,3,5.17,53.2wt.%,0.12,,1,,,,,,,,2.25E-4mm/cycle,,,,,,"Chang M, Au P, Terada T, et al. Damage Tolerance of Alloy 718 Turbine Disc Material[J]. Et Al, 1992.",10.11961/mater0203.MGI.20171221.ds.0036,张瑞杰,摘录,黄淋,2018/1/9,,,718,,,3℃/min,1h,1032℃,,4h,843℃,3℃/min,1h,926℃,1.6℃/min,8h,718℃,8h,621℃,,,33.0003Mpa/m,,,25℃,,,,,,,,,,,,,,,,,,,,,
"ObjectId(""5b4c9b83e6b1a81674aab811"")",,0.42,,0.03,,18.3,Balance,3,5.17,53.2wt.%,0.12,,1,,,,,,,,2.55E-4mm/cycle,,,,,,"Chang M, Au P, Terada T, et al. Damage Tolerance of Alloy 718 Turbine Disc Material[J]. Et Al, 1992.",10.11961/mater0203.MGI.20171221.ds.0036,张瑞杰,摘录,黄淋,2018/1/9,,,718,,,3℃/min,1h,1032℃,,4h,843℃,3℃/min,1h,926℃,1.6℃/min,8h,718℃,8h,621℃,,,30.9557Mpa/m,,,25℃,,,,,,,,,,,,,,,,,,,,,
"ObjectId(""5b4c9b88e6b1a81674aab813"")",,0.42,,0.03,,18.3,Balance,3,5.17,53.2wt.%,0.12,,1,,,,,,,,2.32E-4mm/cycle,,,,,,"Chang M, Au P, Terada T, et al. Damage Tolerance of Alloy 718 Turbine Disc Material[J]. Et Al, 1992.",10.11961/mater0203.MGI.20171221.ds.0036,张瑞杰,摘录,黄淋,2018/1/9,,,718,,,3℃/min,1h,1032℃,,4h,843℃,3℃/min,1h,926℃,1.6℃/min,8h,718℃,8h,621℃,,,30.7365Mpa/m,,,25℃,,,,,,,,,,,,,,,,,,,,,
"ObjectId(""5b4c9b8ce6b1a81674aab815"")",,0.42,,0.03,,18.3,Balance,3,5.17,53.2wt.%,0.12,,1,,,,,,,,1.64E-4mm/cycle,,,,,,"Chang M, Au P, Terada T, et al. Damage Tolerance of Alloy 718 Turbine Disc Material[J]. Et Al, 1992.",10.11961/mater0203.MGI.20171221.ds.0036,张瑞杰,摘录,黄淋,2018/1/9,,,718,,,3℃/min,1h,1032℃,,4h,843℃,3℃/min,1h,926℃,1.6℃/min,8h,718℃,8h,621℃,,,29.8751Mpa/m,,,25℃,,,,,,,,,,,,,,,,,,,,,
"ObjectId(""5b4c9b92e6b1a81674aab817"")",,0.42,,0.03,,18.3,Balance,3,5.17,53.2wt.%,0.12,,1,,,,,,,,1.40E-4mm/cycle,,,,,,"Chang M, Au P, Terada T, et al. Damage Tolerance of Alloy 718 Turbine Disc Material[J]. Et Al, 1992.",10.11961/mater0203.MGI.20171221.ds.0036,张瑞杰,摘录,黄淋,2018/1/9,,,718,,,3℃/min,1h,1032℃,,4h,843℃,3℃/min,1h,926℃,1.6℃/min,8h,718℃,8h,621℃,,,29.0378Mpa/m,,,25℃,,,,,,,,,,,,,,,,,,,,,
"ObjectId(""5b4c9b96e6b1a81674aab819"")",,0.42,,0.03,,18.3,Balance,3,5.17,53.2wt.%,0.12,,1,,,,,,,,1.98E-4mm/cycle,,,,,,"Chang M, Au P, Terada T, et al. Damage Tolerance of Alloy 718 Turbine Disc Material[J]. Et Al, 1992.",10.11961/mater0203.MGI.20171221.ds.0036,张瑞杰,摘录,黄淋,2018/1/9,,,718,,,3℃/min,1h,1032℃,,4h,843℃,3℃/min,1h,926℃,1.6℃/min,8h,718℃,8h,621℃,,,31.8483Mpa/m,,,25℃,,,,,,,,,,,,,,,,,,,,,
"ObjectId(""5b4c9b9be6b1a81674aab81b"")",,0.42,,0.03,,18.3,Balance,3,5.17,53.2wt.%,0.12,,1,,,,,,,,2.18E-4mm/cycle,,,,,,"Chang M, Au P, Terada T, et al. Damage Tolerance of Alloy 718 Turbine Disc Material[J]. Et Al, 1992.",10.11961/mater0203.MGI.20171221.ds.0036,张瑞杰,摘录,黄淋,2018/1/9,,,718,,,3℃/min,1h,1032℃,,4h,843℃,3℃/min,1h,926℃,1.6℃/min,8h,718℃,8h,621℃,,,29.8751Mpa/m,,,25℃,,,,,,,,,,,,,,,,,,,,,
"ObjectId(""5b4c9ba0e6b1a81674aab81d"")",,0.42,,0.03,,18.3,Balance,3,5.17,53.2wt.%,0.12,,1,,,,,,,,1.86E-4mm/cycle,,,,,,"Chang M, Au P, Terada T, et al. Damage Tolerance of Alloy 718 Turbine Disc Material[J]. Et Al, 1992.",10.11961/mater0203.MGI.20171221.ds.0036,张瑞杰,摘录,黄淋,2018/1/9,,,718,,,3℃/min,1h,1032℃,,4h,843℃,3℃/min,1h,926℃,1.6℃/min,8h,718℃,8h,621℃,,,33.7115Mpa/m,,,25℃,,,,,,,,,,,,,,,,,,,,,
"ObjectId(""5b4c9baae6b1a81674aab81f"")",,0.42,,0.03,,18.3,Balance,3,5.17,53.2wt.%,0.12,,1,,,,,,,,1.15E-4mm/cycle,,,,,,"Chang M, Au P, Terada T, et al. Damage Tolerance of Alloy 718 Turbine Disc Material[J]. Et Al, 1992.",10.11961/mater0203.MGI.20171221.ds.0036,张瑞杰,摘录,黄淋,2018/1/9,,,718,,,3℃/min,1h,1032℃,,4h,843℃,3℃/min,1h,926℃,1.6℃/min,8h,718℃,8h,621℃,,,26.8542Mpa/m,,,25℃,,,,,,,,,,,,,,,,,,,,,
"ObjectId(""5b4c9bafe6b1a81674aab821"")",,0.42,,0.03,,18.3,Balance,3,5.17,53.2wt.%,0.12,,1,,,,,,,,9.24E-5mm/cycle,,,,,,"Chang M, Au P, Terada T, et al. Damage Tolerance of Alloy 718 Turbine Disc Material[J]. Et Al, 1992.",10.11961/mater0203.MGI.20171221.ds.0036,张瑞杰,摘录,黄淋,2018/1/9,,,718,,,3℃/min,1h,1032℃,,4h,843℃,3℃/min,1h,926℃,1.6℃/min,8h,718℃,8h,621℃,,,24.1388Mpa/m,,,25℃,,,,,,,,,,,,,,,,,,,,,
"ObjectId(""5b4c9bb4e6b1a81674aab823"")",,0.42,,0.03,,18.3,Balance,3,5.17,53.2wt.%,0.12,,1,,,,,,,,7.16E-5mm/cycle,,,,,,"Chang M, Au P, Terada T, et al. Damage Tolerance of Alloy 718 Turbine Disc Material[J]. Et Al, 1992.",10.11961/mater0203.MGI.20171221.ds.0036,张瑞杰,摘录,黄淋,2018/1/9,,,718,,,3℃/min,1h,1032℃,,4h,843℃,3℃/min,1h,926℃,1.6℃/min,8h,718℃,8h,621℃,,,24.1388Mpa/m,,,25℃,,,,,,,,,,,,,,,,,,,,,
"ObjectId(""5b4c9bb9e6b1a81674aab825"")",,0.42,,0.03,,18.3,Balance,3,5.17,53.2wt.%,0.12,,1,,,,,,,,8.13E-5mm/cycle,,,,,,"Chang M, Au P, Terada T, et al. Damage Tolerance of Alloy 718 Turbine Disc Material[J]. Et Al, 1992.",10.11961/mater0203.MGI.20171221.ds.0036,张瑞杰,摘录,黄淋,2018/1/9,,,718,,,3℃/min,1h,1032℃,,4h,843℃,3℃/min,1h,926℃,1.6℃/min,8h,718℃,8h,621℃,,,25.9167Mpa/m,,,25℃,,,,,,,,,,,,,,,,,,,,,
"ObjectId(""5b4c9bbee6b1a81674aab827"")",,0.42,,0.03,,18.3,Balance,3,5.17,53.2wt.%,0.12,,1,,,,,,,,8.40E-5mm/cycle,,,,,,"Chang M, Au P, Terada T, et al. Damage Tolerance of Alloy 718 Turbine Disc Material[J]. Et Al, 1992.",10.11961/mater0203.MGI.20171221.ds.0036,张瑞杰,摘录,黄淋,2018/1/9,,,718,,,3℃/min,1h,1032℃,,4h,843℃,3℃/min,1h,926℃,1.6℃/min,8h,718℃,8h,621℃,,,26.2877Mpa/m,,,25℃,,,,,,,,,,,,,,,,,,,,,
"ObjectId(""5b4c9bc3e6b1a81674aab829"")",,0.42,,0.03,,18.3,Balance,3,5.17,53.2wt.%,0.12,,1,,,,,,,,1.05E-4mm/cycle,,,,,,"Chang M, Au P, Terada T, et al. Damage Tolerance of Alloy 718 Turbine Disc Material[J]. Et Al, 1992.",10.11961/mater0203.MGI.20171221.ds.0036,张瑞杰,摘录,黄淋,2018/1/9,,,718,,,3℃/min,1h,1032℃,,4h,843℃,3℃/min,1h,926℃,1.6℃/min,8h,718℃,8h,621℃,,,28.2239Mpa/m,,,25℃,,,,,,,,,,,,,,,,,,,,,
"ObjectId(""5b4c9bc7e6b1a81674aab82b"")",,0.42,,0.03,,18.3,Balance,3,5.17,53.2wt.%,0.12,,1,,,,,,,,8.40E-5mm/cycle,,,,,,"Chang M, Au P, Terada T, et al. Damage Tolerance of Alloy 718 Turbine Disc Material[J]. Et Al, 1992.",10.11961/mater0203.MGI.20171221.ds.0036,张瑞杰,摘录,黄淋,2018/1/9,,,718,,,3℃/min,1h,1032℃,,4h,843℃,3℃/min,1h,926℃,1.6℃/min,8h,718℃,8h,621℃,,,24.4844Mpa/m,,,25℃,,,,,,,,,,,,,,,,,,,,,
"ObjectId(""5b4c9bcce6b1a81674aab82d"")",,0.42,,0.03,,18.3,Balance,3,5.17,53.2wt.%,0.12,,1,,,,,,,,1.40E-4mm/cycle,,,,,,"Chang M, Au P, Terada T, et al. Damage Tolerance of Alloy 718 Turbine Disc Material[J]. Et Al, 1992.",10.11961/mater0203.MGI.20171221.ds.0036,张瑞杰,摘录,黄淋,2018/1/9,,,718,,,3℃/min,1h,1032℃,,4h,843℃,3℃/min,1h,926℃,1.6℃/min,8h,718℃,8h,621℃,,,28.2239Mpa/m,,,25℃,,,,,,,,,,,,,,,,,,,,,
"ObjectId(""5b4c9bd1e6b1a81674aab82f"")",,0.42,,0.03,,18.3,Balance,3,5.17,53.2wt.%,0.12,,1,,,,,,,,1.05E-4mm/cycle,,,,,,"Chang M, Au P, Terada T, et al. Damage Tolerance of Alloy 718 Turbine Disc Material[J]. Et Al, 1992.",10.11961/mater0203.MGI.20171221.ds.0036,张瑞杰,摘录,黄淋,2018/1/9,,,718,,,3℃/min,1h,1032℃,,4h,843℃,3℃/min,1h,926℃,1.6℃/min,8h,718℃,8h,621℃,,,26.2877Mpa/m,,,25℃,,,,,,,,,,,,,,,,,,,,,
"ObjectId(""5b4c9bd6e6b1a81674aab831"")",,0.42,,0.03,,18.3,Balance,3,5.17,53.2wt.%,0.12,,1,,,,,,,,9.84E-5mm/cycle,,,,,,"Chang M, Au P, Terada T, et al. Damage Tolerance of Alloy 718 Turbine Disc Material[J]. Et Al, 1992.",10.11961/mater0203.MGI.20171221.ds.0036,张瑞杰,摘录,黄淋,2018/1/9,,,718,,,3℃/min,1h,1032℃,,4h,843℃,3℃/min,1h,926℃,1.6℃/min,8h,718℃,8h,621℃,,,27.8256Mpa/m,,,25℃,,,,,,,,,,,,,,,,,,,,,
"ObjectId(""5b4c9bdbe6b1a81674aab833"")",,0.42,,0.03,,18.3,Balance,3,5.17,53.2wt.%,0.12,,1,,,,,,,,9.84E-5mm/cycle,,,,,,"Chang M, Au P, Terada T, et al. Damage Tolerance of Alloy 718 Turbine Disc Material[J]. Et Al, 1992.",10.11961/mater0203.MGI.20171221.ds.0036,张瑞杰,摘录,黄淋,2018/1/9,,,718,,,3℃/min,1h,1032℃,,4h,843℃,3℃/min,1h,926℃,1.6℃/min,8h,718℃,8h,621℃,,,25.37Mpa/m,,,25℃,,,,,,,,,,,,,,,,,,,,,
"ObjectId(""5b4c9be0e6b1a81674aab835"")",,0.42,,0.03,,18.3,Balance,3,5.17,53.2wt.%,0.12,,1,,,,,,,,1.19E-4mm/cycle,,,,,,"Chang M, Au P, Terada T, et al. Damage Tolerance of Alloy 718 Turbine Disc Material[J]. Et Al, 1992.",10.11961/mater0203.MGI.20171221.ds.0036,张瑞杰,摘录,黄淋,2018/1/9,,,718,,,3℃/min,1h,1032℃,,4h,843℃,3℃/min,1h,926℃,1.6℃/min,8h,718℃,8h,621℃,,,27.4329Mpa/m,,,25℃,,,,,,,,,,,,,,,,,,,,,
"ObjectId(""5b4c9be5e6b1a81674aab837"")",,0.42,,0.03,,18.3,Balance,3,5.17,53.2wt.%,0.12,,1,,,,,,,,9.53E-5mm/cycle,,,,,,"Chang M, Au P, Terada T, et al. Damage Tolerance of Alloy 718 Turbine Disc Material[J]. Et Al, 1992.",10.11961/mater0203.MGI.20171221.ds.0036,张瑞杰,摘录,黄淋,2018/1/9,,,718,,,3℃/min,1h,1032℃,,4h,843℃,3℃/min,1h,926℃,1.6℃/min,8h,718℃,8h,621℃,,,27.0457Mpa/m,,,25℃,,,,,,,,,,,,,,,,,,,,,
"ObjectId(""5b4c9beae6b1a81674aab839"")",,0.42,,0.03,,18.3,Balance,3,5.17,53.2wt.%,0.12,,1,,,,,,,,1.27E-4mm/cycle,,,,,,"Chang M, Au P, Terada T, et al. Damage Tolerance of Alloy 718 Turbine Disc Material[J]. Et Al, 1992.",10.11961/mater0203.MGI.20171221.ds.0036,张瑞杰,摘录,黄淋,2018/1/9,,,718,,,3℃/min,1h,1032℃,,4h,843℃,3℃/min,1h,926℃,1.6℃/min,8h,718℃,8h,621℃,,,28.4252Mpa/m,,,25℃,,,,,,,,,,,,,,,,,,,,,
"ObjectId(""5b4c9befe6b1a81674aab83b"")",,0.42,,0.03,,18.3,Balance,3,5.17,53.2wt.%,0.12,,1,,,,,,,,1.05E-4mm/cycle,,,,,,"Chang M, Au P, Terada T, et al. Damage Tolerance of Alloy 718 Turbine Disc Material[J]. Et Al, 1992.",10.11961/mater0203.MGI.20171221.ds.0036,张瑞杰,摘录,黄淋,2018/1/9,,,718,,,3℃/min,1h,1032℃,,4h,843℃,3℃/min,1h,926℃,1.6℃/min,8h,718℃,8h,621℃,,,27.4329Mpa/m,,,25℃,,,,,,,,,,,,,,,,,,,,,
"ObjectId(""5b4c9bf8e6b1a81674aab83d"")",,0.42,,0.03,,18.3,Balance,3,5.17,53.2wt.%,0.12,,1,,,,,,,,6.72E-5mm/cycle,,,,,,"Chang M, Au P, Terada T, et al. Damage Tolerance of Alloy 718 Turbine Disc Material[J]. Et Al, 1992.",10.11961/mater0203.MGI.20171221.ds.0036,张瑞杰,摘录,黄淋,2018/1/9,,,718,,,3℃/min,1h,1032℃,,4h,843℃,3℃/min,1h,926℃,1.6℃/min,8h,718℃,8h,621℃,,,23.4623Mpa/m,,,25℃,,,,,,,,,,,,,,,,,,,,,
"ObjectId(""5b4c9bfde6b1a81674aab83f"")",,0.42,,0.03,,18.3,Balance,3,5.17,53.2wt.%,0.12,,1,,,,,,,,4.89E-5mm/cycle,,,,,,"Chang M, Au P, Terada T, et al. Damage Tolerance of Alloy 718 Turbine Disc Material[J]. Et Al, 1992.",10.11961/mater0203.MGI.20171221.ds.0036,张瑞杰,摘录,黄淋,2018/1/9,,,718,,,3℃/min,1h,1032℃,,4h,843℃,3℃/min,1h,926℃,1.6℃/min,8h,718℃,8h,621℃,,,22.1656Mpa/m,,,25℃,,,,,,,,,,,,,,,,,,,,,
"ObjectId(""5b4c9c02e6b1a81674aab841"")",,0.42,,0.03,,18.3,Balance,3,5.17,53.2wt.%,0.12,,1,,,,,,,,9.24E-5mm/cycle,,,,,,"Chang M, Au P, Terada T, et al. Damage Tolerance of Alloy 718 Turbine Disc Material[J]. Et Al, 1992.",10.11961/mater0203.MGI.20171221.ds.0036,张瑞杰,摘录,黄淋,2018/1/9,,,718,,,3℃/min,1h,1032℃,,4h,843℃,3℃/min,1h,926℃,1.6℃/min,8h,718℃,8h,621℃,,,22.4829Mpa/m,,,25℃,,,,,,,,,,,,,,,,,,,,,
"ObjectId(""5b4c9c07e6b1a81674aab843"")",,0.42,,0.03,,18.3,Balance,3,5.17,53.2wt.%,0.12,,1,,,,,,,,9.24E-5mm/cycle,,,,,,"Chang M, Au P, Terada T, et al. Damage Tolerance of Alloy 718 Turbine Disc Material[J]. Et Al, 1992.",10.11961/mater0203.MGI.20171221.ds.0036,张瑞杰,摘录,黄淋,2018/1/9,,,718,,,3℃/min,1h,1032℃,,4h,843℃,3℃/min,1h,926℃,1.6℃/min,8h,718℃,8h,621℃,,,23.2961Mpa/m,,,25℃,,,,,,,,,,,,,,,,,,,,,
"ObjectId(""5b4c9c1ee6b1a81674aab84b"")",,0.42,,0.03,,18.3,Balance,3,5.17,53.2wt.%,0.12,,1,,,,,,,,5.56E-5mm/cycle,,,,,,"Chang M, Au P, Terada T, et al. Damage Tolerance of Alloy 718 Turbine Disc Material[J]. Et Al, 1992.",10.11961/mater0203.MGI.20171221.ds.0036,张瑞杰,摘录,黄淋,2018/1/9,,,718,,,3℃/min,1h,1032℃,,4h,843℃,3℃/min,1h,926℃,1.6℃/min,8h,718℃,8h,621℃,,,20.2095Mpa/m,,,25℃,,,,,,,,,,,,,,,,,,,,,
"ObjectId(""5b4c9c23e6b1a81674aab84d"")",,0.42,,0.03,,18.3,Balance,3,5.17,53.2wt.%,0.12,,1,,,,,,,,3.92E-5mm/cycle,,,,,,"Chang M, Au P, Terada T, et al. Damage Tolerance of Alloy 718 Turbine Disc Material[J]. Et Al, 1992.",10.11961/mater0203.MGI.20171221.ds.0036,张瑞杰,摘录,黄淋,2018/1/9,,,718,,,3℃/min,1h,1032℃,,4h,843℃,3℃/min,1h,926℃,1.6℃/min,8h,718℃,8h,621℃,,,22.4829Mpa/m,,,25℃,,,,,,,,,,,,,,,,,,,,,
"ObjectId(""5b4c9c2ce6b1a81674aab851"")",,0.42,,0.03,,18.3,Balance,3,5.17,53.2wt.%,0.12,,1,,,,,,,,6.11E-5mm/cycle,,,,,,"Chang M, Au P, Terada T, et al. Damage Tolerance of Alloy 718 Turbine Disc Material[J]. Et Al, 1992.",10.11961/mater0203.MGI.20171221.ds.0036,张瑞杰,摘录,黄淋,2018/1/9,,,718,,,3℃/min,1h,1032℃,,4h,843℃,3℃/min,1h,926℃,1.6℃/min,8h,718℃,8h,621℃,,,22.1656Mpa/m,,,25℃,,,,,,,,,,,,,,,,,,,,,
"ObjectId(""5b4c9c3be6b1a81674aab857"")",,0.42,,0.03,,18.3,Balance,3,5.17,53.2wt.%,0.12,,1,,,,,,,,5.21E-5mm/cycle,,,,,,"Chang M, Au P, Terada T, et al. Damage Tolerance of Alloy 718 Turbine Disc Material[J]. Et Al, 1992.",10.11961/mater0203.MGI.20171221.ds.0036,张瑞杰,摘录,黄淋,2018/1/9,,,718,,,3℃/min,1h,1032℃,,4h,843℃,3℃/min,1h,926℃,1.6℃/min,8h,718℃,8h,621℃,,,22.8047Mpa/m,,,25℃,,,,,,,,,,,,,,,,,,,,,
"ObjectId(""5b4c9c40e6b1a81674aab859"")",,0.42,,0.03,,18.3,Balance,3,5.17,53.2wt.%,0.12,,1,,,,,,,,4.18E-5mm/cycle,,,,,,"Chang M, Au P, Terada T, et al. Damage Tolerance of Alloy 718 Turbine Disc Material[J]. Et Al, 1992.",10.11961/mater0203.MGI.20171221.ds.0036,张瑞杰,摘录,黄淋,2018/1/9,,,718,,,3℃/min,1h,1032℃,,4h,843℃,3℃/min,1h,926℃,1.6℃/min,8h,718℃,8h,621℃,,,20.9405Mpa/m,,,25℃,,,,,,,,,,,,,,,,,,,,,
"ObjectId(""5b4c9e85e6b1a81674aab92f"")",,0.42,,0.03,,18.3,Balance,3,5.17,53.2wt.%,0.12,,1,,,,,,,,0.0215395mm/cycle,,,,,,,10.11961/mater0203.MGI.20171221.ds.0036,,,,2018/1/9,,,718,,,,1h,955℃,1℃/min,8h,718℃,,8h,621℃,,,,,,,650℃,77.8542Mpa/m,,650℃,,,,,,,,,,,,,,,,,,,,,,
"ObjectId(""5b4c9ea2e6b1a81674aab93b"")",,0.42,,0.03,,18.3,Balance,3,5.17,53.2wt.%,0.12,,1,,,,,,,,0.0202345mm/cycle,,,,,,"Chang M, Au P, Terada T, et al. Damage Tolerance of Alloy 718 Turbine Disc Material[J]. Et Al, 1992.",10.11961/mater0203.MGI.20171221.ds.0036,张瑞杰,摘录,黄淋,2018/1/9,,,718,,,,1h,955℃,1℃/min,8h,718℃,,8h,621℃,,,,,,,650℃,76.7514Mpa/m,,650℃,,,,,,,,,,,,,,,,,,,,,,
"ObjectId(""5b4c9eace6b1a81674aab93f"")",,0.42,,0.03,,18.3,Balance,3,5.17,53.2wt.%,0.12,,1,,,,,,,,0.0173277mm/cycle,,,,,,"Chang M, Au P, Terada T, et al. Damage Tolerance of Alloy 718 Turbine Disc Material[J]. Et Al, 1992.",10.11961/mater0203.MGI.20171221.ds.0036,张瑞杰,摘录,黄淋,2018/1/9,,,718,,,,1h,955℃,1℃/min,8h,718℃,,8h,621℃,,,,,,,650℃,71.993Mpa/m,,650℃,,,,,,,,,,,,,,,,,,,,,,
"ObjectId(""5b4c9ed1e6b1a81674aab94b"")",,0.42,,0.03,,18.3,Balance,3,5.17,53.2wt.%,0.12,,1,,,,,,,,0.00792646mm/cycle,,,,,,"Chang M, Au P, Terada T, et al. Damage Tolerance of Alloy 718 Turbine Disc Material[J]. Et Al, 1992.",10.11961/mater0203.MGI.20171221.ds.0036,张瑞杰,摘录,黄淋,2018/1/9,,,718,,,,1h,955℃,1℃/min,8h,718℃,,8h,621℃,,,,,,,650℃,61.5284Mpa/m,,650℃,,,,,,,,,,,,,,,,,,,,,,
"ObjectId(""5b4c9ed5e6b1a81674aab94d"")",,0.42,,0.03,,18.3,Balance,3,5.17,53.2wt.%,0.12,,1,,,,,,,,0.00224018mm/cycle,,,,,,"Chang M, Au P, Terada T, et al. Damage Tolerance of Alloy 718 Turbine Disc Material[J]. Et Al, 1992.",10.11961/mater0203.MGI.20171221.ds.0036,张瑞杰,摘录,黄淋,2018/1/9,,,718,,,,1h,955℃,1℃/min,8h,718℃,,8h,621℃,,,,,,,650℃,64.5312Mpa/m,,650℃,,,,,,,,,,,,,,,,,,,,,,
"ObjectId(""5b4c9edae6b1a81674aab94f"")",,0.42,,0.03,,18.3,Balance,3,5.17,53.2wt.%,0.12,,1,,,,,,,,0.0108183mm/cycle,,,,,,"Chang M, Au P, Terada T, et al. Damage Tolerance of Alloy 718 Turbine Disc Material[J]. Et Al, 1992.",10.11961/mater0203.MGI.20171221.ds.0036,张瑞杰,摘录,黄淋,2018/1/9,,,718,,,,1h,955℃,1℃/min,8h,718℃,,8h,621℃,,,,,,,650℃,68.46Mpa/m,,650℃,,,,,,,,,,,,,,,,,,,,,,
"ObjectId(""5b4c9edfe6b1a81674aab951"")",,0.42,,0.03,,18.3,Balance,3,5.17,53.2wt.%,0.12,,1,,,,,,,,0.00789881mm/cycle,,,,,,"Chang M, Au P, Terada T, et al. Damage Tolerance of Alloy 718 Turbine Disc Material[J]. Et Al, 1992.",10.11961/mater0203.MGI.20171221.ds.0036,张瑞杰,摘录,黄淋,2018/1/9,,,718,,,,1h,955℃,1℃/min,8h,718℃,,8h,621℃,,,,,,,650℃,66.9879Mpa/m,,650℃,,,,,,,,,,,,,,,,,,,,,,
"ObjectId(""5b4c9ee4e6b1a81674aab953"")",,0.42,,0.03,,18.3,Balance,3,5.17,53.2wt.%,0.12,,1,,,,,,,,0.006772mm/cycle,,,,,,"Chang M, Au P, Terada T, et al. Damage Tolerance of Alloy 718 Turbine Disc Material[J]. Et Al, 1992.",10.11961/mater0203.MGI.20171221.ds.0036,张瑞杰,摘录,黄淋,2018/1/9,,,718,,,,1h,955℃,1℃/min,8h,718℃,,8h,621℃,,,,,,,650℃,61.0792Mpa/m,,650℃,,,,,,,,,,,,,,,,,,,,,,
"ObjectId(""5b4c9ee9e6b1a81674aab955"")",,0.42,,0.03,,18.3,Balance,3,5.17,53.2wt.%,0.12,,1,,,,,,,,0.00408839mm/cycle,,,,,,"Chang M, Au P, Terada T, et al. Damage Tolerance of Alloy 718 Turbine Disc Material[J]. Et Al, 1992.",10.11961/mater0203.MGI.20171221.ds.0036,张瑞杰,摘录,黄淋,2018/1/9,,,718,,,,1h,955℃,1℃/min,8h,718℃,,8h,621℃,,,,,,,650℃,61.0318Mpa/m,,650℃,,,,,,,,,,,,,,,,,,,,,,
"ObjectId(""5b4c9eeee6b1a81674aab957"")",,0.42,,0.03,,18.3,Balance,3,5.17,53.2wt.%,0.12,,1,,,,,,,,0.00338547mm/cycle,,,,,,"Chang M, Au P, Terada T, et al. Damage Tolerance of Alloy 718 Turbine Disc Material[J]. Et Al, 1992.",10.11961/mater0203.MGI.20171221.ds.0036,张瑞杰,摘录,黄淋,2018/1/9,,,718,,,,1h,955℃,1℃/min,8h,718℃,,8h,621℃,,,,,,,650℃,60.1556Mpa/m,,650℃,,,,,,,,,,,,,,,,,,,,,,
"ObjectId(""5b4c9ef3e6b1a81674aab959"")",,0.42,,0.03,,18.3,Balance,3,5.17,53.2wt.%,0.12,,1,,,,,,,,0.00595371mm/cycle,,,,,,"Chang M, Au P, Terada T, et al. Damage Tolerance of Alloy 718 Turbine Disc Material[J]. Et Al, 1992.",10.11961/mater0203.MGI.20171221.ds.0036,张瑞杰,摘录,黄淋,2018/1/9,,,718,,,,1h,955℃,1℃/min,8h,718℃,,8h,621℃,,,,,,,650℃,65.0878Mpa/m,,650℃,,,,,,,,,,,,,,,,,,,,,,
"ObjectId(""5b4c9ef8e6b1a81674aab95b"")",,0.42,,0.03,,18.3,Balance,3,5.17,53.2wt.%,0.12,,1,,,,,,,,0.00719616mm/cycle,,,,,,"Chang M, Au P, Terada T, et al. Damage Tolerance of Alloy 718 Turbine Disc Material[J]. Et Al, 1992.",10.11961/mater0203.MGI.20171221.ds.0036,张瑞杰,摘录,黄淋,2018/1/9,,,718,,,,1h,955℃,1℃/min,8h,718℃,,8h,621℃,,,,,,,650℃,64.6472Mpa/m,,650℃,,,,,,,,,,,,,,,,,,,,,,
"ObjectId(""5b4c9efde6b1a81674aab95d"")",,0.42,,0.03,,18.3,Balance,3,5.17,53.2wt.%,0.12,,1,,,,,,,,0.0115362mm/cycle,,,,,,"Chang M, Au P, Terada T, et al. Damage Tolerance of Alloy 718 Turbine Disc Material[J]. Et Al, 1992.",10.11961/mater0203.MGI.20171221.ds.0036,张瑞杰,摘录,黄淋,2018/1/9,,,718,,,,1h,955℃,1℃/min,8h,718℃,,8h,621℃,,,,,,,650℃,66.5537Mpa/m,,650℃,,,,,,,,,,,,,,,,,,,,,,
"ObjectId(""5b4c9f02e6b1a81674aab95f"")",,0.42,,0.03,,18.3,Balance,3,5.17,53.2wt.%,0.12,,1,,,,,,,,0.00543673mm/cycle,,,,,,"Chang M, Au P, Terada T, et al. Damage Tolerance of Alloy 718 Turbine Disc Material[J]. Et Al, 1992.",10.11961/mater0203.MGI.20171221.ds.0036,张瑞杰,摘录,黄淋,2018/1/9,,,718,,,,1h,955℃,1℃/min,8h,718℃,,8h,621℃,,,,,,,650℃,59.3525Mpa/m,,650℃,,,,,,,,,,,,,,,,,,,,,,
"ObjectId(""5b4c9f06e6b1a81674aab961"")",,0.42,,0.03,,18.3,Balance,3,5.17,53.2wt.%,0.12,,1,,,,,,,,0.0112041mm/cycle,,,,,,"Chang M, Au P, Terada T, et al. Damage Tolerance of Alloy 718 Turbine Disc Material[J]. Et Al, 1992.",10.11961/mater0203.MGI.20171221.ds.0036,张瑞杰,摘录,黄淋,2018/1/9,,,718,,,,1h,955℃,1℃/min,8h,718℃,,8h,621℃,,,,,,,650℃,62.8836Mpa/m,,650℃,,,,,,,,,,,,,,,,,,,,,,
"ObjectId(""5b4c9f0be6b1a81674aab963"")",,0.42,,0.03,,18.3,Balance,3,5.17,53.2wt.%,0.12,,1,,,,,,,,0.00541935mm/cycle,,,,,,"Chang M, Au P, Terada T, et al. Damage Tolerance of Alloy 718 Turbine Disc Material[J]. Et Al, 1992.",10.11961/mater0203.MGI.20171221.ds.0036,张瑞杰,摘录,黄淋,2018/1/9,,,718,,,,1h,955℃,1℃/min,8h,718℃,,8h,621℃,,,,,,,650℃,64.1628Mpa/m,,650℃,,,,,,,,,,,,,,,,,,,,,,
"ObjectId(""5b4c9f10e6b1a81674aab965"")",,0.42,,0.03,,18.3,Balance,3,5.17,53.2wt.%,0.12,,1,,,,,,,,0.00718151mm/cycle,,,,,,"Chang M, Au P, Terada T, et al. Damage Tolerance of Alloy 718 Turbine Disc Material[J]. Et Al, 1992.",10.11961/mater0203.MGI.20171221.ds.0036,张瑞杰,摘录,黄淋,2018/1/9,,,718,,,,1h,955℃,1℃/min,8h,718℃,,8h,621℃,,,,,,,650℃,67.9339Mpa/m,,650℃,,,,,,,,,,,,,,,,,,,,,,
"ObjectId(""5b4c9f15e6b1a81674aab967"")",,0.42,,0.03,,18.3,Balance,3,5.17,53.2wt.%,0.12,,1,,,,,,,,0.00927232mm/cycle,,,,,,"Chang M, Au P, Terada T, et al. Damage Tolerance of Alloy 718 Turbine Disc Material[J]. Et Al, 1992.",10.11961/mater0203.MGI.20171221.ds.0036,张瑞杰,摘录,黄淋,2018/1/9,,,718,,,,1h,955℃,1℃/min,8h,718℃,,8h,621℃,,,,,,,650℃,62.8653Mpa/m,,650℃,,,,,,,,,,,,,,,,,,,,,,
"ObjectId(""5b4c9f1fe6b1a81674aab969"")",,0.42,,0.03,,18.3,Balance,3,5.17,53.2wt.%,0.12,,1,,,,,,,,0.00398111mm/cycle,,,,,,"Chang M, Au P, Terada T, et al. Damage Tolerance of Alloy 718 Turbine Disc Material[J]. Et Al, 1992.",10.11961/mater0203.MGI.20171221.ds.0036,张瑞杰,摘录,黄淋,2018/1/9,,,718,,,,1h,955℃,1℃/min,8h,718℃,,8h,621℃,,,,,,,650℃,54.1042Mpa/m,,650℃,,,,,,,,,,,,,,,,,,,,,,
"ObjectId(""5b4c9f24e6b1a81674aab96b"")",,0.42,,0.03,,18.3,Balance,3,5.17,53.2wt.%,0.12,,1,,,,,,,,0.0035072mm/cycle,,,,,,"Chang M, Au P, Terada T, et al. Damage Tolerance of Alloy 718 Turbine Disc Material[J]. Et Al, 1992.",10.11961/mater0203.MGI.20171221.ds.0036,张瑞杰,摘录,黄淋,2018/1/9,,,718,,,,1h,955℃,1℃/min,8h,718℃,,8h,621℃,,,,,,,650℃,54.8656Mpa/m,,650℃,,,,,,,,,,,,,,,,,,,,,,
"ObjectId(""5b4c9f29e6b1a81674aab96d"")",,0.42,,0.03,,18.3,Balance,3,5.17,53.2wt.%,0.12,,1,,,,,,,,0.0026397mm/cycle,,,,,,"Chang M, Au P, Terada T, et al. Damage Tolerance of Alloy 718 Turbine Disc Material[J]. Et Al, 1992.",10.11961/mater0203.MGI.20171221.ds.0036,张瑞杰,摘录,黄淋,2018/1/9,,,718,,,,1h,955℃,1℃/min,8h,718℃,,8h,621℃,,,,,,,650℃,55.2315Mpa/m,,650℃,,,,,,,,,,,,,,,,,,,,,,
"ObjectId(""5b4c9f2ee6b1a81674aab96f"")",,0.42,,0.03,,18.3,Balance,3,5.17,53.2wt.%,0.12,,1,,,,,,,,0.00175997mm/cycle,,,,,,"Chang M, Au P, Terada T, et al. Damage Tolerance of Alloy 718 Turbine Disc Material[J]. Et Al, 1992.",10.11961/mater0203.MGI.20171221.ds.0036,张瑞杰,摘录,黄淋,2018/1/9,,,718,,,,1h,955℃,1℃/min,8h,718℃,,8h,621℃,,,,,,,650℃,49.2817Mpa/m,,650℃,,,,,,,,,,,,,,,,,,,,,,
"ObjectId(""5b4c9f32e6b1a81674aab971"")",,0.42,,0.03,,18.3,Balance,3,5.17,53.2wt.%,0.12,,1,,,,,,,,0.00479513mm/cycle,,,,,,"Chang M, Au P, Terada T, et al. Damage Tolerance of Alloy 718 Turbine Disc Material[J]. Et Al, 1992.",10.11961/mater0203.MGI.20171221.ds.0036,张瑞杰,摘录,黄淋,2018/1/9,,,718,,,,1h,955℃,1℃/min,8h,718℃,,8h,621℃,,,,,,,650℃,58.5061Mpa/m,,650℃,,,,,,,,,,,,,,,,,,,,,,
"ObjectId(""5b4c9f37e6b1a81674aab973"")",,0.42,,0.03,,18.3,Balance,3,5.17,53.2wt.%,0.12,,1,,,,,,,,0.00318778mm/cycle,,,,,,"Chang M, Au P, Terada T, et al. Damage Tolerance of Alloy 718 Turbine Disc Material[J]. Et Al, 1992.",10.11961/mater0203.MGI.20171221.ds.0036,张瑞杰,摘录,黄淋,2018/1/9,,,718,,,,1h,955℃,1℃/min,8h,718℃,,8h,621℃,,,,,,,650℃,56.036Mpa/m,,650℃,,,,,,,,,,,,,,,,,,,,,,
"ObjectId(""5b4c9f3ce6b1a81674aab975"")",,0.42,,0.03,,18.3,Balance,3,5.17,53.2wt.%,0.12,,1,,,,,,,,0.0042317mm/cycle,,,,,,"Chang M, Au P, Terada T, et al. Damage Tolerance of Alloy 718 Turbine Disc Material[J]. Et Al, 1992.",10.11961/mater0203.MGI.20171221.ds.0036,张瑞杰,摘录,黄淋,2018/1/9,,,718,,,,1h,955℃,1℃/min,8h,718℃,,8h,621℃,,,,,,,650℃,56.8604Mpa/m,,650℃,,,,,,,,,,,,,,,,,,,,,,
"ObjectId(""5b4c9f41e6b1a81674aab977"")",,0.42,,0.03,,18.3,Balance,3,5.17,53.2wt.%,0.12,,1,,,,,,,,0.0030969mm/cycle,,,,,,"Chang M, Au P, Terada T, et al. Damage Tolerance of Alloy 718 Turbine Disc Material[J]. Et Al, 1992.",10.11961/mater0203.MGI.20171221.ds.0036,张瑞杰,摘录,黄淋,2018/1/9,,,718,,,,1h,955℃,1℃/min,8h,718℃,,8h,621℃,,,,,,,650℃,52.5721Mpa/m,,650℃,,,,,,,,,,,,,,,,,,,,,,
"ObjectId(""5b4c9f46e6b1a81674aab979"")",,0.42,,0.03,,18.3,Balance,3,5.17,53.2wt.%,0.12,,1,,,,,,,,0.00176151mm/cycle,,,,,,"Chang M, Au P, Terada T, et al. Damage Tolerance of Alloy 718 Turbine Disc Material[J]. Et Al, 1992.",10.11961/mater0203.MGI.20171221.ds.0036,张瑞杰,摘录,黄淋,2018/1/9,,,718,,,,1h,955℃,1℃/min,8h,718℃,,8h,621℃,,,,,,,650℃,48.2453Mpa/m,,650℃,,,,,,,,,,,,,,,,,,,,,,
