Repository: wujunming1/superalloy-project

File: 国际高温合金会议论文和数据/文献-数据-科研机构关联/数据汇总/力学性能/mechanicproperty_fcpr.csv (part 4 of 20)
_id,air处理/air,Al,B,C,Co,Cr,Fe,Mo,Nb+Ta,Ni,Si,Ta,Ti,W,Zr,一次时效/温度,一次时效及空冷/时间,二次时效/温度,二次时效及空冷/时间,保温/时间,力学性能/疲劳裂纹扩展速率,加热/温度,加载应力/应力比,加载应力/应力范围,备注,应力强度因子范围/应力强度因子范围,摘录出处,数据DOI,数据审核者,数据来源方式,数据生产者,数据采集时间,晶粒取向/晶粒取向,机械热处理/温度,材料牌号,标准热处理/温度,标准热处理后油淬/时间,热处理1/冷却速率,热处理1/时间,热处理1/温度,热处理2/冷却速率,热处理2/时间,热处理2/温度,热处理3/冷却速率,热处理3/时间,热处理3/温度,热处理4/冷却速率,热处理4/时间,热处理4/温度,热处理5/时间,热处理5/温度,热机械处理/温度,疲劳测试/初始温度,疲劳测试/应力强度,疲劳测试/应力强度因子,疲劳测试/测试温度,疲劳测试/温度,疲劳测试/频率,疲劳裂纹扩展/同等水平有效应力强度因子,疲劳裂纹扩展/应力强度因子,疲劳裂纹扩展/应力强度因子范围,疲劳裂纹扩展/有效应力强度因子范围,疲劳裂纹扩展/等效应力强度因子范围,疲劳裂纹扩展温度/疲劳裂纹扩展温度,疲劳裂纹扩展频率/疲劳裂纹扩展频率,真空处理/真空,第一次时效保温/第一次时效时间,第一次时效处理/第一次时效温度,第三次时效保温/第三次时效时间,第三次时效处理/第三次时效温度,第二次时效保温/第二次时效时间,第二次时效处理/第二次时效温度,等温锻造/变形量,等温锻造/温度,裂纹初始长度/裂纹初始长度,裂纹扩展方向/裂纹扩展方向,裂纹扩展频率/频率,裂纹面/裂纹面
"ObjectId(""5b4c9f4be6b1a81674aab97b"")",,0.42,,0.03,,18.3,Balance,3,5.17,53.2wt.%,0.12,,1,,,,,,,,0.00338941mm/cycle,,,,,,"Chang M, Au P, Terada T, et al. Damage Tolerance of Alloy 718 Turbine Disc Material[J]. Et Al, 1992.",10.11961/mater0203.MGI.20171221.ds.0036,张瑞杰,摘录,黄淋,2018/1/9,,,718,,,,1h,955℃,1℃/min,8h,718℃,,8h,621℃,,,,,,,650℃,58.4749Mpa/m,,650℃,,,,,,,,,,,,,,,,,,,,,,
"ObjectId(""5b4c9f50e6b1a81674aab97d"")",,0.42,,0.03,,18.3,Balance,3,5.17,53.2wt.%,0.12,,1,,,,,,,,0.00205342mm/cycle,,,,,,"Chang M, Au P, Terada T, et al. Damage Tolerance of Alloy 718 Turbine Disc Material[J]. Et Al, 1992.",10.11961/mater0203.MGI.20171221.ds.0036,张瑞杰,摘录,黄淋,2018/1/9,,,718,,,,1h,955℃,1℃/min,8h,718℃,,8h,621℃,,,,,,,650℃,53.6675Mpa/m,,650℃,,,,,,,,,,,,,,,,,,,,,,
"ObjectId(""5b4c9f55e6b1a81674aab97f"")",,0.42,,0.03,,18.3,Balance,3,5.17,53.2wt.%,0.12,,1,,,,,,,,0.00256296mm/cycle,,,,,,"Chang M, Au P, Terada T, et al. Damage Tolerance of Alloy 718 Turbine Disc Material[J]. Et Al, 1992.",10.11961/mater0203.MGI.20171221.ds.0036,张瑞杰,摘录,黄淋,2018/1/9,,,718,,,,1h,955℃,1℃/min,8h,718℃,,8h,621℃,,,,,,,650℃,52.5568Mpa/m,,650℃,,,,,,,,,,,,,,,,,,,,,,
"ObjectId(""5b4c9f5ae6b1a81674aab981"")",,0.42,,0.03,,18.3,Balance,3,5.17,53.2wt.%,0.12,,1,,,,,,,,0.00187184mm/cycle,,,,,,"Chang M, Au P, Terada T, et al. Damage Tolerance of Alloy 718 Turbine Disc Material[J]. Et Al, 1992.",10.11961/mater0203.MGI.20171221.ds.0036,张瑞杰,摘录,黄淋,2018/1/9,,,718,,,,1h,955℃,1℃/min,8h,718℃,,8h,621℃,,,,,,,650℃,51.0636Mpa/m,,650℃,,,,,,,,,,,,,,,,,,,,,,
"ObjectId(""5b4c9f5fe6b1a81674aab983"")",,0.42,,0.03,,18.3,Balance,3,5.17,53.2wt.%,0.12,,1,,,,,,,,0.0021254mm/cycle,,,,,,"Chang M, Au P, Terada T, et al. Damage Tolerance of Alloy 718 Turbine Disc Material[J]. Et Al, 1992.",10.11961/mater0203.MGI.20171221.ds.0036,张瑞杰,摘录,黄淋,2018/1/9,,,718,,,,1h,955℃,1℃/min,8h,718℃,,8h,621℃,,,,,,,650℃,49.9995Mpa/m,,650℃,,,,,,,,,,,,,,,,,,,,,,
"ObjectId(""5b4c9f64e6b1a81674aab985"")",,0.42,,0.03,,18.3,Balance,3,5.17,53.2wt.%,0.12,,1,,,,,,,,0.0028966mm/cycle,,,,,,"Chang M, Au P, Terada T, et al. Damage Tolerance of Alloy 718 Turbine Disc Material[J]. Et Al, 1992.",10.11961/mater0203.MGI.20171221.ds.0036,张瑞杰,摘录,黄淋,2018/1/9,,,718,,,,1h,955℃,1℃/min,8h,718℃,,8h,621℃,,,,,,,650℃,57.6382Mpa/m,,650℃,,,,,,,,,,,,,,,,,,,,,,
"ObjectId(""5b4c9f6ee6b1a81674aab987"")",,0.42,,0.03,,18.3,Balance,3,5.17,53.2wt.%,0.12,,1,,,,,,,,0.00170831mm/cycle,,,,,,"Chang M, Au P, Terada T, et al. Damage Tolerance of Alloy 718 Turbine Disc Material[J]. Et Al, 1992.",10.11961/mater0203.MGI.20171221.ds.0036,张瑞杰,摘录,黄淋,2018/1/9,,,718,,,,1h,955℃,1℃/min,8h,718℃,,8h,621℃,,,,,,,650℃,47.2285Mpa/m,,650℃,,,,,,,,,,,,,,,,,,,,,,
"ObjectId(""5b4c9f73e6b1a81674aab989"")",,0.42,,0.03,,18.3,Balance,3,5.17,53.2wt.%,0.12,,1,,,,,,,,0.00141295mm/cycle,,,,,,"Chang M, Au P, Terada T, et al. Damage Tolerance of Alloy 718 Turbine Disc Material[J]. Et Al, 1992.",10.11961/mater0203.MGI.20171221.ds.0036,张瑞杰,摘录,黄淋,2018/1/9,,,718,,,,1h,955℃,1℃/min,8h,718℃,,8h,621℃,,,,,,,650℃,47.8885Mpa/m,,650℃,,,,,,,,,,,,,,,,,,,,,,
"ObjectId(""5b4c9f78e6b1a81674aab98b"")",,0.42,,0.03,,18.3,Balance,3,5.17,53.2wt.%,0.12,,1,,,,,,,,0.00133044mm/cycle,,,,,,"Chang M, Au P, Terada T, et al. Damage Tolerance of Alloy 718 Turbine Disc Material[J]. Et Al, 1992.",10.11961/mater0203.MGI.20171221.ds.0036,张瑞杰,摘录,黄淋,2018/1/9,,,718,,,,1h,955℃,1℃/min,8h,718℃,,8h,621℃,,,,,,,650℃,44.6089Mpa/m,,650℃,,,,,,,,,,,,,,,,,,,,,,
"ObjectId(""5b4c9f7de6b1a81674aab98d"")",,0.42,,0.03,,18.3,Balance,3,5.17,53.2wt.%,0.12,,1,,,,,,,,0.00103164mm/cycle,,,,,,"Chang M, Au P, Terada T, et al. Damage Tolerance of Alloy 718 Turbine Disc Material[J]. Et Al, 1992.",10.11961/mater0203.MGI.20171221.ds.0036,张瑞杰,摘录,黄淋,2018/1/9,,,718,,,,1h,955℃,1℃/min,8h,718℃,,8h,621℃,,,,,,,650℃,46.8587Mpa/m,,650℃,,,,,,,,,,,,,,,,,,,,,,
"ObjectId(""5b4c9f82e6b1a81674aab98f"")",,0.42,,0.03,,18.3,Balance,3,5.17,53.2wt.%,0.12,,1,,,,,,,,9.12E-4mm/cycle,,,,,,"Chang M, Au P, Terada T, et al. Damage Tolerance of Alloy 718 Turbine Disc Material[J]. Et Al, 1992.",10.11961/mater0203.MGI.20171221.ds.0036,张瑞杰,摘录,黄淋,2018/1/9,,,718,,,,1h,955℃,1℃/min,8h,718℃,,8h,621℃,,,,,,,650℃,43.3373Mpa/m,,650℃,,,,,,,,,,,,,,,,,,,,,,
"ObjectId(""5b4c9f87e6b1a81674aab991"")",,0.42,,0.03,,18.3,Balance,3,5.17,53.2wt.%,0.12,,1,,,,,,,,0.00137188mm/cycle,,,,,,"Chang M, Au P, Terada T, et al. Damage Tolerance of Alloy 718 Turbine Disc Material[J]. Et Al, 1992.",10.11961/mater0203.MGI.20171221.ds.0036,张瑞杰,摘录,黄淋,2018/1/9,,,718,,,,1h,955℃,1℃/min,8h,718℃,,8h,621℃,,,,,,,650℃,45.5693Mpa/m,,650℃,,,,,,,,,,,,,,,,,,,,,,
"ObjectId(""5b4c9f8ce6b1a81674aab993"")",,0.42,,0.03,,18.3,Balance,3,5.17,53.2wt.%,0.12,,1,,,,,,,,0.00150671mm/cycle,,,,,,"Chang M, Au P, Terada T, et al. Damage Tolerance of Alloy 718 Turbine Disc Material[J]. Et Al, 1992.",10.11961/mater0203.MGI.20171221.ds.0036,张瑞杰,摘录,黄淋,2018/1/9,,,718,,,,1h,955℃,1℃/min,8h,718℃,,8h,621℃,,,,,,,650℃,46.555Mpa/m,,650℃,,,,,,,,,,,,,,,,,,,,,,
"ObjectId(""5b4c9f91e6b1a81674aab995"")",,0.42,,0.03,,18.3,Balance,3,5.17,53.2wt.%,0.12,,1,,,,,,,,0.00103435mm/cycle,,,,,,"Chang M, Au P, Terada T, et al. Damage Tolerance of Alloy 718 Turbine Disc Material[J]. Et Al, 1992.",10.11961/mater0203.MGI.20171221.ds.0036,张瑞杰,摘录,黄淋,2018/1/9,,,718,,,,1h,955℃,1℃/min,8h,718℃,,8h,621℃,,,,,,,650℃,43.9642Mpa/m,,650℃,,,,,,,,,,,,,,,,,,,,,,
"ObjectId(""5b4c9f96e6b1a81674aab997"")",,0.42,,0.03,,18.3,Balance,3,5.17,53.2wt.%,0.12,,1,,,,,,,,8.58E-4mm/cycle,,,,,,"Chang M, Au P, Terada T, et al. Damage Tolerance of Alloy 718 Turbine Disc Material[J]. Et Al, 1992.",10.11961/mater0203.MGI.20171221.ds.0036,张瑞杰,摘录,黄淋,2018/1/9,,,718,,,,1h,955℃,1℃/min,8h,718℃,,8h,621℃,,,,,,,650℃,41.5297Mpa/m,,650℃,,,,,,,,,,,,,,,,,,,,,,
"ObjectId(""5b4c9f9ae6b1a81674aab999"")",,0.42,,0.03,,18.3,Balance,3,5.17,53.2wt.%,0.12,,1,,,,,,,,0.0012462mm/cycle,,,,,,"Chang M, Au P, Terada T, et al. Damage Tolerance of Alloy 718 Turbine Disc Material[J]. Et Al, 1992.",10.11961/mater0203.MGI.20171221.ds.0036,张瑞杰,摘录,黄淋,2018/1/9,,,718,,,,1h,955℃,1℃/min,8h,718℃,,8h,621℃,,,,,,,650℃,47.2056Mpa/m,,650℃,,,,,,,,,,,,,,,,,,,,,,
"ObjectId(""5b4c9f9fe6b1a81674aab99b"")",,0.42,,0.03,,18.3,Balance,3,5.17,53.2wt.%,0.12,,1,,,,,,,,0.00113766mm/cycle,,,,,,"Chang M, Au P, Terada T, et al. Damage Tolerance of Alloy 718 Turbine Disc Material[J]. Et Al, 1992.",10.11961/mater0203.MGI.20171221.ds.0036,张瑞杰,摘录,黄淋,2018/1/9,,,718,,,,1h,955℃,1℃/min,8h,718℃,,8h,621℃,,,,,,,650℃,43.352Mpa/m,,650℃,,,,,,,,,,,,,,,,,,,,,,
"ObjectId(""5b4c9fa4e6b1a81674aab99d"")",,0.42,,0.03,,18.3,Balance,3,5.17,53.2wt.%,0.12,,1,,,,,,,,0.00120892mm/cycle,,,,,,"Chang M, Au P, Terada T, et al. Damage Tolerance of Alloy 718 Turbine Disc Material[J]. Et Al, 1992.",10.11961/mater0203.MGI.20171221.ds.0036,张瑞杰,摘录,黄淋,2018/1/9,,,718,,,,1h,955℃,1℃/min,8h,718℃,,8h,621℃,,,,,,,650℃,45.8844Mpa/m,,650℃,,,,,,,,,,,,,,,,,,,,,,
"ObjectId(""5b4c9fa9e6b1a81674aab99f"")",,0.42,,0.03,,18.3,Balance,3,5.17,53.2wt.%,0.12,,1,,,,,,,,0.00242809mm/cycle,,,,,,"Chang M, Au P, Terada T, et al. Damage Tolerance of Alloy 718 Turbine Disc Material[J]. Et Al, 1992.",10.11961/mater0203.MGI.20171221.ds.0036,张瑞杰,摘录,黄淋,2018/1/9,,,718,,,,1h,955℃,1℃/min,8h,718℃,,8h,621℃,,,,,,,650℃,42.1899Mpa/m,,650℃,,,,,,,,,,,,,,,,,,,,,,
"ObjectId(""5b4c9faee6b1a81674aab9a1"")",,0.42,,0.03,,18.3,Balance,3,5.17,53.2wt.%,0.12,,1,,,,,,,,0.00250152mm/cycle,,,,,,"Chang M, Au P, Terada T, et al. Damage Tolerance of Alloy 718 Turbine Disc Material[J]. Et Al, 1992.",10.11961/mater0203.MGI.20171221.ds.0036,张瑞杰,摘录,黄淋,2018/1/9,,,718,,,,1h,955℃,1℃/min,8h,718℃,,8h,621℃,,,,,,,650℃,44.024Mpa/m,,650℃,,,,,,,,,,,,,,,,,,,,,,
"ObjectId(""5b4c9fb3e6b1a81674aab9a3"")",,0.42,,0.03,,18.3,Balance,3,5.17,53.2wt.%,0.12,,1,,,,,,,,0.00106967mm/cycle,,,,,,"Chang M, Au P, Terada T, et al. Damage Tolerance of Alloy 718 Turbine Disc Material[J]. Et Al, 1992.",10.11961/mater0203.MGI.20171221.ds.0036,张瑞杰,摘录,黄淋,2018/1/9,,,718,,,,1h,955℃,1℃/min,8h,718℃,,8h,621℃,,,,,,,650℃,41.8392Mpa/m,,650℃,,,,,,,,,,,,,,,,,,,,,,
"ObjectId(""5b4c9fbde6b1a81674aab9a5"")",,0.42,,0.03,,18.3,Balance,3,5.17,53.2wt.%,0.12,,1,,,,,,,,9.15E-4mm/cycle,,,,,,"Chang M, Au P, Terada T, et al. Damage Tolerance of Alloy 718 Turbine Disc Material[J]. Et Al, 1992.",10.11961/mater0203.MGI.20171221.ds.0036,张瑞杰,摘录,黄淋,2018/1/9,,,718,,,,1h,955℃,1℃/min,8h,718℃,,8h,621℃,,,,,,,650℃,40.3733Mpa/m,,650℃,,,,,,,,,,,,,,,,,,,,,,
"ObjectId(""5b4c9fc2e6b1a81674aab9a7"")",,0.42,,0.03,,18.3,Balance,3,5.17,53.2wt.%,0.12,,1,,,,,,,,7.59E-4mm/cycle,,,,,,"Chang M, Au P, Terada T, et al. Damage Tolerance of Alloy 718 Turbine Disc Material[J]. Et Al, 1992.",10.11961/mater0203.MGI.20171221.ds.0036,张瑞杰,摘录,黄淋,2018/1/9,,,718,,,,1h,955℃,1℃/min,8h,718℃,,8h,621℃,,,,,,,650℃,38.1377Mpa/m,,650℃,,,,,,,,,,,,,,,,,,,,,,
"ObjectId(""5b4c9fc7e6b1a81674aab9a9"")",,0.42,,0.03,,18.3,Balance,3,5.17,53.2wt.%,0.12,,1,,,,,,,,8.07E-4mm/cycle,,,,,,"Chang M, Au P, Terada T, et al. Damage Tolerance of Alloy 718 Turbine Disc Material[J]. Et Al, 1992.",10.11961/mater0203.MGI.20171221.ds.0036,张瑞杰,摘录,黄淋,2018/1/9,,,718,,,,1h,955℃,1℃/min,8h,718℃,,8h,621℃,,,,,,,650℃,39.2377Mpa/m,,650℃,,,,,,,,,,,,,,,,,,,,,,
"ObjectId(""5b4c9fcbe6b1a81674aab9ab"")",,0.42,,0.03,,18.3,Balance,3,5.17,53.2wt.%,0.12,,1,,,,,,,,7.12E-4mm/cycle,,,,,,"Chang M, Au P, Terada T, et al. Damage Tolerance of Alloy 718 Turbine Disc Material[J]. Et Al, 1992.",10.11961/mater0203.MGI.20171221.ds.0036,张瑞杰,摘录,黄淋,2018/1/9,,,718,,,,1h,955℃,1℃/min,8h,718℃,,8h,621℃,,,,,,,650℃,39.2301Mpa/m,,650℃,,,,,,,,,,,,,,,,,,,,,,
"ObjectId(""5b4c9fd0e6b1a81674aab9ad"")",,0.42,,0.03,,18.3,Balance,3,5.17,53.2wt.%,0.12,,1,,,,,,,,6.49E-4mm/cycle,,,,,,"Chang M, Au P, Terada T, et al. Damage Tolerance of Alloy 718 Turbine Disc Material[J]. Et Al, 1992.",10.11961/mater0203.MGI.20171221.ds.0036,张瑞杰,摘录,黄淋,2018/1/9,,,718,,,,1h,955℃,1℃/min,8h,718℃,,8h,621℃,,,,,,,650℃,37.592Mpa/m,,650℃,,,,,,,,,,,,,,,,,,,,,,
"ObjectId(""5b4c9fd5e6b1a81674aab9af"")",,0.42,,0.03,,18.3,Balance,3,5.17,53.2wt.%,0.12,,1,,,,,,,,6.91E-4mm/cycle,,,,,,"Chang M, Au P, Terada T, et al. Damage Tolerance of Alloy 718 Turbine Disc Material[J]. Et Al, 1992.",10.11961/mater0203.MGI.20171221.ds.0036,张瑞杰,摘录,黄淋,2018/1/9,,,718,,,,1h,955℃,1℃/min,8h,718℃,,8h,621℃,,,,,,,650℃,37.5956Mpa/m,,650℃,,,,,,,,,,,,,,,,,,,,,,
"ObjectId(""5b4c9fdae6b1a81674aab9b1"")",,0.42,,0.03,,18.3,Balance,3,5.17,53.2wt.%,0.12,,1,,,,,,,,5.20E-4mm/cycle,,,,,,"Chang M, Au P, Terada T, et al. Damage Tolerance of Alloy 718 Turbine Disc Material[J]. Et Al, 1992.",10.11961/mater0203.MGI.20171221.ds.0036,张瑞杰,摘录,黄淋,2018/1/9,,,718,,,,1h,955℃,1℃/min,8h,718℃,,8h,621℃,,,,,,,650℃,37.0505Mpa/m,,650℃,,,,,,,,,,,,,,,,,,,,,,
"ObjectId(""5b4c9fdfe6b1a81674aab9b3"")",,0.42,,0.03,,18.3,Balance,3,5.17,53.2wt.%,0.12,,1,,,,,,,,4.18E-4mm/cycle,,,,,,"Chang M, Au P, Terada T, et al. Damage Tolerance of Alloy 718 Turbine Disc Material[J]. Et Al, 1992.",10.11961/mater0203.MGI.20171221.ds.0036,张瑞杰,摘录,黄淋,2018/1/9,,,718,,,,1h,955℃,1℃/min,8h,718℃,,8h,621℃,,,,,,,650℃,36.2591Mpa/m,,650℃,,,,,,,,,,,,,,,,,,,,,,
"ObjectId(""5b4c9fe4e6b1a81674aab9b5"")",,0.42,,0.03,,18.3,Balance,3,5.17,53.2wt.%,0.12,,1,,,,,,,,4.04E-4mm/cycle,,,,,,"Chang M, Au P, Terada T, et al. Damage Tolerance of Alloy 718 Turbine Disc Material[J]. Et Al, 1992.",10.11961/mater0203.MGI.20171221.ds.0036,张瑞杰,摘录,黄淋,2018/1/9,,,718,,,,1h,955℃,1℃/min,8h,718℃,,8h,621℃,,,,,,,650℃,38.6444Mpa/m,,650℃,,,,,,,,,,,,,,,,,,,,,,
"ObjectId(""5b4c9fe9e6b1a81674aab9b7"")",,0.42,,0.03,,18.3,Balance,3,5.17,53.2wt.%,0.12,,1,,,,,,,,6.10E-4mm/cycle,,,,,,"Chang M, Au P, Terada T, et al. Damage Tolerance of Alloy 718 Turbine Disc Material[J]. Et Al, 1992.",10.11961/mater0203.MGI.20171221.ds.0036,张瑞杰,摘录,黄淋,2018/1/9,,,718,,,,1h,955℃,1℃/min,8h,718℃,,8h,621℃,,,,,,,650℃,36.0241Mpa/m,,650℃,,,,,,,,,,,,,,,,,,,,,,
"ObjectId(""5b4c9feee6b1a81674aab9b9"")",,0.42,,0.03,,18.3,Balance,3,5.17,53.2wt.%,0.12,,1,,,,,,,,5.05E-4mm/cycle,,,,,,"Chang M, Au P, Terada T, et al. Damage Tolerance of Alloy 718 Turbine Disc Material[J]. Et Al, 1992.",10.11961/mater0203.MGI.20171221.ds.0036,张瑞杰,摘录,黄淋,2018/1/9,,,718,,,,1h,955℃,1℃/min,8h,718℃,,8h,621℃,,,,,,,650℃,36.0136Mpa/m,,650℃,,,,,,,,,,,,,,,,,,,,,,
"ObjectId(""5b4c9ff2e6b1a81674aab9bb"")",,0.42,,0.03,,18.3,Balance,3,5.17,53.2wt.%,0.12,,1,,,,,,,,6.08E-4mm/cycle,,,,,,"Chang M, Au P, Terada T, et al. Damage Tolerance of Alloy 718 Turbine Disc Material[J]. Et Al, 1992.",10.11961/mater0203.MGI.20171221.ds.0036,张瑞杰,摘录,黄淋,2018/1/9,,,718,,,,1h,955℃,1℃/min,8h,718℃,,8h,621℃,,,,,,,650℃,38.6687Mpa/m,,650℃,,,,,,,,,,,,,,,,,,,,,,
"ObjectId(""5b4c9ff7e6b1a81674aab9bd"")",,0.42,,0.03,,18.3,Balance,3,5.17,53.2wt.%,0.12,,1,,,,,,,,7.11E-4mm/cycle,,,,,,"Chang M, Au P, Terada T, et al. Damage Tolerance of Alloy 718 Turbine Disc Material[J]. Et Al, 1992.",10.11961/mater0203.MGI.20171221.ds.0036,张瑞杰,摘录,黄淋,2018/1/9,,,718,,,,1h,955℃,1℃/min,8h,718℃,,8h,621℃,,,,,,,650℃,40.3576Mpa/m,,650℃,,,,,,,,,,,,,,,,,,,,,,
"ObjectId(""5b4c9ffce6b1a81674aab9bf"")",,0.42,,0.03,,18.3,Balance,3,5.17,53.2wt.%,0.12,,1,,,,,,,,0.00201825mm/cycle,,,,,,"Chang M, Au P, Terada T, et al. Damage Tolerance of Alloy 718 Turbine Disc Material[J]. Et Al, 1992.",10.11961/mater0203.MGI.20171221.ds.0036,张瑞杰,摘录,黄淋,2018/1/9,,,718,,,,1h,955℃,1℃/min,8h,718℃,,8h,621℃,,,,,,,650℃,37.9254Mpa/m,,650℃,,,,,,,,,,,,,,,,,,,,,,
"ObjectId(""5b4ca001e6b1a81674aab9c1"")",,0.42,,0.03,,18.3,Balance,3,5.17,53.2wt.%,0.12,,1,,,,,,,,4.44E-4mm/cycle,,,,,,"Chang M, Au P, Terada T, et al. Damage Tolerance of Alloy 718 Turbine Disc Material[J]. Et Al, 1992.",10.11961/mater0203.MGI.20171221.ds.0036,张瑞杰,摘录,黄淋,2018/1/9,,,718,,,,1h,955℃,1℃/min,8h,718℃,,8h,621℃,,,,,,,650℃,37.3049Mpa/m,,650℃,,,,,,,,,,,,,,,,,,,,,,
"ObjectId(""5b4ca00ce6b1a81674aab9c3"")",,0.42,,0.03,,18.3,Balance,3,5.17,53.2wt.%,0.12,,1,,,,,,,,5.38E-4mm/cycle,,,,,,"Chang M, Au P, Terada T, et al. Damage Tolerance of Alloy 718 Turbine Disc Material[J]. Et Al, 1992.",10.11961/mater0203.MGI.20171221.ds.0036,张瑞杰,摘录,黄淋,2018/1/9,,,718,,,,1h,955℃,1℃/min,8h,718℃,,8h,621℃,,,,,,,650℃,35.2597Mpa/m,,650℃,,,,,,,,,,,,,,,,,,,,,,
"ObjectId(""5b4ca010e6b1a81674aab9c5"")",,0.42,,0.03,,18.3,Balance,3,5.17,53.2wt.%,0.12,,1,,,,,,,,3.37E-4mm/cycle,,,,,,"Chang M, Au P, Terada T, et al. Damage Tolerance of Alloy 718 Turbine Disc Material[J]. Et Al, 1992.",10.11961/mater0203.MGI.20171221.ds.0036,张瑞杰,摘录,黄淋,2018/1/9,,,718,,,,1h,955℃,1℃/min,8h,718℃,,8h,621℃,,,,,,,650℃,30.7967Mpa/m,,650℃,,,,,,,,,,,,,,,,,,,,,,
"ObjectId(""5b4ca015e6b1a81674aab9c7"")",,0.42,,0.03,,18.3,Balance,3,5.17,53.2wt.%,0.12,,1,,,,,,,,4.60E-4mm/cycle,,,,,,"Chang M, Au P, Terada T, et al. Damage Tolerance of Alloy 718 Turbine Disc Material[J]. Et Al, 1992.",10.11961/mater0203.MGI.20171221.ds.0036,张瑞杰,摘录,黄淋,2018/1/9,,,718,,,,1h,955℃,1℃/min,8h,718℃,,8h,621℃,,,,,,,650℃,35.5017Mpa/m,,650℃,,,,,,,,,,,,,,,,,,,,,,
"ObjectId(""5b4ca01ae6b1a81674aab9c9"")",,0.42,,0.03,,18.3,Balance,3,5.17,53.2wt.%,0.12,,1,,,,,,,,2.97E-4mm/cycle,,,,,,"Chang M, Au P, Terada T, et al. Damage Tolerance of Alloy 718 Turbine Disc Material[J]. Et Al, 1992.",10.11961/mater0203.MGI.20171221.ds.0036,张瑞杰,摘录,黄淋,2018/1/9,,,718,,,,1h,955℃,1℃/min,8h,718℃,,8h,621℃,,,,,,,650℃,32.5862Mpa/m,,650℃,,,,,,,,,,,,,,,,,,,,,,
"ObjectId(""5b4ca01fe6b1a81674aab9cb"")",,0.42,,0.03,,18.3,Balance,3,5.17,53.2wt.%,0.12,,1,,,,,,,,3.70E-4mm/cycle,,,,,,"Chang M, Au P, Terada T, et al. Damage Tolerance of Alloy 718 Turbine Disc Material[J]. Et Al, 1992.",10.11961/mater0203.MGI.20171221.ds.0036,张瑞杰,摘录,黄淋,2018/1/9,,,718,,,,1h,955℃,1℃/min,8h,718℃,,8h,621℃,,,,,,,650℃,32.3672Mpa/m,,650℃,,,,,,,,,,,,,,,,,,,,,,
"ObjectId(""5b4ca025e6b1a81674aab9cd"")",,0.42,,0.03,,18.3,Balance,3,5.17,53.2wt.%,0.12,,1,,,,,,,,4.33E-4mm/cycle,,,,,,"Chang M, Au P, Terada T, et al. Damage Tolerance of Alloy 718 Turbine Disc Material[J]. Et Al, 1992.",10.11961/mater0203.MGI.20171221.ds.0036,张瑞杰,摘录,黄淋,2018/1/9,,,718,,,,1h,955℃,1℃/min,8h,718℃,,8h,621℃,,,,,,,650℃,32.6052Mpa/m,,650℃,,,,,,,,,,,,,,,,,,,,,,
"ObjectId(""5b4ca02ae6b1a81674aab9cf"")",,0.42,,0.03,,18.3,Balance,3,5.17,53.2wt.%,0.12,,1,,,,,,,,3.47E-4mm/cycle,,,,,,"Chang M, Au P, Terada T, et al. Damage Tolerance of Alloy 718 Turbine Disc Material[J]. Et Al, 1992.",10.11961/mater0203.MGI.20171221.ds.0036,张瑞杰,摘录,黄淋,2018/1/9,,,718,,,,1h,955℃,1℃/min,8h,718℃,,8h,621℃,,,,,,,650℃,32.1356Mpa/m,,650℃,,,,,,,,,,,,,,,,,,,,,,
"ObjectId(""5b4ca02ee6b1a81674aab9d1"")",,0.42,,0.03,,18.3,Balance,3,5.17,53.2wt.%,0.12,,1,,,,,,,,4.05E-4mm/cycle,,,,,,"Chang M, Au P, Terada T, et al. Damage Tolerance of Alloy 718 Turbine Disc Material[J]. Et Al, 1992.",10.11961/mater0203.MGI.20171221.ds.0036,张瑞杰,摘录,黄淋,2018/1/9,,,718,,,,1h,955℃,1℃/min,8h,718℃,,8h,621℃,,,,,,,650℃,34.7484Mpa/m,,650℃,,,,,,,,,,,,,,,,,,,,,,
"ObjectId(""5b4ca033e6b1a81674aab9d3"")",,0.42,,0.03,,18.3,Balance,3,5.17,53.2wt.%,0.12,,1,,,,,,,,0.00162219mm/cycle,,,,,,"Chang M, Au P, Terada T, et al. Damage Tolerance of Alloy 718 Turbine Disc Material[J]. Et Al, 1992.",10.11961/mater0203.MGI.20171221.ds.0036,张瑞杰,摘录,黄淋,2018/1/9,,,718,,,,1h,955℃,1℃/min,8h,718℃,,8h,621℃,,,,,,,650℃,35.8236Mpa/m,,650℃,,,,,,,,,,,,,,,,,,,,,,
"ObjectId(""5b4ca038e6b1a81674aab9d5"")",,0.42,,0.03,,18.3,Balance,3,5.17,53.2wt.%,0.12,,1,,,,,,,,5.24E-4mm/cycle,,,,,,"Chang M, Au P, Terada T, et al. Damage Tolerance of Alloy 718 Turbine Disc Material[J]. Et Al, 1992.",10.11961/mater0203.MGI.20171221.ds.0036,张瑞杰,摘录,黄淋,2018/1/9,,,718,,,,1h,955℃,1℃/min,8h,718℃,,8h,621℃,,,,,,,650℃,31.9288Mpa/m,,650℃,,,,,,,,,,,,,,,,,,,,,,
"ObjectId(""5b4ca03de6b1a81674aab9d7"")",,0.42,,0.03,,18.3,Balance,3,5.17,53.2wt.%,0.12,,1,,,,,,,,2.88E-4mm/cycle,,,,,,"Chang M, Au P, Terada T, et al. Damage Tolerance of Alloy 718 Turbine Disc Material[J]. Et Al, 1992.",10.11961/mater0203.MGI.20171221.ds.0036,张瑞杰,摘录,黄淋,2018/1/9,,,718,,,,1h,955℃,1℃/min,8h,718℃,,8h,621℃,,,,,,,650℃,31.4506Mpa/m,,650℃,,,,,,,,,,,,,,,,,,,,,,
"ObjectId(""5b4ca042e6b1a81674aab9d9"")",,0.42,,0.03,,18.3,Balance,3,5.17,53.2wt.%,0.12,,1,,,,,,,,4.91E-4mm/cycle,,,,,,"Chang M, Au P, Terada T, et al. Damage Tolerance of Alloy 718 Turbine Disc Material[J]. Et Al, 1992.",10.11961/mater0203.MGI.20171221.ds.0036,张瑞杰,摘录,黄淋,2018/1/9,,,718,,,,1h,955℃,1℃/min,8h,718℃,,8h,621℃,,,,,,,650℃,33.5489Mpa/m,,650℃,,,,,,,,,,,,,,,,,,,,,,
"ObjectId(""5b4ca047e6b1a81674aab9db"")",,0.42,,0.03,,18.3,Balance,3,5.17,53.2wt.%,0.12,,1,,,,,,,,4.77E-4mm/cycle,,,,,,"Chang M, Au P, Terada T, et al. Damage Tolerance of Alloy 718 Turbine Disc Material[J]. Et Al, 1992.",10.11961/mater0203.MGI.20171221.ds.0036,张瑞杰,摘录,黄淋,2018/1/9,,,718,,,,1h,955℃,1℃/min,8h,718℃,,8h,621℃,,,,,,,650℃,31.475Mpa/m,,650℃,,,,,,,,,,,,,,,,,,,,,,
"ObjectId(""5b4ca04ce6b1a81674aab9dd"")",,0.42,,0.03,,18.3,Balance,3,5.17,53.2wt.%,0.12,,1,,,,,,,,5.22E-4mm/cycle,,,,,,"Chang M, Au P, Terada T, et al. Damage Tolerance of Alloy 718 Turbine Disc Material[J]. Et Al, 1992.",10.11961/mater0203.MGI.20171221.ds.0036,张瑞杰,摘录,黄淋,2018/1/9,,,718,,,,1h,955℃,1℃/min,8h,718℃,,8h,621℃,,,,,,,650℃,34.2729Mpa/m,,650℃,,,,,,,,,,,,,,,,,,,,,,
"ObjectId(""5b4ca050e6b1a81674aab9df"")",,0.42,,0.03,,18.3,Balance,3,5.17,53.2wt.%,0.12,,1,,,,,,,,4.06E-4mm/cycle,,,,,,"Chang M, Au P, Terada T, et al. Damage Tolerance of Alloy 718 Turbine Disc Material[J]. Et Al, 1992.",10.11961/mater0203.MGI.20171221.ds.0036,张瑞杰,摘录,黄淋,2018/1/9,,,718,,,,1h,955℃,1℃/min,8h,718℃,,8h,621℃,,,,,,,650℃,33.5391Mpa/m,,650℃,,,,,,,,,,,,,,,,,,,,,,
"ObjectId(""5b4ca05ae6b1a81674aab9e1"")",,0.42,,0.03,,18.3,Balance,3,5.17,53.2wt.%,0.12,,1,,,,,,,,1.58E-4mm/cycle,,,,,,"Chang M, Au P, Terada T, et al. Damage Tolerance of Alloy 718 Turbine Disc Material[J]. Et Al, 1992.",10.11961/mater0203.MGI.20171221.ds.0036,张瑞杰,摘录,黄淋,2018/1/9,,,718,,,,1h,955℃,1℃/min,8h,718℃,,8h,621℃,,,,,,,650℃,29.4807Mpa/m,,650℃,,,,,,,,,,,,,,,,,,,,,,
"ObjectId(""5b4ca05fe6b1a81674aab9e3"")",,0.42,,0.03,,18.3,Balance,3,5.17,53.2wt.%,0.12,,1,,,,,,,,3.27E-4mm/cycle,,,,,,"Chang M, Au P, Terada T, et al. Damage Tolerance of Alloy 718 Turbine Disc Material[J]. Et Al, 1992.",10.11961/mater0203.MGI.20171221.ds.0036,张瑞杰,摘录,黄淋,2018/1/9,,,718,,,,1h,955℃,1℃/min,8h,718℃,,8h,621℃,,,,,,,650℃,30.5778Mpa/m,,650℃,,,,,,,,,,,,,,,,,,,,,,
"ObjectId(""5b4ca064e6b1a81674aab9e5"")",,0.42,,0.03,,18.3,Balance,3,5.17,53.2wt.%,0.12,,1,,,,,,,,2.32E-4mm/cycle,,,,,,"Chang M, Au P, Terada T, et al. Damage Tolerance of Alloy 718 Turbine Disc Material[J]. Et Al, 1992.",10.11961/mater0203.MGI.20171221.ds.0036,张瑞杰,摘录,黄淋,2018/1/9,,,718,,,,1h,955℃,1℃/min,8h,718℃,,8h,621℃,,,,,,,650℃,27.2865Mpa/m,,650℃,,,,,,,,,,,,,,,,,,,,,,
"ObjectId(""5b4ca069e6b1a81674aab9e7"")",,0.42,,0.03,,18.3,Balance,3,5.17,53.2wt.%,0.12,,1,,,,,,,,1.99E-4mm/cycle,,,,,,"Chang M, Au P, Terada T, et al. Damage Tolerance of Alloy 718 Turbine Disc Material[J]. Et Al, 1992.",10.11961/mater0203.MGI.20171221.ds.0036,张瑞杰,摘录,黄淋,2018/1/9,,,718,,,,1h,955℃,1℃/min,8h,718℃,,8h,621℃,,,,,,,650℃,26.1446Mpa/m,,650℃,,,,,,,,,,,,,,,,,,,,,,
"ObjectId(""5b4ca06ee6b1a81674aab9e9"")",,0.42,,0.03,,18.3,Balance,3,5.17,53.2wt.%,0.12,,1,,,,,,,,2.40E-4mm/cycle,,,,,,"Chang M, Au P, Terada T, et al. Damage Tolerance of Alloy 718 Turbine Disc Material[J]. Et Al, 1992.",10.11961/mater0203.MGI.20171221.ds.0036,张瑞杰,摘录,黄淋,2018/1/9,,,718,,,,1h,955℃,1℃/min,8h,718℃,,8h,621℃,,,,,,,650℃,25.9676Mpa/m,,650℃,,,,,,,,,,,,,,,,,,,,,,
"ObjectId(""5b4ca073e6b1a81674aab9eb"")",,0.42,,0.03,,18.3,Balance,3,5.17,53.2wt.%,0.12,,1,,,,,,,,2.18E-4mm/cycle,,,,,,"Chang M, Au P, Terada T, et al. Damage Tolerance of Alloy 718 Turbine Disc Material[J]. Et Al, 1992.",10.11961/mater0203.MGI.20171221.ds.0036,张瑞杰,摘录,黄淋,2018/1/9,,,718,,,,1h,955℃,1℃/min,8h,718℃,,8h,621℃,,,,,,,650℃,25.9638Mpa/m,,650℃,,,,,,,,,,,,,,,,,,,,,,
"ObjectId(""5b4ca078e6b1a81674aab9ed"")",,0.42,,0.03,,18.3,Balance,3,5.17,53.2wt.%,0.12,,1,,,,,,,,2.88E-4mm/cycle,,,,,,"Chang M, Au P, Terada T, et al. Damage Tolerance of Alloy 718 Turbine Disc Material[J]. Et Al, 1992.",10.11961/mater0203.MGI.20171221.ds.0036,张瑞杰,摘录,黄淋,2018/1/9,,,718,,,,1h,955℃,1℃/min,8h,718℃,,8h,621℃,,,,,,,650℃,29.5079Mpa/m,,650℃,,,,,,,,,,,,,,,,,,,,,,
"ObjectId(""5b4ca07de6b1a81674aab9ef"")",,0.42,,0.03,,18.3,Balance,3,5.17,53.2wt.%,0.12,,1,,,,,,,,1.98E-4mm/cycle,,,,,,"Chang M, Au P, Terada T, et al. Damage Tolerance of Alloy 718 Turbine Disc Material[J]. Et Al, 1992.",10.11961/mater0203.MGI.20171221.ds.0036,张瑞杰,摘录,黄淋,2018/1/9,,,718,,,,1h,955℃,1℃/min,8h,718℃,,8h,621℃,,,,,,,650℃,28.2635Mpa/m,,650℃,,,,,,,,,,,,,,,,,,,,,,
"ObjectId(""5b4ca081e6b1a81674aab9f1"")",,0.42,,0.03,,18.3,Balance,3,5.17,53.2wt.%,0.12,,1,,,,,,,,2.55E-4mm/cycle,,,,,,"Chang M, Au P, Terada T, et al. Damage Tolerance of Alloy 718 Turbine Disc Material[J]. Et Al, 1992.",10.11961/mater0203.MGI.20171221.ds.0036,张瑞杰,摘录,黄淋,2018/1/9,,,718,,,,1h,955℃,1℃/min,8h,718℃,,8h,621℃,,,,,,,650℃,28.2744Mpa/m,,650℃,,,,,,,,,,,,,,,,,,,,,,
"ObjectId(""5b4ca086e6b1a81674aab9f3"")",,0.42,,0.03,,18.3,Balance,3,5.17,53.2wt.%,0.12,,1,,,,,,,,1.45E-4mm/cycle,,,,,,"Chang M, Au P, Terada T, et al. Damage Tolerance of Alloy 718 Turbine Disc Material[J]. Et Al, 1992.",10.11961/mater0203.MGI.20171221.ds.0036,张瑞杰,摘录,黄淋,2018/1/9,,,718,,,,1h,955℃,1℃/min,8h,718℃,,8h,621℃,,,,,,,650℃,26.5048Mpa/m,,650℃,,,,,,,,,,,,,,,,,,,,,,
"ObjectId(""5b4ca08be6b1a81674aab9f5"")",,0.42,,0.03,,18.3,Balance,3,5.17,53.2wt.%,0.12,,1,,,,,,,,2.63E-4mm/cycle,,,,,,"Chang M, Au P, Terada T, et al. Damage Tolerance of Alloy 718 Turbine Disc Material[J]. Et Al, 1992.",10.11961/mater0203.MGI.20171221.ds.0036,张瑞杰,摘录,黄淋,2018/1/9,,,718,,,,1h,955℃,1℃/min,8h,718℃,,8h,621℃,,,,,,,650℃,29.2954Mpa/m,,650℃,,,,,,,,,,,,,,,,,,,,,,
"ObjectId(""5b4ca090e6b1a81674aab9f7"")",,0.42,,0.03,,18.3,Balance,3,5.17,53.2wt.%,0.12,,1,,,,,,,,2.17E-4mm/cycle,,,,,,"Chang M, Au P, Terada T, et al. Damage Tolerance of Alloy 718 Turbine Disc Material[J]. Et Al, 1992.",10.11961/mater0203.MGI.20171221.ds.0036,张瑞杰,摘录,黄淋,2018/1/9,,,718,,,,1h,955℃,1℃/min,8h,718℃,,8h,621℃,,,,,,,650℃,29.2868Mpa/m,,650℃,,,,,,,,,,,,,,,,,,,,,,
"ObjectId(""5b4ca095e6b1a81674aab9f9"")",,0.42,,0.03,,18.3,Balance,3,5.17,53.2wt.%,0.12,,1,,,,,,,,2.32E-4mm/cycle,,,,,,"Chang M, Au P, Terada T, et al. Damage Tolerance of Alloy 718 Turbine Disc Material[J]. Et Al, 1992.",10.11961/mater0203.MGI.20171221.ds.0036,张瑞杰,摘录,黄淋,2018/1/9,,,718,,,,1h,955℃,1℃/min,8h,718℃,,8h,621℃,,,,,,,650℃,28.4713Mpa/m,,650℃,,,,,,,,,,,,,,,,,,,,,,
"ObjectId(""5b4ca09ae6b1a81674aab9fb"")",,0.42,,0.03,,18.3,Balance,3,5.17,53.2wt.%,0.12,,1,,,,,,,,2.62E-4mm/cycle,,,,,,"Chang M, Au P, Terada T, et al. Damage Tolerance of Alloy 718 Turbine Disc Material[J]. Et Al, 1992.",10.11961/mater0203.MGI.20171221.ds.0036,张瑞杰,摘录,黄淋,2018/1/9,,,718,,,,1h,955℃,1℃/min,8h,718℃,,8h,621℃,,,,,,,650℃,30.5674Mpa/m,,650℃,,,,,,,,,,,,,,,,,,,,,,
"ObjectId(""5b4ca09fe6b1a81674aab9fd"")",,0.42,,0.03,,18.3,Balance,3,5.17,53.2wt.%,0.12,,1,,,,,,,,2.32E-4mm/cycle,,,,,,"Chang M, Au P, Terada T, et al. Damage Tolerance of Alloy 718 Turbine Disc Material[J]. Et Al, 1992.",10.11961/mater0203.MGI.20171221.ds.0036,张瑞杰,摘录,黄淋,2018/1/9,,,718,,,,1h,955℃,1℃/min,8h,718℃,,8h,621℃,,,,,,,650℃,26.5241Mpa/m,,650℃,,,,,,,,,,,,,,,,,,,,,,
"ObjectId(""5b4ca0a9e6b1a81674aab9ff"")",,0.42,,0.03,,18.3,Balance,3,5.17,53.2wt.%,0.12,,1,,,,,,,,1.59E-4mm/cycle,,,,,,"Chang M, Au P, Terada T, et al. Damage Tolerance of Alloy 718 Turbine Disc Material[J]. Et Al, 1992.",10.11961/mater0203.MGI.20171221.ds.0036,张瑞杰,摘录,黄淋,2018/1/9,,,718,,,,1h,955℃,1℃/min,8h,718℃,,8h,621℃,,,,,,,650℃,25.5861Mpa/m,,650℃,,,,,,,,,,,,,,,,,,,,,,
"ObjectId(""5b4ca0aee6b1a81674aaba01"")",,0.42,,0.03,,18.3,Balance,3,5.17,53.2wt.%,0.12,,1,,,,,,,,1.60E-4mm/cycle,,,,,,"Chang M, Au P, Terada T, et al. Damage Tolerance of Alloy 718 Turbine Disc Material[J]. Et Al, 1992.",10.11961/mater0203.MGI.20171221.ds.0036,张瑞杰,摘录,黄淋,2018/1/9,,,718,,,,1h,955℃,1℃/min,8h,718℃,,8h,621℃,,,,,,,650℃,24.0056Mpa/m,,650℃,,,,,,,,,,,,,,,,,,,,,,
"ObjectId(""5b4ca0b3e6b1a81674aaba03"")",,0.42,,0.03,,18.3,Balance,3,5.17,53.2wt.%,0.12,,1,,,,,,,,1.24E-4mm/cycle,,,,,,"Chang M, Au P, Terada T, et al. Damage Tolerance of Alloy 718 Turbine Disc Material[J]. Et Al, 1992.",10.11961/mater0203.MGI.20171221.ds.0036,张瑞杰,摘录,黄淋,2018/1/9,,,718,,,,1h,955℃,1℃/min,8h,718℃,,8h,621℃,,,,,,,650℃,24.3387Mpa/m,,650℃,,,,,,,,,,,,,,,,,,,,,,
"ObjectId(""5b4ca0b7e6b1a81674aaba05"")",,0.42,,0.03,,18.3,Balance,3,5.17,53.2wt.%,0.12,,1,,,,,,,,1.81E-4mm/cycle,,,,,,"Chang M, Au P, Terada T, et al. Damage Tolerance of Alloy 718 Turbine Disc Material[J]. Et Al, 1992.",10.11961/mater0203.MGI.20171221.ds.0036,张瑞杰,摘录,黄淋,2018/1/9,,,718,,,,1h,955℃,1℃/min,8h,718℃,,8h,621℃,,,,,,,650℃,24.7004Mpa/m,,650℃,,,,,,,,,,,,,,,,,,,,,,
"ObjectId(""5b4ca0bce6b1a81674aaba07"")",,0.42,,0.03,,18.3,Balance,3,5.17,53.2wt.%,0.12,,1,,,,,,,,1.45E-4mm/cycle,,,,,,"Chang M, Au P, Terada T, et al. Damage Tolerance of Alloy 718 Turbine Disc Material[J]. Et Al, 1992.",10.11961/mater0203.MGI.20171221.ds.0036,张瑞杰,摘录,黄淋,2018/1/9,,,718,,,,1h,955℃,1℃/min,8h,718℃,,8h,621℃,,,,,,,650℃,24.5177Mpa/m,,650℃,,,,,,,,,,,,,,,,,,,,,,
"ObjectId(""5b4ca0c1e6b1a81674aaba09"")",,0.42,,0.03,,18.3,Balance,3,5.17,53.2wt.%,0.12,,1,,,,,,,,1.37E-4mm/cycle,,,,,,"Chang M, Au P, Terada T, et al. Damage Tolerance of Alloy 718 Turbine Disc Material[J]. Et Al, 1992.",10.11961/mater0203.MGI.20171221.ds.0036,张瑞杰,摘录,黄淋,2018/1/9,,,718,,,,1h,955℃,1℃/min,8h,718℃,,8h,621℃,,,,,,,650℃,23.8304Mpa/m,,650℃,,,,,,,,,,,,,,,,,,,,,,
"ObjectId(""5b4ca0c6e6b1a81674aaba0b"")",,0.42,,0.03,,18.3,Balance,3,5.17,53.2wt.%,0.12,,1,,,,,,,,1.06E-4mm/cycle,,,,,,"Chang M, Au P, Terada T, et al. Damage Tolerance of Alloy 718 Turbine Disc Material[J]. Et Al, 1992.",10.11961/mater0203.MGI.20171221.ds.0036,张瑞杰,摘录,黄淋,2018/1/9,,,718,,,,1h,955℃,1℃/min,8h,718℃,,8h,621℃,,,,,,,650℃,22.5086Mpa/m,,650℃,,,,,,,,,,,,,,,,,,,,,,
"ObjectId(""5b4ca0cbe6b1a81674aaba0d"")",,0.42,,0.03,,18.3,Balance,3,5.17,53.2wt.%,0.12,,1,,,,,,,,8.53E-5mm/cycle,,,,,,"Chang M, Au P, Terada T, et al. Damage Tolerance of Alloy 718 Turbine Disc Material[J]. Et Al, 1992.",10.11961/mater0203.MGI.20171221.ds.0036,张瑞杰,摘录,黄淋,2018/1/9,,,718,,,,1h,955℃,1℃/min,8h,718℃,,8h,621℃,,,,,,,650℃,22.1844Mpa/m,,650℃,,,,,,,,,,,,,,,,,,,,,,
"ObjectId(""5b4ca0d0e6b1a81674aaba0f"")",,0.42,,0.03,,18.3,Balance,3,5.17,53.2wt.%,0.12,,1,,,,,,,,2.00E-4mm/cycle,,,,,,"Chang M, Au P, Terada T, et al. Damage Tolerance of Alloy 718 Turbine Disc Material[J]. Et Al, 1992.",10.11961/mater0203.MGI.20171221.ds.0036,张瑞杰,摘录,黄淋,2018/1/9,,,718,,,,1h,955℃,1℃/min,8h,718℃,,8h,621℃,,,,,,,650℃,21.5928Mpa/m,,650℃,,,,,,,,,,,,,,,,,,,,,,
"ObjectId(""5b4ca0d5e6b1a81674aaba11"")",,0.42,,0.03,,18.3,Balance,3,5.17,53.2wt.%,0.12,,1,,,,,,,,9.66E-5mm/cycle,,,,,,"Chang M, Au P, Terada T, et al. Damage Tolerance of Alloy 718 Turbine Disc Material[J]. Et Al, 1992.",10.11961/mater0203.MGI.20171221.ds.0036,张瑞杰,摘录,黄淋,2018/1/9,,,718,,,,1h,955℃,1℃/min,8h,718℃,,8h,621℃,,,,,,,650℃,23.3168Mpa/m,,650℃,,,,,,,,,,,,,,,,,,,,,,
"ObjectId(""5b4ca0dae6b1a81674aaba13"")",,0.42,,0.03,,18.3,Balance,3,5.17,53.2wt.%,0.12,,1,,,,,,,,1.13E-4mm/cycle,,,,,,"Chang M, Au P, Terada T, et al. Damage Tolerance of Alloy 718 Turbine Disc Material[J]. Et Al, 1992.",10.11961/mater0203.MGI.20171221.ds.0036,张瑞杰,摘录,黄淋,2018/1/9,,,718,,,,1h,955℃,1℃/min,8h,718℃,,8h,621℃,,,,,,,650℃,23.4883Mpa/m,,650℃,,,,,,,,,,,,,,,,,,,,,,
"ObjectId(""5b4ca0dfe6b1a81674aaba15"")",,0.42,,0.03,,18.3,Balance,3,5.17,53.2wt.%,0.12,,1,,,,,,,,1.41E-4mm/cycle,,,,,,"Chang M, Au P, Terada T, et al. Damage Tolerance of Alloy 718 Turbine Disc Material[J]. Et Al, 1992.",10.11961/mater0203.MGI.20171221.ds.0036,张瑞杰,摘录,黄淋,2018/1/9,,,718,,,,1h,955℃,1℃/min,8h,718℃,,8h,621℃,,,,,,,650℃,25.4005Mpa/m,,650℃,,,,,,,,,,,,,,,,,,,,,,
"ObjectId(""5b4ca0e4e6b1a81674aaba17"")",,0.42,,0.03,,18.3,Balance,3,5.17,53.2wt.%,0.12,,1,,,,,,,,1.99E-4mm/cycle,,,,,,"Chang M, Au P, Terada T, et al. Damage Tolerance of Alloy 718 Turbine Disc Material[J]. Et Al, 1992.",10.11961/mater0203.MGI.20171221.ds.0036,张瑞杰,摘录,黄淋,2018/1/9,,,718,,,,1h,955℃,1℃/min,8h,718℃,,8h,621℃,,,,,,,650℃,25.5948Mpa/m,,650℃,,,,,,,,,,,,,,,,,,,,,,
"ObjectId(""5b4ca0e8e6b1a81674aaba19"")",,0.42,,0.03,,18.3,Balance,3,5.17,53.2wt.%,0.12,,1,,,,,,,,1.03E-4mm/cycle,,,,,,"Chang M, Au P, Terada T, et al. Damage Tolerance of Alloy 718 Turbine Disc Material[J]. Et Al, 1992.",10.11961/mater0203.MGI.20171221.ds.0036,张瑞杰,摘录,黄淋,2018/1/9,,,718,,,,1h,955℃,1℃/min,8h,718℃,,8h,621℃,,,,,,,650℃,21.8787Mpa/m,,650℃,,,,,,,,,,,,,,,,,,,,,,
"ObjectId(""5b4ca0ede6b1a81674aaba1b"")",,0.42,,0.03,,18.3,Balance,3,5.17,53.2wt.%,0.12,,1,,,,,,,,1.33E-4mm/cycle,,,,,,"Chang M, Au P, Terada T, et al. Damage Tolerance of Alloy 718 Turbine Disc Material[J]. Et Al, 1992.",10.11961/mater0203.MGI.20171221.ds.0036,张瑞杰,摘录,黄淋,2018/1/9,,,718,,,,1h,955℃,1℃/min,8h,718℃,,8h,621℃,,,,,,,650℃,22.5163Mpa/m,,650℃,,,,,,,,,,,,,,,,,,,,,,
"ObjectId(""5b4ca0f7e6b1a81674aaba1d"")",,0.42,,0.03,,18.3,Balance,3,5.17,53.2wt.%,0.12,,1,,,,,,,,0.00763411mm/cycle,,,,,,"Chang M, Au P, Terada T, et al. Damage Tolerance of Alloy 718 Turbine Disc Material[J]. Et Al, 1992.",10.11961/mater0203.MGI.20171221.ds.0036,张瑞杰,摘录,黄淋,2018/1/9,,,718,,,,1h,955℃,1℃/min,8h,718℃,,8h,621℃,,,,,,,650℃,71.6778Mpa/m,,25℃,,,,,,,,,,,,,,,,,,,,,,
"ObjectId(""5b4ca0fce6b1a81674aaba1f"")",,0.42,,0.03,,18.3,Balance,3,5.17,53.2wt.%,0.12,,1,,,,,,,,0.00923671mm/cycle,,,,,,"Chang M, Au P, Terada T, et al. Damage Tolerance of Alloy 718 Turbine Disc Material[J]. Et Al, 1992.",10.11961/mater0203.MGI.20171221.ds.0036,张瑞杰,摘录,黄淋,2018/1/9,,,718,,,,1h,955℃,1℃/min,8h,718℃,,8h,621℃,,,,,,,650℃,71.1718Mpa/m,,25℃,,,,,,,,,,,,,,,,,,,,,,
"ObjectId(""5b4ca101e6b1a81674aaba21"")",,0.42,,0.03,,18.3,Balance,3,5.17,53.2wt.%,0.12,,1,,,,,,,,0.00573615mm/cycle,,,,,,"Chang M, Au P, Terada T, et al. Damage Tolerance of Alloy 718 Turbine Disc Material[J]. Et Al, 1992.",10.11961/mater0203.MGI.20171221.ds.0036,张瑞杰,摘录,黄淋,2018/1/9,,,718,,,,1h,955℃,1℃/min,8h,718℃,,8h,621℃,,,,,,,650℃,73.2176Mpa/m,,25℃,,,,,,,,,,,,,,,,,,,,,,
"ObjectId(""5b4ca106e6b1a81674aaba23"")",,0.42,,0.03,,18.3,Balance,3,5.17,53.2wt.%,0.12,,1,,,,,,,,0.00813476mm/cycle,,,,,,"Chang M, Au P, Terada T, et al. Damage Tolerance of Alloy 718 Turbine Disc Material[J]. Et Al, 1992.",10.11961/mater0203.MGI.20171221.ds.0036,张瑞杰,摘录,黄淋,2018/1/9,,,718,,,,1h,955℃,1℃/min,8h,718℃,,8h,621℃,,,,,,,650℃,69.1831Mpa/m,,25℃,,,,,,,,,,,,,,,,,,,,,,
"ObjectId(""5b4ca10ee6b1a81674aaba25"")",,0.42,,0.03,,18.3,Balance,3,5.17,53.2wt.%,0.12,,1,,,,,,,,0.00538313mm/cycle,,,,,,"Chang M, Au P, Terada T, et al. Damage Tolerance of Alloy 718 Turbine Disc Material[J]. Et Al, 1992.",10.11961/mater0203.MGI.20171221.ds.0036,张瑞杰,摘录,黄淋,2018/1/9,,,718,,,,1h,955℃,1℃/min,8h,718℃,,8h,621℃,,,,,,,650℃,67.25Mpa/m,,25℃,,,,,,,,,,,,,,,,,,,,,,
"ObjectId(""5b4ca113e6b1a81674aaba27"")",,0.42,,0.03,,18.3,Balance,3,5.17,53.2wt.%,0.12,,1,,,,,,,,0.00672336mm/cycle,,,,,,"Chang M, Au P, Terada T, et al. Damage Tolerance of Alloy 718 Turbine Disc Material[J]. Et Al, 1992.",10.11961/mater0203.MGI.20171221.ds.0036,张瑞杰,摘录,黄淋,2018/1/9,,,718,,,,1h,955℃,1℃/min,8h,718℃,,8h,621℃,,,,,,,650℃,67.25Mpa/m,,25℃,,,,,,,,,,,,,,,,,,,,,,
"ObjectId(""5b4ca117e6b1a81674aaba29"")",,0.42,,0.03,,18.3,Balance,3,5.17,53.2wt.%,0.12,,1,,,,,,,,0.0108264mm/cycle,,,,,,"Chang M, Au P, Terada T, et al. Damage Tolerance of Alloy 718 Turbine Disc Material[J]. Et Al, 1992.",10.11961/mater0203.MGI.20171221.ds.0036,张瑞杰,摘录,黄淋,2018/1/9,,,718,,,,1h,955℃,1℃/min,8h,718℃,,8h,621℃,,,,,,,650℃,72.1874Mpa/m,,25℃,,,,,,,,,,,,,,,,,,,,,,
"ObjectId(""5b4ca11ce6b1a81674aaba2b"")",,0.42,,0.03,,18.3,Balance,3,5.17,53.2wt.%,0.12,,1,,,,,,,,0.0775631mm/cycle,,,,,,"Chang M, Au P, Terada T, et al. Damage Tolerance of Alloy 718 Turbine Disc Material[J]. Et Al, 1992.",10.11961/mater0203.MGI.20171221.ds.0036,张瑞杰,摘录,黄淋,2018/1/9,,,718,,,,1h,955℃,1℃/min,8h,718℃,,8h,621℃,,,,,,,650℃,84.3634Mpa/m,,25℃,,,,,,,,,,,,,,,,,,,,,,
"ObjectId(""5b4ca121e6b1a81674aaba2d"")",,0.42,,0.03,,18.3,Balance,3,5.17,53.2wt.%,0.12,,1,,,,,,,,0.0122929mm/cycle,,,,,,"Chang M, Au P, Terada T, et al. Damage Tolerance of Alloy 718 Turbine Disc Material[J]. Et Al, 1992.",10.11961/mater0203.MGI.20171221.ds.0036,张瑞杰,摘录,黄淋,2018/1/9,,,718,,,,1h,955℃,1℃/min,8h,718℃,,8h,621℃,,,,,,,650℃,73.7382Mpa/m,,25℃,,,,,,,,,,,,,,,,,,,,,,
"ObjectId(""5b4ca126e6b1a81674aaba2f"")",,0.42,,0.03,,18.3,Balance,3,5.17,53.2wt.%,0.12,,1,,,,,,,,0.00592126mm/cycle,,,,,,"Chang M, Au P, Terada T, et al. Damage Tolerance of Alloy 718 Turbine Disc Material[J]. Et Al, 1992.",10.11961/mater0203.MGI.20171221.ds.0036,张瑞杰,摘录,黄淋,2018/1/9,,,718,,,,1h,955℃,1℃/min,8h,718℃,,8h,621℃,,,,,,,650℃,70.1704Mpa/m,,25℃,,,,,,,,,,,,,,,,,,,,,,
"ObjectId(""5b4ca12be6b1a81674aaba31"")",,0.42,,0.03,,18.3,Balance,3,5.17,53.2wt.%,0.12,,1,,,,,,,,0.0101601mm/cycle,,,,,,"Chang M, Au P, Terada T, et al. Damage Tolerance of Alloy 718 Turbine Disc Material[J]. Et Al, 1992.",10.11961/mater0203.MGI.20171221.ds.0036,张瑞杰,摘录,黄淋,2018/1/9,,,718,,,,1h,955℃,1℃/min,8h,718℃,,8h,621℃,,,,,,,650℃,79.1519Mpa/m,,25℃,,,,,,,,,,,,,,,,,,,,,,
"ObjectId(""5b4ca130e6b1a81674aaba33"")",,0.42,,0.03,,18.3,Balance,3,5.17,53.2wt.%,0.12,,1,,,,,,,,0.0144086mm/cycle,,,,,,"Chang M, Au P, Terada T, et al. Damage Tolerance of Alloy 718 Turbine Disc Material[J]. Et Al, 1992.",10.11961/mater0203.MGI.20171221.ds.0036,张瑞杰,摘录,黄淋,2018/1/9,,,718,,,,1h,955℃,1℃/min,8h,718℃,,8h,621℃,,,,,,,650℃,75.3222Mpa/m,,25℃,,,,,,,,,,,,,,,,,,,,,,
"ObjectId(""5b4ca135e6b1a81674aaba35"")",,0.42,,0.03,,18.3,Balance,3,5.17,53.2wt.%,0.12,,1,,,,,,,,0.0280722mm/cycle,,,,,,"Chang M, Au P, Terada T, et al. Damage Tolerance of Alloy 718 Turbine Disc Material[J]. Et Al, 1992.",10.11961/mater0203.MGI.20171221.ds.0036,张瑞杰,摘录,黄淋,2018/1/9,,,718,,,,1h,955℃,1℃/min,8h,718℃,,8h,621℃,,,,,,,650℃,76.9403Mpa/m,,25℃,,,,,,,,,,,,,,,,,,,,,,
"ObjectId(""5b4ca13ae6b1a81674aaba37"")",,0.42,,0.03,,18.3,Balance,3,5.17,53.2wt.%,0.12,,1,,,,,,,,0.00431005mm/cycle,,,,,,"Chang M, Au P, Terada T, et al. Damage Tolerance of Alloy 718 Turbine Disc Material[J]. Et Al, 1992.",10.11961/mater0203.MGI.20171221.ds.0036,张瑞杰,摘录,黄淋,2018/1/9,,,718,,,,1h,955℃,1℃/min,8h,718℃,,8h,621℃,,,,,,,650℃,68.6947Mpa/m,,25℃,,,,,,,,,,,,,,,,,,,,,,
"ObjectId(""5b4ca13ee6b1a81674aaba39"")",,0.42,,0.03,,18.3,Balance,3,5.17,53.2wt.%,0.12,,1,,,,,,,,0.00459271mm/cycle,,,,,,"Chang M, Au P, Terada T, et al. Damage Tolerance of Alloy 718 Turbine Disc Material[J]. Et Al, 1992.",10.11961/mater0203.MGI.20171221.ds.0036,张瑞杰,摘录,黄淋,2018/1/9,,,718,,,,1h,955℃,1℃/min,8h,718℃,,8h,621℃,,,,,,,650℃,70.1704Mpa/m,,25℃,,,,,,,,,,,,,,,,,,,,,,
"ObjectId(""5b4ca148e6b1a81674aaba3b"")",,0.42,,0.03,,18.3,Balance,3,5.17,53.2wt.%,0.12,,1,,,,,,,,0.00201117mm/cycle,,,,,,"Chang M, Au P, Terada T, et al. Damage Tolerance of Alloy 718 Turbine Disc Material[J]. Et Al, 1992.",10.11961/mater0203.MGI.20171221.ds.0036,张瑞杰,摘录,黄淋,2018/1/9,,,718,,,,1h,955℃,1℃/min,8h,718℃,,8h,621℃,,,,,,,650℃,59.1981Mpa/m,,25℃,,,,,,,,,,,,,,,,,,,,,,
"ObjectId(""5b4ca14de6b1a81674aaba3d"")",,0.42,,0.03,,18.3,Balance,3,5.17,53.2wt.%,0.12,,1,,,,,,,,0.00651318mm/cycle,,,,,,"Chang M, Au P, Terada T, et al. Damage Tolerance of Alloy 718 Turbine Disc Material[J]. Et Al, 1992.",10.11961/mater0203.MGI.20171221.ds.0036,张瑞杰,摘录,黄淋,2018/1/9,,,718,,,,1h,955℃,1℃/min,8h,718℃,,8h,621℃,,,,,,,650℃,64.4512Mpa/m,,25℃,,,,,,,,,,,,,,,,,,,,,,
"ObjectId(""5b4ca152e6b1a81674aaba3f"")",,0.42,,0.03,,18.3,Balance,3,5.17,53.2wt.%,0.12,,1,,,,,,,,0.00235729mm/cycle,,,,,,"Chang M, Au P, Terada T, et al. Damage Tolerance of Alloy 718 Turbine Disc Material[J]. Et Al, 1992.",10.11961/mater0203.MGI.20171221.ds.0036,张瑞杰,摘录,黄淋,2018/1/9,,,718,,,,1h,955℃,1℃/min,8h,718℃,,8h,621℃,,,,,,,650℃,58.3652Mpa/m,,25℃,,,,,,,,,,,,,,,,,,,,,,
"ObjectId(""5b4ca157e6b1a81674aaba41"")",,0.42,,0.03,,18.3,Balance,3,5.17,53.2wt.%,0.12,,1,,,,,,,,0.00323851mm/cycle,,,,,,"Chang M, Au P, Terada T, et al. Damage Tolerance of Alloy 718 Turbine Disc Material[J]. Et Al, 1992.",10.11961/mater0203.MGI.20171221.ds.0036,张瑞杰,摘录,黄淋,2018/1/9,,,718,,,,1h,955℃,1℃/min,8h,718℃,,8h,621℃,,,,,,,650℃,60.8997Mpa/m,,25℃,,,,,,,,,,,,,,,,,,,,,,
"ObjectId(""5b4ca15ce6b1a81674aaba43"")",,0.42,,0.03,,18.3,Balance,3,5.17,53.2wt.%,0.12,,1,,,,,,,,0.00379586mm/cycle,,,,,,"Chang M, Au P, Terada T, et al. Damage Tolerance of Alloy 718 Turbine Disc Material[J]. Et Al, 1992.",10.11961/mater0203.MGI.20171221.ds.0036,张瑞杰,摘录,黄淋,2018/1/9,,,718,,,,1h,955℃,1℃/min,8h,718℃,,8h,621℃,,,,,,,650℃,59.1981Mpa/m,,25℃,,,,,,,,,,,,,,,,,,,,,,
"ObjectId(""5b4ca161e6b1a81674aaba45"")",,0.42,,0.03,,18.3,Balance,3,5.17,53.2wt.%,0.12,,1,,,,,,,,0.00243336mm/cycle,,,,,,"Chang M, Au P, Terada T, et al. Damage Tolerance of Alloy 718 Turbine Disc Material[J]. Et Al, 1992.",10.11961/mater0203.MGI.20171221.ds.0036,张瑞杰,摘录,黄淋,2018/1/9,,,718,,,,1h,955℃,1℃/min,8h,718℃,,8h,621℃,,,,,,,650℃,60.8997Mpa/m,,25℃,,,,,,,,,,,,,,,,,,,,,,
"ObjectId(""5b4ca166e6b1a81674aaba47"")",,0.42,,0.03,,18.3,Balance,3,5.17,53.2wt.%,0.12,,1,,,,,,,,0.00356225mm/cycle,,,,,,"Chang M, Au P, Terada T, et al. Damage Tolerance of Alloy 718 Turbine Disc Material[J]. Et Al, 1992.",10.11961/mater0203.MGI.20171221.ds.0036,张瑞杰,摘录,黄淋,2018/1/9,,,718,,,,1h,955℃,1℃/min,8h,718℃,,8h,621℃,,,,,,,650℃,62.6503Mpa/m,,25℃,,,,,,,,,,,,,,,,,,,,,,
"ObjectId(""5b4ca16ae6b1a81674aaba49"")",,0.42,,0.03,,18.3,Balance,3,5.17,53.2wt.%,0.12,,1,,,,,,,,0.00267662mm/cycle,,,,,,"Chang M, Au P, Terada T, et al. Damage Tolerance of Alloy 718 Turbine Disc Material[J]. Et Al, 1992.",10.11961/mater0203.MGI.20171221.ds.0036,张瑞杰,摘录,黄淋,2018/1/9,,,718,,,,1h,955℃,1℃/min,8h,718℃,,8h,621℃,,,,,,,650℃,60.0429Mpa/m,,25℃,,,,,,,,,,,,,,,,,,,,,,
"ObjectId(""5b4ca16fe6b1a81674aaba4b"")",,0.42,,0.03,,18.3,Balance,3,5.17,53.2wt.%,0.12,,1,,,,,,,,0.0030392mm/cycle,,,,,,"Chang M, Au P, Terada T, et al. Damage Tolerance of Alloy 718 Turbine Disc Material[J]. Et Al, 1992.",10.11961/mater0203.MGI.20171221.ds.0036,张瑞杰,摘录,黄淋,2018/1/9,,,718,,,,1h,955℃,1℃/min,8h,718℃,,8h,621℃,,,,,,,650℃,60.0429Mpa/m,,25℃,,,,,,,,,,,,,,,,,,,,,,
"ObjectId(""5b4ca174e6b1a81674aaba4d"")",,0.42,,0.03,,18.3,Balance,3,5.17,53.2wt.%,0.12,,1,,,,,,,,0.00391835mm/cycle,,,,,,"Chang M, Au P, Terada T, et al. Damage Tolerance of Alloy 718 Turbine Disc Material[J]. Et Al, 1992.",10.11961/mater0203.MGI.20171221.ds.0036,张瑞杰,摘录,黄淋,2018/1/9,,,718,,,,1h,955℃,1℃/min,8h,718℃,,8h,621℃,,,,,,,650℃,64.9094Mpa/m,,25℃,,,,,,,,,,,,,,,,,,,,,,
