Repository: wujunming1/superalloy-project

File: 国际高温合金会议论文和数据/文献-数据-科研机构关联/数据汇总/力学性能/mechanicproperty_lowcyclefatiguelimit.csv (part 4 of 4)
"/循环时间","_id","Al","B","C","Cb","Co","Cr","Hf","Mo","Ni","Ti","Zr","低周疲劳极限/切口因素","低周疲劳极限/温度","冷却/空冷","力学性能/低周疲劳极限","备注","摘录出处","数据DOI","数据审核者","数据来源方式","数据生产者","数据采集时间","时效1/时效时间","时效1/时效温度","材料牌号","热处理工艺/加热时间","热处理工艺/加热温度","热等静压/压力","热等静压/时间","热等静压/温度"
"20190周数","ObjectId(""5b4d2ec5e6b1a819a85d8fd7"")","5.0","0.02","0.02","1.4","18.5","12.5","0.4","3.2","bal","4.4","0.06","538℃","1 ","  ","1157.9976Mpa","","Eng R D, Evans D J. High Strength HIP Consolidated MERL 76 Disks[C]// Superalloys. 1980:491-500.","10.11961/mater0203.MGI.20171221.ds.0044","尹海清","摘录","张凯琦","2018-01-08","16h","760℃","MERL76","2h","1168℃","103Mpa","3h","704℃"
"22579周数","ObjectId(""5b4d2ecae6b1a819a85d8fd9"")","5.0","0.02","0.02","1.4","18.5","12.5","0.4","3.2","bal","4.4","0.06","538℃","1 ","  ","1138.3642Mpa","","Eng R D, Evans D J. High Strength HIP Consolidated MERL 76 Disks[C]// Superalloys. 1980:491-500.","10.11961/mater0203.MGI.20171221.ds.0044","尹海清","摘录","张凯琦","2018-01-08","16h","760℃","MERL76","2h","1168℃","103Mpa","3h","704℃"
"27468周数","ObjectId(""5b4d2ecfe6b1a819a85d8fdb"")","5.0","0.02","0.02","1.4","18.5","12.5","0.4","3.2","bal","4.4","0.06","538℃","1 ","  ","1104.6726Mpa","","Eng R D, Evans D J. High Strength HIP Consolidated MERL 76 Disks[C]// Superalloys. 1980:491-500.","10.11961/mater0203.MGI.20171221.ds.0044","尹海清","摘录","张凯琦","2018-01-08","16h","760℃","MERL76","2h","1168℃","103Mpa","3h","704℃"
"12201周数","ObjectId(""5b4d2ed8e6b1a819a85d8fdd"")","5.0","0.02","0.02","1.4","18.5","12.5","0.4","3.2","bal","4.4","0.06","538℃","1 ","  ","1239.4561Mpa","","Eng R D, Evans D J. High Strength HIP Consolidated MERL 76 Disks[C]// Superalloys. 1980:491-500.","10.11961/mater0203.MGI.20171221.ds.0044","尹海清","摘录","张凯琦","2018-01-08","16h","760℃","MERL76","2h","1168℃","103Mpa","3h","704℃"
"13648周数","ObjectId(""5b4d2edde6b1a819a85d8fdf"")","5.0","0.02","0.02","1.4","18.5","12.5","0.4","3.2","bal","4.4","0.06","538℃","1 ","  ","1219.8055Mpa","","Eng R D, Evans D J. High Strength HIP Consolidated MERL 76 Disks[C]// Superalloys. 1980:491-500.","10.11961/mater0203.MGI.20171221.ds.0044","尹海清","摘录","张凯琦","2018-01-08","16h","760℃","MERL76","2h","1168℃","103Mpa","3h","704℃"
"11379周数","ObjectId(""5b4d2ee2e6b1a819a85d8fe1"")","5.0","0.02","0.02","1.4","18.5","12.5","0.4","3.2","bal","4.4","0.06","538℃","1 ","  ","1253.4800Mpa","","Eng R D, Evans D J. High Strength HIP Consolidated MERL 76 Disks[C]// Superalloys. 1980:491-500.","10.11961/mater0203.MGI.20171221.ds.0044","尹海清","摘录","张凯琦","2018-01-08","16h","760℃","MERL76","2h","1168℃","103Mpa","3h","704℃"
"10610周数","ObjectId(""5b4d2ee7e6b1a819a85d8fe3"")","5.0","0.02","0.02","1.4","18.5","12.5","0.4","3.2","bal","4.4","0.06","538℃","1 ","  ","1264.7162Mpa","","Eng R D, Evans D J. High Strength HIP Consolidated MERL 76 Disks[C]// Superalloys. 1980:491-500.","10.11961/mater0203.MGI.20171221.ds.0044","尹海清","摘录","张凯琦","2018-01-08","16h","760℃","MERL76","2h","1168℃","103Mpa","3h","704℃"
"10173周数","ObjectId(""5b4d2eece6b1a819a85d8fe5"")","5.0","0.02","0.02","1.4","18.5","12.5","0.4","3.2","bal","4.4","0.06","538℃","1 ","  ","1273.1477Mpa","","Eng R D, Evans D J. High Strength HIP Consolidated MERL 76 Disks[C]// Superalloys. 1980:491-500.","10.11961/mater0203.MGI.20171221.ds.0044","尹海清","摘录","张凯琦","2018-01-08","16h","760℃","MERL76","2h","1168℃","103Mpa","3h","704℃"
"12726周数","ObjectId(""5b4d2ef1e6b1a819a85d8fe7"")","5.0","0.02","0.02","1.4","18.5","12.5","0.4","3.2","bal","4.4","0.06","538℃","1 ","  ","1233.8294Mpa","","Eng R D, Evans D J. High Strength HIP Consolidated MERL 76 Disks[C]// Superalloys. 1980:491-500.","10.11961/mater0203.MGI.20171221.ds.0044","尹海清","摘录","张凯琦","2018-01-08","16h","760℃","MERL76","2h","1168℃","103Mpa","3h","704℃"
"10910周数","ObjectId(""5b4d2ef6e6b1a819a85d8fe9"")","5.0","0.02","0.02","1.4","18.5","12.5","0.4","3.2","bal","4.4","0.06","538℃","1 ","  ","1259.0895Mpa","","Eng R D, Evans D J. High Strength HIP Consolidated MERL 76 Disks[C]// Superalloys. 1980:491-500.","10.11961/mater0203.MGI.20171221.ds.0044","尹海清","摘录","张凯琦","2018-01-08","16h","760℃","MERL76","2h","1168℃","103Mpa","3h","704℃"
"14634周数","ObjectId(""5b4d2efae6b1a819a85d8feb"")","5.0","0.02","0.02","1.4","18.5","12.5","0.4","3.2","bal","4.4","0.06","538℃","1 ","  ","1208.5521Mpa","","Eng R D, Evans D J. High Strength HIP Consolidated MERL 76 Disks[C]// Superalloys. 1980:491-500.","10.11961/mater0203.MGI.20171221.ds.0044","尹海清","摘录","张凯琦","2018-01-08","16h","760℃","MERL76","2h","1168℃","103Mpa","3h","704℃"
"15049周数","ObjectId(""5b4d2effe6b1a819a85d8fed"")","5.0","0.02","0.02","1.4","18.5","12.5","0.4","3.2","bal","4.4","0.06","538℃","1 ","  ","1202.9426Mpa","","Eng R D, Evans D J. High Strength HIP Consolidated MERL 76 Disks[C]// Superalloys. 1980:491-500.","10.11961/mater0203.MGI.20171221.ds.0044","尹海清","摘录","张凯琦","2018-01-08","16h","760℃","MERL76","2h","1168℃","103Mpa","3h","704℃"
"15600周数","ObjectId(""5b4d2f04e6b1a819a85d8fef"")","5.0","0.02","0.02","1.4","18.5","12.5","0.4","3.2","bal","4.4","0.06","538℃","1 ","  ","1197.3330Mpa","","Eng R D, Evans D J. High Strength HIP Consolidated MERL 76 Disks[C]// Superalloys. 1980:491-500.","10.11961/mater0203.MGI.20171221.ds.0044","尹海清","摘录","张凯琦","2018-01-08","16h","760℃","MERL76","2h","1168℃","103Mpa","3h","704℃"
"17066周数","ObjectId(""5b4d2f09e6b1a819a85d8ff1"")","5.0","0.02","0.02","1.4","18.5","12.5","0.4","3.2","bal","4.4","0.06","538℃","1 ","  ","1183.2920Mpa","","Eng R D, Evans D J. High Strength HIP Consolidated MERL 76 Disks[C]// Superalloys. 1980:491-500.","10.11961/mater0203.MGI.20171221.ds.0044","尹海清","摘录","张凯琦","2018-01-08","16h","760℃","MERL76","2h","1168℃","103Mpa","3h","704℃"
"14232周数","ObjectId(""5b4d2f0ee6b1a819a85d8ff3"")","5.0","0.02","0.02","1.4","18.5","12.5","0.4","3.2","bal","4.4","0.06","538℃","1 ","  ","1216.9664Mpa","","Eng R D, Evans D J. High Strength HIP Consolidated MERL 76 Disks[C]// Superalloys. 1980:491-500.","10.11961/mater0203.MGI.20171221.ds.0044","尹海清","摘录","张凯琦","2018-01-08","16h","760℃","MERL76","2h","1168℃","103Mpa","3h","704℃"
"16366周数","ObjectId(""5b4d2f16e6b1a819a85d8ff5"")","5.0","0.02","0.02","1.4","18.5","12.5","0.4","3.2","bal","4.4","0.06","538℃","1 ","  ","1194.4939Mpa","","Eng R D, Evans D J. High Strength HIP Consolidated MERL 76 Disks[C]// Superalloys. 1980:491-500.","10.11961/mater0203.MGI.20171221.ds.0044","尹海清","摘录","张凯琦","2018-01-08","16h","760℃","MERL76","2h","1168℃","103Mpa","3h","704℃"
"11699周数","ObjectId(""5b4d2f1be6b1a819a85d8ff7"")","5.0","0.02","0.02","1.4","18.5","12.5","0.4","3.2","bal","4.4","0.06","538℃","1 ","  ","1247.8533Mpa","","Eng R D, Evans D J. High Strength HIP Consolidated MERL 76 Disks[C]// Superalloys. 1980:491-500.","10.11961/mater0203.MGI.20171221.ds.0044","尹海清","摘录","张凯琦","2018-01-08","16h","760℃","MERL76","2h","1168℃","103Mpa","3h","704℃"
"13083周数","ObjectId(""5b4d2f20e6b1a819a85d8ff9"")","5.0","0.02","0.02","1.4","18.5","12.5","0.4","3.2","bal","4.4","0.06","538℃","1 ","  ","1228.2027Mpa","","Eng R D, Evans D J. High Strength HIP Consolidated MERL 76 Disks[C]// Superalloys. 1980:491-500.","10.11961/mater0203.MGI.20171221.ds.0044","尹海清","摘录","张凯琦","2018-01-08","16h","760℃","MERL76","2h","1168℃","103Mpa","3h","704℃"
"8135周数","ObjectId(""5b4d2f29e6b1a819a85d8ffb"")","5.0","0.02","0.02","1.4","18.5","12.5","0.4","3.2","bal","4.4","0.06","538℃","1 ","  ","1306.8564Mpa","","Eng R D, Evans D J. High Strength HIP Consolidated MERL 76 Disks[C]// Superalloys. 1980:491-500.","10.11961/mater0203.MGI.20171221.ds.0044","尹海清","摘录","张凯琦","2018-01-08","16h","760℃","MERL76","2h","1168℃","103Mpa","3h","704℃"
"6500周数","ObjectId(""5b4d2f2ee6b1a819a85d8ffd"")","5.0","0.02","0.02","1.4","18.5","12.5","0.4","3.2","bal","4.4","0.06","538℃","1 ","  ","1343.3699Mpa","","Eng R D, Evans D J. High Strength HIP Consolidated MERL 76 Disks[C]// Superalloys. 1980:491-500.","10.11961/mater0203.MGI.20171221.ds.0044","尹海清","摘录","张凯琦","2018-01-08","16h","760℃","MERL76","2h","1168℃","103Mpa","3h","704℃"
"7797周数","ObjectId(""5b4d2f33e6b1a819a85d8fff"")","5.0","0.02","0.02","1.4","18.5","12.5","0.4","3.2","bal","4.4","0.06","538℃","1 ","  ","1312.4660Mpa","","Eng R D, Evans D J. High Strength HIP Consolidated MERL 76 Disks[C]// Superalloys. 1980:491-500.","10.11961/mater0203.MGI.20171221.ds.0044","尹海清","摘录","张凯琦","2018-01-08","16h","760℃","MERL76","2h","1168℃","103Mpa","3h","704℃"
"8246周数","ObjectId(""5b4d2f38e6b1a819a85d9001"")","5.0","0.02","0.02","1.4","18.5","12.5","0.4","3.2","bal","4.4","0.06","538℃","1 ","  ","1306.8050Mpa","","Eng R D, Evans D J. High Strength HIP Consolidated MERL 76 Disks[C]// Superalloys. 1980:491-500.","10.11961/mater0203.MGI.20171221.ds.0044","尹海清","摘录","张凯琦","2018-01-08","16h","760℃","MERL76","2h","1168℃","103Mpa","3h","704℃"
"25552周数","ObjectId(""5b4d2f3de6b1a819a85d9003"")","5.0","0.02","0.02","1.4","18.5","12.5","0.4","3.2","bal","4.4","0.06","635℃","1 ","  ","953.0136Mpa","","Eng R D, Evans D J. High Strength HIP Consolidated MERL 76 Disks[C]// Superalloys. 1980:491-500.","10.11961/mater0203.MGI.20171221.ds.0044","尹海清","摘录","张凯琦","2018-01-08","16h","760℃","MERL76","2h","1168℃","103Mpa","3h","704℃"
"8844周数","ObjectId(""5b4d2f42e6b1a819a85d9005"")","5.0","0.02","0.02","1.4","18.5","12.5","0.4","3.2","bal","4.4","0.06","538℃","1 ","  ","1292.7982Mpa","","Eng R D, Evans D J. High Strength HIP Consolidated MERL 76 Disks[C]// Superalloys. 1980:491-500.","10.11961/mater0203.MGI.20171221.ds.0044","尹海清","摘录","张凯琦","2018-01-08","16h","760℃","MERL76","2h","1168℃","103Mpa","3h","704℃"
"7271周数","ObjectId(""5b4d2f47e6b1a819a85d9007"")","5.0","0.02","0.02","1.4","18.5","12.5","0.4","3.2","bal","4.4","0.06","538℃","1 ","  ","1326.5070Mpa","","Eng R D, Evans D J. High Strength HIP Consolidated MERL 76 Disks[C]// Superalloys. 1980:491-500.","10.11961/mater0203.MGI.20171221.ds.0044","尹海清","摘录","张凯琦","2018-01-08","16h","760℃","MERL76","2h","1168℃","103Mpa","3h","704℃"
"6972周数","ObjectId(""5b4d2f4ce6b1a819a85d9009"")","5.0","0.02","0.02","1.4","18.5","12.5","0.4","3.2","bal","4.4","0.06","538℃","1 ","  ","1332.1165Mpa","","Eng R D, Evans D J. High Strength HIP Consolidated MERL 76 Disks[C]// Superalloys. 1980:491-500.","10.11961/mater0203.MGI.20171221.ds.0044","尹海清","摘录","张凯琦","2018-01-08","16h","760℃","MERL76","2h","1168℃","103Mpa","3h","704℃"
"9618周数","ObjectId(""5b4d2f51e6b1a819a85d900b"")","5.0","0.02","0.02","1.4","18.5","12.5","0.4","3.2","bal","4.4","0.06","538℃","1 ","  ","1278.7744Mpa","","Eng R D, Evans D J. High Strength HIP Consolidated MERL 76 Disks[C]// Superalloys. 1980:491-500.","10.11961/mater0203.MGI.20171221.ds.0044","尹海清","摘录","张凯琦","2018-01-08","16h","760℃","MERL76","2h","1168℃","103Mpa","3h","704℃"
"25552周数","ObjectId(""5b4d2f56e6b1a819a85d900d"")","5.0","0.02","0.02","1.4","18.5","12.5","0.4","3.2","bal","4.4","0.06","635℃","1 ","  ","953.0136Mpa","","Eng R D, Evans D J. High Strength HIP Consolidated MERL 76 Disks[C]// Superalloys. 1980:491-500.","10.11961/mater0203.MGI.20171221.ds.0044","尹海清","摘录","张凯琦","2018-01-08","16h","760℃","MERL76","2h","1168℃","103Mpa","3h","704℃"
"25200周数","ObjectId(""5b4d2f5be6b1a819a85d900f"")","5.0","0.02","0.02","1.4","18.5","12.5","0.4","3.2","bal","4.4","0.06","635℃","1 ","  ","958.6230Mpa","","Eng R D, Evans D J. High Strength HIP Consolidated MERL 76 Disks[C]// Superalloys. 1980:491-500.","10.11961/mater0203.MGI.20171221.ds.0044","尹海清","摘录","张凯琦","2018-01-08","16h","760℃","MERL76","2h","1168℃","103Mpa","3h","704℃"
"6780周数","ObjectId(""5b4d2f60e6b1a819a85d9011"")","5.0","0.02","0.02","1.4","18.5","12.5","0.4","3.2","bal","4.4","0.06","538℃","1 ","  ","1337.7432Mpa","","Eng R D, Evans D J. High Strength HIP Consolidated MERL 76 Disks[C]// Superalloys. 1980:491-500.","10.11961/mater0203.MGI.20171221.ds.0044","尹海清","摘录","张凯琦","2018-01-08","16h","760℃","MERL76","2h","1168℃","103Mpa","3h","704℃"
"7582周数","ObjectId(""5b4d2f64e6b1a819a85d9013"")","5.0","0.02","0.02","1.4","18.5","12.5","0.4","3.2","bal","4.4","0.06","538℃","1 ","  ","1320.8803Mpa","","Eng R D, Evans D J. High Strength HIP Consolidated MERL 76 Disks[C]// Superalloys. 1980:491-500.","10.11961/mater0203.MGI.20171221.ds.0044","尹海清","摘录","张凯琦","2018-01-08","16h","760℃","MERL76","2h","1168℃","103Mpa","3h","704℃"
"9222周数","ObjectId(""5b4d2f69e6b1a819a85d9015"")","5.0","0.02","0.02","1.4","18.5","12.5","0.4","3.2","bal","4.4","0.06","538℃","1 ","  ","1287.1887Mpa","","Eng R D, Evans D J. High Strength HIP Consolidated MERL 76 Disks[C]// Superalloys. 1980:491-500.","10.11961/mater0203.MGI.20171221.ds.0044","尹海清","摘录","张凯琦","2018-01-08","16h","760℃","MERL76","2h","1168℃","103Mpa","3h","704℃"
"8601周数","ObjectId(""5b4d2f6ee6b1a819a85d9017"")","5.0","0.02","0.02","1.4","18.5","12.5","0.4","3.2","bal","4.4","0.06","538℃","1 ","  ","1298.4249Mpa","","Eng R D, Evans D J. High Strength HIP Consolidated MERL 76 Disks[C]// Superalloys. 1980:491-500.","10.11961/mater0203.MGI.20171221.ds.0044","尹海清","摘录","张凯琦","2018-01-08","16h","760℃","MERL76","2h","1168℃","103Mpa","3h","704℃"
"15629周数","ObjectId(""5b4d2f78e6b1a819a85d9019"")","5.0","0.02","0.02","1.4","18.5","12.5","0.4","3.2","bal","4.4","0.06","635℃","1 ","  ","1037.8404Mpa","","Eng R D, Evans D J. High Strength HIP Consolidated MERL 76 Disks[C]// Superalloys. 1980:491-500.","10.11961/mater0203.MGI.20171221.ds.0044","尹海清","摘录","张凯琦","2018-01-08","16h","760℃","MERL76","2h","1168℃","103Mpa","3h","704℃"
"21896周数","ObjectId(""5b4d2f7de6b1a819a85d901b"")","5.0","0.02","0.02","1.4","18.5","12.5","0.4","3.2","bal","4.4","0.06","635℃","1 ","  ","981.2663Mpa","","Eng R D, Evans D J. High Strength HIP Consolidated MERL 76 Disks[C]// Superalloys. 1980:491-500.","10.11961/mater0203.MGI.20171221.ds.0044","尹海清","摘录","张凯琦","2018-01-08","16h","760℃","MERL76","2h","1168℃","103Mpa","3h","704℃"
"22837周数","ObjectId(""5b4d2f85e6b1a819a85d901d"")","5.0","0.02","0.02","1.4","18.5","12.5","0.4","3.2","bal","4.4","0.06","635℃","1 ","  ","972.8008Mpa","","Eng R D, Evans D J. High Strength HIP Consolidated MERL 76 Disks[C]// Superalloys. 1980:491-500.","10.11961/mater0203.MGI.20171221.ds.0044","尹海清","摘录","张凯琦","2018-01-08","16h","760℃","MERL76","2h","1168℃","103Mpa","3h","704℃"
"14168周数","ObjectId(""5b4d2f8ae6b1a819a85d901f"")","5.0","0.02","0.02","1.4","18.5","12.5","0.4","3.2","bal","4.4","0.06","635℃","1 ","  ","1057.5932Mpa","","Eng R D, Evans D J. High Strength HIP Consolidated MERL 76 Disks[C]// Superalloys. 1980:491-500.","10.11961/mater0203.MGI.20171221.ds.0044","尹海清","摘录","张凯琦","2018-01-08","16h","760℃","MERL76","2h","1168℃","103Mpa","3h","704℃"
"13580周数","ObjectId(""5b4d2f8ee6b1a819a85d9021"")","5.0","0.02","0.02","1.4","18.5","12.5","0.4","3.2","bal","4.4","0.06","635℃","1 ","  ","1060.4837Mpa","","Eng R D, Evans D J. High Strength HIP Consolidated MERL 76 Disks[C]// Superalloys. 1980:491-500.","10.11961/mater0203.MGI.20171221.ds.0044","尹海清","摘录","张凯琦","2018-01-08","16h","760℃","MERL76","2h","1168℃","103Mpa","3h","704℃"
"21294周数","ObjectId(""5b4d2f93e6b1a819a85d9023"")","5.0","0.02","0.02","1.4","18.5","12.5","0.4","3.2","bal","4.4","0.06","635℃","1 ","  ","989.6975Mpa","","Eng R D, Evans D J. High Strength HIP Consolidated MERL 76 Disks[C]// Superalloys. 1980:491-500.","10.11961/mater0203.MGI.20171221.ds.0044","尹海清","摘录","张凯琦","2018-01-08","16h","760℃","MERL76","2h","1168℃","103Mpa","3h","704℃"
"19569周数","ObjectId(""5b4d2f98e6b1a819a85d9025"")","5.0","0.02","0.02","1.4","18.5","12.5","0.4","3.2","bal","4.4","0.06","635℃","1 ","  ","1001.0535Mpa","","Eng R D, Evans D J. High Strength HIP Consolidated MERL 76 Disks[C]// Superalloys. 1980:491-500.","10.11961/mater0203.MGI.20171221.ds.0044","尹海清","摘录","张凯琦","2018-01-08","16h","760℃","MERL76","2h","1168℃","103Mpa","3h","704℃"
"17246周数","ObjectId(""5b4d2f9de6b1a819a85d9027"")","5.0","0.02","0.02","1.4","18.5","12.5","0.4","3.2","bal","4.4","0.06","635℃","1 ","  ","1023.6625Mpa","","Eng R D, Evans D J. High Strength HIP Consolidated MERL 76 Disks[C]// Superalloys. 1980:491-500.","10.11961/mater0203.MGI.20171221.ds.0044","尹海清","摘录","张凯琦","2018-01-08","16h","760℃","MERL76","2h","1168℃","103Mpa","3h","704℃"
"14985周数","ObjectId(""5b4d2fa2e6b1a819a85d9029"")","5.0","0.02","0.02","1.4","18.5","12.5","0.4","3.2","bal","4.4","0.06","635℃","1 ","  ","1046.3059Mpa","","Eng R D, Evans D J. High Strength HIP Consolidated MERL 76 Disks[C]// Superalloys. 1980:491-500.","10.11961/mater0203.MGI.20171221.ds.0044","尹海清","摘录","张凯琦","2018-01-08","16h","760℃","MERL76","2h","1168℃","103Mpa","3h","704℃"
"20410周数","ObjectId(""5b4d2fa7e6b1a819a85d902b"")","5.0","0.02","0.02","1.4","18.5","12.5","0.4","3.2","bal","4.4","0.06","635℃","1 ","  ","992.5880Mpa","","Eng R D, Evans D J. High Strength HIP Consolidated MERL 76 Disks[C]// Superalloys. 1980:491-500.","10.11961/mater0203.MGI.20171221.ds.0044","尹海清","摘录","张凯琦","2018-01-08","16h","760℃","MERL76","2h","1168℃","103Mpa","3h","704℃"
"19036周数","ObjectId(""5b4d2face6b1a819a85d902d"")","5.0","0.02","0.02","1.4","18.5","12.5","0.4","3.2","bal","4.4","0.06","635℃","1 ","  ","1015.0598Mpa","","Eng R D, Evans D J. High Strength HIP Consolidated MERL 76 Disks[C]// Superalloys. 1980:491-500.","10.11961/mater0203.MGI.20171221.ds.0044","尹海清","摘录","张凯琦","2018-01-08","16h","760℃","MERL76","2h","1168℃","103Mpa","3h","704℃"
"17987周数","ObjectId(""5b4d2fb0e6b1a819a85d902f"")","5.0","0.02","0.02","1.4","18.5","12.5","0.4","3.2","bal","4.4","0.06","635℃","1 ","  ","1015.1970Mpa","","Eng R D, Evans D J. High Strength HIP Consolidated MERL 76 Disks[C]// Superalloys. 1980:491-500.","10.11961/mater0203.MGI.20171221.ds.0044","尹海清","摘录","张凯琦","2018-01-08","16h","760℃","MERL76","2h","1168℃","103Mpa","3h","704℃"
"23825周数","ObjectId(""5b4d2fb5e6b1a819a85d9031"")","5.0","0.02","0.02","1.4","18.5","12.5","0.4","3.2","bal","4.4","0.06","635℃","1 ","  ","969.9103Mpa","","Eng R D, Evans D J. High Strength HIP Consolidated MERL 76 Disks[C]// Superalloys. 1980:491-500.","10.11961/mater0203.MGI.20171221.ds.0044","尹海清","摘录","张凯琦","2018-01-08","16h","760℃","MERL76","2h","1168℃","103Mpa","3h","704℃"
"24155周数","ObjectId(""5b4d2fbae6b1a819a85d9033"")","5.0","0.02","0.02","1.4","18.5","12.5","0.4","3.2","bal","4.4","0.06","635℃","1 ","  ","961.5134Mpa","","Eng R D, Evans D J. High Strength HIP Consolidated MERL 76 Disks[C]// Superalloys. 1980:491-500.","10.11961/mater0203.MGI.20171221.ds.0044","尹海清","摘录","张凯琦","2018-01-08","16h","760℃","MERL76","2h","1168℃","103Mpa","3h","704℃"
"16533周数","ObjectId(""5b4d2fbfe6b1a819a85d9035"")","5.0","0.02","0.02","1.4","18.5","12.5","0.4","3.2","bal","4.4","0.06","635℃","1 ","  ","1029.3405Mpa","","Eng R D, Evans D J. High Strength HIP Consolidated MERL 76 Disks[C]// Superalloys. 1980:491-500.","10.11961/mater0203.MGI.20171221.ds.0044","尹海清","摘录","张凯琦","2018-01-08","16h","760℃","MERL76","2h","1168℃","103Mpa","3h","704℃"
"12660周数","ObjectId(""5b4d2fc9e6b1a819a85d9037"")","5.0","0.02","0.02","1.4","18.5","12.5","0.4","3.2","bal","4.4","0.06","635℃","1 ","  ","1074.5929Mpa","","Eng R D, Evans D J. High Strength HIP Consolidated MERL 76 Disks[C]// Superalloys. 1980:491-500.","10.11961/mater0203.MGI.20171221.ds.0044","尹海清","摘录","张凯琦","2018-01-08","16h","760℃","MERL76","2h","1168℃","103Mpa","3h","704℃"
"8077周数","ObjectId(""5b4d2fcee6b1a819a85d9039"")","5.0","0.02","0.02","1.4","18.5","12.5","0.4","3.2","bal","4.4","0.06","635℃","1 ","  ","1153.7417Mpa","","Eng R D, Evans D J. High Strength HIP Consolidated MERL 76 Disks[C]// Superalloys. 1980:491-500.","10.11961/mater0203.MGI.20171221.ds.0044","尹海清","摘录","张凯琦","2018-01-08","16h","760℃","MERL76","2h","1168℃","103Mpa","3h","704℃"
"8669周数","ObjectId(""5b4d2fd6e6b1a819a85d903b"")","5.0","0.02","0.02","1.4","18.5","12.5","0.4","3.2","bal","4.4","0.06","635℃","1 ","  ","1150.7826Mpa","","Eng R D, Evans D J. High Strength HIP Consolidated MERL 76 Disks[C]// Superalloys. 1980:491-500.","10.11961/mater0203.MGI.20171221.ds.0044","尹海清","摘录","张凯琦","2018-01-08","16h","760℃","MERL76","2h","1168℃","103Mpa","3h","704℃"
"10399周数","ObjectId(""5b4d2fdbe6b1a819a85d903d"")","5.0","0.02","0.02","1.4","18.5","12.5","0.4","3.2","bal","4.4","0.06","635℃","1 ","  ","1105.7361Mpa","","Eng R D, Evans D J. High Strength HIP Consolidated MERL 76 Disks[C]// Superalloys. 1980:491-500.","10.11961/mater0203.MGI.20171221.ds.0044","尹海清","摘录","张凯琦","2018-01-08","16h","760℃","MERL76","2h","1168℃","103Mpa","3h","704℃"
"7318周数","ObjectId(""5b4d2fe0e6b1a819a85d903f"")","5.0","0.02","0.02","1.4","18.5","12.5","0.4","3.2","bal","4.4","0.06","635℃","1 ","  ","1162.3444Mpa","","Eng R D, Evans D J. High Strength HIP Consolidated MERL 76 Disks[C]// Superalloys. 1980:491-500.","10.11961/mater0203.MGI.20171221.ds.0044","尹海清","摘录","张凯琦","2018-01-08","16h","760℃","MERL76","2h","1168℃","103Mpa","3h","704℃"
"12137周数","ObjectId(""5b4d2fe5e6b1a819a85d9041"")","5.0","0.02","0.02","1.4","18.5","12.5","0.4","3.2","bal","4.4","0.06","635℃","1 ","  ","1080.2709Mpa","","Eng R D, Evans D J. High Strength HIP Consolidated MERL 76 Disks[C]// Superalloys. 1980:491-500.","10.11961/mater0203.MGI.20171221.ds.0044","尹海清","摘录","张凯琦","2018-01-08","16h","760℃","MERL76","2h","1168℃","103Mpa","3h","704℃"
"8785周数","ObjectId(""5b4d2fe9e6b1a819a85d9043"")","5.0","0.02","0.02","1.4","18.5","12.5","0.4","3.2","bal","4.4","0.06","635℃","1 ","  ","1134.0231Mpa","","Eng R D, Evans D J. High Strength HIP Consolidated MERL 76 Disks[C]// Superalloys. 1980:491-500.","10.11961/mater0203.MGI.20171221.ds.0044","尹海清","摘录","张凯琦","2018-01-08","16h","760℃","MERL76","2h","1168℃","103Mpa","3h","704℃"
"9558周数","ObjectId(""5b4d2feee6b1a819a85d9045"")","5.0","0.02","0.02","1.4","18.5","12.5","0.4","3.2","bal","4.4","0.06","635℃","1 ","  ","1119.8796Mpa","","Eng R D, Evans D J. High Strength HIP Consolidated MERL 76 Disks[C]// Superalloys. 1980:491-500.","10.11961/mater0203.MGI.20171221.ds.0044","尹海清","摘录","张凯琦","2018-01-08","16h","760℃","MERL76","2h","1168℃","103Mpa","3h","704℃"
"7743周数","ObjectId(""5b4d2ff3e6b1a819a85d9047"")","5.0","0.02","0.02","1.4","18.5","12.5","0.4","3.2","bal","4.4","0.06","635℃","1 ","  ","1159.4197Mpa","","Eng R D, Evans D J. High Strength HIP Consolidated MERL 76 Disks[C]// Superalloys. 1980:491-500.","10.11961/mater0203.MGI.20171221.ds.0044","尹海清","摘录","张凯琦","2018-01-08","16h","760℃","MERL76","2h","1168℃","103Mpa","3h","704℃"
"11475周数","ObjectId(""5b4d2ff8e6b1a819a85d9049"")","5.0","0.02","0.02","1.4","18.5","12.5","0.4","3.2","bal","4.4","0.06","635℃","1 ","  ","1091.5583Mpa","","Eng R D, Evans D J. High Strength HIP Consolidated MERL 76 Disks[C]// Superalloys. 1980:491-500.","10.11961/mater0203.MGI.20171221.ds.0044","尹海清","摘录","张凯琦","2018-01-08","16h","760℃","MERL76","2h","1168℃","103Mpa","3h","704℃"
"11157周数","ObjectId(""5b4d2ffde6b1a819a85d904b"")","5.0","0.02","0.02","1.4","18.5","12.5","0.4","3.2","bal","4.4","0.06","635℃","1 ","  ","1097.2019Mpa","","Eng R D, Evans D J. High Strength HIP Consolidated MERL 76 Disks[C]// Superalloys. 1980:491-500.","10.11961/mater0203.MGI.20171221.ds.0044","尹海清","摘录","张凯琦","2018-01-08","16h","760℃","MERL76","2h","1168℃","103Mpa","3h","704℃"
"10849周数","ObjectId(""5b4d3002e6b1a819a85d904d"")","5.0","0.02","0.02","1.4","18.5","12.5","0.4","3.2","bal","4.4","0.06","635℃","1 ","  ","1102.8456Mpa","","Eng R D, Evans D J. High Strength HIP Consolidated MERL 76 Disks[C]// Superalloys. 1980:491-500.","10.11961/mater0203.MGI.20171221.ds.0044","尹海清","摘录","张凯琦","2018-01-08","16h","760℃","MERL76","2h","1168℃","103Mpa","3h","704℃"
"10112周数","ObjectId(""5b4d3007e6b1a819a85d904f"")","5.0","0.02","0.02","1.4","18.5","12.5","0.4","3.2","bal","4.4","0.06","635℃","1 ","  ","1114.1673Mpa","","Eng R D, Evans D J. High Strength HIP Consolidated MERL 76 Disks[C]// Superalloys. 1980:491-500.","10.11961/mater0203.MGI.20171221.ds.0044","尹海清","摘录","张凯琦","2018-01-08","16h","760℃","MERL76","2h","1168℃","103Mpa","3h","704℃"
"11801周数","ObjectId(""5b4d300be6b1a819a85d9051"")","5.0","0.02","0.02","1.4","18.5","12.5","0.4","3.2","bal","4.4","0.06","635℃","1 ","  ","1085.9146Mpa","","Eng R D, Evans D J. High Strength HIP Consolidated MERL 76 Disks[C]// Superalloys. 1980:491-500.","10.11961/mater0203.MGI.20171221.ds.0044","尹海清","摘录","张凯琦","2018-01-08","16h","760℃","MERL76","2h","1168℃","103Mpa","3h","704℃"
"13020周数","ObjectId(""5b4d3010e6b1a819a85d9053"")","5.0","0.02","0.02","1.4","18.5","12.5","0.4","3.2","bal","4.4","0.06","635℃","1 ","  ","1068.9492Mpa","","Eng R D, Evans D J. High Strength HIP Consolidated MERL 76 Disks[C]// Superalloys. 1980:491-500.","10.11961/mater0203.MGI.20171221.ds.0044","尹海清","摘录","张凯琦","2018-01-08","16h","760℃","MERL76","2h","1168℃","103Mpa","3h","704℃"
"5449周数","ObjectId(""5b4d301ae6b1a819a85d9055"")","5.0","0.02","0.02","1.4","18.5","12.5","0.4","3.2","bal","4.4","0.06","635℃","1 ","  ","1216.0280Mpa","","Eng R D, Evans D J. High Strength HIP Consolidated MERL 76 Disks[C]// Superalloys. 1980:491-500.","10.11961/mater0203.MGI.20171221.ds.0044","尹海清","摘录","张凯琦","2018-01-08","16h","760℃","MERL76","2h","1168℃","103Mpa","3h","704℃"
"6822周数","ObjectId(""5b4d3020e6b1a819a85d9057"")","5.0","0.02","0.02","1.4","18.5","12.5","0.4","3.2","bal","4.4","0.06","635℃","1 ","  ","1176.4536Mpa","","Eng R D, Evans D J. High Strength HIP Consolidated MERL 76 Disks[C]// Superalloys. 1980:491-500.","10.11961/mater0203.MGI.20171221.ds.0044","尹海清","摘录","张凯琦","2018-01-08","16h","760℃","MERL76","2h","1168℃","103Mpa","3h","704℃"
"4669周数","ObjectId(""5b4d3024e6b1a819a85d9059"")","5.0","0.02","0.02","1.4","18.5","12.5","0.4","3.2","bal","4.4","0.06","635℃","1 ","  ","1241.4932Mpa","","Eng R D, Evans D J. High Strength HIP Consolidated MERL 76 Disks[C]// Superalloys. 1980:491-500.","10.11961/mater0203.MGI.20171221.ds.0044","尹海清","摘录","张凯琦","2018-01-08","16h","760℃","MERL76","2h","1168℃","103Mpa","3h","704℃"
"4540周数","ObjectId(""5b4d3029e6b1a819a85d905b"")","5.0","0.02","0.02","1.4","18.5","12.5","0.4","3.2","bal","4.4","0.06","635℃","1 ","  ","1252.8148Mpa","","Eng R D, Evans D J. High Strength HIP Consolidated MERL 76 Disks[C]// Superalloys. 1980:491-500.","10.11961/mater0203.MGI.20171221.ds.0044","尹海清","摘录","张凯琦","2018-01-08","16h","760℃","MERL76","2h","1168℃","103Mpa","3h","704℃"
"5009周数","ObjectId(""5b4d302ee6b1a819a85d905d"")","5.0","0.02","0.02","1.4","18.5","12.5","0.4","3.2","bal","4.4","0.06","635℃","1 ","  ","1230.1715Mpa","","Eng R D, Evans D J. High Strength HIP Consolidated MERL 76 Disks[C]// Superalloys. 1980:491-500.","10.11961/mater0203.MGI.20171221.ds.0044","尹海清","摘录","张凯琦","2018-01-08","16h","760℃","MERL76","2h","1168℃","103Mpa","3h","704℃"
"4352周数","ObjectId(""5b4d3033e6b1a819a85d905f"")","5.0","0.02","0.02","1.4","18.5","12.5","0.4","3.2","bal","4.4","0.06","635℃","1 ","  ","1247.1369Mpa","","Eng R D, Evans D J. High Strength HIP Consolidated MERL 76 Disks[C]// Superalloys. 1980:491-500.","10.11961/mater0203.MGI.20171221.ds.0044","尹海清","摘录","张凯琦","2018-01-08","16h","760℃","MERL76","2h","1168℃","103Mpa","3h","704℃"
"6540周数","ObjectId(""5b4d3038e6b1a819a85d9061"")","5.0","0.02","0.02","1.4","18.5","12.5","0.4","3.2","bal","4.4","0.06","635℃","1 ","  ","1182.1316Mpa","","Eng R D, Evans D J. High Strength HIP Consolidated MERL 76 Disks[C]// Superalloys. 1980:491-500.","10.11961/mater0203.MGI.20171221.ds.0044","尹海清","摘录","张凯琦","2018-01-08","16h","760℃","MERL76","2h","1168℃","103Mpa","3h","704℃"
"7016周数","ObjectId(""5b4d303de6b1a819a85d9063"")","5.0","0.02","0.02","1.4","18.5","12.5","0.4","3.2","bal","4.4","0.06","635℃","1 ","  ","1170.8099Mpa","","Eng R D, Evans D J. High Strength HIP Consolidated MERL 76 Disks[C]// Superalloys. 1980:491-500.","10.11961/mater0203.MGI.20171221.ds.0044","尹海清","摘录","张凯琦","2018-01-08","16h","760℃","MERL76","2h","1168℃","103Mpa","3h","704℃"
"5764周数","ObjectId(""5b4d3042e6b1a819a85d9065"")","5.0","0.02","0.02","1.4","18.5","12.5","0.4","3.2","bal","4.4","0.06","635℃","1 ","  ","1204.7406Mpa","","Eng R D, Evans D J. High Strength HIP Consolidated MERL 76 Disks[C]// Superalloys. 1980:491-500.","10.11961/mater0203.MGI.20171221.ds.0044","尹海清","摘录","张凯琦","2018-01-08","16h","760℃","MERL76","2h","1168℃","103Mpa","3h","704℃"
"4801周数","ObjectId(""5b4d3046e6b1a819a85d9067"")","5.0","0.02","0.02","1.4","18.5","12.5","0.4","3.2","bal","4.4","0.06","635℃","1 ","  ","1233.0620Mpa","","Eng R D, Evans D J. High Strength HIP Consolidated MERL 76 Disks[C]// Superalloys. 1980:491-500.","10.11961/mater0203.MGI.20171221.ds.0044","尹海清","摘录","张凯琦","2018-01-08","16h","760℃","MERL76","2h","1168℃","103Mpa","3h","704℃"
"5151周数","ObjectId(""5b4d304be6b1a819a85d9069"")","5.0","0.02","0.02","1.4","18.5","12.5","0.4","3.2","bal","4.4","0.06","635℃","1 ","  ","1221.7403Mpa","","Eng R D, Evans D J. High Strength HIP Consolidated MERL 76 Disks[C]// Superalloys. 1980:491-500.","10.11961/mater0203.MGI.20171221.ds.0044","尹海清","摘录","张凯琦","2018-01-08","16h","760℃","MERL76","2h","1168℃","103Mpa","3h","704℃"
"5927周数","ObjectId(""5b4d3050e6b1a819a85d906b"")","5.0","0.02","0.02","1.4","18.5","12.5","0.4","3.2","bal","4.4","0.06","635℃","1 ","  ","1196.3094Mpa","","Eng R D, Evans D J. High Strength HIP Consolidated MERL 76 Disks[C]// Superalloys. 1980:491-500.","10.11961/mater0203.MGI.20171221.ds.0044","尹海清","摘录","张凯琦","2018-01-08","16h","760℃","MERL76","2h","1168℃","103Mpa","3h","704℃"
"5604周数","ObjectId(""5b4d3055e6b1a819a85d906d"")","5.0","0.02","0.02","1.4","18.5","12.5","0.4","3.2","bal","4.4","0.06","635℃","1 ","  ","1210.3843Mpa","","Eng R D, Evans D J. High Strength HIP Consolidated MERL 76 Disks[C]// Superalloys. 1980:491-500.","10.11961/mater0203.MGI.20171221.ds.0044","尹海清","摘录","张凯琦","2018-01-08","16h","760℃","MERL76","2h","1168℃","103Mpa","3h","704℃"
"6358周数","ObjectId(""5b4d305ae6b1a819a85d906f"")","5.0","0.02","0.02","1.4","18.5","12.5","0.4","3.2","bal","4.4","0.06","635℃","1 ","  ","1184.9878Mpa","","Eng R D, Evans D J. High Strength HIP Consolidated MERL 76 Disks[C]// Superalloys. 1980:491-500.","10.11961/mater0203.MGI.20171221.ds.0044","尹海清","摘录","张凯琦","2018-01-08","16h","760℃","MERL76","2h","1168℃","103Mpa","3h","704℃"
"6182周数","ObjectId(""5b4d305fe6b1a819a85d9071"")","5.0","0.02","0.02","1.4","18.5","12.5","0.4","3.2","bal","4.4","0.06","635℃","1 ","  ","1190.6314Mpa","","Eng R D, Evans D J. High Strength HIP Consolidated MERL 76 Disks[C]// Superalloys. 1980:491-500.","10.11961/mater0203.MGI.20171221.ds.0044","尹海清","摘录","张凯琦","2018-01-08","16h","760℃","MERL76","2h","1168℃","103Mpa","3h","704℃"
"3063周数","ObjectId(""5b4d306ee6b1a819a85d9075"")","5.0","0.02","0.02","1.4","18.5","12.5","0.4","3.2","bal","4.4","0.06","635℃","1 ","  ","1309.4232Mpa","","Eng R D, Evans D J. High Strength HIP Consolidated MERL 76 Disks[C]// Superalloys. 1980:491-500.","10.11961/mater0203.MGI.20171221.ds.0044","尹海清","摘录","张凯琦","2018-01-08","16h","760℃","MERL76","2h","1168℃","103Mpa","3h","704℃"
"3194周数","ObjectId(""5b4d3073e6b1a819a85d9077"")","5.0","0.02","0.02","1.4","18.5","12.5","0.4","3.2","bal","4.4","0.06","635℃","1 ","  ","1303.7452Mpa","","Eng R D, Evans D J. High Strength HIP Consolidated MERL 76 Disks[C]// Superalloys. 1980:491-500.","10.11961/mater0203.MGI.20171221.ds.0044","尹海清","摘录","张凯琦","2018-01-08","16h","760℃","MERL76","2h","1168℃","103Mpa","3h","704℃"
"3332周数","ObjectId(""5b4d307fe6b1a819a85d907b"")","5.0","0.02","0.02","1.4","18.5","12.5","0.4","3.2","bal","4.4","0.06","635℃","1 ","  ","1295.2797Mpa","","Eng R D, Evans D J. High Strength HIP Consolidated MERL 76 Disks[C]// Superalloys. 1980:491-500.","10.11961/mater0203.MGI.20171221.ds.0044","尹海清","摘录","张凯琦","2018-01-08","16h","760℃","MERL76","2h","1168℃","103Mpa","3h","704℃"
"3836周数","ObjectId(""5b4d3084e6b1a819a85d907d"")","5.0","0.02","0.02","1.4","18.5","12.5","0.4","3.2","bal","4.4","0.06","635℃","1 ","  ","1278.2114Mpa","","Eng R D, Evans D J. High Strength HIP Consolidated MERL 76 Disks[C]// Superalloys. 1980:491-500.","10.11961/mater0203.MGI.20171221.ds.0044","尹海清","摘录","张凯琦","2018-01-08","16h","760℃","MERL76","2h","1168℃","103Mpa","3h","704℃"
"3944周数","ObjectId(""5b4d3089e6b1a819a85d907f"")","5.0","0.02","0.02","1.4","18.5","12.5","0.4","3.2","bal","4.4","0.06","635℃","1 ","  ","1269.7802Mpa","","Eng R D, Evans D J. High Strength HIP Consolidated MERL 76 Disks[C]// Superalloys. 1980:491-500.","10.11961/mater0203.MGI.20171221.ds.0044","尹海清","摘录","张凯琦","2018-01-08","16h","760℃","MERL76","2h","1168℃","103Mpa","3h","704℃"
"3525周数","ObjectId(""5b4d308ee6b1a819a85d9081"")","5.0","0.02","0.02","1.4","18.5","12.5","0.4","3.2","bal","4.4","0.06","635℃","1 ","  ","1289.5674Mpa","","Eng R D, Evans D J. High Strength HIP Consolidated MERL 76 Disks[C]// Superalloys. 1980:491-500.","10.11961/mater0203.MGI.20171221.ds.0044","尹海清","摘录","张凯琦","2018-01-08","16h","760℃","MERL76","2h","1168℃","103Mpa","3h","704℃"
"4173周数","ObjectId(""5b4d309de6b1a819a85d9087"")","5.0","0.02","0.02","1.4","18.5","12.5","0.4","3.2","bal","4.4","0.06","635℃","1 ","  ","1261.2804Mpa","","Eng R D, Evans D J. High Strength HIP Consolidated MERL 76 Disks[C]// Superalloys. 1980:491-500.","10.11961/mater0203.MGI.20171221.ds.0044","尹海清","摘录","张凯琦","2018-01-08","16h","760℃","MERL76","2h","1168℃","103Mpa","3h","704℃"
"3729周数","ObjectId(""5b4d30a2e6b1a819a85d9089"")","5.0","0.02","0.02","1.4","18.5","12.5","0.4","3.2","bal","4.4","0.06","635℃","1 ","  ","1281.0676Mpa","","Eng R D, Evans D J. High Strength HIP Consolidated MERL 76 Disks[C]// Superalloys. 1980:491-500.","10.11961/mater0203.MGI.20171221.ds.0044","尹海清","摘录","张凯琦","2018-01-08","16h","760℃","MERL76","2h","1168℃","103Mpa","3h","704℃"
