Repository: wujunming1/superalloy-project

File: 国际高温合金会议论文和数据/文献-数据-科研机构关联/数据汇总/力学性能/mechanicproperty_yieldstrength.csv (part 4 of 10)
,,,,,"ObjectId(""5b4cb834e6b1a819a85d62b9"")",,,,,,,,,,,,,,,,,,,,,,,,,,,,,,,,,,"21.9074Mpa",,,,,,,,,,,,,,,,,,,,,,,,,,,,"",,,,,,,,,"449.49℃",,,,,"Ruiz C, Obabueki A, Gillespie K. Evaluation of the Microstructure and Mechanical Properties of Delta Processed Alloy 718[C]// Superalloys. 1992:33-42.","10.11961/mater0203.MGI.20171221.ds.0034","张瑞杰","摘录","黄淋","2018-01-09",,,,,,,,,,,,,,,,,,,,"Super Waspaloy",,,,,,,,,,,,,,,,,,,,,,,,,,,,,,,,,,,,,,,,,,,,,,,,,,,,,,,,,,,,,,,,,,,"1325oF","8h",,"100oF","1150oF","8h",,,,,,,,,,,,,,
,,,,,"ObjectId(""5b4cb839e6b1a819a85d62bb"")",,,,,,,,,,,,,,,,,,,,,,,,,,,,,,,,,,"21.9992Mpa",,,,,,,,,,,,,,,,,,,,,,,,,,,,"",,,,,,,,,"429.269℃",,,,,"Ruiz C, Obabueki A, Gillespie K. Evaluation of the Microstructure and Mechanical Properties of Delta Processed Alloy 718[C]// Superalloys. 1992:33-42.","10.11961/mater0203.MGI.20171221.ds.0034","张瑞杰","摘录","黄淋","2018-01-09",,,,,,,,,,,,,,,,,,,,"Super Waspaloy",,,,,,,,,,,,,,,,,,,,,,,,,,,,,,,,,,,,,,,,,,,,,,,,,,,,,,,,,,,,,,,,,,,"1325oF","8h",,"100oF","1150oF","8h",,,,,,,,,,,,,,
,,,,,"ObjectId(""5b4cb83ee6b1a819a85d62bd"")",,,,,,,,,,,,,,,,,,,,,,,,,,,,,,,,,,"21.0808Mpa",,,,,,,,,,,,,,,,,,,,,,,,,,,,"",,,,,,,,,"637.268℃",,,,,"Ruiz C, Obabueki A, Gillespie K. Evaluation of the Microstructure and Mechanical Properties of Delta Processed Alloy 718[C]// Superalloys. 1992:33-42.","10.11961/mater0203.MGI.20171221.ds.0034","张瑞杰","摘录","黄淋","2018-01-09",,,,,,,,,,,,,,,,,,,,"Super Waspaloy",,,,,,,,,,,,,,,,,,,,,,,,,,,,,,,,,,,,,,,,,,,,,,,,,,,,,,,,,,,,,,,,,,,"1325oF","8h",,"100oF","1150oF","8h",,,,,,,,,,,,,,
,,,,,"ObjectId(""5b4cb848e6b1a819a85d62bf"")",,,,,,,,,,,,,,,,,,,,,,,,,,,,,,,,,,"22.5055Mpa",,,,,,,,,,,,,,,,,,,,,,,,,,,,"",,,,,,,,,"296.358℃",,,,,"Ruiz C, Obabueki A, Gillespie K. Evaluation of the Microstructure and Mechanical Properties of Delta Processed Alloy 718[C]// Superalloys. 1992:33-42.","10.11961/mater0203.MGI.20171221.ds.0034","张瑞杰","摘录","黄淋","2018-01-09",,,,,,,,,,,,,,,,,,,,"Super Waspaloy",,,,,,,,,,,,,,,,,,,,,,,,,,,,,,,,,,,,,,,,,,,,,,,,,,,,,,,,,,,,,,,,,,,"1325oF","8h",,"100oF","1150oF","8h",,,,,,,,,,,,,,
,,,,,"ObjectId(""5b4cb84de6b1a819a85d62c1"")",,,,,,,,,,,,,,,,,,,,,,,,,,,,,,,,,,"22.8268Mpa",,,,,,,,,,,,,,,,,,,,,,,,,,,,"",,,,,,,,,"227.029℃",,,,,"Ruiz C, Obabueki A, Gillespie K. Evaluation of the Microstructure and Mechanical Properties of Delta Processed Alloy 718[C]// Superalloys. 1992:33-42.","10.11961/mater0203.MGI.20171221.ds.0034","张瑞杰","摘录","黄淋","2018-01-09",,,,,,,,,,,,,,,,,,,,"Super Waspaloy",,,,,,,,,,,,,,,,,,,,,,,,,,,,,,,,,,,,,,,,,,,,,,,,,,,,,,,,,,,,,,,,,,,"1325oF","8h",,"100oF","1150oF","8h",,,,,,,,,,,,,,
,,,,,"ObjectId(""5b4cb852e6b1a819a85d62c3"")",,,,,,,,,,,,,,,,,,,,,,,,,,,,,,,,,,"22.9651Mpa",,,,,,,,,,,,,,,,,,,,,,,,,,,,"",,,,,,,,,"186.573℃",,,,,"Ruiz C, Obabueki A, Gillespie K. Evaluation of the Microstructure and Mechanical Properties of Delta Processed Alloy 718[C]// Superalloys. 1992:33-42.","10.11961/mater0203.MGI.20171221.ds.0034","张瑞杰","摘录","黄淋","2018-01-09",,,,,,,,,,,,,,,,,,,,"Super Waspaloy",,,,,,,,,,,,,,,,,,,,,,,,,,,,,,,,,,,,,,,,,,,,,,,,,,,,,,,,,,,,,,,,,,,"1325oF","8h",,"100oF","1150oF","8h",,,,,,,,,,,,,,
,,,,,"ObjectId(""5b4cb856e6b1a819a85d62c5"")",,,,,,,,,,,,,,,,,,,,,,,,,,,,,,,,,,"22.1378Mpa",,,,,,,,,,,,,,,,,,,,,,,,,,,,"",,,,,,,,,"385.921℃",,,,,"Ruiz C, Obabueki A, Gillespie K. Evaluation of the Microstructure and Mechanical Properties of Delta Processed Alloy 718[C]// Superalloys. 1992:33-42.","10.11961/mater0203.MGI.20171221.ds.0034","张瑞杰","摘录","黄淋","2018-01-09",,,,,,,,,,,,,,,,,,,,"Super Waspaloy",,,,,,,,,,,,,,,,,,,,,,,,,,,,,,,,,,,,,,,,,,,,,,,,,,,,,,,,,,,,,,,,,,,"1325oF","8h",,"100oF","1150oF","8h",,,,,,,,,,,,,,
,,,,,"ObjectId(""5b4cb85be6b1a819a85d62c7"")",,,,,,,,,,,,,,,,,,,,,,,,,,,,,,,,,,"23.1022Mpa",,,,,,,,,,,,,,,,,,,,,,,,,,,,"",,,,,,,,,"166.365℃",,,,,"Ruiz C, Obabueki A, Gillespie K. Evaluation of the Microstructure and Mechanical Properties of Delta Processed Alloy 718[C]// Superalloys. 1992:33-42.","10.11961/mater0203.MGI.20171221.ds.0034","张瑞杰","摘录","黄淋","2018-01-09",,,,,,,,,,,,,,,,,,,,"Super Waspaloy",,,,,,,,,,,,,,,,,,,,,,,,,,,,,,,,,,,,,,,,,,,,,,,,,,,,,,,,,,,,,,,,,,,"1325oF","8h",,"100oF","1150oF","8h",,,,,,,,,,,,,,
,,,,,"ObjectId(""5b4cb860e6b1a819a85d62c9"")",,,,,,,,,,,,,,,,,,,,,,,,,,,,,,,,,,"22.5069Mpa",,,,,,,,,,,,,,,,,,,,,,,,,,,,"",,,,,,,,,"276.11℃",,,,,"Ruiz C, Obabueki A, Gillespie K. Evaluation of the Microstructure and Mechanical Properties of Delta Processed Alloy 718[C]// Superalloys. 1992:33-42.","10.11961/mater0203.MGI.20171221.ds.0034","张瑞杰","摘录","黄淋","2018-01-09",,,,,,,,,,,,,,,,,,,,"Super Waspaloy",,,,,,,,,,,,,,,,,,,,,,,,,,,,,,,,,,,,,,,,,,,,,,,,,,,,,,,,,,,,,,,,,,,"1325oF","8h",,"100oF","1150oF","8h",,,,,,,,,,,,,,
,,,,,"ObjectId(""5b4cb865e6b1a819a85d62cb"")",,,,,,,,,,,,,,,,,,,,,,,,,,,,,,,,,,"23.2398Mpa",,,,,,,,,,,,,,,,,,,,,,,,,,,,"",,,,,,,,,"137.479℃",,,,,"Ruiz C, Obabueki A, Gillespie K. Evaluation of the Microstructure and Mechanical Properties of Delta Processed Alloy 718[C]// Superalloys. 1992:33-42.","10.11961/mater0203.MGI.20171221.ds.0034","张瑞杰","摘录","黄淋","2018-01-09",,,,,,,,,,,,,,,,,,,,"Super Waspaloy",,,,,,,,,,,,,,,,,,,,,,,,,,,,,,,,,,,,,,,,,,,,,,,,,,,,,,,,,,,,,,,,,,,"1325oF","8h",,"100oF","1150oF","8h",,,,,,,,,,,,,,
,,,,,"ObjectId(""5b4cb86ae6b1a819a85d62cd"")",,,,,,,,,,,,,,,,,,,,,,,,,,,,,,,,,,"22.3231Mpa",,,,,,,,,,,,,,,,,,,,,,,,,,,,"",,,,,,,,,"319.445℃",,,,,"Ruiz C, Obabueki A, Gillespie K. Evaluation of the Microstructure and Mechanical Properties of Delta Processed Alloy 718[C]// Superalloys. 1992:33-42.","10.11961/mater0203.MGI.20171221.ds.0034","张瑞杰","摘录","黄淋","2018-01-09",,,,,,,,,,,,,,,,,,,,"Super Waspaloy",,,,,,,,,,,,,,,,,,,,,,,,,,,,,,,,,,,,,,,,,,,,,,,,,,,,,,,,,,,,,,,,,,,"1325oF","8h",,"100oF","1150oF","8h",,,,,,,,,,,,,,
,,,,,"ObjectId(""5b4cb86fe6b1a819a85d62cf"")",,,,,,,,,,,,,,,,,,,,,,,,,,,,,,,,,,"22.091Mpa",,,,,,,,,,,,,,,,,,,,,,,,,,,,"",,,,,,,,,"409.048℃",,,,,"Ruiz C, Obabueki A, Gillespie K. Evaluation of the Microstructure and Mechanical Properties of Delta Processed Alloy 718[C]// Superalloys. 1992:33-42.","10.11961/mater0203.MGI.20171221.ds.0034","张瑞杰","摘录","黄淋","2018-01-09",,,,,,,,,,,,,,,,,,,,"Super Waspaloy",,,,,,,,,,,,,,,,,,,,,,,,,,,,,,,,,,,,,,,,,,,,,,,,,,,,,,,,,,,,,,,,,,,"1325oF","8h",,"100oF","1150oF","8h",,,,,,,,,,,,,,
,,,,,"ObjectId(""5b4cb874e6b1a819a85d62d1"")",,,,,,,,,,,,,,,,,,,,,,,,,,,,,,,,,,"22.1841Mpa",,,,,,,,,,,,,,,,,,,,,,,,,,,,"",,,,,,,,,"368.579℃",,,,,"Ruiz C, Obabueki A, Gillespie K. Evaluation of the Microstructure and Mechanical Properties of Delta Processed Alloy 718[C]// Superalloys. 1992:33-42.","10.11961/mater0203.MGI.20171221.ds.0034","张瑞杰","摘录","黄淋","2018-01-09",,,,,,,,,,,,,,,,,,,,"Super Waspaloy",,,,,,,,,,,,,,,,,,,,,,,,,,,,,,,,,,,,,,,,,,,,,,,,,,,,,,,,,,,,,,,,,,,"1325oF","8h",,"100oF","1150oF","8h",,,,,,,,,,,,,,
,,,,,"ObjectId(""5b4cb879e6b1a819a85d62d3"")",,,,,,,,,,,,,,,,,,,,,,,,,,,,,,,,,,"22.6443Mpa",,,,,,,,,,,,,,,,,,,,,,,,,,,,"",,,,,,,,,"250.117℃",,,,,"Ruiz C, Obabueki A, Gillespie K. Evaluation of the Microstructure and Mechanical Properties of Delta Processed Alloy 718[C]// Superalloys. 1992:33-42.","10.11961/mater0203.MGI.20171221.ds.0034","张瑞杰","摘录","黄淋","2018-01-09",,,,,,,,,,,,,,,,,,,,"Super Waspaloy",,,,,,,,,,,,,,,,,,,,,,,,,,,,,,,,,,,,,,,,,,,,,,,,,,,,,,,,,,,,,,,,,,,"1325oF","8h",,"100oF","1150oF","8h",,,,,,,,,,,,,,
,,,,,"ObjectId(""5b4cb87de6b1a819a85d62d5"")",,,,,,,,,,,,,,,,,,,,,,,,,,,,,,,,,,"22.2309Mpa",,,,,,,,,,,,,,,,,,,,,,,,,,,,"",,,,,,,,,"345.452℃",,,,,"Ruiz C, Obabueki A, Gillespie K. Evaluation of the Microstructure and Mechanical Properties of Delta Processed Alloy 718[C]// Superalloys. 1992:33-42.","10.11961/mater0203.MGI.20171221.ds.0034","张瑞杰","摘录","黄淋","2018-01-09",,,,,,,,,,,,,,,,,,,,"Super Waspaloy",,,,,,,,,,,,,,,,,,,,,,,,,,,,,,,,,,,,,,,,,,,,,,,,,,,,,,,,,,,,,,,,,,,"1325oF","8h",,"100oF","1150oF","8h",,,,,,,,,,,,,,
,,,,,"ObjectId(""5b4cb882e6b1a819a85d62d7"")",,,,,,,,,,,,,,,,,,,,,,,,,,,,,,,,,,"23.4221Mpa",,,,,,,,,,,,,,,,,,,,,,,,,,,,"",,,,,,,,,"117.284℃",,,,,"Ruiz C, Obabueki A, Gillespie K. Evaluation of the Microstructure and Mechanical Properties of Delta Processed Alloy 718[C]// Superalloys. 1992:33-42.","10.11961/mater0203.MGI.20171221.ds.0034","张瑞杰","摘录","黄淋","2018-01-09",,,,,,,,,,,,,,,,,,,,"Super Waspaloy",,,,,,,,,,,,,,,,,,,,,,,,,,,,,,,,,,,,,,,,,,,,,,,,,,,,,,,,,,,,,,,,,,,"1325oF","8h",,"100oF","1150oF","8h",,,,,,,,,,,,,,
,,,,,"ObjectId(""5b4cb887e6b1a819a85d62d9"")",,,,,,,,,,,,,,,,,,,,,,,,,,,,,,,,,,"23.1486Mpa",,,,,,,,,,,,,,,,,,,,,,,,,,,,"",,,,,,,,,"149.023℃",,,,,"Ruiz C, Obabueki A, Gillespie K. Evaluation of the Microstructure and Mechanical Properties of Delta Processed Alloy 718[C]// Superalloys. 1992:33-42.","10.11961/mater0203.MGI.20171221.ds.0034","张瑞杰","摘录","黄淋","2018-01-09",,,,,,,,,,,,,,,,,,,,"Super Waspaloy",,,,,,,,,,,,,,,,,,,,,,,,,,,,,,,,,,,,,,,,,,,,,,,,,,,,,,,,,,,,,,,,,,,"1325oF","8h",,"100oF","1150oF","8h",,,,,,,,,,,,,,
,,,,,"ObjectId(""5b4cb88ce6b1a819a85d62db"")",,,,,,,,,,,,,,,,,,,,,,,,,,,,,,,,,,"22.8737Mpa",,,,,,,,,,,,,,,,,,,,,,,,,,,,"",,,,,,,,,"201.01℃",,,,,"Ruiz C, Obabueki A, Gillespie K. Evaluation of the Microstructure and Mechanical Properties of Delta Processed Alloy 718[C]// Superalloys. 1992:33-42.","10.11961/mater0203.MGI.20171221.ds.0034","张瑞杰","摘录","黄淋","2018-01-09",,,,,,,,,,,,,,,,,,,,"Super Waspaloy",,,,,,,,,,,,,,,,,,,,,,,,,,,,,,,,,,,,,,,,,,,,,,,,,,,,,,,,,,,,,,,,,,,"1325oF","8h",,"100oF","1150oF","8h",,,,,,,,,,,,,,
,,,,,"ObjectId(""5b4cb896e6b1a819a85d62dd"")","0.52",,,,"0.49","17.65","Balance",,,"2.90",,,"5.41","52.65wt.%",,,,,"0.99",,,,,,,,,,,,,,,"21.1275Mpa",,,,,,,,,,,,,,,,,,,,,,,,,,,,"",,,,,,,,,"614.14℃",,,,,"Ruiz C, Obabueki A, Gillespie K. Evaluation of the Microstructure and Mechanical Properties of Delta Processed Alloy 718[C]// Superalloys. 1992:33-42.","10.11961/mater0203.MGI.20171221.ds.0034","张瑞杰","摘录","黄淋","2018-01-09",,,,,,,,,,,,,,,,,,,,"DP718",,,,,,,,,,,,,,,,,,,,,,,,,,,,,,,,,,,,,,,,,,,,,,,,,,,,,,,,,,,,,,,,,,,"1325oF","8h",,"100oF","1150oF","8h",,,,,,,,,,,,,,
,,,,,"ObjectId(""5b4cb89be6b1a819a85d62df"")","0.52",,,,"0.49","17.65","Balance",,,"2.90",,,"5.41","52.65wt.%",,,,,"0.99",,,,,,,,,,,,,,,"21.1767Mpa",,,,,,,,,,,,,,,,,,,,,,,,,,,,"",,,,,,,,,"553.41℃",,,,,"Ruiz C, Obabueki A, Gillespie K. Evaluation of the Microstructure and Mechanical Properties of Delta Processed Alloy 718[C]// Superalloys. 1992:33-42.","10.11961/mater0203.MGI.20171221.ds.0034","张瑞杰","摘录","黄淋","2018-01-09",,,,,,,,,,,,,,,,,,,,"DP718",,,,,,,,,,,,,,,,,,,,,,,,,,,,,,,,,,,,,,,,,,,,,,,,,,,,,,,,,,,,,,,,,,,"1325oF","8h",,"100oF","1150oF","8h",,,,,,,,,,,,,,
,,,,,"ObjectId(""5b4cb89fe6b1a819a85d62e1"")","0.52",,,,"0.49","17.65","Balance",,,"2.90",,,"5.41","52.65wt.%",,,,,"0.99",,,,,,,,,,,,,,,"21.3618Mpa",,,,,,,,,,,,,,,,,,,,,,,,,,,,"",,,,,,,,,"489.83℃",,,,,"Ruiz C, Obabueki A, Gillespie K. Evaluation of the Microstructure and Mechanical Properties of Delta Processed Alloy 718[C]// Superalloys. 1992:33-42.","10.11961/mater0203.MGI.20171221.ds.0034","张瑞杰","摘录","黄淋","2018-01-09",,,,,,,,,,,,,,,,,,,,"DP718",,,,,,,,,,,,,,,,,,,,,,,,,,,,,,,,,,,,,,,,,,,,,,,,,,,,,,,,,,,,,,,,,,,"1325oF","8h",,"100oF","1150oF","8h",,,,,,,,,,,,,,
,,,,,"ObjectId(""5b4cb8a4e6b1a819a85d62e3"")",,,,,,,,,,,,,,,,,,,,,,,,,,,,,,,,,,"24.0595Mpa",,,,,,,,,,,,,,,,,,,,,,,,,,,,"",,,,,,,,,"56.7246℃",,,,,"Ruiz C, Obabueki A, Gillespie K. Evaluation of the Microstructure and Mechanical Properties of Delta Processed Alloy 718[C]// Superalloys. 1992:33-42.","10.11961/mater0203.MGI.20171221.ds.0034","张瑞杰","摘录","黄淋","2018-01-09",,,,,,,,,,,,,,,,,,,,"Super Waspaloy",,,,,,,,,,,,,,,,,,,,,,,,,,,,,,,,,,,,,,,,,,,,,,,,,,,,,,,,,,,,,,,,,,,"1325oF","8h",,"100oF","1150oF","8h",,,,,,,,,,,,,,
,,,,,"ObjectId(""5b4cb8a9e6b1a819a85d62e5"")",,,,,,,,,,,,,,,,,,,,,,,,,,,,,,,,,,"24.4235Mpa",,,,,,,,,,,,,,,,,,,,,,,,,,,,"",,,,,,,,,"25.0117℃",,,,,"Ruiz C, Obabueki A, Gillespie K. Evaluation of the Microstructure and Mechanical Properties of Delta Processed Alloy 718[C]// Superalloys. 1992:33-42.","10.11961/mater0203.MGI.20171221.ds.0034","张瑞杰","摘录","黄淋","2018-01-09",,,,,,,,,,,,,,,,,,,,"Super Waspaloy",,,,,,,,,,,,,,,,,,,,,,,,,,,,,,,,,,,,,,,,,,,,,,,,,,,,,,,,,,,,,,,,,,,"1325oF","8h",,"100oF","1150oF","8h",,,,,,,,,,,,,,
,,,,,"ObjectId(""5b4cb8aee6b1a819a85d62e7"")","0.52",,,,"0.49","17.65","Balance",,,"2.90",,,"5.41","52.65wt.%",,,,,"0.99",,,,,,,,,,,,,,,"21.084Mpa",,,,,,,,,,,,,,,,,,,,,,,,,,,,"",,,,,,,,,"588.09℃",,,,,"Ruiz C, Obabueki A, Gillespie K. Evaluation of the Microstructure and Mechanical Properties of Delta Processed Alloy 718[C]// Superalloys. 1992:33-42.","10.11961/mater0203.MGI.20171221.ds.0034","张瑞杰","摘录","黄淋","2018-01-09",,,,,,,,,,,,,,,,,,,,"DP718",,,,,,,,,,,,,,,,,,,,,,,,,,,,,,,,,,,,,,,,,,,,,,,,,,,,,,,,,,,,,,,,,,,"1325oF","8h",,"100oF","1150oF","8h",,,,,,,,,,,,,,
,,,,,"ObjectId(""5b4cb8b3e6b1a819a85d62e9"")","0.52",,,,"0.49","17.65","Balance",,,"2.90",,,"5.41","52.65wt.%",,,,,"0.99",,,,,,,,,,,,,,,"21.0357Mpa",,,,,,,,,,,,,,,,,,,,,,,,,,,,"",,,,,,,,,"634.36℃",,,,,"Ruiz C, Obabueki A, Gillespie K. Evaluation of the Microstructure and Mechanical Properties of Delta Processed Alloy 718[C]// Superalloys. 1992:33-42.","10.11961/mater0203.MGI.20171221.ds.0034","张瑞杰","摘录","黄淋","2018-01-09",,,,,,,,,,,,,,,,,,,,"DP718",,,,,,,,,,,,,,,,,,,,,,,,,,,,,,,,,,,,,,,,,,,,,,,,,,,,,,,,,,,,,,,,,,,"1325oF","8h",,"100oF","1150oF","8h",,,,,,,,,,,,,,
,,,,,"ObjectId(""5b4cb8b8e6b1a819a85d62eb"")",,,,,,,,,,,,,,,,,,,,,,,,,,,,,,,,,,"24.2414Mpa",,,,,,,,,,,,,,,,,,,,,,,,,,,,"",,,,,,,,,"42.3144℃",,,,,"Ruiz C, Obabueki A, Gillespie K. Evaluation of the Microstructure and Mechanical Properties of Delta Processed Alloy 718[C]// Superalloys. 1992:33-42.","10.11961/mater0203.MGI.20171221.ds.0034","张瑞杰","摘录","黄淋","2018-01-09",,,,,,,,,,,,,,,,,,,,"Super Waspaloy",,,,,,,,,,,,,,,,,,,,,,,,,,,,,,,,,,,,,,,,,,,,,,,,,,,,,,,,,,,,,,,,,,,"1325oF","8h",,"100oF","1150oF","8h",,,,,,,,,,,,,,
,,,,,"ObjectId(""5b4cb8bde6b1a819a85d62ed"")","0.52",,,,"0.49","17.65","Balance",,,"2.90",,,"5.41","52.65wt.%",,,,,"0.99",,,,,,,,,,,,,,,"21.2702Mpa",,,,,,,,,,,,,,,,,,,,,,,,,,,,"",,,,,,,,,"507.16℃",,,,,"Ruiz C, Obabueki A, Gillespie K. Evaluation of the Microstructure and Mechanical Properties of Delta Processed Alloy 718[C]// Superalloys. 1992:33-42.","10.11961/mater0203.MGI.20171221.ds.0034","张瑞杰","摘录","黄淋","2018-01-09",,,,,,,,,,,,,,,,,,,,"DP718",,,,,,,,,,,,,,,,,,,,,,,,,,,,,,,,,,,,,,,,,,,,,,,,,,,,,,,,,,,,,,,,,,,"1325oF","8h",,"100oF","1150oF","8h",,,,,,,,,,,,,,
,,,,,"ObjectId(""5b4cb8c2e6b1a819a85d62ef"")",,,,,,,,,,,,,,,,,,,,,,,,,,,,,,,,,,"23.8318Mpa",,,,,,,,,,,,,,,,,,,,,,,,,,,,"",,,,,,,,,"79.7992℃",,,,,"Ruiz C, Obabueki A, Gillespie K. Evaluation of the Microstructure and Mechanical Properties of Delta Processed Alloy 718[C]// Superalloys. 1992:33-42.","10.11961/mater0203.MGI.20171221.ds.0034","张瑞杰","摘录","黄淋","2018-01-09",,,,,,,,,,,,,,,,,,,,"Super Waspaloy",,,,,,,,,,,,,,,,,,,,,,,,,,,,,,,,,,,,,,,,,,,,,,,,,,,,,,,,,,,,,,,,,,,"1325oF","8h",,"100oF","1150oF","8h",,,,,,,,,,,,,,
,,,,,"ObjectId(""5b4cb8c6e6b1a819a85d62f1"")",,,,,,,,,,,,,,,,,,,,,,,,,,,,,,,,,,"23.5588Mpa",,,,,,,,,,,,,,,,,,,,,,,,,,,,"",,,,,,,,,"102.861℃",,,,,"Ruiz C, Obabueki A, Gillespie K. Evaluation of the Microstructure and Mechanical Properties of Delta Processed Alloy 718[C]// Superalloys. 1992:33-42.","10.11961/mater0203.MGI.20171221.ds.0034","张瑞杰","摘录","黄淋","2018-01-09",,,,,,,,,,,,,,,,,,,,"Super Waspaloy",,,,,,,,,,,,,,,,,,,,,,,,,,,,,,,,,,,,,,,,,,,,,,,,,,,,,,,,,,,,,,,,,,,"1325oF","8h",,"100oF","1150oF","8h",,,,,,,,,,,,,,
,,,,,"ObjectId(""5b4cb8cbe6b1a819a85d62f3"")","0.52",,,,"0.49","17.65","Balance",,,"2.90",,,"5.41","52.65wt.%",,,,,"0.99",,,,,,,,,,,,,,,"21.1303Mpa",,,,,,,,,,,,,,,,,,,,,,,,,,,,"",,,,,,,,,"570.75℃",,,,,"Ruiz C, Obabueki A, Gillespie K. Evaluation of the Microstructure and Mechanical Properties of Delta Processed Alloy 718[C]// Superalloys. 1992:33-42.","10.11961/mater0203.MGI.20171221.ds.0034","张瑞杰","摘录","黄淋","2018-01-09",,,,,,,,,,,,,,,,,,,,"DP718",,,,,,,,,,,,,,,,,,,,,,,,,,,,,,,,,,,,,,,,,,,,,,,,,,,,,,,,,,,,,,,,,,,"1325oF","8h",,"100oF","1150oF","8h",,,,,,,,,,,,,,
,,,,,"ObjectId(""5b4cb8d1e6b1a819a85d62f5"")",,,,,,,,,,,,,,,,,,,,,,,,,,,,,,,,,,"23.7405Mpa",,,,,,,,,,,,,,,,,,,,,,,,,,,,"",,,,,,,,,"91.343℃",,,,,"Ruiz C, Obabueki A, Gillespie K. Evaluation of the Microstructure and Mechanical Properties of Delta Processed Alloy 718[C]// Superalloys. 1992:33-42.","10.11961/mater0203.MGI.20171221.ds.0034","张瑞杰","摘录","黄淋","2018-01-09",,,,,,,,,,,,,,,,,,,,"Super Waspaloy",,,,,,,,,,,,,,,,,,,,,,,,,,,,,,,,,,,,,,,,,,,,,,,,,,,,,,,,,,,,,,,,,,,"1325oF","8h",,"100oF","1150oF","8h",,,,,,,,,,,,,,
,,,,,"ObjectId(""5b4cb8d5e6b1a819a85d62f7"")","0.52",,,,"0.49","17.65","Balance",,,"2.90",,,"5.41","52.65wt.%",,,,,"0.99",,,,,,,,,,,,,,,"21.2683Mpa",,,,,,,,,,,,,,,,,,,,,,,,,,,,"",,,,,,,,,"536.08℃",,,,,"Ruiz C, Obabueki A, Gillespie K. Evaluation of the Microstructure and Mechanical Properties of Delta Processed Alloy 718[C]// Superalloys. 1992:33-42.","10.11961/mater0203.MGI.20171221.ds.0034","张瑞杰","摘录","黄淋","2018-01-09",,,,,,,,,,,,,,,,,,,,"DP718",,,,,,,,,,,,,,,,,,,,,,,,,,,,,,,,,,,,,,,,,,,,,,,,,,,,,,,,,,,,,,,,,,,"1325oF","8h",,"100oF","1150oF","8h",,,,,,,,,,,,,,
,,,,,"ObjectId(""5b4cb8dbe6b1a819a85d62f9"")","0.52",,,,"0.49","17.65","Balance",,,"2.90",,,"5.41","52.65wt.%",,,,,"0.99",,,,,,,,,,,,,,,"21.2695Mpa",,,,,,,,,,,,,,,,,,,,,,,,,,,,"",,,,,,,,,"518.73℃",,,,,"Ruiz C, Obabueki A, Gillespie K. Evaluation of the Microstructure and Mechanical Properties of Delta Processed Alloy 718[C]// Superalloys. 1992:33-42.","10.11961/mater0203.MGI.20171221.ds.0034","张瑞杰","摘录","黄淋","2018-01-09",,,,,,,,,,,,,,,,,,,,"DP718",,,,,,,,,,,,,,,,,,,,,,,,,,,,,,,,,,,,,,,,,,,,,,,,,,,,,,,,,,,,,,,,,,,"1325oF","8h",,"100oF","1150oF","8h",,,,,,,,,,,,,,
,,,,,"ObjectId(""5b4cb8e4e6b1a819a85d62fb"")","0.52",,,,"0.49","17.65","Balance",,,"2.90",,,"5.41","52.65wt.%",,,,,"0.99",,,,,,,,,,,,,,,"22.0529Mpa",,,,,,,,,,,,,,,,,,,,,,,,,,,,"",,,,,,,,,"299.12℃",,,,,"Ruiz C, Obabueki A, Gillespie K. Evaluation of the Microstructure and Mechanical Properties of Delta Processed Alloy 718[C]// Superalloys. 1992:33-42.","10.11961/mater0203.MGI.20171221.ds.0034","张瑞杰","摘录","黄淋","2018-01-09",,,,,,,,,,,,,,,,,,,,"DP718",,,,,,,,,,,,,,,,,,,,,,,,,,,,,,,,,,,,,,,,,,,,,,,,,,,,,,,,,,,,,,,,,,,"1325oF","8h",,"100oF","1150oF","8h",,,,,,,,,,,,,,
,,,,,"ObjectId(""5b4cb8e9e6b1a819a85d62fd"")","0.52",,,,"0.49","17.65","Balance",,,"2.90",,,"5.41","52.65wt.%",,,,,"0.99",,,,,,,,,,,,,,,"21.5477Mpa",,,,,,,,,,,,,,,,,,,,,,,,,,,,"",,,,,,,,,"414.68℃",,,,,"Ruiz C, Obabueki A, Gillespie K. Evaluation of the Microstructure and Mechanical Properties of Delta Processed Alloy 718[C]// Superalloys. 1992:33-42.","10.11961/mater0203.MGI.20171221.ds.0034","张瑞杰","摘录","黄淋","2018-01-09",,,,,,,,,,,,,,,,,,,,"DP718",,,,,,,,,,,,,,,,,,,,,,,,,,,,,,,,,,,,,,,,,,,,,,,,,,,,,,,,,,,,,,,,,,,"1325oF","8h",,"100oF","1150oF","8h",,,,,,,,,,,,,,
,,,,,"ObjectId(""5b4cb8efe6b1a819a85d62ff"")","0.52",,,,"0.49","17.65","Balance",,,"2.90",,,"5.41","52.65wt.%",,,,,"0.99",,,,,,,,,,,,,,,"21.408Mpa",,,,,,,,,,,,,,,,,,,,,,,,,,,,"",,,,,,,,,"475.38℃",,,,,"Ruiz C, Obabueki A, Gillespie K. Evaluation of the Microstructure and Mechanical Properties of Delta Processed Alloy 718[C]// Superalloys. 1992:33-42.","10.11961/mater0203.MGI.20171221.ds.0034","张瑞杰","摘录","黄淋","2018-01-09",,,,,,,,,,,,,,,,,,,,"DP718",,,,,,,,,,,,,,,,,,,,,,,,,,,,,,,,,,,,,,,,,,,,,,,,,,,,,,,,,,,,,,,,,,,"1325oF","8h",,"100oF","1150oF","8h",,,,,,,,,,,,,,
,,,,,"ObjectId(""5b4cb8f3e6b1a819a85d6301"")","0.52",,,,"0.49","17.65","Balance",,,"2.90",,,"5.41","52.65wt.%",,,,,"0.99",,,,,,,,,,,,,,,"21.594Mpa",,,,,,,,,,,,,,,,,,,,,,,,,,,,"",,,,,,,,,"397.33℃",,,,,"Ruiz C, Obabueki A, Gillespie K. Evaluation of the Microstructure and Mechanical Properties of Delta Processed Alloy 718[C]// Superalloys. 1992:33-42.","10.11961/mater0203.MGI.20171221.ds.0034","张瑞杰","摘录","黄淋","2018-01-09",,,,,,,,,,,,,,,,,,,,"DP718",,,,,,,,,,,,,,,,,,,,,,,,,,,,,,,,,,,,,,,,,,,,,,,,,,,,,,,,,,,,,,,,,,,"1325oF","8h",,"100oF","1150oF","8h",,,,,,,,,,,,,,
,,,,,"ObjectId(""5b4cb8f8e6b1a819a85d6303"")","0.52",,,,"0.49","17.65","Balance",,,"2.90",,,"5.41","52.65wt.%",,,,,"0.99",,,,,,,,,,,,,,,"21.8233Mpa",,,,,,,,,,,,,,,,,,,,,,,,,,,,"",,,,,,,,,"351.12℃",,,,,"Ruiz C, Obabueki A, Gillespie K. Evaluation of the Microstructure and Mechanical Properties of Delta Processed Alloy 718[C]// Superalloys. 1992:33-42.","10.11961/mater0203.MGI.20171221.ds.0034","张瑞杰","摘录","黄淋","2018-01-09",,,,,,,,,,,,,,,,,,,,"DP718",,,,,,,,,,,,,,,,,,,,,,,,,,,,,,,,,,,,,,,,,,,,,,,,,,,,,,,,,,,,,,,,,,,"1325oF","8h",,"100oF","1150oF","8h",,,,,,,,,,,,,,
,,,,,"ObjectId(""5b4cb8fde6b1a819a85d6305"")","0.52",,,,"0.49","17.65","Balance",,,"2.90",,,"5.41","52.65wt.%",,,,,"0.99",,,,,,,,,,,,,,,"21.5004Mpa",,,,,,,,,,,,,,,,,,,,,,,,,,,,"",,,,,,,,,"446.48℃",,,,,"Ruiz C, Obabueki A, Gillespie K. Evaluation of the Microstructure and Mechanical Properties of Delta Processed Alloy 718[C]// Superalloys. 1992:33-42.","10.11961/mater0203.MGI.20171221.ds.0034","张瑞杰","摘录","黄淋","2018-01-09",,,,,,,,,,,,,,,,,,,,"DP718",,,,,,,,,,,,,,,,,,,,,,,,,,,,,,,,,,,,,,,,,,,,,,,,,,,,,,,,,,,,,,,,,,,"1325oF","8h",,"100oF","1150oF","8h",,,,,,,,,,,,,,
,,,,,"ObjectId(""5b4cb902e6b1a819a85d6307"")","0.52",,,,"0.49","17.65","Balance",,,"2.90",,,"5.41","52.65wt.%",,,,,"0.99",,,,,,,,,,,,,,,"21.8244Mpa",,,,,,,,,,,,,,,,,,,,,,,,,,,,"",,,,,,,,,"333.76℃",,,,,"Ruiz C, Obabueki A, Gillespie K. Evaluation of the Microstructure and Mechanical Properties of Delta Processed Alloy 718[C]// Superalloys. 1992:33-42.","10.11961/mater0203.MGI.20171221.ds.0034","张瑞杰","摘录","黄淋","2018-01-09",,,,,,,,,,,,,,,,,,,,"DP718",,,,,,,,,,,,,,,,,,,,,,,,,,,,,,,,,,,,,,,,,,,,,,,,,,,,,,,,,,,,,,,,,,,"1325oF","8h",,"100oF","1150oF","8h",,,,,,,,,,,,,,
,,,,,"ObjectId(""5b4cb907e6b1a819a85d6309"")","0.52",,,,"0.49","17.65","Balance",,,"2.90",,,"5.41","52.65wt.%",,,,,"0.99",,,,,,,,,,,,,,,"21.916Mpa",,,,,,,,,,,,,,,,,,,,,,,,,,,,"",,,,,,,,,"316.44℃",,,,,"Ruiz C, Obabueki A, Gillespie K. Evaluation of the Microstructure and Mechanical Properties of Delta Processed Alloy 718[C]// Superalloys. 1992:33-42.","10.11961/mater0203.MGI.20171221.ds.0034","张瑞杰","摘录","黄淋","2018-01-09",,,,,,,,,,,,,,,,,,,,"DP718",,,,,,,,,,,,,,,,,,,,,,,,,,,,,,,,,,,,,,,,,,,,,,,,,,,,,,,,,,,,,,,,,,,"1325oF","8h",,"100oF","1150oF","8h",,,,,,,,,,,,,,
,,,,,"ObjectId(""5b4cb90ce6b1a819a85d630b"")","0.52",,,,"0.49","17.65","Balance",,,"2.90",,,"5.41","52.65wt.%",,,,,"0.99",,,,,,,,,,,,,,,"22.1447Mpa",,,,,,,,,,,,,,,,,,,,,,,,,,,,"",,,,,,,,,"278.90℃",,,,,"Ruiz C, Obabueki A, Gillespie K. Evaluation of the Microstructure and Mechanical Properties of Delta Processed Alloy 718[C]// Superalloys. 1992:33-42.","10.11961/mater0203.MGI.20171221.ds.0034","张瑞杰","摘录","黄淋","2018-01-09",,,,,,,,,,,,,,,,,,,,"DP718",,,,,,,,,,,,,,,,,,,,,,,,,,,,,,,,,,,,,,,,,,,,,,,,,,,,,,,,,,,,,,,,,,,"1325oF","8h",,"100oF","1150oF","8h",,,,,,,,,,,,,,
,,,,,"ObjectId(""5b4cb911e6b1a819a85d630d"")","0.52",,,,"0.49","17.65","Balance",,,"2.90",,,"5.41","52.65wt.%",,,,,"0.99",,,,,,,,,,,,,,,"21.7771Mpa",,,,,,,,,,,,,,,,,,,,,,,,,,,,"",,,,,,,,,"365.67℃",,,,,"Ruiz C, Obabueki A, Gillespie K. Evaluation of the Microstructure and Mechanical Properties of Delta Processed Alloy 718[C]// Superalloys. 1992:33-42.","10.11961/mater0203.MGI.20171221.ds.0034","张瑞杰","摘录","黄淋","2018-01-09",,,,,,,,,,,,,,,,,,,,"DP718",,,,,,,,,,,,,,,,,,,,,,,,,,,,,,,,,,,,,,,,,,,,,,,,,,,,,,,,,,,,,,,,,,,"1325oF","8h",,"100oF","1150oF","8h",,,,,,,,,,,,,,
,,,,,"ObjectId(""5b4cb916e6b1a819a85d630f"")","0.52",,,,"0.49","17.65","Balance",,,"2.90",,,"5.41","52.65wt.%",,,,,"0.99",,,,,,,,,,,,,,,"21.5015Mpa",,,,,,,,,,,,,,,,,,,,,,,,,,,,"",,,,,,,,,"429.13℃",,,,,"Ruiz C, Obabueki A, Gillespie K. Evaluation of the Microstructure and Mechanical Properties of Delta Processed Alloy 718[C]// Superalloys. 1992:33-42.","10.11961/mater0203.MGI.20171221.ds.0034","张瑞杰","摘录","黄淋","2018-01-09",,,,,,,,,,,,,,,,,,,,"DP718",,,,,,,,,,,,,,,,,,,,,,,,,,,,,,,,,,,,,,,,,,,,,,,,,,,,,,,,,,,,,,,,,,,"1325oF","8h",,"100oF","1150oF","8h",,,,,,,,,,,,,,
,,,,,"ObjectId(""5b4cb91ae6b1a819a85d6311"")","0.52",,,,"0.49","17.65","Balance",,,"2.90",,,"5.41","52.65wt.%",,,,,"0.99",,,,,,,,,,,,,,,"21.6857Mpa",,,,,,,,,,,,,,,,,,,,,,,,,,,,"",,,,,,,,,"380.01℃",,,,,"Ruiz C, Obabueki A, Gillespie K. Evaluation of the Microstructure and Mechanical Properties of Delta Processed Alloy 718[C]// Superalloys. 1992:33-42.","10.11961/mater0203.MGI.20171221.ds.0034","张瑞杰","摘录","黄淋","2018-01-09",,,,,,,,,,,,,,,,,,,,"DP718",,,,,,,,,,,,,,,,,,,,,,,,,,,,,,,,,,,,,,,,,,,,,,,,,,,,,,,,,,,,,,,,,,,"1325oF","8h",,"100oF","1150oF","8h",,,,,,,,,,,,,,
,,,,,"ObjectId(""5b4cb91fe6b1a819a85d6313"")","0.52",,,,"0.49","17.65","Balance",,,"2.90",,,"5.41","52.65wt.%",,,,,"0.99",,,,,,,,,,,,,,,"22.3281Mpa",,,,,,,,,,,,,,,,,,,,,,,,,,,,"",,,,,,,,,"241.35℃",,,,,"Ruiz C, Obabueki A, Gillespie K. Evaluation of the Microstructure and Mechanical Properties of Delta Processed Alloy 718[C]// Superalloys. 1992:33-42.","10.11961/mater0203.MGI.20171221.ds.0034","张瑞杰","摘录","黄淋","2018-01-09",,,,,,,,,,,,,,,,,,,,"DP718",,,,,,,,,,,,,,,,,,,,,,,,,,,,,,,,,,,,,,,,,,,,,,,,,,,,,,,,,,,,,,,,,,,"1325oF","8h",,"100oF","1150oF","8h",,,,,,,,,,,,,,
,,,,,"ObjectId(""5b4cb924e6b1a819a85d6315"")","0.52",,,,"0.49","17.65","Balance",,,"2.90",,,"5.41","52.65wt.%",,,,,"0.99",,,,,,,,,,,,,,,"22.4195Mpa",,,,,,,,,,,,,,,,,,,,,,,,,,,,"",,,,,,,,,"226.91℃",,,,,"Ruiz C, Obabueki A, Gillespie K. Evaluation of the Microstructure and Mechanical Properties of Delta Processed Alloy 718[C]// Superalloys. 1992:33-42.","10.11961/mater0203.MGI.20171221.ds.0034","张瑞杰","摘录","黄淋","2018-01-09",,,,,,,,,,,,,,,,,,,,"DP718",,,,,,,,,,,,,,,,,,,,,,,,,,,,,,,,,,,,,,,,,,,,,,,,,,,,,,,,,,,,,,,,,,,"1325oF","8h",,"100oF","1150oF","8h",,,,,,,,,,,,,,
,,,,,"ObjectId(""5b4cb929e6b1a819a85d6317"")","0.52",,,,"0.49","17.65","Balance",,,"2.90",,,"5.41","52.65wt.%",,,,,"0.99",,,,,,,,,,,,,,,"22.2365Mpa",,,,,,,,,,,,,,,,,,,,,,,,,,,,"",,,,,,,,,"258.68℃",,,,,"Ruiz C, Obabueki A, Gillespie K. Evaluation of the Microstructure and Mechanical Properties of Delta Processed Alloy 718[C]// Superalloys. 1992:33-42.","10.11961/mater0203.MGI.20171221.ds.0034","张瑞杰","摘录","黄淋","2018-01-09",,,,,,,,,,,,,,,,,,,,"DP718",,,,,,,,,,,,,,,,,,,,,,,,,,,,,,,,,,,,,,,,,,,,,,,,,,,,,,,,,,,,,,,,,,,"1325oF","8h",,"100oF","1150oF","8h",,,,,,,,,,,,,,
,,,,,"ObjectId(""5b4cb933e6b1a819a85d6319"")","0.52",,,,"0.49","17.65","Balance",,,"2.90",,,"5.41","52.65wt.%",,,,,"0.99",,,,,,,,,,,,,,,"22.5566Mpa",,,,,,,,,,,,,,,,,,,,,,,,,,,,"",,,,,,,,,"206.71℃",,,,,"Ruiz C, Obabueki A, Gillespie K. Evaluation of the Microstructure and Mechanical Properties of Delta Processed Alloy 718[C]// Superalloys. 1992:33-42.","10.11961/mater0203.MGI.20171221.ds.0034","张瑞杰","摘录","黄淋","2018-01-09",,,,,,,,,,,,,,,,,,,,"DP718",,,,,,,,,,,,,,,,,,,,,,,,,,,,,,,,,,,,,,,,,,,,,,,,,,,,,,,,,,,,,,,,,,,"1325oF","8h",,"100oF","1150oF","8h",,,,,,,,,,,,,,
,,,,,"ObjectId(""5b4cb938e6b1a819a85d631b"")","0.52",,,,"0.49","17.65","Balance",,,"2.90",,,"5.41","52.65wt.%",,,,,"0.99",,,,,,,,,,,,,,,"23.4673Mpa",,,,,,,,,,,,,,,,,,,,,,,,,,,,"",,,,,,,,,"117.30℃",,,,,"Ruiz C, Obabueki A, Gillespie K. Evaluation of the Microstructure and Mechanical Properties of Delta Processed Alloy 718[C]// Superalloys. 1992:33-42.","10.11961/mater0203.MGI.20171221.ds.0034","张瑞杰","摘录","黄淋","2018-01-09",,,,,,,,,,,,,,,,,,,,"DP718",,,,,,,,,,,,,,,,,,,,,,,,,,,,,,,,,,,,,,,,,,,,,,,,,,,,,,,,,,,,,,,,,,,"1325oF","8h",,"100oF","1150oF","8h",,,,,,,,,,,,,,
,,,,,"ObjectId(""5b4cb93de6b1a819a85d631d"")","0.52",,,,"0.49","17.65","Balance",,,"2.90",,,"5.41","52.65wt.%",,,,,"0.99",,,,,,,,,,,,,,,"24.4678Mpa",,,,,,,,,,,,,,,,,,,,,,,,,,,,"",,,,,,,,,"39.48℃",,,,,"Ruiz C, Obabueki A, Gillespie K. Evaluation of the Microstructure and Mechanical Properties of Delta Processed Alloy 718[C]// Superalloys. 1992:33-42.","10.11961/mater0203.MGI.20171221.ds.0034","张瑞杰","摘录","黄淋","2018-01-09",,,,,,,,,,,,,,,,,,,,"DP718",,,,,,,,,,,,,,,,,,,,,,,,,,,,,,,,,,,,,,,,,,,,,,,,,,,,,,,,,,,,,,,,,,,"1325oF","8h",,"100oF","1150oF","8h",,,,,,,,,,,,,,
,,,,,"ObjectId(""5b4cb942e6b1a819a85d631f"")","0.52",,,,"0.49","17.65","Balance",,,"2.90",,,"5.41","52.65wt.%",,,,,"0.99",,,,,,,,,,,,,,,"23.2854Mpa",,,,,,,,,,,,,,,,,,,,,,,,,,,,"",,,,,,,,,"131.71℃",,,,,"Ruiz C, Obabueki A, Gillespie K. Evaluation of the Microstructure and Mechanical Properties of Delta Processed Alloy 718[C]// Superalloys. 1992:33-42.","10.11961/mater0203.MGI.20171221.ds.0034","张瑞杰","摘录","黄淋","2018-01-09",,,,,,,,,,,,,,,,,,,,"DP718",,,,,,,,,,,,,,,,,,,,,,,,,,,,,,,,,,,,,,,,,,,,,,,,,,,,,,,,,,,,,,,,,,,"1325oF","8h",,"100oF","1150oF","8h",,,,,,,,,,,,,,
,,,,,"ObjectId(""5b4cb94be6b1a819a85d6323"")","0.52",,,,"0.49","17.65","Balance",,,"2.90",,,"5.41","52.65wt.%",,,,,"0.99",,,,,,,,,,,,,,,"22.7389Mpa",,,,,,,,,,,,,,,,,,,,,,,,,,,,"",,,,,,,,,"186.52℃",,,,,"Ruiz C, Obabueki A, Gillespie K. Evaluation of the Microstructure and Mechanical Properties of Delta Processed Alloy 718[C]// Superalloys. 1992:33-42.","10.11961/mater0203.MGI.20171221.ds.0034","张瑞杰","摘录","黄淋","2018-01-09",,,,,,,,,,,,,,,,,,,,"DP718",,,,,,,,,,,,,,,,,,,,,,,,,,,,,,,,,,,,,,,,,,,,,,,,,,,,,,,,,,,,,,,,,,,"1325oF","8h",,"100oF","1150oF","8h",,,,,,,,,,,,,,
,,,,,"ObjectId(""5b4cb955e6b1a819a85d6327"")","0.52",,,,"0.49","17.65","Balance",,,"2.90",,,"5.41","52.65wt.%",,,,,"0.99",,,,,,,,,,,,,,,"22.9663Mpa",,,,,,,,,,,,,,,,,,,,,,,,,,,,"",,,,,,,,,"169.22℃",,,,,"Ruiz C, Obabueki A, Gillespie K. Evaluation of the Microstructure and Mechanical Properties of Delta Processed Alloy 718[C]// Superalloys. 1992:33-42.","10.11961/mater0203.MGI.20171221.ds.0034","张瑞杰","摘录","黄淋","2018-01-09",,,,,,,,,,,,,,,,,,,,"DP718",,,,,,,,,,,,,,,,,,,,,,,,,,,,,,,,,,,,,,,,,,,,,,,,,,,,,,,,,,,,,,,,,,,"1325oF","8h",,"100oF","1150oF","8h",,,,,,,,,,,,,,
,,,,,"ObjectId(""5b4cb95ae6b1a819a85d6329"")","0.52",,,,"0.49","17.65","Balance",,,"2.90",,,"5.41","52.65wt.%",,,,,"0.99",,,,,,,,,,,,,,,"23.6945Mpa",,,,,,,,,,,,,,,,,,,,,,,,,,,,"",,,,,,,,,"102.9℃",,,,,"Ruiz C, Obabueki A, Gillespie K. Evaluation of the Microstructure and Mechanical Properties of Delta Processed Alloy 718[C]// Superalloys. 1992:33-42.","10.11961/mater0203.MGI.20171221.ds.0034","张瑞杰","摘录","黄淋","2018-01-09",,,,,,,,,,,,,,,,,,,,"DP718",,,,,,,,,,,,,,,,,,,,,,,,,,,,,,,,,,,,,,,,,,,,,,,,,,,,,,,,,,,,,,,,,,,"1325oF","8h",,"100oF","1150oF","8h",,,,,,,,,,,,,,
,,,,,"ObjectId(""5b4cb95fe6b1a819a85d632b"")","0.52",,,,"0.49","17.65","Balance",,,"2.90",,,"5.41","52.65wt.%",,,,,"0.99",,,,,,,,,,,,,,,"24.0587Mpa",,,,,,,,,,,,,,,,,,,,,,,,,,,,"",,,,,,,,,"68.29℃",,,,,"Ruiz C, Obabueki A, Gillespie K. Evaluation of the Microstructure and Mechanical Properties of Delta Processed Alloy 718[C]// Superalloys. 1992:33-42.","10.11961/mater0203.MGI.20171221.ds.0034","张瑞杰","摘录","黄淋","2018-01-09",,,,,,,,,,,,,,,,,,,,"DP718",,,,,,,,,,,,,,,,,,,,,,,,,,,,,,,,,,,,,,,,,,,,,,,,,,,,,,,,,,,,,,,,,,,"1325oF","8h",,"100oF","1150oF","8h",,,,,,,,,,,,,,
,,,,,"ObjectId(""5b4cb969e6b1a819a85d632f"")","0.52",,,,"0.49","17.65","Balance",,,"2.90",,,"5.41","52.65wt.%",,,,,"0.99",,,,,,,,,,,,,,,"23.1486Mpa",,,,,,,,,,,,,,,,,,,,,,,,,,,,"",,,,,,,,,"149.23℃",,,,,"Ruiz C, Obabueki A, Gillespie K. Evaluation of the Microstructure and Mechanical Properties of Delta Processed Alloy 718[C]// Superalloys. 1992:33-42.","10.11961/mater0203.MGI.20171221.ds.0034","张瑞杰","摘录","黄淋","2018-01-09",,,,,,,,,,,,,,,,,,,,"DP718",,,,,,,,,,,,,,,,,,,,,,,,,,,,,,,,,,,,,,,,,,,,,,,,,,,,,,,,,,,,,,,,,,,"1325oF","8h",,"100oF","1150oF","8h",,,,,,,,,,,,,,
,,,,,"ObjectId(""5b4cb96de6b1a819a85d6331"")","0.52",,,,"0.49","17.65","Balance",,,"2.90",,,"5.41","52.65wt.%",,,,,"0.99",,,,,,,,,,,,,,,"24.2857Mpa",,,,,,,,,,,,,,,,,,,,,,,,,,,,"",,,,,,,,,"56.79℃",,,,,"Ruiz C, Obabueki A, Gillespie K. Evaluation of the Microstructure and Mechanical Properties of Delta Processed Alloy 718[C]// Superalloys. 1992:33-42.","10.11961/mater0203.MGI.20171221.ds.0034","张瑞杰","摘录","黄淋","2018-01-09",,,,,,,,,,,,,,,,,,,,"DP718",,,,,,,,,,,,,,,,,,,,,,,,,,,,,,,,,,,,,,,,,,,,,,,,,,,,,,,,,,,,,,,,,,,"1325oF","8h",,"100oF","1150oF","8h",,,,,,,,,,,,,,
,,,,,"ObjectId(""5b4cb972e6b1a819a85d6333"")","0.52",,,,"0.49","17.65","Balance",,,"2.90",,,"5.41","52.65wt.%",,,,,"0.99",,,,,,,,,,,,,,,"23.8766Mpa",,,,,,,,,,,,,,,,,,,,,,,,,,,,"",,,,,,,,,"85.59℃",,,,,"Ruiz C, Obabueki A, Gillespie K. Evaluation of the Microstructure and Mechanical Properties of Delta Processed Alloy 718[C]// Superalloys. 1992:33-42.","10.11961/mater0203.MGI.20171221.ds.0034","张瑞杰","摘录","黄淋","2018-01-09",,,,,,,,,,,,,,,,,,,,"DP718",,,,,,,,,,,,,,,,,,,,,,,,,,,,,,,,,,,,,,,,,,,,,,,,,,,,,,,,,,,,,,,,,,,"1325oF","8h",,"100oF","1150oF","8h",,,,,,,,,,,,,,
,,,,,"ObjectId(""5b4cb977e6b1a819a85d6335"")","0.52",,,,"0.49","17.65","Balance",,,"2.90",,,"5.41","52.65wt.%",,,,,"0.99",,,,,,,,,,,,,,,"24.6948Mpa",,,,,,,,,,,,,,,,,,,,,,,,,,,,"",,,,,,,,,"27.98℃",,,,,"Ruiz C, Obabueki A, Gillespie K. Evaluation of the Microstructure and Mechanical Properties of Delta Processed Alloy 718[C]// Superalloys. 1992:33-42.","10.11961/mater0203.MGI.20171221.ds.0034","张瑞杰","摘录","黄淋","2018-01-09",,,,,,,,,,,,,,,,,,,,"DP718",,,,,,,,,,,,,,,,,,,,,,,,,,,,,,,,,,,,,,,,,,,,,,,,,,,,,,,,,,,,,,,,,,,"1325oF","8h",,"100oF","1150oF","8h",,,,,,,,,,,,,,
,,,,,"ObjectId(""5b4cba6ce6b1a819a85d6391"")",,,,,,,,,,,,,,,,,,,,,,,,,,,,,,,,,,"1044.15Mpa",,,,,,,,,,,,,,,,,,,,,,,,,,,,"",,,,,,,,,"1200oF",,,,,"Dix A W, Hyzak J M, Singh R P. Application of Ultra Fine Grain Alloy 718 Forging Billet[C]// Superalloys. 1992:23-32.","10.11961/mater0203.MGI.20171221.ds.0033","张瑞杰","摘录","黄淋","2018-01-09",,,,,,,,,,,,,,,,,,,,"718",,,,,,,,,,,"1824.66oF","1675oF",,,,,,,,,,,,,,,,,,,,,,"28h",,,,,,,,,,,,,,,,,,,,,,,,,,,,,,,,,,,,,,,,,,,,,,,,,,,,
,,,,,"ObjectId(""5b4cba75e6b1a819a85d6395"")",,,,,,,,,,,,,,,,,,,,,,,,,,,,,,,,,,"964.114Mpa",,,,,,,,,,,,,,,,,,,,,,,,,,,,"",,,,,,,,,"1200oF",,,,,"Dix A W, Hyzak J M, Singh R P. Application of Ultra Fine Grain Alloy 718 Forging Billet[C]// Superalloys. 1992:23-32.","10.11961/mater0203.MGI.20171221.ds.0033","张瑞杰","摘录","黄淋","2018-01-09",,,,,,,,,,,,,,,,,,,,"718",,,,,,,,,,,"1898.21oF","1675oF",,,,,,,,,,,,,,,,,,,,,,"28h",,,,,,,,,,,,,,,,,,,,,,,,,,,,,,,,,,,,,,,,,,,,,,,,,,,,
,,,,,"ObjectId(""5b4cba7ae6b1a819a85d6397"")",,,,,,,,,,,,,,,,,,,,,,,,,,,,,,,,,,"1037.16Mpa",,,,,,,,,,,,,,,,,,,,,,,,,,,,"",,,,,,,,,"1200oF",,,,,"Dix A W, Hyzak J M, Singh R P. Application of Ultra Fine Grain Alloy 718 Forging Billet[C]// Superalloys. 1992:23-32.","10.11961/mater0203.MGI.20171221.ds.0033","张瑞杰","摘录","黄淋","2018-01-09",,,,,,,,,,,,,,,,,,,,"718",,,,,,,,,,,"1873.99oF","1675oF",,,,,,,,,,,,,,,,,,,,,,"28h",,,,,,,,,,,,,,,,,,,,,,,,,,,,,,,,,,,,,,,,,,,,,,,,,,,,
,,,,,"ObjectId(""5b4cba7fe6b1a819a85d6399"")",,,,,,,,,,,,,,,,,,,,,,,,,,,,,,,,,,"929.439Mpa",,,,,,,,,,,,,,,,,,,,,,,,,,,,"",,,,,,,,,"1200oF",,,,,"Dix A W, Hyzak J M, Singh R P. Application of Ultra Fine Grain Alloy 718 Forging Billet[C]// Superalloys. 1992:23-32.","10.11961/mater0203.MGI.20171221.ds.0033","张瑞杰","摘录","黄淋","2018-01-09",,,,,,,,,,,,,,,,,,,,"718",,,,,,,,,,,"1750.22oF","1675oF",,,,,,,,,,,,,,,,,,,,,,"28h",,,,,,,,,,,,,,,,,,,,,,,,,,,,,,,,,,,,,,,,,,,,,,,,,,,,
,,,,,"ObjectId(""5b4cba84e6b1a819a85d639b"")",,,,,,,,,,,,,,,,,,,,,,,,,,,,,,,,,,"949.105Mpa",,,,,,,,,,,,,,,,,,,,,,,,,,,,"",,,,,,,,,"1200oF",,,,,"Dix A W, Hyzak J M, Singh R P. Application of Ultra Fine Grain Alloy 718 Forging Billet[C]// Superalloys. 1992:23-32.","10.11961/mater0203.MGI.20171221.ds.0033","张瑞杰","摘录","黄淋","2018-01-09",,,,,,,,,,,,,,,,,,,,"718",,,,,,,,,,,"1774.44oF","1675oF",,,,,,,,,,,,,,,,,,,,,,"28h",,,,,,,,,,,,,,,,,,,,,,,,,,,,,,,,,,,,,,,,,,,,,,,,,,,,
,,,,,"ObjectId(""5b4cba89e6b1a819a85d639d"")",,,,,,,,,,,,,,,,,,,,,,,,,,,,,,,,,,"1082.36Mpa",,,,,,,,,,,,,,,,,,,,,,,,,,,,"",,,,,,,,,"1200oF",,,,,"Dix A W, Hyzak J M, Singh R P. Application of Ultra Fine Grain Alloy 718 Forging Billet[C]// Superalloys. 1992:23-32.","10.11961/mater0203.MGI.20171221.ds.0033","张瑞杰","摘录","黄淋","2018-01-09",,,,,,,,,,,,,,,,,,,,"718",,,,,,,,,,,"1848.88oF","1675oF",,,,,,,,,,,,,,,,,,,,,,"28h",,,,,,,,,,,,,,,,,,,,,,,,,,,,,,,,,,,,,,,,,,,,,,,,,,,,
,,,,,"ObjectId(""5b4cba8ee6b1a819a85d639f"")",,,,,,,,,,,,,,,,,,,,,,,,,,,,,,,,,,"1120.57Mpa",,,,,,,,,,,,,,,,,,,,,,,,,,,,"",,,,,,,,,"750oF",,,,,"Dix A W, Hyzak J M, Singh R P. Application of Ultra Fine Grain Alloy 718 Forging Billet[C]// Superalloys. 1992:23-32.","10.11961/mater0203.MGI.20171221.ds.0033","张瑞杰","摘录","黄淋","2018-01-09",,,,,,,,,,,,,,,,,,,,"718",,,,,,,,,,,"1873.09oF","1675oF",,,,,,,,,,,,,,,,,,,,,,"28h",,,,,,,,,,,,,,,,,,,,,,,,,,,,,,,,,,,,,,,,,,,,,,,,,,,,
,,,,,"ObjectId(""5b4cba92e6b1a819a85d63a1"")",,,,,,,,,,,,,,,,,,,,,,,,,,,,,,,,,,"1147.26Mpa",,,,,,,,,,,,,,,,,,,,,,,,,,,,"",,,,,,,,,"750oF",,,,,"Dix A W, Hyzak J M, Singh R P. Application of Ultra Fine Grain Alloy 718 Forging Billet[C]// Superalloys. 1992:23-32.","10.11961/mater0203.MGI.20171221.ds.0033","张瑞杰","摘录","黄淋","2018-01-09",,,,,,,,,,,,,,,,,,,,"718",,,,,,,,,,,"1848.88oF","1675oF",,,,,,,,,,,,,,,,,,,,,,"28h",,,,,,,,,,,,,,,,,,,,,,,,,,,,,,,,,,,,,,,,,,,,,,,,,,,,
,,,,,"ObjectId(""5b4cba9ce6b1a819a85d63a5"")",,,,,,,,,,,,,,,,,,,,,,,,,,,,,,,,,,"1015.13Mpa",,,,,,,,,,,,,,,,,,,,,,,,,,,,"",,,,,,,,,"1200oF",,,,,"Dix A W, Hyzak J M, Singh R P. Application of Ultra Fine Grain Alloy 718 Forging Billet[C]// Superalloys. 1992:23-32.","10.11961/mater0203.MGI.20171221.ds.0033","张瑞杰","摘录","黄淋","2018-01-09",,,,,,,,,,,,,,,,,,,,"718",,,,,,,,,,,"1798.65oF","1675oF",,,,,,,,,,,,,,,,,,,,,,"28h",,,,,,,,,,,,,,,,,,,,,,,,,,,,,,,,,,,,,,,,,,,,,,,,,,,,
,,,,,"ObjectId(""5b4cbaa2e6b1a819a85d63a7"")",,,,,,,,,,,,,,,,,,,,,,,,,,,,,,,,,,"1084.64Mpa",,,,,,,,,,,,,,,,,,,,,,,,,,,,"",,,,,,,,,"750oF",,,,,"Dix A W, Hyzak J M, Singh R P. Application of Ultra Fine Grain Alloy 718 Forging Billet[C]// Superalloys. 1992:23-32.","10.11961/mater0203.MGI.20171221.ds.0033","张瑞杰","摘录","黄淋","2018-01-09",,,,,,,,,,,,,,,,,,,,"718",,,,,,,,,,,"1898.21oF","1675oF",,,,,,,,,,,,,,,,,,,,,,"28h",,,,,,,,,,,,,,,,,,,,,,,,,,,,,,,,,,,,,,,,,,,,,,,,,,,,
,,,,,"ObjectId(""5b4cbaa6e6b1a819a85d63a9"")",,,,,,,,,,,,,,,,,,,,,,,,,,,,,,,,,,"1109.09Mpa",,,,,,,,,,,,,,,,,,,,,,,,,,,,"",,,,,,,,,"750oF",,,,,"Dix A W, Hyzak J M, Singh R P. Application of Ultra Fine Grain Alloy 718 Forging Billet[C]// Superalloys. 1992:23-32.","10.11961/mater0203.MGI.20171221.ds.0033","张瑞杰","摘录","黄淋","2018-01-09",,,,,,,,,,,,,,,,,,,,"718",,,,,,,,,,,"1825.56oF","1675oF",,,,,,,,,,,,,,,,,,,,,,"28h",,,,,,,,,,,,,,,,,,,,,,,,,,,,,,,,,,,,,,,,,,,,,,,,,,,,
,,,,,"ObjectId(""5b4cbaabe6b1a819a85d63ab"")",,,,,,,,,,,,,,,,,,,,,,,,,,,,,,,,,,"1107.84Mpa",,,,,,,,,,,,,,,,,,,,,,,,,,,,"",,,,,,,,,"750oF",,,,,"Dix A W, Hyzak J M, Singh R P. Application of Ultra Fine Grain Alloy 718 Forging Billet[C]// Superalloys. 1992:23-32.","10.11961/mater0203.MGI.20171221.ds.0033","张瑞杰","摘录","黄淋","2018-01-09",,,,,,,,,,,,,,,,,,,,"718",,,,,,,,,,,"1798.65oF","1675oF",,,,,,,,,,,,,,,,,,,,,,"28h",,,,,,,,,,,,,,,,,,,,,,,,,,,,,,,,,,,,,,,,,,,,,,,,,,,,
,,,,,"ObjectId(""5b4cbabae6b1a819a85d63af"")",,,,,,,,,,,,,,,,,,,,,,,,,,,,,,,,,,"1051.13Mpa",,,,,,,,,,,,,,,,,,,,,,,,,,,,"",,,,,,,,,"750oF",,,,,"Dix A W, Hyzak J M, Singh R P. Application of Ultra Fine Grain Alloy 718 Forging Billet[C]// Superalloys. 1992:23-32.","10.11961/mater0203.MGI.20171221.ds.0033","张瑞杰","摘录","黄淋","2018-01-09",,,,,,,,,,,,,,,,,,,,"718",,,,,,,,,,,"1775.34oF","1675oF",,,,,,,,,,,,,,,,,,,,,,"28h",,,,,,,,,,,,,,,,,,,,,,,,,,,,,,,,,,,,,,,,,,,,,,,,,,,,
,,,,,"ObjectId(""5b4cbabfe6b1a819a85d63b1"")",,,,,,,,,,,,,,,,,,,,,,,,,,,,,,,,,,"1170.5Mpa",,,,,,,,,,,,,,,,,,,,,,,,,,,,"",,,,,,,,,"77oF",,,,,"Dix A W, Hyzak J M, Singh R P. Application of Ultra Fine Grain Alloy 718 Forging Billet[C]// Superalloys. 1992:23-32.","10.11961/mater0203.MGI.20171221.ds.0033","张瑞杰","摘录","黄淋","2018-01-09",,,,,,,,,,,,,,,,,,,,"718",,,,,,,,,,,"1750.22oF","1675oF",,,,,,,,,,,,,,,,,,,,,,"28h",,,,,,,,,,,,,,,,,,,,,,,,,,,,,,,,,,,,,,,,,,,,,,,,,,,,
