Repository: wujunming1/superalloy-project

File: 国际高温合金会议论文和数据/文献-数据-科研机构关联/数据汇总/力学性能/mechanicproperty_fcpr.csv (part 5 of 20)
_id,air处理/air,Al,B,C,Co,Cr,Fe,Mo,Nb+Ta,Ni,Si,Ta,Ti,W,Zr,一次时效/温度,一次时效及空冷/时间,二次时效/温度,二次时效及空冷/时间,保温/时间,力学性能/疲劳裂纹扩展速率,加热/温度,加载应力/应力比,加载应力/应力范围,备注,应力强度因子范围/应力强度因子范围,摘录出处,数据DOI,数据审核者,数据来源方式,数据生产者,数据采集时间,晶粒取向/晶粒取向,机械热处理/温度,材料牌号,标准热处理/温度,标准热处理后油淬/时间,热处理1/冷却速率,热处理1/时间,热处理1/温度,热处理2/冷却速率,热处理2/时间,热处理2/温度,热处理3/冷却速率,热处理3/时间,热处理3/温度,热处理4/冷却速率,热处理4/时间,热处理4/温度,热处理5/时间,热处理5/温度,热机械处理/温度,疲劳测试/初始温度,疲劳测试/应力强度,疲劳测试/应力强度因子,疲劳测试/测试温度,疲劳测试/温度,疲劳测试/频率,疲劳裂纹扩展/同等水平有效应力强度因子,疲劳裂纹扩展/应力强度因子,疲劳裂纹扩展/应力强度因子范围,疲劳裂纹扩展/有效应力强度因子范围,疲劳裂纹扩展/等效应力强度因子范围,疲劳裂纹扩展温度/疲劳裂纹扩展温度,疲劳裂纹扩展频率/疲劳裂纹扩展频率,真空处理/真空,第一次时效保温/第一次时效时间,第一次时效处理/第一次时效温度,第三次时效保温/第三次时效时间,第三次时效处理/第三次时效温度,第二次时效保温/第二次时效时间,第二次时效处理/第二次时效温度,等温锻造/变形量,等温锻造/温度,裂纹初始长度/裂纹初始长度,裂纹扩展方向/裂纹扩展方向,裂纹扩展频率/频率,裂纹面/裂纹面
"ObjectId(""5b4ca179e6b1a81674aaba4f"")",,0.42,,0.03,,18.3,Balance,3,5.17,53.2wt.%,0.12,,1,,,,,,,,0.00459271mm/cycle,,,,,,"Chang M, Au P, Terada T, et al. Damage Tolerance of Alloy 718 Turbine Disc Material[J]. Et Al, 1992.",10.11961/mater0203.MGI.20171221.ds.0036,张瑞杰,摘录,黄淋,2018/1/9,,,718,,,,1h,955℃,1℃/min,8h,718℃,,8h,621℃,,,,,,,650℃,67.25Mpa/m,,25℃,,,,,,,,,,,,,,,,,,,,,,
"ObjectId(""5b4ca17ee6b1a81674aaba51"")",,0.42,,0.03,,18.3,Balance,3,5.17,53.2wt.%,0.12,,1,,,,,,,,0.00573615mm/cycle,,,,,,"Chang M, Au P, Terada T, et al. Damage Tolerance of Alloy 718 Turbine Disc Material[J]. Et Al, 1992.",10.11961/mater0203.MGI.20171221.ds.0036,张瑞杰,摘录,黄淋,2018/1/9,,,718,,,,1h,955℃,1℃/min,8h,718℃,,8h,621℃,,,,,,,650℃,62.6503Mpa/m,,25℃,,,,,,,,,,,,,,,,,,,,,,
"ObjectId(""5b4ca183e6b1a81674aaba53"")",,0.42,,0.03,,18.3,Balance,3,5.17,53.2wt.%,0.12,,1,,,,,,,,0.00313727mm/cycle,,,,,,"Chang M, Au P, Terada T, et al. Damage Tolerance of Alloy 718 Turbine Disc Material[J]. Et Al, 1992.",10.11961/mater0203.MGI.20171221.ds.0036,张瑞杰,摘录,黄淋,2018/1/9,,,718,,,,1h,955℃,1℃/min,8h,718℃,,8h,621℃,,,,,,,650℃,65.8357Mpa/m,,25℃,,,,,,,,,,,,,,,,,,,,,,
"ObjectId(""5b4ca188e6b1a81674aaba55"")",,0.42,,0.03,,18.3,Balance,3,5.17,53.2wt.%,0.12,,1,,,,,,,,0.00444914mm/cycle,,,,,,"Chang M, Au P, Terada T, et al. Damage Tolerance of Alloy 718 Turbine Disc Material[J]. Et Al, 1992.",10.11961/mater0203.MGI.20171221.ds.0036,张瑞杰,摘录,黄淋,2018/1/9,,,718,,,,1h,955℃,1℃/min,8h,718℃,,8h,621℃,,,,,,,650℃,61.7688Mpa/m,,25℃,,,,,,,,,,,,,,,,,,,,,,
"ObjectId(""5b4ca18de6b1a81674aaba57"")",,0.42,,0.03,,18.3,Balance,3,5.17,53.2wt.%,0.12,,1,,,,,,,,0.00505182mm/cycle,,,,,,"Chang M, Au P, Terada T, et al. Damage Tolerance of Alloy 718 Turbine Disc Material[J]. Et Al, 1992.",10.11961/mater0203.MGI.20171221.ds.0036,张瑞杰,摘录,黄淋,2018/1/9,,,718,,,,1h,955℃,1℃/min,8h,718℃,,8h,621℃,,,,,,,650℃,65.3709Mpa/m,,25℃,,,,,,,,,,,,,,,,,,,,,,
"ObjectId(""5b4ca196e6b1a81674aaba59"")",,0.42,,0.03,,18.3,Balance,3,5.17,53.2wt.%,0.12,,1,,,,,,,,0.0030392mm/cycle,,,,,,"Chang M, Au P, Terada T, et al. Damage Tolerance of Alloy 718 Turbine Disc Material[J]. Et Al, 1992.",10.11961/mater0203.MGI.20171221.ds.0036,张瑞杰,摘录,黄淋,2018/1/9,,,718,,,,1h,955℃,1℃/min,8h,718℃,,8h,621℃,,,,,,,650℃,57.544Mpa/m,,25℃,,,,,,,,,,,,,,,,,,,,,,
"ObjectId(""5b4ca19be6b1a81674aaba5b"")",,0.42,,0.03,,18.3,Balance,3,5.17,53.2wt.%,0.12,,1,,,,,,,,9.09E-4mm/cycle,,,,,,"Chang M, Au P, Terada T, et al. Damage Tolerance of Alloy 718 Turbine Disc Material[J]. Et Al, 1992.",10.11961/mater0203.MGI.20171221.ds.0036,张瑞杰,摘录,黄淋,2018/1/9,,,718,,,,1h,955℃,1℃/min,8h,718℃,,8h,621℃,,,,,,,650℃,48.546Mpa/m,,25℃,,,,,,,,,,,,,,,,,,,,,,
"ObjectId(""5b4ca1a0e6b1a81674aaba5d"")",,0.42,,0.03,,18.3,Balance,3,5.17,53.2wt.%,0.12,,1,,,,,,,,0.00379586mm/cycle,,,,,,"Chang M, Au P, Terada T, et al. Damage Tolerance of Alloy 718 Turbine Disc Material[J]. Et Al, 1992.",10.11961/mater0203.MGI.20171221.ds.0036,张瑞杰,摘录,黄淋,2018/1/9,,,718,,,,1h,955℃,1℃/min,8h,718℃,,8h,621℃,,,,,,,650℃,57.9531Mpa/m,,25℃,,,,,,,,,,,,,,,,,,,,,,
"ObjectId(""5b4ca1a5e6b1a81674aaba5f"")",,0.42,,0.03,,18.3,Balance,3,5.17,53.2wt.%,0.12,,1,,,,,,,,0.00133088mm/cycle,,,,,,"Chang M, Au P, Terada T, et al. Damage Tolerance of Alloy 718 Turbine Disc Material[J]. Et Al, 1992.",10.11961/mater0203.MGI.20171221.ds.0036,张瑞杰,摘录,黄淋,2018/1/9,,,718,,,,1h,955℃,1℃/min,8h,718℃,,8h,621℃,,,,,,,650℃,51.3771Mpa/m,,25℃,,,,,,,,,,,,,,,,,,,,,,
"ObjectId(""5b4ca1aae6b1a81674aaba61"")",,0.42,,0.03,,18.3,Balance,3,5.17,53.2wt.%,0.12,,1,,,,,,,,0.00259294mm/cycle,,,,,,"Chang M, Au P, Terada T, et al. Damage Tolerance of Alloy 718 Turbine Disc Material[J]. Et Al, 1992.",10.11961/mater0203.MGI.20171221.ds.0036,张瑞杰,摘录,黄淋,2018/1/9,,,718,,,,1h,955℃,1℃/min,8h,718℃,,8h,621℃,,,,,,,650℃,56.7344Mpa/m,,25℃,,,,,,,,,,,,,,,,,,,,,,
"ObjectId(""5b4ca1afe6b1a81674aaba63"")",,0.42,,0.03,,18.3,Balance,3,5.17,53.2wt.%,0.12,,1,,,,,,,,0.00276299mm/cycle,,,,,,"Chang M, Au P, Terada T, et al. Damage Tolerance of Alloy 718 Turbine Disc Material[J]. Et Al, 1992.",10.11961/mater0203.MGI.20171221.ds.0036,张瑞杰,摘录,黄淋,2018/1/9,,,718,,,,1h,955℃,1℃/min,8h,718℃,,8h,621℃,,,,,,,650℃,55.5412Mpa/m,,25℃,,,,,,,,,,,,,,,,,,,,,,
"ObjectId(""5b4ca1b3e6b1a81674aaba65"")",,0.42,,0.03,,18.3,Balance,3,5.17,53.2wt.%,0.12,,1,,,,,,,,0.00177123mm/cycle,,,,,,"Chang M, Au P, Terada T, et al. Damage Tolerance of Alloy 718 Turbine Disc Material[J]. Et Al, 1992.",10.11961/mater0203.MGI.20171221.ds.0036,张瑞杰,摘录,黄淋,2018/1/9,,,718,,,,1h,955℃,1℃/min,8h,718℃,,8h,621℃,,,,,,,650℃,56.7344Mpa/m,,25℃,,,,,,,,,,,,,,,,,,,,,,
"ObjectId(""5b4ca1b8e6b1a81674aaba67"")",,0.42,,0.03,,18.3,Balance,3,5.17,53.2wt.%,0.12,,1,,,,,,,,0.00151116mm/cycle,,,,,,"Chang M, Au P, Terada T, et al. Damage Tolerance of Alloy 718 Turbine Disc Material[J]. Et Al, 1992.",10.11961/mater0203.MGI.20171221.ds.0036,张瑞杰,摘录,黄淋,2018/1/9,,,718,,,,1h,955℃,1℃/min,8h,718℃,,8h,621℃,,,,,,,650℃,53.2297Mpa/m,,25℃,,,,,,,,,,,,,,,,,,,,,,
"ObjectId(""5b4ca1bde6b1a81674aaba69"")",,0.42,,0.03,,18.3,Balance,3,5.17,53.2wt.%,0.12,,1,,,,,,,,9.69E-4mm/cycle,,,,,,"Chang M, Au P, Terada T, et al. Damage Tolerance of Alloy 718 Turbine Disc Material[J]. Et Al, 1992.",10.11961/mater0203.MGI.20171221.ds.0036,张瑞杰,摘录,黄淋,2018/1/9,,,718,,,,1h,955℃,1℃/min,8h,718℃,,8h,621℃,,,,,,,650℃,51.3771Mpa/m,,25℃,,,,,,,,,,,,,,,,,,,,,,
"ObjectId(""5b4ca1c2e6b1a81674aaba6b"")",,0.42,,0.03,,18.3,Balance,3,5.17,53.2wt.%,0.12,,1,,,,,,,,0.00113546mm/cycle,,,,,,"Chang M, Au P, Terada T, et al. Damage Tolerance of Alloy 718 Turbine Disc Material[J]. Et Al, 1992.",10.11961/mater0203.MGI.20171221.ds.0036,张瑞杰,摘录,黄淋,2018/1/9,,,718,,,,1h,955℃,1℃/min,8h,718℃,,8h,621℃,,,,,,,650℃,47.863Mpa/m,,25℃,,,,,,,,,,,,,,,,,,,,,,
"ObjectId(""5b4ca1c7e6b1a81674aaba6d"")",,0.42,,0.03,,18.3,Balance,3,5.17,53.2wt.%,0.12,,1,,,,,,,,0.00109997mm/cycle,,,,,,"Chang M, Au P, Terada T, et al. Damage Tolerance of Alloy 718 Turbine Disc Material[J]. Et Al, 1992.",10.11961/mater0203.MGI.20171221.ds.0036,张瑞杰,摘录,黄淋,2018/1/9,,,718,,,,1h,955℃,1℃/min,8h,718℃,,8h,621℃,,,,,,,650℃,50.2966Mpa/m,,25℃,,,,,,,,,,,,,,,,,,,,,,
"ObjectId(""5b4ca1cce6b1a81674aaba6f"")",,0.42,,0.03,,18.3,Balance,3,5.17,53.2wt.%,0.12,,1,,,,,,,,0.00294419mm/cycle,,,,,,"Chang M, Au P, Terada T, et al. Damage Tolerance of Alloy 718 Turbine Disc Material[J]. Et Al, 1992.",10.11961/mater0203.MGI.20171221.ds.0036,张瑞杰,摘录,黄淋,2018/1/9,,,718,,,,1h,955℃,1℃/min,8h,718℃,,8h,621℃,,,,,,,650℃,55.9361Mpa/m,,25℃,,,,,,,,,,,,,,,,,,,,,,
"ObjectId(""5b4ca1d1e6b1a81674aaba71"")",,0.42,,0.03,,18.3,Balance,3,5.17,53.2wt.%,0.12,,1,,,,,,,,0.00120993mm/cycle,,,,,,"Chang M, Au P, Terada T, et al. Damage Tolerance of Alloy 718 Turbine Disc Material[J]. Et Al, 1992.",10.11961/mater0203.MGI.20171221.ds.0036,张瑞杰,摘录,黄淋,2018/1/9,,,718,,,,1h,955℃,1℃/min,8h,718℃,,8h,621℃,,,,,,,650℃,54.3732Mpa/m,,25℃,,,,,,,,,,,,,,,,,,,,,,
"ObjectId(""5b4ca1d6e6b1a81674aaba73"")",,0.42,,0.03,,18.3,Balance,3,5.17,53.2wt.%,0.12,,1,,,,,,,,8.81E-4mm/cycle,,,,,,"Chang M, Au P, Terada T, et al. Damage Tolerance of Alloy 718 Turbine Disc Material[J]. Et Al, 1992.",10.11961/mater0203.MGI.20171221.ds.0036,张瑞杰,摘录,黄淋,2018/1/9,,,718,,,,1h,955℃,1℃/min,8h,718℃,,8h,621℃,,,,,,,650℃,46.5256Mpa/m,,25℃,,,,,,,,,,,,,,,,,,,,,,
"ObjectId(""5b4ca1dbe6b1a81674aaba75"")",,0.42,,0.03,,18.3,Balance,3,5.17,53.2wt.%,0.12,,1,,,,,,,,0.00188739mm/cycle,,,,,,"Chang M, Au P, Terada T, et al. Damage Tolerance of Alloy 718 Turbine Disc Material[J]. Et Al, 1992.",10.11961/mater0203.MGI.20171221.ds.0036,张瑞杰,摘录,黄淋,2018/1/9,,,718,,,,1h,955℃,1℃/min,8h,718℃,,8h,621℃,,,,,,,650℃,55.9361Mpa/m,,25℃,,,,,,,,,,,,,,,,,,,,,,
"ObjectId(""5b4ca1e4e6b1a81674aaba77"")",,0.42,,0.03,,18.3,Balance,3,5.17,53.2wt.%,0.12,,1,,,,,,,,3.62E-4mm/cycle,,,,,,"Chang M, Au P, Terada T, et al. Damage Tolerance of Alloy 718 Turbine Disc Material[J]. Et Al, 1992.",10.11961/mater0203.MGI.20171221.ds.0036,张瑞杰,摘录,黄淋,2018/1/9,,,718,,,,1h,955℃,1℃/min,8h,718℃,,8h,621℃,,,,,,,650℃,42.1323Mpa/m,,25℃,,,,,,,,,,,,,,,,,,,,,,
"ObjectId(""5b4ca1e9e6b1a81674aaba79"")",,0.42,,0.03,,18.3,Balance,3,5.17,53.2wt.%,0.12,,1,,,,,,,,5.30E-4mm/cycle,,,,,,"Chang M, Au P, Terada T, et al. Damage Tolerance of Alloy 718 Turbine Disc Material[J]. Et Al, 1992.",10.11961/mater0203.MGI.20171221.ds.0036,张瑞杰,摘录,黄淋,2018/1/9,,,718,,,,1h,955℃,1℃/min,8h,718℃,,8h,621℃,,,,,,,650℃,44.2745Mpa/m,,25℃,,,,,,,,,,,,,,,,,,,,,,
"ObjectId(""5b4ca1eee6b1a81674aaba7b"")",,0.42,,0.03,,18.3,Balance,3,5.17,53.2wt.%,0.12,,1,,,,,,,,3.86E-4mm/cycle,,,,,,"Chang M, Au P, Terada T, et al. Damage Tolerance of Alloy 718 Turbine Disc Material[J]. Et Al, 1992.",10.11961/mater0203.MGI.20171221.ds.0036,张瑞杰,摘录,黄淋,2018/1/9,,,718,,,,1h,955℃,1℃/min,8h,718℃,,8h,621℃,,,,,,,650℃,38.1539Mpa/m,,25℃,,,,,,,,,,,,,,,,,,,,,,
"ObjectId(""5b4ca1f3e6b1a81674aaba7d"")",,0.42,,0.03,,18.3,Balance,3,5.17,53.2wt.%,0.12,,1,,,,,,,,5.65E-4mm/cycle,,,,,,"Chang M, Au P, Terada T, et al. Damage Tolerance of Alloy 718 Turbine Disc Material[J]. Et Al, 1992.",10.11961/mater0203.MGI.20171221.ds.0036,张瑞杰,摘录,黄淋,2018/1/9,,,718,,,,1h,955℃,1℃/min,8h,718℃,,8h,621℃,,,,,,,650℃,38.6983Mpa/m,,25℃,,,,,,,,,,,,,,,,,,,,,,
"ObjectId(""5b4ca1f8e6b1a81674aaba7f"")",,0.42,,0.03,,18.3,Balance,3,5.17,53.2wt.%,0.12,,1,,,,,,,,8.53E-4mm/cycle,,,,,,"Chang M, Au P, Terada T, et al. Damage Tolerance of Alloy 718 Turbine Disc Material[J]. Et Al, 1992.",10.11961/mater0203.MGI.20171221.ds.0036,张瑞杰,摘录,黄淋,2018/1/9,,,718,,,,1h,955℃,1℃/min,8h,718℃,,8h,621℃,,,,,,,650℃,44.5893Mpa/m,,25℃,,,,,,,,,,,,,,,,,,,,,,
"ObjectId(""5b4ca1fde6b1a81674aaba81"")",,0.42,,0.03,,18.3,Balance,3,5.17,53.2wt.%,0.12,,1,,,,,,,,5.30E-4mm/cycle,,,,,,"Chang M, Au P, Terada T, et al. Damage Tolerance of Alloy 718 Turbine Disc Material[J]. Et Al, 1992.",10.11961/mater0203.MGI.20171221.ds.0036,张瑞杰,摘录,黄淋,2018/1/9,,,718,,,,1h,955℃,1℃/min,8h,718℃,,8h,621℃,,,,,,,650℃,37.0878Mpa/m,,25℃,,,,,,,,,,,,,,,,,,,,,,
"ObjectId(""5b4ca202e6b1a81674aaba83"")",,0.42,,0.03,,18.3,Balance,3,5.17,53.2wt.%,0.12,,1,,,,,,,,6.21E-4mm/cycle,,,,,,"Chang M, Au P, Terada T, et al. Damage Tolerance of Alloy 718 Turbine Disc Material[J]. Et Al, 1992.",10.11961/mater0203.MGI.20171221.ds.0036,张瑞杰,摘录,黄淋,2018/1/9,,,718,,,,1h,955℃,1℃/min,8h,718℃,,8h,621℃,,,,,,,650℃,45.871Mpa/m,,25℃,,,,,,,,,,,,,,,,,,,,,,
"ObjectId(""5b4ca207e6b1a81674aaba85"")",,0.42,,0.03,,18.3,Balance,3,5.17,53.2wt.%,0.12,,1,,,,,,,,7.76E-4mm/cycle,,,,,,"Chang M, Au P, Terada T, et al. Damage Tolerance of Alloy 718 Turbine Disc Material[J]. Et Al, 1992.",10.11961/mater0203.MGI.20171221.ds.0036,张瑞杰,摘录,黄淋,2018/1/9,,,718,,,,1h,955℃,1℃/min,8h,718℃,,8h,621℃,,,,,,,650℃,45.871Mpa/m,,25℃,,,,,,,,,,,,,,,,,,,,,,
"ObjectId(""5b4ca20be6b1a81674aaba87"")",,0.42,,0.03,,18.3,Balance,3,5.17,53.2wt.%,0.12,,1,,,,,,,,2.63E-4mm/cycle,,,,,,"Chang M, Au P, Terada T, et al. Damage Tolerance of Alloy 718 Turbine Disc Material[J]. Et Al, 1992.",10.11961/mater0203.MGI.20171221.ds.0036,张瑞杰,摘录,黄淋,2018/1/9,,,718,,,,1h,955℃,1℃/min,8h,718℃,,8h,621℃,,,,,,,650℃,37.8845Mpa/m,,25℃,,,,,,,,,,,,,,,,,,,,,,
"ObjectId(""5b4ca210e6b1a81674aaba89"")",,0.42,,0.03,,18.3,Balance,3,5.17,53.2wt.%,0.12,,1,,,,,,,,6.62E-4mm/cycle,,,,,,"Chang M, Au P, Terada T, et al. Damage Tolerance of Alloy 718 Turbine Disc Material[J]. Et Al, 1992.",10.11961/mater0203.MGI.20171221.ds.0036,张瑞杰,摘录,黄淋,2018/1/9,,,718,,,,1h,955℃,1℃/min,8h,718℃,,8h,621℃,,,,,,,650℃,42.4319Mpa/m,,25℃,,,,,,,,,,,,,,,,,,,,,,
"ObjectId(""5b4ca215e6b1a81674aaba8b"")",,0.42,,0.03,,18.3,Balance,3,5.17,53.2wt.%,0.12,,1,,,,,,,,4.24E-4mm/cycle,,,,,,"Chang M, Au P, Terada T, et al. Damage Tolerance of Alloy 718 Turbine Disc Material[J]. Et Al, 1992.",10.11961/mater0203.MGI.20171221.ds.0036,张瑞杰,摘录,黄淋,2018/1/9,,,718,,,,1h,955℃,1℃/min,8h,718℃,,8h,621℃,,,,,,,650℃,42.1323Mpa/m,,25℃,,,,,,,,,,,,,,,,,,,,,,
"ObjectId(""5b4ca21ae6b1a81674aaba8d"")",,0.42,,0.03,,18.3,Balance,3,5.17,53.2wt.%,0.12,,1,,,,,,,,4.24E-4mm/cycle,,,,,,"Chang M, Au P, Terada T, et al. Damage Tolerance of Alloy 718 Turbine Disc Material[J]. Et Al, 1992.",10.11961/mater0203.MGI.20171221.ds.0036,张瑞杰,摘录,黄淋,2018/1/9,,,718,,,,1h,955℃,1℃/min,8h,718℃,,8h,621℃,,,,,,,650℃,40.9551Mpa/m,,25℃,,,,,,,,,,,,,,,,,,,,,,
"ObjectId(""5b4ca21fe6b1a81674aaba8f"")",,0.42,,0.03,,18.3,Balance,3,5.17,53.2wt.%,0.12,,1,,,,,,,,0.001mm/cycle,,,,,,"Chang M, Au P, Terada T, et al. Damage Tolerance of Alloy 718 Turbine Disc Material[J]. Et Al, 1992.",10.11961/mater0203.MGI.20171221.ds.0036,张瑞杰,摘录,黄淋,2018/1/9,,,718,,,,1h,955℃,1℃/min,8h,718℃,,8h,621℃,,,,,,,650℃,46.1972Mpa/m,,25℃,,,,,,,,,,,,,,,,,,,,,,
"ObjectId(""5b4ca224e6b1a81674aaba91"")",,0.42,,0.03,,18.3,Balance,3,5.17,53.2wt.%,0.12,,1,,,,,,,,5.83E-4mm/cycle,,,,,,"Chang M, Au P, Terada T, et al. Damage Tolerance of Alloy 718 Turbine Disc Material[J]. Et Al, 1992.",10.11961/mater0203.MGI.20171221.ds.0036,张瑞杰,摘录,黄淋,2018/1/9,,,718,,,,1h,955℃,1℃/min,8h,718℃,,8h,621℃,,,,,,,650℃,42.7336Mpa/m,,25℃,,,,,,,,,,,,,,,,,,,,,,
"ObjectId(""5b4ca229e6b1a81674aaba93"")",,0.42,,0.03,,18.3,Balance,3,5.17,53.2wt.%,0.12,,1,,,,,,,,3.19E-4mm/cycle,,,,,,"Chang M, Au P, Terada T, et al. Damage Tolerance of Alloy 718 Turbine Disc Material[J]. Et Al, 1992.",10.11961/mater0203.MGI.20171221.ds.0036,张瑞杰,摘录,黄淋,2018/1/9,,,718,,,,1h,955℃,1℃/min,8h,718℃,,8h,621℃,,,,,,,650℃,39.2506Mpa/m,,25℃,,,,,,,,,,,,,,,,,,,,,,
"ObjectId(""5b4ca233e6b1a81674aaba95"")",,0.42,,0.03,,18.3,Balance,3,5.17,53.2wt.%,0.12,,1,,,,,,,,1.69E-4mm/cycle,,,,,,"Chang M, Au P, Terada T, et al. Damage Tolerance of Alloy 718 Turbine Disc Material[J]. Et Al, 1992.",10.11961/mater0203.MGI.20171221.ds.0036,张瑞杰,摘录,黄淋,2018/1/9,,,718,,,,1h,955℃,1℃/min,8h,718℃,,8h,621℃,,,,,,,650℃,30.1995Mpa/m,,25℃,,,,,,,,,,,,,,,,,,,,,,
"ObjectId(""5b4ca237e6b1a81674aaba97"")",,0.42,,0.03,,18.3,Balance,3,5.17,53.2wt.%,0.12,,1,,,,,,,,1.27E-4mm/cycle,,,,,,"Chang M, Au P, Terada T, et al. Damage Tolerance of Alloy 718 Turbine Disc Material[J]. Et Al, 1992.",10.11961/mater0203.MGI.20171221.ds.0036,张瑞杰,摘录,黄淋,2018/1/9,,,718,,,,1h,955℃,1℃/min,8h,718℃,,8h,621℃,,,,,,,650℃,31.735Mpa/m,,25℃,,,,,,,,,,,,,,,,,,,,,,
"ObjectId(""5b4ca23ce6b1a81674aaba99"")",,0.42,,0.03,,18.3,Balance,3,5.17,53.2wt.%,0.12,,1,,,,,,,,7.88E-5mm/cycle,,,,,,"Chang M, Au P, Terada T, et al. Damage Tolerance of Alloy 718 Turbine Disc Material[J]. Et Al, 1992.",10.11961/mater0203.MGI.20171221.ds.0036,张瑞杰,摘录,黄淋,2018/1/9,,,718,,,,1h,955℃,1℃/min,8h,718℃,,8h,621℃,,,,,,,650℃,27.9353Mpa/m,,25℃,,,,,,,,,,,,,,,,,,,,,,
"ObjectId(""5b4ca241e6b1a81674aaba9b"")",,0.42,,0.03,,18.3,Balance,3,5.17,53.2wt.%,0.12,,1,,,,,,,,2.47E-4mm/cycle,,,,,,"Chang M, Au P, Terada T, et al. Damage Tolerance of Alloy 718 Turbine Disc Material[J]. Et Al, 1992.",10.11961/mater0203.MGI.20171221.ds.0036,张瑞杰,摘录,黄淋,2018/1/9,,,718,,,,1h,955℃,1℃/min,8h,718℃,,8h,621℃,,,,,,,650℃,31.9606Mpa/m,,25℃,,,,,,,,,,,,,,,,,,,,,,
"ObjectId(""5b4ca246e6b1a81674aaba9d"")",,0.42,,0.03,,18.3,Balance,3,5.17,53.2wt.%,0.12,,1,,,,,,,,1.23E-4mm/cycle,,,,,,"Chang M, Au P, Terada T, et al. Damage Tolerance of Alloy 718 Turbine Disc Material[J]. Et Al, 1992.",10.11961/mater0203.MGI.20171221.ds.0036,张瑞杰,摘录,黄淋,2018/1/9,,,718,,,,1h,955℃,1℃/min,8h,718℃,,8h,621℃,,,,,,,650℃,30.4142Mpa/m,,25℃,,,,,,,,,,,,,,,,,,,,,,
"ObjectId(""5b4ca24be6b1a81674aaba9f"")",,0.42,,0.03,,18.3,Balance,3,5.17,53.2wt.%,0.12,,1,,,,,,,,2.47E-4mm/cycle,,,,,,"Chang M, Au P, Terada T, et al. Damage Tolerance of Alloy 718 Turbine Disc Material[J]. Et Al, 1992.",10.11961/mater0203.MGI.20171221.ds.0036,张瑞杰,摘录,黄淋,2018/1/9,,,718,,,,1h,955℃,1℃/min,8h,718℃,,8h,621℃,,,,,,,650℃,30.8483Mpa/m,,25℃,,,,,,,,,,,,,,,,,,,,,,
"ObjectId(""5b4ca250e6b1a81674aabaa1"")",,0.42,,0.03,,18.3,Balance,3,5.17,53.2wt.%,0.12,,1,,,,,,,,1.44E-4mm/cycle,,,,,,"Chang M, Au P, Terada T, et al. Damage Tolerance of Alloy 718 Turbine Disc Material[J]. Et Al, 1992.",10.11961/mater0203.MGI.20171221.ds.0036,张瑞杰,摘录,黄淋,2018/1/9,,,718,,,,1h,955℃,1℃/min,8h,718℃,,8h,621℃,,,,,,,650℃,28.334Mpa/m,,25℃,,,,,,,,,,,,,,,,,,,,,,
"ObjectId(""5b4ca255e6b1a81674aabaa3"")",,0.42,,0.03,,18.3,Balance,3,5.17,53.2wt.%,0.12,,1,,,,,,,,8.95E-5mm/cycle,,,,,,"Chang M, Au P, Terada T, et al. Damage Tolerance of Alloy 718 Turbine Disc Material[J]. Et Al, 1992.",10.11961/mater0203.MGI.20171221.ds.0036,张瑞杰,摘录,黄淋,2018/1/9,,,718,,,,1h,955℃,1℃/min,8h,718℃,,8h,621℃,,,,,,,650℃,27.5423Mpa/m,,25℃,,,,,,,,,,,,,,,,,,,,,,
"ObjectId(""5b4ca25ae6b1a81674aabaa5"")",,0.42,,0.03,,18.3,Balance,3,5.17,53.2wt.%,0.12,,1,,,,,,,,2.25E-4mm/cycle,,,,,,"Chang M, Au P, Terada T, et al. Damage Tolerance of Alloy 718 Turbine Disc Material[J]. Et Al, 1992.",10.11961/mater0203.MGI.20171221.ds.0036,张瑞杰,摘录,黄淋,2018/1/9,,,718,,,,1h,955℃,1℃/min,8h,718℃,,8h,621℃,,,,,,,650℃,36.0515Mpa/m,,25℃,,,,,,,,,,,,,,,,,,,,,,
"ObjectId(""5b4ca25fe6b1a81674aabaa7"")",,0.42,,0.03,,18.3,Balance,3,5.17,53.2wt.%,0.12,,1,,,,,,,,3.40E-4mm/cycle,,,,,,"Chang M, Au P, Terada T, et al. Damage Tolerance of Alloy 718 Turbine Disc Material[J]. Et Al, 1992.",10.11961/mater0203.MGI.20171221.ds.0036,张瑞杰,摘录,黄淋,2018/1/9,,,718,,,,1h,955℃,1℃/min,8h,718℃,,8h,621℃,,,,,,,650℃,31.511Mpa/m,,25℃,,,,,,,,,,,,,,,,,,,,,,
"ObjectId(""5b4ca263e6b1a81674aabaa9"")",,0.42,,0.03,,18.3,Balance,3,5.17,53.2wt.%,0.12,,1,,,,,,,,1.12E-4mm/cycle,,,,,,"Chang M, Au P, Terada T, et al. Damage Tolerance of Alloy 718 Turbine Disc Material[J]. Et Al, 1992.",10.11961/mater0203.MGI.20171221.ds.0036,张瑞杰,摘录,黄淋,2018/1/9,,,718,,,,1h,955℃,1℃/min,8h,718℃,,8h,621℃,,,,,,,650℃,28.7383Mpa/m,,25℃,,,,,,,,,,,,,,,,,,,,,,
"ObjectId(""5b4ca268e6b1a81674aabaab"")",,0.42,,0.03,,18.3,Balance,3,5.17,53.2wt.%,0.12,,1,,,,,,,,5.05E-5mm/cycle,,,,,,"Chang M, Au P, Terada T, et al. Damage Tolerance of Alloy 718 Turbine Disc Material[J]. Et Al, 1992.",10.11961/mater0203.MGI.20171221.ds.0036,张瑞杰,摘录,黄淋,2018/1/9,,,718,,,,1h,955℃,1℃/min,8h,718℃,,8h,621℃,,,,,,,650℃,27.1548Mpa/m,,25℃,,,,,,,,,,,,,,,,,,,,,,
"ObjectId(""5b4ca26de6b1a81674aabaad"")",,0.42,,0.03,,18.3,Balance,3,5.17,53.2wt.%,0.12,,1,,,,,,,,1.49E-4mm/cycle,,,,,,"Chang M, Au P, Terada T, et al. Damage Tolerance of Alloy 718 Turbine Disc Material[J]. Et Al, 1992.",10.11961/mater0203.MGI.20171221.ds.0036,张瑞杰,摘录,黄淋,2018/1/9,,,718,,,,1h,955℃,1℃/min,8h,718℃,,8h,621℃,,,,,,,650℃,32.6472Mpa/m,,25℃,,,,,,,,,,,,,,,,,,,,,,
"ObjectId(""5b4ca275e6b1a81674aabaaf"")",,0.42,,0.03,,18.3,Balance,3,5.17,53.2wt.%,0.12,,1,,,,,,,,9.53E-5mm/cycle,,,,,,"Chang M, Au P, Terada T, et al. Damage Tolerance of Alloy 718 Turbine Disc Material[J]. Et Al, 1992.",10.11961/mater0203.MGI.20171221.ds.0036,张瑞杰,摘录,黄淋,2018/1/9,,,718,,,,1h,955℃,1℃/min,8h,718℃,,8h,621℃,,,,,,,650℃,29.3557Mpa/m,,25℃,,,,,,,,,,,,,,,,,,,,,,
"ObjectId(""5b4ca27ae6b1a81674aabab1"")",,0.42,,0.03,,18.3,Balance,3,5.17,53.2wt.%,0.12,,1,,,,,,,,1.05E-4mm/cycle,,,,,,"Chang M, Au P, Terada T, et al. Damage Tolerance of Alloy 718 Turbine Disc Material[J]. Et Al, 1992.",10.11961/mater0203.MGI.20171221.ds.0036,张瑞杰,摘录,黄淋,2018/1/9,,,718,,,,1h,955℃,1℃/min,8h,718℃,,8h,621℃,,,,,,,650℃,27.5423Mpa/m,,25℃,,,,,,,,,,,,,,,,,,,,,,
"ObjectId(""5b4ca284e6b1a81674aabab3"")",,0.42,,0.03,,18.3,Balance,3,5.17,53.2wt.%,0.12,,1,,,,,,,,4.74E-5mm/cycle,,,,,,"Chang M, Au P, Terada T, et al. Damage Tolerance of Alloy 718 Turbine Disc Material[J]. Et Al, 1992.",10.11961/mater0203.MGI.20171221.ds.0036,张瑞杰,摘录,黄淋,2018/1/9,,,718,,,,1h,955℃,1℃/min,8h,718℃,,8h,621℃,,,,,,,650℃,21.0415Mpa/m,,25℃,,,,,,,,,,,,,,,,,,,,,,
"ObjectId(""5b4ca289e6b1a81674aabab5"")",,0.42,,0.03,,18.3,Balance,3,5.17,53.2wt.%,0.12,,1,,,,,,,,1.23E-4mm/cycle,,,,,,"Chang M, Au P, Terada T, et al. Damage Tolerance of Alloy 718 Turbine Disc Material[J]. Et Al, 1992.",10.11961/mater0203.MGI.20171221.ds.0036,张瑞杰,摘录,黄淋,2018/1/9,,,718,,,,1h,955℃,1℃/min,8h,718℃,,8h,621℃,,,,,,,650℃,26.396Mpa/m,,25℃,,,,,,,,,,,,,,,,,,,,,,
"ObjectId(""5b4ca28ee6b1a81674aabab7"")",,0.42,,0.03,,18.3,Balance,3,5.17,53.2wt.%,0.12,,1,,,,,,,,6.11E-5mm/cycle,,,,,,"Chang M, Au P, Terada T, et al. Damage Tolerance of Alloy 718 Turbine Disc Material[J]. Et Al, 1992.",10.11961/mater0203.MGI.20171221.ds.0036,张瑞杰,摘录,黄淋,2018/1/9,,,718,,,,1h,955℃,1℃/min,8h,718℃,,8h,621℃,,,,,,,650℃,23.4008Mpa/m,,25℃,,,,,,,,,,,,,,,,,,,,,,
"ObjectId(""5b4ca293e6b1a81674aabab9"")",,0.42,,0.03,,18.3,Balance,3,5.17,53.2wt.%,0.12,,1,,,,,,,,3.92E-5mm/cycle,,,,,,"Chang M, Au P, Terada T, et al. Damage Tolerance of Alloy 718 Turbine Disc Material[J]. Et Al, 1992.",10.11961/mater0203.MGI.20171221.ds.0036,张瑞杰,摘录,黄淋,2018/1/9,,,718,,,,1h,955℃,1℃/min,8h,718℃,,8h,621℃,,,,,,,650℃,22.1114Mpa/m,,25℃,,,,,,,,,,,,,,,,,,,,,,
"ObjectId(""5b4ca297e6b1a81674aababb"")",,0.42,,0.03,,18.3,Balance,3,5.17,53.2wt.%,0.12,,1,,,,,,,,1.95E-5mm/cycle,,,,,,"Chang M, Au P, Terada T, et al. Damage Tolerance of Alloy 718 Turbine Disc Material[J]. Et Al, 1992.",10.11961/mater0203.MGI.20171221.ds.0036,张瑞杰,摘录,黄淋,2018/1/9,,,718,,,,1h,955℃,1℃/min,8h,718℃,,8h,621℃,,,,,,,650℃,21.4935Mpa/m,,25℃,,,,,,,,,,,,,,,,,,,,,,
"ObjectId(""5b4ca29ce6b1a81674aababd"")",,0.42,,0.03,,18.3,Balance,3,5.17,53.2wt.%,0.12,,1,,,,,,,,3.56E-5mm/cycle,,,,,,"Chang M, Au P, Terada T, et al. Damage Tolerance of Alloy 718 Turbine Disc Material[J]. Et Al, 1992.",10.11961/mater0203.MGI.20171221.ds.0036,张瑞杰,摘录,黄淋,2018/1/9,,,718,,,,1h,955℃,1℃/min,8h,718℃,,8h,621℃,,,,,,,650℃,21.0415Mpa/m,,25℃,,,,,,,,,,,,,,,,,,,,,,
"ObjectId(""5b4ca2a1e6b1a81674aababf"")",,0.42,,0.03,,18.3,Balance,3,5.17,53.2wt.%,0.12,,1,,,,,,,,8.95E-5mm/cycle,,,,,,"Chang M, Au P, Terada T, et al. Damage Tolerance of Alloy 718 Turbine Disc Material[J]. Et Al, 1992.",10.11961/mater0203.MGI.20171221.ds.0036,张瑞杰,摘录,黄淋,2018/1/9,,,718,,,,1h,955℃,1℃/min,8h,718℃,,8h,621℃,,,,,,,650℃,26.2097Mpa/m,,25℃,,,,,,,,,,,,,,,,,,,,,,
"ObjectId(""5b4ca2abe6b1a81674aabac3"")",,0.42,,0.03,,18.3,Balance,3,5.17,53.2wt.%,0.12,,1,,,,,,,,6.72E-5mm/cycle,,,,,,"Chang M, Au P, Terada T, et al. Damage Tolerance of Alloy 718 Turbine Disc Material[J]. Et Al, 1992.",10.11961/mater0203.MGI.20171221.ds.0036,张瑞杰,摘录,黄淋,2018/1/9,,,718,,,,1h,955℃,1℃/min,8h,718℃,,8h,621℃,,,,,,,650℃,27.1548Mpa/m,,25℃,,,,,,,,,,,,,,,,,,,,,,
"ObjectId(""5b4ca2b0e6b1a81674aabac5"")",,0.42,,0.03,,18.3,Balance,3,5.17,53.2wt.%,0.12,,1,,,,,,,,7.40E-5mm/cycle,,,,,,"Chang M, Au P, Terada T, et al. Damage Tolerance of Alloy 718 Turbine Disc Material[J]. Et Al, 1992.",10.11961/mater0203.MGI.20171221.ds.0036,张瑞杰,摘录,黄淋,2018/1/9,,,718,,,,1h,955℃,1℃/min,8h,718℃,,8h,621℃,,,,,,,650℃,24.0735Mpa/m,,25℃,,,,,,,,,,,,,,,,,,,,,,
"ObjectId(""5b4ca2b5e6b1a81674aabac7"")",,0.42,,0.03,,18.3,Balance,3,5.17,53.2wt.%,0.12,,1,,,,,,,,5.92E-5mm/cycle,,,,,,"Chang M, Au P, Terada T, et al. Damage Tolerance of Alloy 718 Turbine Disc Material[J]. Et Al, 1992.",10.11961/mater0203.MGI.20171221.ds.0036,张瑞杰,摘录,黄淋,2018/1/9,,,718,,,,1h,955℃,1℃/min,8h,718℃,,8h,621℃,,,,,,,650℃,22.5864Mpa/m,,25℃,,,,,,,,,,,,,,,,,,,,,,
"ObjectId(""5b4ca2bee6b1a81674aabacb"")",,0.42,,0.03,,18.3,Balance,3,5.17,53.2wt.%,0.12,,1,,,,,,,,5.05E-5mm/cycle,,,,,,"Chang M, Au P, Terada T, et al. Damage Tolerance of Alloy 718 Turbine Disc Material[J]. Et Al, 1992.",10.11961/mater0203.MGI.20171221.ds.0036,张瑞杰,摘录,黄淋,2018/1/9,,,718,,,,1h,955℃,1℃/min,8h,718℃,,8h,621℃,,,,,,,650℃,22.5864Mpa/m,,25℃,,,,,,,,,,,,,,,,,,,,,,
"ObjectId(""5b4ca2c3e6b1a81674aabacd"")",,0.42,,0.03,,18.3,Balance,3,5.17,53.2wt.%,0.12,,1,,,,,,,,8.67E-5mm/cycle,,,,,,"Chang M, Au P, Terada T, et al. Damage Tolerance of Alloy 718 Turbine Disc Material[J]. Et Al, 1992.",10.11961/mater0203.MGI.20171221.ds.0036,张瑞杰,摘录,黄淋,2018/1/9,,,718,,,,1h,955℃,1℃/min,8h,718℃,,8h,621℃,,,,,,,650℃,24.9415Mpa/m,,25℃,,,,,,,,,,,,,,,,,,,,,,
"ObjectId(""5b4ca2c8e6b1a81674aabacf"")",,0.42,,0.03,,18.3,Balance,3,5.17,53.2wt.%,0.12,,1,,,,,,,,6.94E-5mm/cycle,,,,,,"Chang M, Au P, Terada T, et al. Damage Tolerance of Alloy 718 Turbine Disc Material[J]. Et Al, 1992.",10.11961/mater0203.MGI.20171221.ds.0036,张瑞杰,摘录,黄淋,2018/1/9,,,718,,,,1h,955℃,1℃/min,8h,718℃,,8h,621℃,,,,,,,650℃,25.8409Mpa/m,,25℃,,,,,,,,,,,,,,,,,,,,,,
"ObjectId(""5b4d0ddbe6b1a819a85d8355"")",,2.5,0.035,0.03wt.%,15,18,,3,,Balance,,,5,1.25,0.035,24h,650℃,16h,760℃,,5.42E-4mm/cycle,,,,,,"Patel S J, Elliott I C. Production of High-Strength P/M Disc Alloys by ""Superlean"" Cast/Wrought Technology[C]// Superalloys. 1992:13-22.",10.11961/mater0203.MGI.20171221.ds.0032,张瑞杰,摘录,黄淋,2018/1/9,,,APK12(P/M),,4h,,,,,,,,,,,,,,,,,,16.89Mpa(m^0.5),,600℃,15cpm,,,,,,,,,,,,,,,70%,1107℃,,,,
"ObjectId(""5b4d0defe6b1a819a85d835d"")",,2.5,0.035,0.03wt.%,15,18,,3,,Balance,,,5,1.25,0.035,24h,650℃,16h,760℃,,3.70E-4mm/cycle,,,,,,"Patel S J, Elliott I C. Production of High-Strength P/M Disc Alloys by ""Superlean"" Cast/Wrought Technology[C]// Superalloys. 1992:13-22.",10.11961/mater0203.MGI.20171221.ds.0032,张瑞杰,摘录,黄淋,2018/1/9,,,APK12(P/M),,4h,,,,,,,,,,,,,,,,,,10.23Mpa(m^0.5),,600℃,15cpm,,,,,,,,,,,,,,,70%,1107℃,,,,
"ObjectId(""5b4d0df4e6b1a819a85d835f"")",,2.5,0.035,0.03wt.%,15,18,,3,,Balance,,,5,1.25,0.035,24h,650℃,16h,760℃,,6.76E-4mm/cycle,,,,,,"Patel S J, Elliott I C. Production of High-Strength P/M Disc Alloys by ""Superlean"" Cast/Wrought Technology[C]// Superalloys. 1992:13-22.",10.11961/mater0203.MGI.20171221.ds.0032,张瑞杰,摘录,黄淋,2018/1/9,,,APK12(P/M),,4h,,,,,,,,,,,,,,,,,,22.60Mpa(m^0.5),,600℃,15cpm,,,,,,,,,,,,,,,70%,1107℃,,,,
"ObjectId(""5b4d0e07e6b1a819a85d8367"")",,2.5,0.035,0.03wt.%,15,18,,3,,Balance,,,5,1.25,0.035,24h,650℃,16h,760℃,,4.56E-4mm/cycle,,,,,,"Patel S J, Elliott I C. Production of High-Strength P/M Disc Alloys by ""Superlean"" Cast/Wrought Technology[C]// Superalloys. 1992:13-22.",10.11961/mater0203.MGI.20171221.ds.0032,张瑞杰,摘录,黄淋,2018/1/9,,,APK12(P/M),,4h,,,,,,,,,,,,,,,,,,13.71Mpa(m^0.5),,600℃,15cpm,,,,,,,,,,,,,,,70%,1107℃,,,,
"ObjectId(""5b4d0e0ce6b1a819a85d8369"")",,2.5,0.035,0.03wt.%,15,18,,3,,Balance,,,5,1.25,0.035,24h,650℃,16h,760℃,,6.07E-4mm/cycle,,,,,,"Patel S J, Elliott I C. Production of High-Strength P/M Disc Alloys by ""Superlean"" Cast/Wrought Technology[C]// Superalloys. 1992:13-22.",10.11961/mater0203.MGI.20171221.ds.0032,张瑞杰,摘录,黄淋,2018/1/9,,,APK12(P/M),,4h,,,,,,,,,,,,,,,,,,19.60Mpa(m^0.5),,600℃,15cpm,,,,,,,,,,,,,,,70%,1107℃,,,,
"ObjectId(""5b4d0e16e6b1a819a85d836d"")",,2.5,0.035,0.03wt.%,15,18,,3,,Balance,,,5,1.25,0.035,24h,650℃,16h,760℃,,7.48E-4mm/cycle,,,,,,"Patel S J, Elliott I C. Production of High-Strength P/M Disc Alloys by ""Superlean"" Cast/Wrought Technology[C]// Superalloys. 1992:13-22.",10.11961/mater0203.MGI.20171221.ds.0032,张瑞杰,摘录,黄淋,2018/1/9,,,APK12(P/M),,4h,,,,,,,,,,,,,,,,,,25.39Mpa(m^0.5),,600℃,15cpm,,,,,,,,,,,,,,,70%,1107℃,,,,
"ObjectId(""5b4d0e47e6b1a819a85d837f"")",,2.5,0.035,0.03wt.%,15,18,,3,,Balance,,,5,1.25,0.035,24h,650℃,16h,760℃,,5.79E-4mm/cycle,,,,,,"Patel S J, Elliott I C. Production of High-Strength P/M Disc Alloys by ""Superlean"" Cast/Wrought Technology[C]// Superalloys. 1992:13-22.",10.11961/mater0203.MGI.20171221.ds.0032,张瑞杰,摘录,黄淋,2018/1/9,,,APK22(EBCHR),,4h,,,,,,,,,,,,,,,,,,21.55Mpa(m^0.5),,600℃,15cpm,,,,,,,,,,,,,,,70%,1107℃,,,,
"ObjectId(""5b4d0e55e6b1a819a85d8385"")",,2.5,0.035,0.03wt.%,15,18,,3,,Balance,,,5,1.25,0.035,24h,650℃,16h,760℃,,4.53E-4mm/cycle,,,,,,"Patel S J, Elliott I C. Production of High-Strength P/M Disc Alloys by ""Superlean"" Cast/Wrought Technology[C]// Superalloys. 1992:13-22.",10.11961/mater0203.MGI.20171221.ds.0032,张瑞杰,摘录,黄淋,2018/1/9,,,APK12(EBCHR),,4h,,,,,,,,,,,,,,,,,,16.33Mpa(m^0.5),,600℃,15cpm,,,,,,,,,,,,,,,70%,1107℃,,,,
"ObjectId(""5b4d0e5ae6b1a819a85d8387"")",,2.5,0.035,0.03wt.%,15,18,,3,,Balance,,,5,1.25,0.035,24h,650℃,16h,760℃,,6.69E-4mm/cycle,,,,,,"Patel S J, Elliott I C. Production of High-Strength P/M Disc Alloys by ""Superlean"" Cast/Wrought Technology[C]// Superalloys. 1992:13-22.",10.11961/mater0203.MGI.20171221.ds.0032,张瑞杰,摘录,黄淋,2018/1/9,,,APK12(EBCHR),,4h,,,,,,,,,,,,,,,,,,24.83Mpa(m^0.5),,600℃,15cpm,,,,,,,,,,,,,,,70%,1107℃,,,,
"ObjectId(""5b4d0e5fe6b1a819a85d8389"")",,2.5,0.035,0.03wt.%,15,18,,3,,Balance,,,5,1.25,0.035,24h,650℃,16h,760℃,,5.18E-4mm/cycle,,,,,,"Patel S J, Elliott I C. Production of High-Strength P/M Disc Alloys by ""Superlean"" Cast/Wrought Technology[C]// Superalloys. 1992:13-22.",10.11961/mater0203.MGI.20171221.ds.0032,张瑞杰,摘录,黄淋,2018/1/9,,,APK12(EBCHR),,4h,,,,,,,,,,,,,,,,,,18.94Mpa(m^0.5),,600℃,15cpm,,,,,,,,,,,,,,,70%,1107℃,,,,
"ObjectId(""5b4d0e9ee6b1a819a85d83a1"")",,2.5,0.035,0.03wt.%,15,18,,3,,Balance,,,5,1.25,0.035,24h,650℃,16h,760℃,,3.02E-4mm/cycle,,,,,,"Patel S J, Elliott I C. Production of High-Strength P/M Disc Alloys by ""Superlean"" Cast/Wrought Technology[C]// Superalloys. 1992:13-22.",10.11961/mater0203.MGI.20171221.ds.0032,张瑞杰,摘录,黄淋,2018/1/9,,,APK12(EBCHR),,4h,,,,,,,,,,,,,,,,,,10.44Mpa(m^0.5),,600℃,15cpm,,,,,,,,,,,,,,,70%,1107℃,,,,
"ObjectId(""5b4d0eb6e6b1a819a85d83ab"")",,2.5,0.035,0.03wt.%,15,18,,3,,Balance,,,5,1.25,0.035,24h,650℃,16h,760℃,,3.78E-4mm/cycle,,,,,,"Patel S J, Elliott I C. Production of High-Strength P/M Disc Alloys by ""Superlean"" Cast/Wrought Technology[C]// Superalloys. 1992:13-22.",10.11961/mater0203.MGI.20171221.ds.0032,张瑞杰,摘录,黄淋,2018/1/9,,,APK12(EBCHR),,4h,,,,,,,,,,,,,,,,,,13.34Mpa(m^0.5),,600℃,15cpm,,,,,,,,,,,,,,,70%,1107℃,,,,
"ObjectId(""5b4d601ae6b1a819a85da27f"")",,,,,,,,,,,,,,,,,,,,,8.08E-3mm/cyc,,,,,,"A.H.Rosenberger,E.Andrieu,H.Ghonem.Influence of High Temperature Elastic-Plastic Small Crack GrowthBehavior in a Nickel-Base Superalloy on the Life Prediction ofStructural Components[C].Superalloy.1992:737-746.",10.11961/mater0203.MGI.20171221.ds.0014,尹海清,摘录,张国飞,2018/1/8,,,Alloy 718,,,,,,,,,,,,,,,,,,,,,,,,47.1602Mpa√m,,,,,,,,,,,,,,,,490μm,,,
"ObjectId(""5b4d601fe6b1a819a85da281"")",,,,,,,,,,,,,,,,,,,,,1.37E-2mm/cyc,,,,,,"A.H.Rosenberger,E.Andrieu,H.Ghonem.Influence of High Temperature Elastic-Plastic Small Crack GrowthBehavior in a Nickel-Base Superalloy on the Life Prediction ofStructural Components[C].Superalloy.1992:737-746.",10.11961/mater0203.MGI.20171221.ds.0014,尹海清,摘录,张国飞,2018/1/8,,,Alloy 718,,,,,,,,,,,,,,,,,,,,,,,,55.9915Mpa√m,,,,,,,,,,,,,,,,490μm,,,
"ObjectId(""5b4d6037e6b1a819a85da28b"")",,,,,,,,,,,,,,,,,,,,,7.05E-3mm/cyc,,,,,,"A.H.Rosenberger,E.Andrieu,H.Ghonem.Influence of High Temperature Elastic-Plastic Small Crack GrowthBehavior in a Nickel-Base Superalloy on the Life Prediction ofStructural Components[C].Superalloy.1992:737-746.",10.11961/mater0203.MGI.20171221.ds.0014,尹海清,摘录,张国飞,2018/1/8,,,Alloy 718,,,,,,,,,,,,,,,,,,,,,,,,45.2951Mpa√m,,,,,,,,,,,,,,,,490μm,,,
"ObjectId(""5b4d6041e6b1a819a85da28f"")",,,,,,,,,,,,,,,,,,,,,1.00E-2mm/cyc,,,,,,"A.H.Rosenberger,E.Andrieu,H.Ghonem.Influence of High Temperature Elastic-Plastic Small Crack GrowthBehavior in a Nickel-Base Superalloy on the Life Prediction ofStructural Components[C].Superalloy.1992:737-746.",10.11961/mater0203.MGI.20171221.ds.0014,尹海清,摘录,张国飞,2018/1/8,,,Alloy 718,,,,,,,,,,,,,,,,,,,,,,,,52.6916Mpa√m,,,,,,,,,,,,,,,,490μm,,,
"ObjectId(""5b4d6046e6b1a819a85da291"")",,,,,,,,,,,,,,,,,,,,,1.22E-2mm/cyc,,,,,,"A.H.Rosenberger,E.Andrieu,H.Ghonem.Influence of High Temperature Elastic-Plastic Small Crack GrowthBehavior in a Nickel-Base Superalloy on the Life Prediction ofStructural Components[C].Superalloy.1992:737-746.",10.11961/mater0203.MGI.20171221.ds.0014,尹海清,摘录,张国飞,2018/1/8,,,Alloy 718,,,,,,,,,,,,,,,,,,,,,,,,54.8614Mpa√m,,,,,,,,,,,,,,,,490μm,,,
"ObjectId(""5b4d604ee6b1a819a85da293"")",,,,,,,,,,,,,,,,,,,,,1.60E-2mm/cyc,,,,,,"A.H.Rosenberger,E.Andrieu,H.Ghonem.Influence of High Temperature Elastic-Plastic Small Crack GrowthBehavior in a Nickel-Base Superalloy on the Life Prediction ofStructural Components[C].Superalloy.1992:737-746.",10.11961/mater0203.MGI.20171221.ds.0014,尹海清,摘录,张国飞,2018/1/8,,,Alloy 718,,,,,,,,,,,,,,,,,,,,,,,,57.1521Mpa√m,,,,,,,,,,,,,,,,490μm,,,
"ObjectId(""5b4d6053e6b1a819a85da295"")",,,,,,,,,,,,,,,,,,,,,6.15E-3mm/cyc,,,,,,"A.H.Rosenberger,E.Andrieu,H.Ghonem.Influence of High Temperature Elastic-Plastic Small Crack GrowthBehavior in a Nickel-Base Superalloy on the Life Prediction ofStructural Components[C].Superalloy.1992:737-746.",10.11961/mater0203.MGI.20171221.ds.0014,尹海清,摘录,张国飞,2018/1/8,,,Alloy 718,,,,,,,,,,,,,,,,,,,,,,,,42.6384Mpa√m,,,,,,,,,,,,,,,,490μm,,,
"ObjectId(""5b4d6062e6b1a819a85da29b"")",,,,,,,,,,,,,,,,,,,,,9.09E-3mm/cyc,,,,,,"A.H.Rosenberger,E.Andrieu,H.Ghonem.Influence of High Temperature Elastic-Plastic Small Crack GrowthBehavior in a Nickel-Base Superalloy on the Life Prediction ofStructural Components[C].Superalloy.1992:737-746.",10.11961/mater0203.MGI.20171221.ds.0014,尹海清,摘录,张国飞,2018/1/8,,,Alloy 718,,,,,,,,,,,,,,,,,,,,,,,,50.0944Mpa√m,,,,,,,,,,,,,,,,490μm,,,
"ObjectId(""5b4d606ce6b1a819a85da29d"")",,,,,,,,,,,,,,,,,,,,,2.71E-3mm/cyc,,,,,,"A.H.Rosenberger,E.Andrieu,H.Ghonem.Influence of High Temperature Elastic-Plastic Small Crack GrowthBehavior in a Nickel-Base Superalloy on the Life Prediction ofStructural Components[C].Superalloy.1992:737-746.",10.11961/mater0203.MGI.20171221.ds.0014,尹海清,摘录,张国飞,2018/1/8,,,Alloy 718,,,,,,,,,,,,,,,,,,,,,,,,30.5588Mpa√m,,,,,,,,,,,,,,,,490μm,,,
"ObjectId(""5b4d6070e6b1a819a85da29f"")",,,,,,,,,,,,,,,,,,,,,2.36E-3mm/cyc,,,,,,"A.H.Rosenberger,E.Andrieu,H.Ghonem.Influence of High Temperature Elastic-Plastic Small Crack GrowthBehavior in a Nickel-Base Superalloy on the Life Prediction ofStructural Components[C].Superalloy.1992:737-746.",10.11961/mater0203.MGI.20171221.ds.0014,尹海清,摘录,张国飞,2018/1/8,,,Alloy 718,,,,,,,,,,,,,,,,,,,,,,,,34.4708Mpa√m,,,,,,,,,,,,,,,,490μm,,,
"ObjectId(""5b4d6075e6b1a819a85da2a1"")",,,,,,,,,,,,,,,,,,,,,0.0119637mm/cyc,,,,,,"A.H.Rosenberger,E.Andrieu,H.Ghonem.Influence of High Temperature Elastic-Plastic Small Crack GrowthBehavior in a Nickel-Base Superalloy on the Life Prediction ofStructural Components[C].Superalloy.1992:737-746.",10.11961/mater0203.MGI.20171221.ds.0014,尹海清,摘录,张国飞,2018/1/8,,,Alloy 718,,,,,,,,,,,,,,,,,,,,,,,,29.974Mpa√m,,,,,,,,,,,,,,,,490μm,,,
"ObjectId(""5b4d607ae6b1a819a85da2a3"")",,,,,,,,,,,,,,,,,,,,,2.02E-3mm/cyc,,,,,,"A.H.Rosenberger,E.Andrieu,H.Ghonem.Influence of High Temperature Elastic-Plastic Small Crack GrowthBehavior in a Nickel-Base Superalloy on the Life Prediction ofStructural Components[C].Superalloy.1992:737-746.",10.11961/mater0203.MGI.20171221.ds.0014,尹海清,摘录,张国飞,2018/1/8,,,Alloy 718,,,,,,,,,,,,,,,,,,,,,,,,33.778Mpa√m,,,,,,,,,,,,,,,,490μm,,,
"ObjectId(""5b4d607fe6b1a819a85da2a5"")",,,,,,,,,,,,,,,,,,,,,2.46E-3mm/cyc,,,,,,"A.H.Rosenberger,E.Andrieu,H.Ghonem.Influence of High Temperature Elastic-Plastic Small Crack GrowthBehavior in a Nickel-Base Superalloy on the Life Prediction ofStructural Components[C].Superalloy.1992:737-746.",10.11961/mater0203.MGI.20171221.ds.0014,尹海清,摘录,张国飞,2018/1/8,,,Alloy 718,,,,,,,,,,,,,,,,,,,,,,,,30.8377Mpa√m,,,,,,,,,,,,,,,,490μm,,,
"ObjectId(""5b4d6084e6b1a819a85da2a7"")",,,,,,,,,,,,,,,,,,,,,4.33E-3mm/cyc,,,,,,"A.H.Rosenberger,E.Andrieu,H.Ghonem.Influence of High Temperature Elastic-Plastic Small Crack GrowthBehavior in a Nickel-Base Superalloy on the Life Prediction ofStructural Components[C].Superalloy.1992:737-746.",10.11961/mater0203.MGI.20171221.ds.0014,尹海清,摘录,张国飞,2018/1/8,,,Alloy 718,,,,,,,,,,,,,,,,,,,,,,,,37.027Mpa√m,,,,,,,,,,,,,,,,490μm,,,
"ObjectId(""5b4d6089e6b1a819a85da2a9"")",,,,,,,,,,,,,,,,,,,,,2.06E-3mm/cyc,,,,,,"A.H.Rosenberger,E.Andrieu,H.Ghonem.Influence of High Temperature Elastic-Plastic Small Crack GrowthBehavior in a Nickel-Base Superalloy on the Life Prediction ofStructural Components[C].Superalloy.1992:737-746.",10.11961/mater0203.MGI.20171221.ds.0014,尹海清,摘录,张国飞,2018/1/8,,,Alloy 718,,,,,,,,,,,,,,,,,,,,,,,,32.4393Mpa√m,,,,,,,,,,,,,,,,490μm,,,
"ObjectId(""5b4d608ee6b1a819a85da2ab"")",,,,,,,,,,,,,,,,,,,,,2.65E-3mm/cyc,,,,,,"A.H.Rosenberger,E.Andrieu,H.Ghonem.Influence of High Temperature Elastic-Plastic Small Crack GrowthBehavior in a Nickel-Base Superalloy on the Life Prediction ofStructural Components[C].Superalloy.1992:737-746.",10.11961/mater0203.MGI.20171221.ds.0014,尹海清,摘录,张国飞,2018/1/8,,,Alloy 718,,,,,,,,,,,,,,,,,,,,,,,,34.83Mpa√m,,,,,,,,,,,,,,,,490μm,,,
"ObjectId(""5b4d6093e6b1a819a85da2ad"")",,,,,,,,,,,,,,,,,,,,,1.66E-3mm/cyc,,,,,,"A.H.Rosenberger,E.Andrieu,H.Ghonem.Influence of High Temperature Elastic-Plastic Small Crack GrowthBehavior in a Nickel-Base Superalloy on the Life Prediction ofStructural Components[C].Superalloy.1992:737-746.",10.11961/mater0203.MGI.20171221.ds.0014,尹海清,摘录,张国飞,2018/1/8,,,Alloy 718,,,,,,,,,,,,,,,,,,,,,,,,30.2605Mpa√m,,,,,,,,,,,,,,,,490μm,,,
"ObjectId(""5b4d6098e6b1a819a85da2af"")",,,,,,,,,,,,,,,,,,,,,0.00342647mm/cyc,,,,,,"A.H.Rosenberger,E.Andrieu,H.Ghonem.Influence of High Temperature Elastic-Plastic Small Crack GrowthBehavior in a Nickel-Base Superalloy on the Life Prediction ofStructural Components[C].Superalloy.1992:737-746.",10.11961/mater0203.MGI.20171221.ds.0014,尹海清,摘录,张国飞,2018/1/8,,,Alloy 718,,,,,,,,,,,,,,,,,,,,,,,,30.2205Mpa√m,,,,,,,,,,,,,,,,490μm,,,
"ObjectId(""5b4d609de6b1a819a85da2b1"")",,,,,,,,,,,,,,,,,,,,,1.79E-3mm/cyc,,,,,,"A.H.Rosenberger,E.Andrieu,H.Ghonem.Influence of High Temperature Elastic-Plastic Small Crack GrowthBehavior in a Nickel-Base Superalloy on the Life Prediction ofStructural Components[C].Superalloy.1992:737-746.",10.11961/mater0203.MGI.20171221.ds.0014,尹海清,摘录,张国飞,2018/1/8,,,Alloy 718,,,,,,,,,,,,,,,,,,,,,,,,30.8548Mpa√m,,,,,,,,,,,,,,,,490μm,,,
"ObjectId(""5b4d60a2e6b1a819a85da2b3"")",,,,,,,,,,,,,,,,,,,,,1.60E-3mm/cyc,,,,,,"A.H.Rosenberger,E.Andrieu,H.Ghonem.Influence of High Temperature Elastic-Plastic Small Crack GrowthBehavior in a Nickel-Base Superalloy on the Life Prediction ofStructural Components[C].Superalloy.1992:737-746.",10.11961/mater0203.MGI.20171221.ds.0014,尹海清,摘录,张国飞,2018/1/8,,,Alloy 718,,,,,,,,,,,,,,,,,,,,,,,,30.8456Mpa√m,,,,,,,,,,,,,,,,490μm,,,
"ObjectId(""5b4d60a7e6b1a819a85da2b5"")",,,,,,,,,,,,,,,,,,,,,3.10E-3mm/cyc,,,,,,"A.H.Rosenberger,E.Andrieu,H.Ghonem.Influence of High Temperature Elastic-Plastic Small Crack GrowthBehavior in a Nickel-Base Superalloy on the Life Prediction ofStructural Components[C].Superalloy.1992:737-746.",10.11961/mater0203.MGI.20171221.ds.0014,尹海清,摘录,张国飞,2018/1/8,,,Alloy 718,,,,,,,,,,,,,,,,,,,,,,,,35.2064Mpa√m,,,,,,,,,,,,,,,,490μm,,,
"ObjectId(""5b4d60ace6b1a819a85da2b7"")",,,,,,,,,,,,,,,,,,,,,1.48E-3mm/cyc,,,,,,"A.H.Rosenberger,E.Andrieu,H.Ghonem.Influence of High Temperature Elastic-Plastic Small Crack GrowthBehavior in a Nickel-Base Superalloy on the Life Prediction ofStructural Components[C].Superalloy.1992:737-746.",10.11961/mater0203.MGI.20171221.ds.0014,尹海清,摘录,张国飞,2018/1/8,,,Alloy 718,,,,,,,,,,,,,,,,,,,,,,,,30.2282Mpa√m,,,,,,,,,,,,,,,,490μm,,,
"ObjectId(""5b4d60b1e6b1a819a85da2b9"")",,,,,,,,,,,,,,,,,,,,,4.96E-3mm/cyc,,,,,,"A.H.Rosenberger,E.Andrieu,H.Ghonem.Influence of High Temperature Elastic-Plastic Small Crack GrowthBehavior in a Nickel-Base Superalloy on the Life Prediction ofStructural Components[C].Superalloy.1992:737-746.",10.11961/mater0203.MGI.20171221.ds.0014,尹海清,摘录,张国飞,2018/1/8,,,Alloy 718,,,,,,,,,,,,,,,,,,,,,,,,40.9503Mpa√m,,,,,,,,,,,,,,,,490μm,,,
"ObjectId(""5b4d60bae6b1a819a85da2bb"")",,,,,,,,,,,,,,,,,,,,,1.83E-3mm/cyc,,,,,,"A.H.Rosenberger,E.Andrieu,H.Ghonem.Influence of High Temperature Elastic-Plastic Small Crack GrowthBehavior in a Nickel-Base Superalloy on the Life Prediction ofStructural Components[C].Superalloy.1992:737-746.",10.11961/mater0203.MGI.20171221.ds.0014,尹海清,摘录,张国飞,2018/1/8,,,Alloy 718,,,,,,,,,,,,,,,,,,,,,,,,27.3508Mpa√m,,,,,,,,,,,,,,,,230μm,,,
"ObjectId(""5b4d60bfe6b1a819a85da2bd"")",,,,,,,,,,,,,,,,,,,,,2.55E-3mm/cyc,,,,,,"A.H.Rosenberger,E.Andrieu,H.Ghonem.Influence of High Temperature Elastic-Plastic Small Crack GrowthBehavior in a Nickel-Base Superalloy on the Life Prediction ofStructural Components[C].Superalloy.1992:737-746.",10.11961/mater0203.MGI.20171221.ds.0014,尹海清,摘录,张国飞,2018/1/8,,,Alloy 718,,,,,,,,,,,,,,,,,,,,,,,,28.7775Mpa√m,,,,,,,,,,,,,,,,230μm,,,
"ObjectId(""5b4d60c4e6b1a819a85da2bf"")",,,,,,,,,,,,,,,,,,,,,0.0100352mm/cyc,,,,,,"A.H.Rosenberger,E.Andrieu,H.Ghonem.Influence of High Temperature Elastic-Plastic Small Crack GrowthBehavior in a Nickel-Base Superalloy on the Life Prediction ofStructural Components[C].Superalloy.1992:737-746.",10.11961/mater0203.MGI.20171221.ds.0014,尹海清,摘录,张国飞,2018/1/8,,,Alloy 718,,,,,,,,,,,,,,,,,,,,,,,,41.8242Mpa√m,,,,,,,,,,,,,,,,230μm,,,
