Repository: wujunming1/superalloy-project

File: 国际高温合金会议论文和数据/文献-数据-科研机构关联/数据汇总/力学性能/mechanicproperty_yieldstrength.csv (part 5 of 10)
,,,,,"ObjectId(""5b4cbac4e6b1a819a85d63b3"")",,,,,,,,,,,,,,,,,,,,,,,,,,,,,,,,,,"1222.59Mpa",,,,,,,,,,,,,,,,,,,,,,,,,,,,"",,,,,,,,,"77oF",,,,,"Dix A W, Hyzak J M, Singh R P. Application of Ultra Fine Grain Alloy 718 Forging Billet[C]// Superalloys. 1992:23-32.","10.11961/mater0203.MGI.20171221.ds.0033","张瑞杰","摘录","黄淋","2018-01-09",,,,,,,,,,,,,,,,,,,,"718",,,,,,,,,,,"1873.99oF","1675oF",,,,,,,,,,,,,,,,,,,,,,"28h",,,,,,,,,,,,,,,,,,,,,,,,,,,,,,,,,,,,,,,,,,,,,,,,,,,,
,,,,,"ObjectId(""5b4cbacee6b1a819a85d63b7"")",,,,,,,,,,,,,,,,,,,,,,,,,,,,,,,,,,"1077.74Mpa",,,,,,,,,,,,,,,,,,,,,,,,,,,,"",,,,,,,,,"750oF",,,,,"Dix A W, Hyzak J M, Singh R P. Application of Ultra Fine Grain Alloy 718 Forging Billet[C]// Superalloys. 1992:23-32.","10.11961/mater0203.MGI.20171221.ds.0033","张瑞杰","摘录","黄淋","2018-01-09",,,,,,,,,,,,,,,,,,,,"718",,,,,,,,,,,"1749.33oF","1675oF",,,,,,,,,,,,,,,,,,,,,,"28h",,,,,,,,,,,,,,,,,,,,,,,,,,,,,,,,,,,,,,,,,,,,,,,,,,,,
,,,,,"ObjectId(""5b4cbad2e6b1a819a85d63b9"")",,,,,,,,,,,,,,,,,,,,,,,,,,,,,,,,,,"1248.16Mpa",,,,,,,,,,,,,,,,,,,,,,,,,,,,"",,,,,,,,,"77oF",,,,,"Dix A W, Hyzak J M, Singh R P. Application of Ultra Fine Grain Alloy 718 Forging Billet[C]// Superalloys. 1992:23-32.","10.11961/mater0203.MGI.20171221.ds.0033","张瑞杰","摘录","黄淋","2018-01-09",,,,,,,,,,,,,,,,,,,,"718",,,,,,,,,,,"1825.56oF","1675oF",,,,,,,,,,,,,,,,,,,,,,"28h",,,,,,,,,,,,,,,,,,,,,,,,,,,,,,,,,,,,,,,,,,,,,,,,,,,,
,,,,,"ObjectId(""5b4cbae6e6b1a819a85d63c1"")",,,,,,,,,,,,,,,,,,,,,,,,,,,,,,,,,,"1237.69Mpa",,,,,,,,,,,,,,,,,,,,,,,,,,,,"",,,,,,,,,"77oF",,,,,"Dix A W, Hyzak J M, Singh R P. Application of Ultra Fine Grain Alloy 718 Forging Billet[C]// Superalloys. 1992:23-32.","10.11961/mater0203.MGI.20171221.ds.0033","张瑞杰","摘录","黄淋","2018-01-09",,,,,,,,,,,,,,,,,,,,"718",,,,,,,,,,,"1799.55oF","1675oF",,,,,,,,,,,,,,,,,,,,,,"28h",,,,,,,,,,,,,,,,,,,,,,,,,,,,,,,,,,,,,,,,,,,,,,,,,,,,
,,,,,"ObjectId(""5b4cbaebe6b1a819a85d63c3"")",,,,,,,,,,,,,,,,,,,,,,,,,,,,,,,,,,"1171.66Mpa",,,,,,,,,,,,,,,,,,,,,,,,,,,,"",,,,,,,,,"77oF",,,,,"Dix A W, Hyzak J M, Singh R P. Application of Ultra Fine Grain Alloy 718 Forging Billet[C]// Superalloys. 1992:23-32.","10.11961/mater0203.MGI.20171221.ds.0033","张瑞杰","摘录","黄淋","2018-01-09",,,,,,,,,,,,,,,,,,,,"718",,,,,,,,,,,"1775.34oF","1675oF",,,,,,,,,,,,,,,,,,,,,,"28h",,,,,,,,,,,,,,,,,,,,,,,,,,,,,,,,,,,,,,,,,,,,,,,,,,,,
,,,,,"ObjectId(""5b4cbaffe6b1a819a85d63cb"")",,,,,,,,,,,,,,,,,,,,,,,,,,,,,,,,,,"1230.74Mpa",,,,,,,,,,,,,,,,,,,,,,,,,,,,"",,,,,,,,,"77oF",,,,,"Dix A W, Hyzak J M, Singh R P. Application of Ultra Fine Grain Alloy 718 Forging Billet[C]// Superalloys. 1992:23-32.","10.11961/mater0203.MGI.20171221.ds.0033","张瑞杰","摘录","黄淋","2018-01-09",,,,,,,,,,,,,,,,,,,,"718",,,,,,,,,,,"1849.78oF","1675oF",,,,,,,,,,,,,,,,,,,,,,"28h",,,,,,,,,,,,,,,,,,,,,,,,,,,,,,,,,,,,,,,,,,,,,,,,,,,,
,,,,,"ObjectId(""5b4ce062e6b1a819a85d71ff"")","2.01",,"0.009wt.%",,,"37.02",,,,,,,,"balance",,,,,"2.79",,,,,,,,,,,,,,,"970.0MPa",,,,,,,,,,,,,,,,,,,,,,,,,,,,"",,,,,,,,,,,,,,"Dong J, Bi Z, Wang N, et al. Structure Control of a New-Type High-Cr Superalloy[C]// Superalloys. 2008:41-50.","10.11961/mater0203.MGI.20171221.ds.0061","尹海清","摘录","徐斌","2018-01-09",,,,,,,,,,,,,,,,,,,,"GH837",,,,,,,,,,,,,,,,,,,,,,,,,,,,,,,,,,,,,,,,,,,,,,,,,,,,,,,,,,,,,,,,,,,,,,,,,,,,,,,,,,,,,,
,,,,,"ObjectId(""5b4ce071e6b1a819a85d7205"")","2.01",,"0.009wt.%",,,"37.02",,,,,,,,"balance",,,,,"2.79",,,,,,,,,,,,,,,"1120.0MPa",,,,,,,,,,,,,,,,,,,,,,,,,,,,"",,,,,,,,,,,,,,"Dong J, Bi Z, Wang N, et al. Structure Control of a New-Type High-Cr Superalloy[C]// Superalloys. 2008:41-50.","10.11961/mater0203.MGI.20171221.ds.0061","尹海清","摘录","徐斌","2018-01-09",,,,,,,,,,,,,,,,,,,,"GH837",,,,,,,,,,,,,,,,,,,,,,,,,,,,,,,,,,,,,,,,,,,,,,,,,,,,,,,,,,,,,,,,,,,,,,,,,,,,,,,,,,,,,,
,,,,,"ObjectId(""5b4ce0ace6b1a819a85d721b"")","1.05",,"0.057wt.%",,,"32.96","balance",,,"2.84",,"0.91",,"",,,,,"1.02","4.57",,,,,,,,,,,,,,"528.0MPa",,,,,,,,,,,,,,,,,,,,,,,,,,,,"",,,,,,,,,,,,,,"Dong J, Bi Z, Wang N, et al. Structure Control of a New-Type High-Cr Superalloy[C]// Superalloys. 2008:41-50.","10.11961/mater0203.MGI.20171221.ds.0061","尹海清","摘录","徐斌","2018-01-09",,,,,,,,,,,,,,,,,,,,"GH648",,,,,,,,,,,,,,,,,,,,,,,,,,,"1h","16h","空冷-","空冷-","20℃","1140℃","900℃",,,,,,,,,,,,,,,,,,,,,,,,,,,,,,,,,,,,,,,,,,,,,,,,,,,,,
,,,,,"ObjectId(""5b4ce0e6e6b1a819a85d7233"")","2.01",,"0.009wt.%",,,"37.02",,,,,,,,"balance",,,,,"2.79",,,,,,,,,,,,,,,"890.0MPa",,,,,,,,,,,,,,,,,,,,,,,,,,,,"",,,,,,,,,,,,,,"Dong J, Bi Z, Wang N, et al. Structure Control of a New-Type High-Cr Superalloy[C]// Superalloys. 2008:41-50.","10.11961/mater0203.MGI.20171221.ds.0061","尹海清","摘录","徐斌","2018-01-09",,,,,,,,,,,,,,,,,,,,"GH837",,,,,,,,,,,,,,,,,,,,,,,,,,,"1h","16h","空冷-","空冷-","20℃","1140℃","900℃",,,,,,,,,,,,,,,,,,,,,,,,,,,,,,,,,,,,,,,,,,,,,,,,,,,,,
,,,,,"ObjectId(""5b4cfc03e6b1a819a85d7c87"")","0.1",,"0",,,"12.5",,,"0.5","15.5",,,,"63.3wt.%",,,,,"1","7","0.1",,,,,,,,,,,,,"338Mpa",,,,,,,,,,,,,,,,,,,,,,,,,,"12h","1150℃","",,,,,,,,,,,,,,"Cowen C J, Jablonski P D. Elevated temperature mechanical behavior of new low CTE superalloys[J]. 2008.","10.11961/mater0203.MGI.20171221.ds.0055","尹海清","摘录","史政涛","2018-01-09",,,,,,,,,,,,,,,,,,,"1070℃","J16",,,,,,,,,,,,,,,,,,,,,,,,,,,,,,,,,,,,,,,,,,,,,,,,,,,,,,,,"  ",,,,,,,,,,,,,,,,,,,,,"701.981℃",,"10mm","1070℃","75mm","5kg",,,,
,,,,,"ObjectId(""5b4cfc08e6b1a819a85d7c89"")","0.1",,"0",,,"12.5",,,"0.5","15.5",,,,"63.3wt.%",,,,,"1","7","0.1",,,,,,,,,,,,,"212Mpa",,,,,,,,,,,,,,,,,,,,,,,,,,"12h","1150℃","",,,,,,,,,,,,,,"Cowen C J, Jablonski P D. Elevated temperature mechanical behavior of new low CTE superalloys[J]. 2008.","10.11961/mater0203.MGI.20171221.ds.0055","尹海清","摘录","史政涛","2018-01-09",,,,,,,,,,,,,,,,,,,"1070℃","J16",,,,,,,,,,,,,,,,,,,,,,,,,,,,,,,,,,,,,,,,,,,,,,,,,,,,,,,,"  ",,,,,,,,,,,,,,,,,,,,,"750.447℃",,"10mm","1070℃","75mm","5kg",,,,
,,,,,"ObjectId(""5b4cfc0de6b1a819a85d7c8b"")",,,,,,"8",,,"0.5","25",,,,"66.5wt.%",,,,,,,,,,,,,,,,,,,,"503.667Mpa",,,,,,,,,,,,,,,,,,,,,,,,,,"12h","1150℃","",,,,,,,,,,,,,,"Cowen C J, Jablonski P D. Elevated temperature mechanical behavior of new low CTE superalloys[J]. 2008.","10.11961/mater0203.MGI.20171221.ds.0055","尹海清","摘录","史政涛","2018-01-09",,,,,,,,,,,,,,,,,,,"1070℃","Haynes242",,,,,,,,,,,,,,,,,,,,,,,,,,,,,,,,,,,,,,,,,,,,,,,,,,,,,,,,"  ",,,,,,,,,,,,,,,,,,,,,"709.184℃",,"10mm","1070℃","75mm","5kg",,,,
,,,,,"ObjectId(""5b4cfc12e6b1a819a85d7c8d"")",,,,,,"8",,,"0.5","25",,,,"66.5wt.%",,,,,,,,,,,,,,,,,,,,"613.333Mpa",,,,,,,,,,,,,,,,,,,,,,,,,,"12h","1150℃","",,,,,,,,,,,,,,"Cowen C J, Jablonski P D. Elevated temperature mechanical behavior of new low CTE superalloys[J]. 2008.","10.11961/mater0203.MGI.20171221.ds.0055","尹海清","摘录","史政涛","2018-01-09",,,,,,,,,,,,,,,,,,,"1070℃","Haynes242",,,,,,,,,,,,,,,,,,,,,,,,,,,,,,,,,,,,,,,,,,,,,,,,,,,,,,,,"  ",,,,,,,,,,,,,,,,,,,,,"541.165℃",,"10mm","1070℃","75mm","5kg",,,,
,,,,,"ObjectId(""5b4cfc17e6b1a819a85d7c8f"")","0.1",,"0",,,"12.5",,,"0.5","15.5",,,,"63.3wt.%",,,,,"1","7","0.1",,,,,,,,,,,,,"331Mpa",,,,,,,,,,,,,,,,,,,,,,,,,,"12h","1150℃","",,,,,,,,,,,,,,"Cowen C J, Jablonski P D. Elevated temperature mechanical behavior of new low CTE superalloys[J]. 2008.","10.11961/mater0203.MGI.20171221.ds.0055","尹海清","摘录","史政涛","2018-01-09",,,,,,,,,,,,,,,,,,,"1070℃","J16",,,,,,,,,,,,,,,,,,,,,,,,,,,,,,,,,,,,,,,,,,,,,,,,,,,,,,,,"  ",,,,,,,,,,,,,,,,,,,,,"550.466℃",,"10mm","1070℃","75mm","5kg",,,,
,,,,,"ObjectId(""5b4cfc1ce6b1a819a85d7c91"")",,,,,,"8",,,"0.5","25",,,,"66.5wt.%",,,,,,,,,,,,,,,,,,,,"599.333Mpa",,,,,,,,,,,,,,,,,,,,,,,,,,"12h","1150℃","",,,,,,,,,,,,,,"Cowen C J, Jablonski P D. Elevated temperature mechanical behavior of new low CTE superalloys[J]. 2008.","10.11961/mater0203.MGI.20171221.ds.0055","尹海清","摘录","史政涛","2018-01-09",,,,,,,,,,,,,,,,,,,"1070℃","Haynes242",,,,,,,,,,,,,,,,,,,,,,,,,,,,,,,,,,,,,,,,,,,,,,,,,,,,,,,,"  ",,,,,,,,,,,,,,,,,,,,,"651.728℃",,"10mm","1070℃","75mm","5kg",,,,
,,,,,"ObjectId(""5b4cfc26e6b1a819a85d7c95"")",,,,,,"8",,,"0.5","25",,,,"66.5wt.%",,,,,,,,,,,,,,,,,,,,"625Mpa",,,,,,,,,,,,,,,,,,,,,,,,,,"12h","1150℃","",,,,,,,,,,,,,,"Cowen C J, Jablonski P D. Elevated temperature mechanical behavior of new low CTE superalloys[J]. 2008.","10.11961/mater0203.MGI.20171221.ds.0055","尹海清","摘录","史政涛","2018-01-09",,,,,,,,,,,,,,,,,,,"1070℃","Haynes242",,,,,,,,,,,,,,,,,,,,,,,,,,,,,,,,,,,,,,,,,,,,,,,,,,,,,,,,"  ",,,,,,,,,,,,,,,,,,,,,"430.583℃",,"10mm","1070℃","75mm","5kg",,,,
,,,,,"ObjectId(""5b4cfc2be6b1a819a85d7c97"")","0.1",,"0",,,"12.5",,,"0.5","17.5",,,,"63.3wt.%",,,,,"1","5","0.1",,,,,,,,,,,,,"356.667Mpa",,,,,,,,,,,,,,,,,,,,,,,,,,"12h","1150℃","",,,,,,,,,,,,,,"Cowen C J, Jablonski P D. Elevated temperature mechanical behavior of new low CTE superalloys[J]. 2008.","10.11961/mater0203.MGI.20171221.ds.0055","尹海清","摘录","史政涛","2018-01-09",,,,,,,,,,,,,,,,,,,"1070℃","J15",,,,,,,,,,,,,,,,,,,,,,,,,,,,,,,,,,,,,,,,,,,,,,,,,,,,,,,,"  ",,,,,,,,,,,,,,,,,,,,,"699.223℃",,"10mm","1070℃","75mm","5kg",,,,
,,,,,"ObjectId(""5b4cfc2fe6b1a819a85d7c99"")","0.1",,"0",,,"12.5",,,"0.5","17.5",,,,"63.3wt.%",,,,,"1","5","0.1",,,,,,,,,,,,,"219Mpa",,,,,,,,,,,,,,,,,,,,,,,,,,"12h","1150℃","",,,,,,,,,,,,,,"Cowen C J, Jablonski P D. Elevated temperature mechanical behavior of new low CTE superalloys[J]. 2008.","10.11961/mater0203.MGI.20171221.ds.0055","尹海清","摘录","史政涛","2018-01-09",,,,,,,,,,,,,,,,,,,"1070℃","J15",,,,,,,,,,,,,,,,,,,,,,,,,,,,,,,,,,,,,,,,,,,,,,,,,,,,,,,,"  ",,,,,,,,,,,,,,,,,,,,,"747.592℃",,"10mm","1070℃","75mm","5kg",,,,
,,,,,"ObjectId(""5b4cfc34e6b1a819a85d7c9b"")",,,,,,"8",,,"0.5","25",,,,"66.5wt.%",,,,,,,,,,,,,,,,,,,,"613.333Mpa",,,,,,,,,,,,,,,,,,,,,,,,,,"12h","1150℃","",,,,,,,,,,,,,,"Cowen C J, Jablonski P D. Elevated temperature mechanical behavior of new low CTE superalloys[J]. 2008.","10.11961/mater0203.MGI.20171221.ds.0055","尹海清","摘录","史政涛","2018-01-09",,,,,,,,,,,,,,,,,,,"1070℃","Haynes242",,,,,,,,,,,,,,,,,,,,,,,,,,,,,,,,,,,,,,,,,,,,,,,,,,,,,,,,"  ",,,,,,,,,,,,,,,,,,,,,"599.417℃",,"10mm","1070℃","75mm","5kg",,,,
,,,,,"ObjectId(""5b4cfc39e6b1a819a85d7c9d"")","0.1",,"0",,,"12.5",,,"0.5","15.5",,,,"63.3wt.%",,,,,"1","7","0.1",,,,,,,,,,,,,"405.667Mpa",,,,,,,,,,,,,,,,,,,,,,,,,,"12h","1150℃","",,,,,,,,,,,,,,"Cowen C J, Jablonski P D. Elevated temperature mechanical behavior of new low CTE superalloys[J]. 2008.","10.11961/mater0203.MGI.20171221.ds.0055","尹海清","摘录","史政涛","2018-01-09",,,,,,,,,,,,,,,,,,,"1070℃","J16",,,,,,,,,,,,,,,,,,,,,,,,,,,,,,,,,,,,,,,,,,,,,,,,,,,,,,,,"  ",,,,,,,,,,,,,,,,,,,,,"650.117℃",,"10mm","1070℃","75mm","5kg",,,,
,,,,,"ObjectId(""5b4cfc3ee6b1a819a85d7c9f"")","0.1",,"0",,,"12.5",,,"0.5","17.5",,,,"63.3wt.%",,,,,"1","5","0.1",,,,,,,,,,,,,"398.667Mpa",,,,,,,,,,,,,,,,,,,,,,,,,,"12h","1150℃","",,,,,,,,,,,,,,"Cowen C J, Jablonski P D. Elevated temperature mechanical behavior of new low CTE superalloys[J]. 2008.","10.11961/mater0203.MGI.20171221.ds.0055","尹海清","摘录","史政涛","2018-01-09",,,,,,,,,,,,,,,,,,,"1070℃","J15",,,,,,,,,,,,,,,,,,,,,,,,,,,,,,,,,,,,,,,,,,,,,,,,,,,,,,,,"  ",,,,,,,,,,,,,,,,,,,,,"652.971℃",,"10mm","1070℃","75mm","5kg",,,,
,,,,,"ObjectId(""5b4cfc43e6b1a819a85d7ca1"")","0.1",,"0",,,"12.5",,,"0.5","15.5",,,,"63.3wt.%",,,,,"1","7","0.1",,,,,,,,,,,,,"347.333Mpa",,,,,,,,,,,,,,,,,,,,,,,,,,"12h","1150℃","",,,,,,,,,,,,,,"Cowen C J, Jablonski P D. Elevated temperature mechanical behavior of new low CTE superalloys[J]. 2008.","10.11961/mater0203.MGI.20171221.ds.0055","尹海清","摘录","史政涛","2018-01-09",,,,,,,,,,,,,,,,,,,"1070℃","J16",,,,,,,,,,,,,,,,,,,,,,,,,,,,,,,,,,,,,,,,,,,,,,,,,,,,,,,,"  ",,,,,,,,,,,,,,,,,,,,,"603.029℃",,"10mm","1070℃","75mm","5kg",,,,
,,,,,"ObjectId(""5b4cfc5be6b1a819a85d7ca9"")","0.1",,"0",,,"12.5",,,"0.5","22.5",,,,"63.3wt.%",,,,,"1",,"0.1",,,,,,,,,,,,,"237.667Mpa",,,,,,,,,,,,,,,,,,,,,,,,,,"12h","1150℃","",,,,,,,,,,,,,,"Cowen C J, Jablonski P D. Elevated temperature mechanical behavior of new low CTE superalloys[J]. 2008.","10.11961/mater0203.MGI.20171221.ds.0055","尹海清","摘录","史政涛","2018-01-09",,,,,,,,,,,,,,,,,,,"1070℃","J5",,,,,,,,,,,,,,,,,,,,,,,,,,,,,,,,,,,,,,,,,,,,,,,,,,,,,,,,"  ",,,,,,,,,,,,,,,,,,,,,"849.689℃",,"10mm","1070℃","75mm","5kg",,,,
,,,,,"ObjectId(""5b4cfc65e6b1a819a85d7cad"")","0.1",,"0",,,"12.5",,,"0.5","22.5",,,,"63.3wt.%",,,,,"1",,"0.1",,,,,,,,,,,,,"473.333Mpa",,,,,,,,,,,,,,,,,,,,,,,,,,"12h","1150℃","",,,,,,,,,,,,,,"Cowen C J, Jablonski P D. Elevated temperature mechanical behavior of new low CTE superalloys[J]. 2008.","10.11961/mater0203.MGI.20171221.ds.0055","尹海清","摘录","史政涛","2018-01-09",,,,,,,,,,,,,,,,,,,"1070℃","J5",,,,,,,,,,,,,,,,,,,,,,,,,,,,,,,,,,,,,,,,,,,,,,,,,,,,,,,,"  ",,,,,,,,,,,,,,,,,,,,,"601.165℃",,"10mm","1070℃","75mm","5kg",,,,
,,,,,"ObjectId(""5b4cfc6ae6b1a819a85d7caf"")","0.1",,"0",,,"12.5",,,"0.5","22.5",,,,"63.3wt.%",,,,,"1",,"0.1",,,,,,,,,,,,,"459.333Mpa",,,,,,,,,,,,,,,,,,,,,,,,,,"12h","1150℃","",,,,,,,,,,,,,,"Cowen C J, Jablonski P D. Elevated temperature mechanical behavior of new low CTE superalloys[J]. 2008.","10.11961/mater0203.MGI.20171221.ds.0055","尹海清","摘录","史政涛","2018-01-09",,,,,,,,,,,,,,,,,,,"1070℃","J5",,,,,,,,,,,,,,,,,,,,,,,,,,,,,,,,,,,,,,,,,,,,,,,,,,,,,,,,"  ",,,,,,,,,,,,,,,,,,,,,"548.621℃",,"10mm","1070℃","75mm","5kg",,,,
,,,,,"ObjectId(""5b4cfc79e6b1a819a85d7cb5"")","0.1",,"0",,,"12.5",,,"0.5","22.5",,,,"63.3wt.%",,,,,"1",,"0.1",,,,,,,,,,,,,"513Mpa",,,,,,,,,,,,,,,,,,,,,,,,,,"12h","1150℃","",,,,,,,,,,,,,,"Cowen C J, Jablonski P D. Elevated temperature mechanical behavior of new low CTE superalloys[J]. 2008.","10.11961/mater0203.MGI.20171221.ds.0055","尹海清","摘录","史政涛","2018-01-09",,,,,,,,,,,,,,,,,,,"1070℃","J5",,,,,,,,,,,,,,,,,,,,,,,,,,,,,,,,,,,,,,,,,,,,,,,,,,,,,,,,"  ",,,,,,,,,,,,,,,,,,,,,"700.524℃",,"10mm","1070℃","75mm","5kg",,,,
,,,,,"ObjectId(""5b4cfc82e6b1a819a85d7cb9"")","0.1",,"0",,,"12.5",,,"0.5","22.5",,,,"63.3wt.%",,,,,"1",,"0.1",,,,,,,,,,,,,"492Mpa",,,,,,,,,,,,,,,,,,,,,,,,,,"12h","1150℃","",,,,,,,,,,,,,,"Cowen C J, Jablonski P D. Elevated temperature mechanical behavior of new low CTE superalloys[J]. 2008.","10.11961/mater0203.MGI.20171221.ds.0055","尹海清","摘录","史政涛","2018-01-09",,,,,,,,,,,,,,,,,,,"1070℃","J5",,,,,,,,,,,,,,,,,,,,,,,,,,,,,,,,,,,,,,,,,,,,,,,,,,,,,,,,"  ",,,,,,,,,,,,,,,,,,,,,"653.748℃",,"10mm","1070℃","75mm","5kg",,,,
,,,,,"ObjectId(""5b4cfc87e6b1a819a85d7cbb"")","0.1",,"0",,,"12.5",,,"0.5","22.5",,,,"63.3wt.%",,,,,"1",,"0.1",,,,,,,,,,,,,"263.333Mpa",,,,,,,,,,,,,,,,,,,,,,,,,,"12h","1150℃","",,,,,,,,,,,,,,"Cowen C J, Jablonski P D. Elevated temperature mechanical behavior of new low CTE superalloys[J]. 2008.","10.11961/mater0203.MGI.20171221.ds.0055","尹海清","摘录","史政涛","2018-01-09",,,,,,,,,,,,,,,,,,,"1070℃","J5",,,,,,,,,,,,,,,,,,,,,,,,,,,,,,,,,,,,,,,,,,,,,,,,,,,,,,,,"  ",,,,,,,,,,,,,,,,,,,,,"750.874℃",,"10mm","1070℃","75mm","5kg",,,,
,,,,,"ObjectId(""5b4cfc8ce6b1a819a85d7cbd"")","0.1",,"0",,,"12.5",,,"0.5","22.5",,,,"63.3wt.%",,,,,"1",,"0.1",,,,,,,,,,,,,"235.333Mpa",,,,,,,,,,,,,,,,,,,,,,,,,,"12h","1150℃","",,,,,,,,,,,,,,"Cowen C J, Jablonski P D. Elevated temperature mechanical behavior of new low CTE superalloys[J]. 2008.","10.11961/mater0203.MGI.20171221.ds.0055","尹海清","摘录","史政涛","2018-01-09",,,,,,,,,,,,,,,,,,,"1070℃","J5",,,,,,,,,,,,,,,,,,,,,,,,,,,,,,,,,,,,,,,,,,,,,,,,,,,,,,,,"  ",,,,,,,,,,,,,,,,,,,,,"800.155℃",,"10mm","1070℃","75mm","5kg",,,,
,,,,,"ObjectId(""5b4cfc91e6b1a819a85d7cbf"")","0.1",,"0",,,"12.5",,,"0.5","17.5",,,,"63.3wt.%",,,,,"1","5","0.1",,,,,,,,,,,,,"454.667Mpa",,,,,,,,,,,,,,,,,,,,,,,,,,"12h","1150℃","",,,,,,,,,,,,,,"Cowen C J, Jablonski P D. Elevated temperature mechanical behavior of new low CTE superalloys[J]. 2008.","10.11961/mater0203.MGI.20171221.ds.0055","尹海清","摘录","史政涛","2018-01-09",,,,,,,,,,,,,,,,,,,"1070℃","J15",,,,,,,,,,,,,,,,,,,,,,,,,,,,,,,,,,,,,,,,,,,,,,,,,,,,,,,,"  ",,,,,,,,,,,,,,,,,,,,,"548.583℃",,"10mm","1070℃","75mm","5kg",,,,
,,,,,"ObjectId(""5b4cfc96e6b1a819a85d7cc1"")","0.1",,"0",,,"12.5",,,"0.5","17.5",,,,"63.3wt.%",,,,,"1","5","0.1",,,,,,,,,,,,,"468.667Mpa",,,,,,,,,,,,,,,,,,,,,,,,,,"12h","1150℃","",,,,,,,,,,,,,,"Cowen C J, Jablonski P D. Elevated temperature mechanical behavior of new low CTE superalloys[J]. 2008.","10.11961/mater0203.MGI.20171221.ds.0055","尹海清","摘录","史政涛","2018-01-09",,,,,,,,,,,,,,,,,,,"1070℃","J15",,,,,,,,,,,,,,,,,,,,,,,,,,,,,,,,,,,,,,,,,,,,,,,,,,,,,,,,"  ",,,,,,,,,,,,,,,,,,,,,"601.126℃",,"10mm","1070℃","75mm","5kg",,,,
,,,,,"ObjectId(""5b4cffafe6b1a819a85d7def"")","3",,"0.1",,"59.28wt.%","10",,"5.6",,"5",,,,"0.02","9",,,"6",,"2",,,,,,,,,,,,,,"931.76Mpa",,,,,,,,,,,"0.5h","1200℃","20℃/min","10h","1338℃","1h","1325℃",,,"1h","1332℃",,,,,,,"",,,,,,,,,,,,,,"Wilson B C, Fuchs G E. The Effect of Composition, Misfit, and Heat Treatment on the Primary Creep Behavior of Single Crystal Nickel Base Superalloys PWA 1480 and PWA 1484[C]// Superalloys. 2008:149-158.","10.11961/mater0203.MGI.20171221.ds.0054","尹海清","摘录","史政涛","2018-01-09",,,,,,,"871℃",,,,,,,,,,,,,"PWA 1484",,,,,,,,,,,,,,,,,,,,,,,,,,,,,,,,,,,,,,,,,,,,,,,,,,,,,,,,,,,,,,,,,,,,,,,,,,,,,"700℃",,,,,,,,,
,,,,,"ObjectId(""5b4cffb8e6b1a819a85d7df3"")","3",,"1.5",,"59.46wt.%","5",,,,,,,,"0.04","12",,,"4","5","10",,,,,,,,,,,,,,"1149.77Mpa",,,,,,,,,,,"0.5h","1200℃","20℃/min","4h","1308℃","1h","1293℃","2h","1299℃","1h","1296℃","1h","1302℃",,,,,"",,,,,,,,,,,,,,"Wilson B C, Fuchs G E. The Effect of Composition, Misfit, and Heat Treatment on the Primary Creep Behavior of Single Crystal Nickel Base Superalloys PWA 1480 and PWA 1484[C]// Superalloys. 2008:149-158.","10.11961/mater0203.MGI.20171221.ds.0054","尹海清","摘录","史政涛","2018-01-09","704℃",,,,,,,,,,,,,,,,,,,"PWA 1480+",,,,,,,,,,,,,,,,,,,,,,,,,,,,,,,,,,,,,,,,,,,,,,,,,,,,,,,,,,,,,,,,,,,,,,,,,,,,,"700℃",,,,,,,,,
,,,,,"ObjectId(""5b4cffc2e6b1a819a85d7df7"")","3",,"1.5",,"59.46wt.%","5",,,,,,,,"0.04","12",,,"4","5","10",,,,,,,,,,,,,,"1267.39Mpa",,,,,,,,,,,"0.5h","1200℃","20℃/min","4h","1308℃","1h","1293℃","2h","1299℃","1h","1296℃","1h","1302℃",,,,,"",,,,,,,,,,,,,,"Wilson B C, Fuchs G E. The Effect of Composition, Misfit, and Heat Treatment on the Primary Creep Behavior of Single Crystal Nickel Base Superalloys PWA 1480 and PWA 1484[C]// Superalloys. 2008:149-158.","10.11961/mater0203.MGI.20171221.ds.0054","尹海清","摘录","史政涛","2018-01-09","704℃",,,,,,,,,,,,,,,,,,,"PWA 1480+",,,,,,,,,,,,,,,,,,,,,,,,,,,,,,,,,,,,,,,,,,,,,,,,,,,,,,,,,,,,,,,,,,,,,,,,,,,,,"815℃",,,,,,,,,
,,,,,"ObjectId(""5b4cffd1e6b1a819a85d7dfd"")","3",,"0.1",,"59.28wt.%","10",,"5.6",,"5",,,,"0.02","9",,,"6",,"2",,,,,,,,,,,,,,"897.9Mpa",,,,,,,,,,,"0.5h","1200℃","20℃/min","10h","1338℃","1h","1325℃",,,"1h","1332℃",,,,,,,"",,,,,,,,,,,,,,"Wilson B C, Fuchs G E. The Effect of Composition, Misfit, and Heat Treatment on the Primary Creep Behavior of Single Crystal Nickel Base Superalloys PWA 1480 and PWA 1484[C]// Superalloys. 2008:149-158.","10.11961/mater0203.MGI.20171221.ds.0054","尹海清","摘录","史政涛","2018-01-09",,,,,,,"871℃",,,,,,,,,,,,,"PWA 1484",,,,,,,,,,,,,,,,,,,,,,,,,,,,,,,,,,,,,,,,,,,,,,,,,,,,,,,,,,,,,,,,,,,,,,,,,,,,,"815℃",,,,,,,,,
,,,,,"ObjectId(""5b4cffd6e6b1a819a85d7dff"")","3",,"0.1",,"59.28wt.%","10",,"5.6",,"5",,,,"0.02","9",,,"6",,"2",,,,,,,,,,,,,,"907.9Mpa",,,,,,,,,,,"0.5h","1200℃","20℃/min","10h","1338℃","1h","1325℃",,,"1h","1332℃",,,,,,,"",,,,,,,,,,,,,,"Wilson B C, Fuchs G E. The Effect of Composition, Misfit, and Heat Treatment on the Primary Creep Behavior of Single Crystal Nickel Base Superalloys PWA 1480 and PWA 1484[C]// Superalloys. 2008:149-158.","10.11961/mater0203.MGI.20171221.ds.0054","尹海清","摘录","史政涛","2018-01-09","704℃",,,,,,,,,,,,,,,,,,,"PWA 1484",,,,,,,,,,,,,,,,,,,,,,,,,,,,,,,,,,,,,,,,,,,,,,,,,,,,,,,,,,,,,,,,,,,,,,,,,,,,,"815℃",,,,,,,,,
,,,,,"ObjectId(""5b4cffeae6b1a819a85d7e07"")","3",,"1.5",,"59.46wt.%","5",,,,,,,,"0.04","12",,,"4","5","10",,,,,,,,,,,,,,"1378.33Mpa",,,,,,,,,,,"0.5h","1200℃","20℃/min","4h","1308℃","1h","1293℃","2h","1299℃","1h","1296℃","1h","1302℃",,,,,"",,,,,,,,,,,,,,"Wilson B C, Fuchs G E. The Effect of Composition, Misfit, and Heat Treatment on the Primary Creep Behavior of Single Crystal Nickel Base Superalloys PWA 1480 and PWA 1484[C]// Superalloys. 2008:149-158.","10.11961/mater0203.MGI.20171221.ds.0054","尹海清","摘录","史政涛","2018-01-09",,,,,,,"871℃",,,,,,,,,,,,,"PWA 1480+",,,,,,,,,,,,,,,,,,,,,,,,,,,,,,,,,,,,,,,,,,,,,,,,,,,,,,,,,,,,,,,,,,,,,,,,,,,,,"815℃",,,,,,,,,
,,,,,"ObjectId(""5b4cffeee6b1a819a85d7e09"")","3",,"0.1",,"59.28wt.%","10",,"5.6",,"5",,,,"0.02","9",,,"6",,"2",,,,,,,,,,,,,,"948.72Mpa",,,,,,,,,,,"0.5h","1200℃","20℃/min","10h","1338℃","1h","1325℃",,,"1h","1332℃",,,,,,,"",,,,,,,,,,,,,,"Wilson B C, Fuchs G E. The Effect of Composition, Misfit, and Heat Treatment on the Primary Creep Behavior of Single Crystal Nickel Base Superalloys PWA 1480 and PWA 1484[C]// Superalloys. 2008:149-158.","10.11961/mater0203.MGI.20171221.ds.0054","尹海清","摘录","史政涛","2018-01-09","704℃",,,,,,,,,,,,,,,,,,,"PWA 1484",,,,,,,,,,,,,,,,,,,,,,,,,,,,,,,,,,,,,,,,,,,,,,,,,,,,,,,,,,,,,,,,,,,,,,,,,,,,,"700℃",,,,,,,,,
,,,,,"ObjectId(""5b4cfffde6b1a819a85d7e0d"")","12",,"1.5",,"62.46wt.%","5",,,,,,,,"0.04",,,,"4","5","10",,,,,,,,,,,,,,"1333.45Mpa",,,,,,,,,,,"0.5h","1200℃","20℃/min","10h","1302℃","1h","1295℃",,,"1h","1299℃",,,,,,,"",,,,,,,,,,,,,,"Wilson B C, Fuchs G E. The Effect of Composition, Misfit, and Heat Treatment on the Primary Creep Behavior of Single Crystal Nickel Base Superalloys PWA 1480 and PWA 1484[C]// Superalloys. 2008:149-158.","10.11961/mater0203.MGI.20171221.ds.0054","尹海清","摘录","史政涛","2018-01-09",,,,,,,"871℃",,,,,,,,,,,,,"PWA 1480",,,,,,,,,,,,,,,,,,,,,,,,,,,,,,,,,,,,,,,,,,,,,,,,,,,,,,,,,,,,,,,,,,,,,,,,,,,,,"700℃",,,,,,,,,
,,,,,"ObjectId(""5b4d0007e6b1a819a85d7e11"")","12",,"1.5",,"62.46wt.%","5",,,,,,,,"0.04",,,,"4","5","10",,,,,,,,,,,,,,"1212.24Mpa",,,,,,,,,,,"0.5h","1200℃","20℃/min","10h","1302℃","1h","1295℃",,,"1h","1299℃",,,,,,,"",,,,,,,,,,,,,,"Wilson B C, Fuchs G E. The Effect of Composition, Misfit, and Heat Treatment on the Primary Creep Behavior of Single Crystal Nickel Base Superalloys PWA 1480 and PWA 1484[C]// Superalloys. 2008:149-158.","10.11961/mater0203.MGI.20171221.ds.0054","尹海清","摘录","史政涛","2018-01-09",,,,,,,"871℃",,,,,,,,,,,,,"PWA 1480",,,,,,,,,,,,,,,,,,,,,,,,,,,,,,,,,,,,,,,,,,,,,,,,,,,,,,,,,,,,,,,,,,,,,,,,,,,,,"815℃",,,,,,,,,
,,,,,"ObjectId(""5b4d000ce6b1a819a85d7e13"")","12",,"1.5",,"62.46wt.%","5",,,,,,,,"0.04",,,,"4","5","10",,,,,,,,,,,,,,"1281.39Mpa",,,,,,,,,,,"0.5h","1200℃","20℃/min","10h","1302℃","1h","1295℃",,,"1h","1299℃",,,,,,,"",,,,,,,,,,,,,,"Wilson B C, Fuchs G E. The Effect of Composition, Misfit, and Heat Treatment on the Primary Creep Behavior of Single Crystal Nickel Base Superalloys PWA 1480 and PWA 1484[C]// Superalloys. 2008:149-158.","10.11961/mater0203.MGI.20171221.ds.0054","尹海清","摘录","史政涛","2018-01-09","704℃",,,,,,,,,,,,,,,,,,,"PWA 1480",,,,,,,,,,,,,,,,,,,,,,,,,,,,,,,,,,,,,,,,,,,,,,,,,,,,,,,,,,,,,,,,,,,,,,,,,,,,,"815℃",,,,,,,,,
,,,,,"ObjectId(""5b4d001be6b1a819a85d7e19"")","12",,"1.5",,"62.46wt.%","5",,,,,,,,"0.04",,,,"4","5","10",,,,,,,,,,,,,,"1357.44Mpa",,,,,,,,,,,"0.5h","1200℃","20℃/min","10h","1302℃","1h","1295℃",,,"1h","1299℃",,,,,,,"",,,,,,,,,,,,,,"Wilson B C, Fuchs G E. The Effect of Composition, Misfit, and Heat Treatment on the Primary Creep Behavior of Single Crystal Nickel Base Superalloys PWA 1480 and PWA 1484[C]// Superalloys. 2008:149-158.","10.11961/mater0203.MGI.20171221.ds.0054","尹海清","摘录","史政涛","2018-01-09","704℃",,,,,,,,,,,,,,,,,,,"PWA 1480",,,,,,,,,,,,,,,,,,,,,,,,,,,,,,,,,,,,,,,,,,,,,,,,,,,,,,,,,,,,,,,,,,,,,,,,,,,,,"700℃",,,,,,,,,
,,,,,"ObjectId(""5b4d002ae6b1a819a85d7e1f"")","3",,"0.1",,"59.28wt.%","10",,"5.6",,"5",,,,"0.02","9",,,"6",,"2",,,,,,,,,,,,,,"897.9Mpa",,,,,,,,,,,"0.5h","1200℃","20℃/min","10h","1338℃","1h","1325℃",,,"1h","1332℃",,,,,,,"",,,,,,,,"815℃",,,,,,"Wilson B C, Fuchs G E. The Effect of Composition, Misfit, and Heat Treatment on the Primary Creep Behavior of Single Crystal Nickel Base Superalloys PWA 1480 and PWA 1484[C]// Superalloys. 2008:149-158.","10.11961/mater0203.MGI.20171221.ds.0054","尹海清","摘录","史政涛","2018-01-09",,,,,,,"871℃",,,,,,,,,,,,,"PWA 1484",,,,,,,,,,,,,,,,,,,,,,,,,,,,,,,,,,,,,,,,,,,,,,,,,,,,,,,,,,,,,,,,,,,,,,,,,,,,,,,,,,,,,,
,,,,,"ObjectId(""5b4d0038e6b1a819a85d7e25"")","3",,"1.5",,"59.46wt.%","5",,,,,,,,"0.04","12",,,"4","5","10",,,,,,,,,,,,,,"1375.57Mpa",,,,,,,,,,,"0.5h","1200℃","20℃/min","4h","1308℃","1h","1293℃","2h","1299℃","1h","1296℃","1h","1302℃",,,,,"",,,,,,,,,,,,,,"Wilson B C, Fuchs G E. The Effect of Composition, Misfit, and Heat Treatment on the Primary Creep Behavior of Single Crystal Nickel Base Superalloys PWA 1480 and PWA 1484[C]// Superalloys. 2008:149-158.","10.11961/mater0203.MGI.20171221.ds.0054","尹海清","摘录","史政涛","2018-01-09",,,,,,,"871℃",,,,,,,,,,,,,"PWA 1480+",,,,,,,,,,,,,,,,,,,,,,,,,,,,,,,,,,,,,,,,,,,,,,,,,,,,,,,,,,,,,,,,,,,,,,,,,,,,,"700℃",,,,,,,,,
,,,,,"ObjectId(""5b4d0056e6b1a819a85d7e2f"")","3",,"0.1",,"59.28wt.%","10",,"5.6",,"5",,,,"0.02","9",,,"6",,"2",,,,,,,,,,,,,,"931.76Mpa",,,,,,,,,,,"0.5h","1200℃","20℃/min","10h","1338℃","1h","1325℃",,,"1h","1332℃",,,,,,,"",,,,,,,,"700℃",,,,,,"Wilson B C, Fuchs G E. The Effect of Composition, Misfit, and Heat Treatment on the Primary Creep Behavior of Single Crystal Nickel Base Superalloys PWA 1480 and PWA 1484[C]// Superalloys. 2008:149-158.","10.11961/mater0203.MGI.20171221.ds.0054","尹海清","摘录","史政涛","2018-01-09",,,,,,,"871℃",,,,,,,,,,,,,"PWA 1484",,,,,,,,,,,,,,,,,,,,,,,,,,,,,,,,,,,,,,,,,,,,,,,,,,,,,,,,,,,,,,,,,,,,,,,,,,,,,,,,,,,,,,
,,,,,"ObjectId(""5b4d0078e6b1a819a85d7e3d"")","3",,"0.1",,"59.28wt.%","10",,"5.6",,"5",,,,"0.02","9",,,"6",,"2",,,,,,,,,,,,,,"948.72Mpa",,,,,,,,,,,"0.5h","1200℃","20℃/min","10h","1338℃","1h","1325℃",,,"1h","1332℃",,,,,,,"",,,,,,,,"700℃",,,,,,"Wilson B C, Fuchs G E. The Effect of Composition, Misfit, and Heat Treatment on the Primary Creep Behavior of Single Crystal Nickel Base Superalloys PWA 1480 and PWA 1484[C]// Superalloys. 2008:149-158.","10.11961/mater0203.MGI.20171221.ds.0054","尹海清","摘录","史政涛","2018-01-09","704℃",,,,,,,,,,,,,,,,,,,"PWA 1484",,,,,,,,,,,,,,,,,,,,,,,,,,,,,,,,,,,,,,,,,,,,,,,,,,,,,,,,,,,,,,,,,,,,,,,,,,,,,,,,,,,,,,
,,,,,"ObjectId(""5b4d0091e6b1a819a85d7e47"")","3",,"0.1",,"59.28wt.%","10",,"5.6",,"5",,,,"0.02","9",,,"6",,"2",,,,,,,,,,,,,,"907.9Mpa",,,,,,,,,,,"0.5h","1200℃","20℃/min","10h","1338℃","1h","1325℃",,,"1h","1332℃",,,,,,,"",,,,,,,,"815℃",,,,,,"Wilson B C, Fuchs G E. The Effect of Composition, Misfit, and Heat Treatment on the Primary Creep Behavior of Single Crystal Nickel Base Superalloys PWA 1480 and PWA 1484[C]// Superalloys. 2008:149-158.","10.11961/mater0203.MGI.20171221.ds.0054","尹海清","摘录","史政涛","2018-01-09","704℃",,,,,,,,,,,,,,,,,,,"PWA 1484",,,,,,,,,,,,,,,,,,,,,,,,,,,,,,,,,,,,,,,,,,,,,,,,,,,,,,,,,,,,,,,,,,,,,,,,,,,,,,,,,,,,,,
,,,,,"ObjectId(""5b4d00b6e6b1a819a85d7e53"")","3",,"1.5",,"59.46wt.%","5",,,,,,,,"0.04","12",,,"4","5","10",,,,,,,,,,,,,,"1267.39Mpa",,,,,,,,,,,"0.5h","1200℃","20℃/min","4h","1308℃","1h","1293℃","2h","1299℃","1h","1296℃","1h","1302℃",,,,,"",,,,,,,,"815℃",,,,,,"Wilson B C, Fuchs G E. The Effect of Composition, Misfit, and Heat Treatment on the Primary Creep Behavior of Single Crystal Nickel Base Superalloys PWA 1480 and PWA 1484[C]// Superalloys. 2008:149-158.","10.11961/mater0203.MGI.20171221.ds.0054","尹海清","摘录","史政涛","2018-01-09","704℃",,,,,,,,,,,,,,,,,,,"PWA 1480+",,,,,,,,,,,,,,,,,,,,,,,,,,,,,,,,,,,,,,,,,,,,,,,,,,,,,,,,,,,,,,,,,,,,,,,,,,,,,,,,,,,,,,
,,,,,"ObjectId(""5b4d00c0e6b1a819a85d7e57"")","3",,"1.5",,"59.46wt.%","5",,,,,,,,"0.04","12",,,"4","5","10",,,,,,,,,,,,,,"1378.33Mpa",,,,,,,,,,,"0.5h","1200℃","20℃/min","4h","1308℃","1h","1293℃","2h","1299℃","1h","1296℃","1h","1302℃",,,,,"",,,,,,,,"815℃",,,,,,"Wilson B C, Fuchs G E. The Effect of Composition, Misfit, and Heat Treatment on the Primary Creep Behavior of Single Crystal Nickel Base Superalloys PWA 1480 and PWA 1484[C]// Superalloys. 2008:149-158.","10.11961/mater0203.MGI.20171221.ds.0054","尹海清","摘录","史政涛","2018-01-09",,,,,,,"871℃",,,,,,,,,,,,,"PWA 1480+",,,,,,,,,,,,,,,,,,,,,,,,,,,,,,,,,,,,,,,,,,,,,,,,,,,,,,,,,,,,,,,,,,,,,,,,,,,,,,,,,,,,,,
,,,,,"ObjectId(""5b4d00d8e6b1a819a85d7e61"")","3",,"1.5",,"59.46wt.%","5",,,,,,,,"0.04","12",,,"4","5","10",,,,,,,,,,,,,,"1375.57Mpa",,,,,,,,,,,"0.5h","1200℃","20℃/min","4h","1308℃","1h","1293℃","2h","1299℃","1h","1296℃","1h","1302℃",,,,,"",,,,,,,,"700℃",,,,,,"Wilson B C, Fuchs G E. The Effect of Composition, Misfit, and Heat Treatment on the Primary Creep Behavior of Single Crystal Nickel Base Superalloys PWA 1480 and PWA 1484[C]// Superalloys. 2008:149-158.","10.11961/mater0203.MGI.20171221.ds.0054","尹海清","摘录","史政涛","2018-01-09",,,,,,,"871℃",,,,,,,,,,,,,"PWA 1480+",,,,,,,,,,,,,,,,,,,,,,,,,,,,,,,,,,,,,,,,,,,,,,,,,,,,,,,,,,,,,,,,,,,,,,,,,,,,,,,,,,,,,,
,,,,,"ObjectId(""5b4d0113e6b1a819a85d7e77"")","12",,"1.5",,"62.46wt.%","5",,,,,,,,"0.04",,,,"4","5","10",,,,,,,,,,,,,,"1281.39Mpa",,,,,,,,,,,"0.5h","1200℃","20℃/min","10h","1302℃","1h","1295℃",,,"1h","1299℃",,,,,,,"",,,,,,,,"815℃",,,,,,"Wilson B C, Fuchs G E. The Effect of Composition, Misfit, and Heat Treatment on the Primary Creep Behavior of Single Crystal Nickel Base Superalloys PWA 1480 and PWA 1484[C]// Superalloys. 2008:149-158.","10.11961/mater0203.MGI.20171221.ds.0054","尹海清","摘录","史政涛","2018-01-09","704℃",,,,,,,,,,,,,,,,,,,"PWA 1480",,,,,,,,,,,,,,,,,,,,,,,,,,,,,,,,,,,,,,,,,,,,,,,,,,,,,,,,,,,,,,,,,,,,,,,,,,,,,,,,,,,,,,
,,,,,"ObjectId(""5b4d0127e6b1a819a85d7e7f"")","12",,"1.5",,"62.46wt.%","5",,,,,,,,"0.04",,,,"4","5","10",,,,,,,,,,,,,,"1212.24Mpa",,,,,,,,,,,"0.5h","1200℃","20℃/min","10h","1302℃","1h","1295℃",,,"1h","1299℃",,,,,,,"",,,,,,,,"815℃",,,,,,"Wilson B C, Fuchs G E. The Effect of Composition, Misfit, and Heat Treatment on the Primary Creep Behavior of Single Crystal Nickel Base Superalloys PWA 1480 and PWA 1484[C]// Superalloys. 2008:149-158.","10.11961/mater0203.MGI.20171221.ds.0054","尹海清","摘录","史政涛","2018-01-09",,,,,,,"871℃",,,,,,,,,,,,,"PWA 1480",,,,,,,,,,,,,,,,,,,,,,,,,,,,,,,,,,,,,,,,,,,,,,,,,,,,,,,,,,,,,,,,,,,,,,,,,,,,,,,,,,,,,,
,,,,,"ObjectId(""5b4d012ce6b1a819a85d7e81"")","3",,"1.5",,"59.46wt.%","5",,,,,,,,"0.04","12",,,"4","5","10",,,,,,,,,,,,,,"1149.77Mpa",,,,,,,,,,,"0.5h","1200℃","20℃/min","4h","1308℃","1h","1293℃","2h","1299℃","1h","1296℃","1h","1302℃",,,,,"",,,,,,,,"700℃",,,,,,"Wilson B C, Fuchs G E. The Effect of Composition, Misfit, and Heat Treatment on the Primary Creep Behavior of Single Crystal Nickel Base Superalloys PWA 1480 and PWA 1484[C]// Superalloys. 2008:149-158.","10.11961/mater0203.MGI.20171221.ds.0054","尹海清","摘录","史政涛","2018-01-09","704℃",,,,,,,,,,,,,,,,,,,"PWA 1480+",,,,,,,,,,,,,,,,,,,,,,,,,,,,,,,,,,,,,,,,,,,,,,,,,,,,,,,,,,,,,,,,,,,,,,,,,,,,,,,,,,,,,,
,,,,,"ObjectId(""5b4d0162e6b1a819a85d7e95"")","12",,"1.5",,"62.46wt.%","5",,,,,,,,"0.04",,,,"4","5","10",,,,,,,,,,,,,,"1333.45Mpa",,,,,,,,,,,"0.5h","1200℃","20℃/min","10h","1302℃","1h","1295℃",,,"1h","1299℃",,,,,,,"",,,,,,,,"700℃",,,,,,"Wilson B C, Fuchs G E. The Effect of Composition, Misfit, and Heat Treatment on the Primary Creep Behavior of Single Crystal Nickel Base Superalloys PWA 1480 and PWA 1484[C]// Superalloys. 2008:149-158.","10.11961/mater0203.MGI.20171221.ds.0054","尹海清","摘录","史政涛","2018-01-09",,,,,,,"871℃",,,,,,,,,,,,,"PWA 1480",,,,,,,,,,,,,,,,,,,,,,,,,,,,,,,,,,,,,,,,,,,,,,,,,,,,,,,,,,,,,,,,,,,,,,,,,,,,,,,,,,,,,,
,,,,,"ObjectId(""5b4d016ce6b1a819a85d7e99"")","12",,"1.5",,"62.46wt.%","5",,,,,,,,"0.04",,,,"4","5","10",,,,,,,,,,,,,,"1357.44Mpa",,,,,,,,,,,"0.5h","1200℃","20℃/min","10h","1302℃","1h","1295℃",,,"1h","1299℃",,,,,,,"",,,,,,,,"700℃",,,,,,"Wilson B C, Fuchs G E. The Effect of Composition, Misfit, and Heat Treatment on the Primary Creep Behavior of Single Crystal Nickel Base Superalloys PWA 1480 and PWA 1484[C]// Superalloys. 2008:149-158.","10.11961/mater0203.MGI.20171221.ds.0054","尹海清","摘录","史政涛","2018-01-09","704℃",,,,,,,,,,,,,,,,,,,"PWA 1480",,,,,,,,,,,,,,,,,,,,,,,,,,,,,,,,,,,,,,,,,,,,,,,,,,,,,,,,,,,,,,,,,,,,,,,,,,,,,,,,,,,,,,
,,,,,"ObjectId(""5b4d01d8e6b1a819a85d7ec1"")","5.02wt.%","0.0088","0.053",,"15.63","8.31",,,,"3.61",,"2.62",,,,,,,"1.82","5.50",,"0.015",,,,,,,,,,,,"1033.33Mpa",,,,,,,,,,,,,,,,,,,,,,,,,,,,"",,,,,,,,,,,,,,"Radavich J, Furrer D, Carneiro T, et al. The Microstructure and Mechanical Properties of EP741NP Powder Metallurgy Disc Material[C]// Superalloys. 2008:63-72.","10.11961/mater0203.MGI.20171221.ds.0051","尹海清","摘录","史政涛","2018-01-09",,,,,,,,,,,,,,,,,,,,"Alloy-2",,,,,,,,,,,,,,,,,,,,,,,,,,,,,,,,,,,,,,,,,"18.753℃",,"1210℃",,,,,,,,,,,,,,,,,,,,,,,,,,,,,,,,,,,,,,,,,,,
,,,,,"ObjectId(""5b4d01ebe6b1a819a85d7ec9"")","5.02wt.%","0.0088","0.053",,"15.63","8.31",,,,"3.61",,"2.62",,,,,,,"1.82","5.50",,"0.015",,,,,,,,,,,,"1023.56Mpa",,,,,,,,,,,,,,,,,,,,,,,,,,,,"",,,,,,,,,,,,,,"Radavich J, Furrer D, Carneiro T, et al. The Microstructure and Mechanical Properties of EP741NP Powder Metallurgy Disc Material[C]// Superalloys. 2008:63-72.","10.11961/mater0203.MGI.20171221.ds.0051","尹海清","摘录","史政涛","2018-01-09",,,,,,,,,,,,,,,,,,,,"Alloy-2",,,,,,,,,,,,,,,,,,,,,,,,,,,,,,,,,,,,,,,,," 649.1℃",,"1210℃",,,,,,,,,,,,,,,,,,,,,,,,,,,,,,,,,,,,,,,,,,,
,,,,,"ObjectId(""5b4d01f0e6b1a819a85d7ecb"")","5.02wt.%","0.0088","0.053",,"15.63","8.31",,,,"3.61",,"2.62",,,,,,,"1.82","5.50",,"0.015",,,,,,,,,,,,"894.54Mpa",,,,,,,,,,,,,,,,,,,,,,,,,,,,"",,,,,,,,,,,,,,"Radavich J, Furrer D, Carneiro T, et al. The Microstructure and Mechanical Properties of EP741NP Powder Metallurgy Disc Material[C]// Superalloys. 2008:63-72.","10.11961/mater0203.MGI.20171221.ds.0051","尹海清","摘录","史政涛","2018-01-09",,,,,,,,,,,,,,,,,,,,"Alloy-2",,,,,,,,,,,,,,,,,,,,,,,,,,,,,,,,,,,,,"8h",,,,"648.747℃","1210℃","1160℃",,,,,,,,,,,,,,,,,,,,,,,,,,,,,,,,,,,,,,,,,,,
,,,,,"ObjectId(""5b4d01f5e6b1a819a85d7ecd"")","5.17wt.%","0.0094","0.041",,"15.76","7.98",,"0.26",,"3.71",,"2.54",,,,,,,"1.82","5.49",,"0.041",,,,,,,,,,,,"750Mpa",,,,,,,,,,,,,,,,,,,,,,,,,,,,"",,,,,,,,,,,,,,"Radavich J, Furrer D, Carneiro T, et al. The Microstructure and Mechanical Properties of EP741NP Powder Metallurgy Disc Material[C]// Superalloys. 2008:63-72.","10.11961/mater0203.MGI.20171221.ds.0051","尹海清","摘录","史政涛","2018-01-09",,,,,,,,,,,,,,,,,,,,"Alloy-1",,,,,,,,,,,,,,,,,,,,,,,,,,,,,,,,,,,,,,"32h",,,"650.032℃","1210℃","871℃",,,,,,,,,,,,,,,,,,,,,,,,,,,,,,,,,,,,,,,,,,,
,,,,,"ObjectId(""5b4d01fae6b1a819a85d7ecf"")","5.17wt.%","0.0094","0.041",,"15.76","7.98",,"0.26",,"3.71",,"2.54",,,,,,,"1.82","5.49",,"0.041",,,,,,,,,,,,"1015Mpa",,,,,,,,,,,,,,,,,,,,,,,,,,,,"",,,,,,,,,,,,,,"Radavich J, Furrer D, Carneiro T, et al. The Microstructure and Mechanical Properties of EP741NP Powder Metallurgy Disc Material[C]// Superalloys. 2008:63-72.","10.11961/mater0203.MGI.20171221.ds.0051","尹海清","摘录","史政涛","2018-01-09",,,,,,,,,,,,,,,,,,,,"Alloy-1",,,,,,,,,,,,,,,,,,,,,,,,,,,,,,,,,,,,,,,,," 649.597℃",,"1210℃",,,,,,,,,,,,,,,,,,,,,,,,,,,,,,,,,,,,,,,,,,,
,,,,,"ObjectId(""5b4d0203e6b1a819a85d7ed3"")","5.02wt.%","0.0088","0.053",,"15.63","8.31",,,,"3.61",,"2.62",,,,,,,"1.82","5.50",,"0.015",,,,,,,,,,,,"752.989Mpa",,,,,,,,,,,,,,,,,,,,,,,,,,,,"",,,,,,,,,,,,,,"Radavich J, Furrer D, Carneiro T, et al. The Microstructure and Mechanical Properties of EP741NP Powder Metallurgy Disc Material[C]// Superalloys. 2008:63-72.","10.11961/mater0203.MGI.20171221.ds.0051","尹海清","摘录","史政涛","2018-01-09",,,,,,,,,,,,,,,,,,,,"Alloy-2",,,,,,,,,,,,,,,,,,,,,,,,,,,,,,,,,,,,,,"32h",,,"650.447℃","1210℃","871℃",,,,,,,,,,,,,,,,,,,,,,,,,,,,,,,,,,,,,,,,,,,
,,,,,"ObjectId(""5b4d0213e6b1a819a85d7ed9"")","5.02wt.%","0.0088","0.053",,"15.63","8.31",,,,"3.61",,"2.62",,,,,,,"1.82","5.50",,"0.015",,,,,,,,,,,,"951.908Mpa",,,,,,,,,,,,,,,,,,,,,,,,,,,,"",,,,,,,,,,,,,,"Radavich J, Furrer D, Carneiro T, et al. The Microstructure and Mechanical Properties of EP741NP Powder Metallurgy Disc Material[C]// Superalloys. 2008:63-72.","10.11961/mater0203.MGI.20171221.ds.0051","尹海清","摘录","史政涛","2018-01-09",,,,,,,,,,,,,,,,,,,,"Alloy-2",,,,,,,,,,,,,,,,,,,,,,,,,,,,,,,,,,,,,"8h",,,,"19.1583℃","1210℃","1160℃",,,,,,,,,,,,,,,,,,,,,,,,,,,,,,,,,,,,,,,,,,,
,,,,,"ObjectId(""5b4d021ce6b1a819a85d7edd"")","5.17wt.%","0.0094","0.041",,"15.76","7.98",,"0.26",,"3.71",,"2.54",,,,,,,"1.82","5.49",,"0.041",,,,,,,,,,,,"948.75Mpa",,,,,,,,,,,,,,,,,,,,,,,,,,,,"",,,,,,,,,,,,,,"Radavich J, Furrer D, Carneiro T, et al. The Microstructure and Mechanical Properties of EP741NP Powder Metallurgy Disc Material[C]// Superalloys. 2008:63-72.","10.11961/mater0203.MGI.20171221.ds.0051","尹海清","摘录","史政涛","2018-01-09",,,,,,,,,,,,,,,,,,,,"Alloy-1",,,,,,,,,,,,,,,,,,,,,,,,,,,,,,,,,,,,,,"32h",,,"20.3047℃","1210℃","871℃",,,,,,,,,,,,,,,,,,,,,,,,,,,,,,,,,,,,,,,,,,,
,,,,,"ObjectId(""5b4d023fe6b1a819a85d7ee9"")","5.17wt.%","0.0094","0.041",,"15.76","7.98",,"0.26",,"3.71",,"2.54",,,,,,,"1.82","5.49",,"0.041",,,,,,,,,,,,"922.5Mpa",,,,,,,,,,,,,,,,,,,,,,,,,,,,"",,,,,,,,,,,,,,"Radavich J, Furrer D, Carneiro T, et al. The Microstructure and Mechanical Properties of EP741NP Powder Metallurgy Disc Material[C]// Superalloys. 2008:63-72.","10.11961/mater0203.MGI.20171221.ds.0051","尹海清","摘录","史政涛","2018-01-09",,,,,,,,,,,,,,,,,,,,"Alloy-1",,,,,,,,,,,,,,,,,,,,,,,,,,,,,,,,,,,,,"8h",,,,"649.748℃","1210℃","1160℃",,,,,,,,,,,,,,,,,,,,,,,,,,,,,,,,,,,,,,,,,,,
,,,,,"ObjectId(""5b4d0249e6b1a819a85d7eed"")","5.1wt.%","0.015","0.04",,"15.8","9.0",,"0.25",,"3.9",,"2.6",,,,,,,"1.8","5.5",,"0.015",,,,,,,,,,,,"941.25Mpa",,,,,,,,,,,,,,,,,,,,,,,,,,,,"",,,,,,,,,,,,,,"Radavich J, Furrer D, Carneiro T, et al. The Microstructure and Mechanical Properties of EP741NP Powder Metallurgy Disc Material[C]// Superalloys. 2008:63-72.","10.11961/mater0203.MGI.20171221.ds.0051","尹海清","摘录","史政涛","2018-01-09",,,,,,,,,,,,,,,,,,,,"EP741NP",,,,,,,,,,,,,,,,,,,,,,,,,,,,,,,,,,,"1160℃","871℃","32h",,,,"538.352℃","1210℃",,,,,,,,,,,,,,,,,,,,,,,,,,,,,,,,,,,,,,,,,,,,
,,,,,"ObjectId(""5b4d025ce6b1a819a85d7ef5"")","5.1wt.%","0.015","0.04",,"15.8","9.0",,"0.25",,"3.9",,"2.6",,,,,,,"1.8","5.5",,"0.015",,,,,,,,,,,,"976.25Mpa",,,,,,,,,,,,,,,,,,,,,,,,,,,,"",,,,,,,,,,,,,,"Radavich J, Furrer D, Carneiro T, et al. The Microstructure and Mechanical Properties of EP741NP Powder Metallurgy Disc Material[C]// Superalloys. 2008:63-72.","10.11961/mater0203.MGI.20171221.ds.0051","尹海清","摘录","史政涛","2018-01-09",,,,,,,,,,,,,,,,,,,,"EP741NP",,,,,,,,,,,,,,,,,,,,,,,,,,,,,,,,,,,"1160℃","871℃","32h",,,,"649.659℃","1210℃",,,,,,,,,,,,,,,,,,,,,,,,,,,,,,,,,,,,,,,,,,,,
,,,,,"ObjectId(""5b4d0261e6b1a819a85d7ef7"")","5.17wt.%","0.0094","0.041",,"15.76","7.98",,"0.26",,"3.71",,"2.54",,,,,,,"1.82","5.49",,"0.041",,,,,,,,,,,,"1032.5Mpa",,,,,,,,,,,,,,,,,,,,,,,,,,,,"",,,,,,,,,,,,,,"Radavich J, Furrer D, Carneiro T, et al. The Microstructure and Mechanical Properties of EP741NP Powder Metallurgy Disc Material[C]// Superalloys. 2008:63-72.","10.11961/mater0203.MGI.20171221.ds.0051","尹海清","摘录","史政涛","2018-01-09",,,,,,,,,,,,,,,,,,,,"Alloy-1",,,,,,,,,,,,,,,,,,,,,,,,,,,,,,,,,,,,,,,,,"21.1602℃",,"1210℃",,,,,,,,,,,,,,,,,,,,,,,,,,,,,,,,,,,,,,,,,,,
,,,,,"ObjectId(""5b4d0266e6b1a819a85d7ef9"")","5.17wt.%","0.0094","0.041",,"15.76","7.98",,"0.26",,"3.71",,"2.54",,,,,,,"1.82","5.49",,"0.041",,,,,,,,,,,,"948.75Mpa",,,,,,,,,,,,,,,,,,,,,,,,,,,,"",,,,,,,,,,,,,,"Radavich J, Furrer D, Carneiro T, et al. The Microstructure and Mechanical Properties of EP741NP Powder Metallurgy Disc Material[C]// Superalloys. 2008:63-72.","10.11961/mater0203.MGI.20171221.ds.0051","尹海清","摘录","史政涛","2018-01-09",,,,,,,,,,,,,,,,,,,,"Alloy-1",,,,,,,,,,,,,,,,,,,,,,,,,,,,,,,,,,,,,"8h",,,,"20.3068℃","1210℃","1160℃",,,,,,,,,,,,,,,,,,,,,,,,,,,,,,,,,,,,,,,,,,,
,,,,,"ObjectId(""5b4d036ae6b1a819a85d7f5b"")","5.02wt.%","0.0088","0.053",,"15.63","8.31",,,,"3.61",,"2.62",,,,,,,"1.82","5.50",,"0.015",,,,,,,,,,,,"918.4Mpa",,,,,,,,,,,,,,,,,,,,,,,,,,,,"",,,,,,,,,,,,,,"Radavich J, Furrer D, Carneiro T, et al. The Microstructure and Mechanical Properties of EP741NP Powder Metallurgy Disc Material[C]// Superalloys. 2008:63-72.","10.11961/mater0203.MGI.20171221.ds.0051","尹海清","摘录","史政涛","2018-01-09",,,,,,,,,,,,,,,,,,,,"Alloy-2",,,,,,,,,,,,,,,,,,,,,,,,,,,,,,,,,,,,,"8h",,,,,"1210℃","1160℃",,,,,,,,,,,,,,,,,,,,,,,,,,,,,,,,,,,,,,,,,,,
