Repository: wujunming1/superalloy-project

File: 国际高温合金会议论文和数据/文献-数据-科研机构关联/数据汇总/力学性能/mechanicproperty_fcpr.csv (part 6 of 20)
_id,air处理/air,Al,B,C,Co,Cr,Fe,Mo,Nb+Ta,Ni,Si,Ta,Ti,W,Zr,一次时效/温度,一次时效及空冷/时间,二次时效/温度,二次时效及空冷/时间,保温/时间,力学性能/疲劳裂纹扩展速率,加热/温度,加载应力/应力比,加载应力/应力范围,备注,应力强度因子范围/应力强度因子范围,摘录出处,数据DOI,数据审核者,数据来源方式,数据生产者,数据采集时间,晶粒取向/晶粒取向,机械热处理/温度,材料牌号,标准热处理/温度,标准热处理后油淬/时间,热处理1/冷却速率,热处理1/时间,热处理1/温度,热处理2/冷却速率,热处理2/时间,热处理2/温度,热处理3/冷却速率,热处理3/时间,热处理3/温度,热处理4/冷却速率,热处理4/时间,热处理4/温度,热处理5/时间,热处理5/温度,热机械处理/温度,疲劳测试/初始温度,疲劳测试/应力强度,疲劳测试/应力强度因子,疲劳测试/测试温度,疲劳测试/温度,疲劳测试/频率,疲劳裂纹扩展/同等水平有效应力强度因子,疲劳裂纹扩展/应力强度因子,疲劳裂纹扩展/应力强度因子范围,疲劳裂纹扩展/有效应力强度因子范围,疲劳裂纹扩展/等效应力强度因子范围,疲劳裂纹扩展温度/疲劳裂纹扩展温度,疲劳裂纹扩展频率/疲劳裂纹扩展频率,真空处理/真空,第一次时效保温/第一次时效时间,第一次时效处理/第一次时效温度,第三次时效保温/第三次时效时间,第三次时效处理/第三次时效温度,第二次时效保温/第二次时效时间,第二次时效处理/第二次时效温度,等温锻造/变形量,等温锻造/温度,裂纹初始长度/裂纹初始长度,裂纹扩展方向/裂纹扩展方向,裂纹扩展频率/频率,裂纹面/裂纹面
"ObjectId(""5b4d60c9e6b1a819a85da2c1"")",,,,,,,,,,,,,,,,,,,,,0.00825579mm/cyc,,,,,,"A.H.Rosenberger,E.Andrieu,H.Ghonem.Influence of High Temperature Elastic-Plastic Small Crack GrowthBehavior in a Nickel-Base Superalloy on the Life Prediction ofStructural Components[C].Superalloy.1992:737-746.",10.11961/mater0203.MGI.20171221.ds.0014,尹海清,摘录,张国飞,2018/1/8,,,Alloy 718,,,,,,,,,,,,,,,,,,,,,,,,38.5846Mpa√m,,,,,,,,,,,,,,,,230μm,,,
"ObjectId(""5b4d60cee6b1a819a85da2c3"")",,,,,,,,,,,,,,,,,,,,,3.05E-3mm/cyc,,,,,,"A.H.Rosenberger,E.Andrieu,H.Ghonem.Influence of High Temperature Elastic-Plastic Small Crack GrowthBehavior in a Nickel-Base Superalloy on the Life Prediction ofStructural Components[C].Superalloy.1992:737-746.",10.11961/mater0203.MGI.20171221.ds.0014,尹海清,摘录,张国飞,2018/1/8,,,Alloy 718,,,,,,,,,,,,,,,,,,,,,,,,30.2682Mpa√m,,,,,,,,,,,,,,,,230μm,,,
"ObjectId(""5b4d60d3e6b1a819a85da2c5"")",,,,,,,,,,,,,,,,,,,,,0.00748671mm/cyc,,,,,,"A.H.Rosenberger,E.Andrieu,H.Ghonem.Influence of High Temperature Elastic-Plastic Small Crack GrowthBehavior in a Nickel-Base Superalloy on the Life Prediction ofStructural Components[C].Superalloy.1992:737-746.",10.11961/mater0203.MGI.20171221.ds.0014,尹海清,摘录,张国飞,2018/1/8,,,Alloy 718,,,,,,,,,,,,,,,,,,,,,,,,37.8107Mpa√m,,,,,,,,,,,,,,,,230μm,,,
"ObjectId(""5b4d60d8e6b1a819a85da2c7"")",,,,,,,,,,,,,,,,,,,,,0.00459372mm/cyc,,,,,,"A.H.Rosenberger,E.Andrieu,H.Ghonem.Influence of High Temperature Elastic-Plastic Small Crack GrowthBehavior in a Nickel-Base Superalloy on the Life Prediction ofStructural Components[C].Superalloy.1992:737-746.",10.11961/mater0203.MGI.20171221.ds.0014,尹海清,摘录,张国飞,2018/1/8,,,Alloy 718,,,,,,,,,,,,,,,,,,,,,,,,32.4975Mpa√m,,,,,,,,,,,,,,,,230μm,,,
"ObjectId(""5b4d60dce6b1a819a85da2c9"")",,,,,,,,,,,,,,,,,,,,,0.00692498mm/cyc,,,,,,"A.H.Rosenberger,E.Andrieu,H.Ghonem.Influence of High Temperature Elastic-Plastic Small Crack GrowthBehavior in a Nickel-Base Superalloy on the Life Prediction ofStructural Components[C].Superalloy.1992:737-746.",10.11961/mater0203.MGI.20171221.ds.0014,尹海清,摘录,张国飞,2018/1/8,,,Alloy 718,,,,,,,,,,,,,,,,,,,,,,,,36.3184Mpa√m,,,,,,,,,,,,,,,,230μm,,,
"ObjectId(""5b4d60e1e6b1a819a85da2cb"")",,,,,,,,,,,,,,,,,,,,,0.00526809mm/cyc,,,,,,"A.H.Rosenberger,E.Andrieu,H.Ghonem.Influence of High Temperature Elastic-Plastic Small Crack GrowthBehavior in a Nickel-Base Superalloy on the Life Prediction ofStructural Components[C].Superalloy.1992:737-746.",10.11961/mater0203.MGI.20171221.ds.0014,尹海清,摘录,张国飞,2018/1/8,,,Alloy 718,,,,,,,,,,,,,,,,,,,,,,,,33.1655Mpa√m,,,,,,,,,,,,,,,,230μm,,,
"ObjectId(""5b4d60e6e6b1a819a85da2cd"")",,,,,,,,,,,,,,,,,,,,,0.00910298mm/cyc,,,,,,"A.H.Rosenberger,E.Andrieu,H.Ghonem.Influence of High Temperature Elastic-Plastic Small Crack GrowthBehavior in a Nickel-Base Superalloy on the Life Prediction ofStructural Components[C].Superalloy.1992:737-746.",10.11961/mater0203.MGI.20171221.ds.0014,尹海清,摘录,张国飞,2018/1/8,,,Alloy 718,,,,,,,,,,,,,,,,,,,,,,,,39.7711Mpa√m,,,,,,,,,,,,,,,,230μm,,,
"ObjectId(""5b4d60ebe6b1a819a85da2cf"")",,,,,,,,,,,,,,,,,,,,,0.00416578mm/cyc,,,,,,"A.H.Rosenberger,E.Andrieu,H.Ghonem.Influence of High Temperature Elastic-Plastic Small Crack GrowthBehavior in a Nickel-Base Superalloy on the Life Prediction ofStructural Components[C].Superalloy.1992:737-746.",10.11961/mater0203.MGI.20171221.ds.0014,尹海清,摘录,张国飞,2018/1/8,,,Alloy 718,,,,,,,,,,,,,,,,,,,,,,,,31.8457Mpa√m,,,,,,,,,,,,,,,,230μm,,,
"ObjectId(""5b4d60f0e6b1a819a85da2d1"")",,,,,,,,,,,,,,,,,,,,,0.00592364mm/cyc,,,,,,"A.H.Rosenberger,E.Andrieu,H.Ghonem.Influence of High Temperature Elastic-Plastic Small Crack GrowthBehavior in a Nickel-Base Superalloy on the Life Prediction ofStructural Components[C].Superalloy.1992:737-746.",10.11961/mater0203.MGI.20171221.ds.0014,尹海清,摘录,张国飞,2018/1/8,,,Alloy 718,,,,,,,,,,,,,,,,,,,,,,,,34.1868Mpa√m,,,,,,,,,,,,,,,,230μm,,,
"ObjectId(""5b4d60f5e6b1a819a85da2d3"")",,,,,,,,,,,,,,,,,,,,,0.00363252mm/cyc,,,,,,"A.H.Rosenberger,E.Andrieu,H.Ghonem.Influence of High Temperature Elastic-Plastic Small Crack GrowthBehavior in a Nickel-Base Superalloy on the Life Prediction ofStructural Components[C].Superalloy.1992:737-746.",10.11961/mater0203.MGI.20171221.ds.0014,尹海清,摘录,张国飞,2018/1/8,,,Alloy 718,,,,,,,,,,,,,,,,,,,,,,,,31.2043Mpa√m,,,,,,,,,,,,,,,,230μm,,,
"ObjectId(""5b4d60fbe6b1a819a85da2d5"")",,,,,,,,,,,,,,,,,,,,,2.10E-3mm/cyc,,,,,,"A.H.Rosenberger,E.Andrieu,H.Ghonem.Influence of High Temperature Elastic-Plastic Small Crack GrowthBehavior in a Nickel-Base Superalloy on the Life Prediction ofStructural Components[C].Superalloy.1992:737-746.",10.11961/mater0203.MGI.20171221.ds.0014,尹海清,摘录,张国飞,2018/1/8,,,Alloy 718,,,,,,,,,,,,,,,,,,,,,,,,27.9131Mpa√m,,,,,,,,,,,,,,,,230μm,,,
"ObjectId(""5b4d6100e6b1a819a85da2d7"")",,,,,,,,,,,,,,,,,,,,,0.0062811mm/cyc,,,,,,"A.H.Rosenberger,E.Andrieu,H.Ghonem.Influence of High Temperature Elastic-Plastic Small Crack GrowthBehavior in a Nickel-Base Superalloy on the Life Prediction ofStructural Components[C].Superalloy.1992:737-746.",10.11961/mater0203.MGI.20171221.ds.0014,尹海清,摘录,张国飞,2018/1/8,,,Alloy 718,,,,,,,,,,,,,,,,,,,,,,,,34.8835Mpa√m,,,,,,,,,,,,,,,,230μm,,,
"ObjectId(""5b4d610ae6b1a819a85da2d9"")",,,,,,,,,,,,,,,,,,,,,9.60E-4mm/cyc,,,,,,"A.H.Rosenberger,E.Andrieu,H.Ghonem.Influence of High Temperature Elastic-Plastic Small Crack GrowthBehavior in a Nickel-Base Superalloy on the Life Prediction ofStructural Components[C].Superalloy.1992:737-746.",10.11961/mater0203.MGI.20171221.ds.0014,尹海清,摘录,张国飞,2018/1/8,,,Alloy 718,,,,,,,,,,,,,,,,,,,,,,,,24.7073Mpa√m,,,,,,,,,,,,,,,,230μm,,,
"ObjectId(""5b4d610ee6b1a819a85da2db"")",,,,,,,,,,,,,,,,,,,,,1.15E-3mm/cyc,,,,,,"A.H.Rosenberger,E.Andrieu,H.Ghonem.Influence of High Temperature Elastic-Plastic Small Crack GrowthBehavior in a Nickel-Base Superalloy on the Life Prediction ofStructural Components[C].Superalloy.1992:737-746.",10.11961/mater0203.MGI.20171221.ds.0014,尹海清,摘录,张国飞,2018/1/8,,,Alloy 718,,,,,,,,,,,,,,,,,,,,,,,,23.5085Mpa√m,,,,,,,,,,,,,,,,230μm,,,
"ObjectId(""5b4d6113e6b1a819a85da2dd"")",,,,,,,,,,,,,,,,,,,,,1.54E-3mm/cyc,,,,,,"A.H.Rosenberger,E.Andrieu,H.Ghonem.Influence of High Temperature Elastic-Plastic Small Crack GrowthBehavior in a Nickel-Base Superalloy on the Life Prediction ofStructural Components[C].Superalloy.1992:737-746.",10.11961/mater0203.MGI.20171221.ds.0014,尹海清,摘录,张国飞,2018/1/8,,,Alloy 718,,,,,,,,,,,,,,,,,,,,,,,,22.8266Mpa√m,,,,,,,,,,,,,,,,230μm,,,
"ObjectId(""5b4d6118e6b1a819a85da2df"")",,,,,,,,,,,,,,,,,,,,,1.15E-3mm/cyc,,,,,,"A.H.Rosenberger,E.Andrieu,H.Ghonem.Influence of High Temperature Elastic-Plastic Small Crack GrowthBehavior in a Nickel-Base Superalloy on the Life Prediction ofStructural Components[C].Superalloy.1992:737-746.",10.11961/mater0203.MGI.20171221.ds.0014,尹海清,摘录,张国飞,2018/1/8,,,Alloy 718,,,,,,,,,,,,,,,,,,,,,,,,24.9658Mpa√m,,,,,,,,,,,,,,,,230μm,,,
"ObjectId(""5b4d611de6b1a819a85da2e1"")",,,,,,,,,,,,,,,,,,,,,1.31E-3mm/cyc,,,,,,"A.H.Rosenberger,E.Andrieu,H.Ghonem.Influence of High Temperature Elastic-Plastic Small Crack GrowthBehavior in a Nickel-Base Superalloy on the Life Prediction ofStructural Components[C].Superalloy.1992:737-746.",10.11961/mater0203.MGI.20171221.ds.0014,尹海清,摘录,张国飞,2018/1/8,,,Alloy 718,,,,,,,,,,,,,,,,,,,,,,,,25.7356Mpa√m,,,,,,,,,,,,,,,,230μm,,,
"ObjectId(""5b4d6122e6b1a819a85da2e3"")",,,,,,,,,,,,,,,,,,,,,2.11E-3mm/cyc,,,,,,"A.H.Rosenberger,E.Andrieu,H.Ghonem.Influence of High Temperature Elastic-Plastic Small Crack GrowthBehavior in a Nickel-Base Superalloy on the Life Prediction ofStructural Components[C].Superalloy.1992:737-746.",10.11961/mater0203.MGI.20171221.ds.0014,尹海清,摘录,张国飞,2018/1/8,,,Alloy 718,,,,,,,,,,,,,,,,,,,,,,,,21.082Mpa√m,,,,,,,,,,,,,,,,230μm,,,
"ObjectId(""5b4d6127e6b1a819a85da2e5"")",,,,,,,,,,,,,,,,,,,,,1.84E-3mm/cyc,,,,,,"A.H.Rosenberger,E.Andrieu,H.Ghonem.Influence of High Temperature Elastic-Plastic Small Crack GrowthBehavior in a Nickel-Base Superalloy on the Life Prediction ofStructural Components[C].Superalloy.1992:737-746.",10.11961/mater0203.MGI.20171221.ds.0014,尹海清,摘录,张国飞,2018/1/8,,,Alloy 718,,,,,,,,,,,,,,,,,,,,,,,,22.3821Mpa√m,,,,,,,,,,,,,,,,230μm,,,
"ObjectId(""5b4d612ce6b1a819a85da2e7"")",,,,,,,,,,,,,,,,,,,,,9.99E-4mm/cyc,,,,,,"A.H.Rosenberger,E.Andrieu,H.Ghonem.Influence of High Temperature Elastic-Plastic Small Crack GrowthBehavior in a Nickel-Base Superalloy on the Life Prediction ofStructural Components[C].Superalloy.1992:737-746.",10.11961/mater0203.MGI.20171221.ds.0014,尹海清,摘录,张国飞,2018/1/8,,,Alloy 718,,,,,,,,,,,,,,,,,,,,,,,,23.7382Mpa√m,,,,,,,,,,,,,,,,230μm,,,
"ObjectId(""5b4d6130e6b1a819a85da2e9"")",,,,,,,,,,,,,,,,,,,,,8.71E-4mm/cyc,,,,,,"A.H.Rosenberger,E.Andrieu,H.Ghonem.Influence of High Temperature Elastic-Plastic Small Crack GrowthBehavior in a Nickel-Base Superalloy on the Life Prediction ofStructural Components[C].Superalloy.1992:737-746.",10.11961/mater0203.MGI.20171221.ds.0014,尹海清,摘录,张国飞,2018/1/8,,,Alloy 718,,,,,,,,,,,,,,,,,,,,,,,,24.2117Mpa√m,,,,,,,,,,,,,,,,230μm,,,
"ObjectId(""5b4d6135e6b1a819a85da2eb"")",,,,,,,,,,,,,,,,,,,,,1.31E-3mm/cyc,,,,,,"A.H.Rosenberger,E.Andrieu,H.Ghonem.Influence of High Temperature Elastic-Plastic Small Crack GrowthBehavior in a Nickel-Base Superalloy on the Life Prediction ofStructural Components[C].Superalloy.1992:737-746.",10.11961/mater0203.MGI.20171221.ds.0014,尹海清,摘录,张国飞,2018/1/8,,,Alloy 718,,,,,,,,,,,,,,,,,,,,,,,,23.2809Mpa√m,,,,,,,,,,,,,,,,230μm,,,
"ObjectId(""5b4d613ae6b1a819a85da2ed"")",,,,,,,,,,,,,,,,,,,,,2.02E-3mm/cyc,,,,,,"A.H.Rosenberger,E.Andrieu,H.Ghonem.Influence of High Temperature Elastic-Plastic Small Crack GrowthBehavior in a Nickel-Base Superalloy on the Life Prediction ofStructural Components[C].Superalloy.1992:737-746.",10.11961/mater0203.MGI.20171221.ds.0014,尹海清,摘录,张国飞,2018/1/8,,,Alloy 718,,,,,,,,,,,,,,,,,,,,,,,,21.7237Mpa√m,,,,,,,,,,,,,,,,230μm,,,
"ObjectId(""5b4d613fe6b1a819a85da2ef"")",,,,,,,,,,,,,,,,,,,,,2.11E-3mm/cyc,,,,,,"A.H.Rosenberger,E.Andrieu,H.Ghonem.Influence of High Temperature Elastic-Plastic Small Crack GrowthBehavior in a Nickel-Base Superalloy on the Life Prediction ofStructural Components[C].Superalloy.1992:737-746.",10.11961/mater0203.MGI.20171221.ds.0014,尹海清,摘录,张国飞,2018/1/8,,,Alloy 718,,,,,,,,,,,,,,,,,,,,,,,,21.5089Mpa√m,,,,,,,,,,,,,,,,230μm,,,
"ObjectId(""5b4d6144e6b1a819a85da2f1"")",,,,,,,,,,,,,,,,,,,,,1.63E-3mm/cyc,,,,,,"A.H.Rosenberger,E.Andrieu,H.Ghonem.Influence of High Temperature Elastic-Plastic Small Crack GrowthBehavior in a Nickel-Base Superalloy on the Life Prediction ofStructural Components[C].Superalloy.1992:737-746.",10.11961/mater0203.MGI.20171221.ds.0014,尹海清,摘录,张国飞,2018/1/8,,,Alloy 718,,,,,,,,,,,,,,,,,,,,,,,,26.2691Mpa√m,,,,,,,,,,,,,,,,230μm,,,
"ObjectId(""5b4d6149e6b1a819a85da2f3"")",,,,,,,,,,,,,,,,,,,,,8.37E-4mm/cyc,,,,,,"A.H.Rosenberger,E.Andrieu,H.Ghonem.Influence of High Temperature Elastic-Plastic Small Crack GrowthBehavior in a Nickel-Base Superalloy on the Life Prediction ofStructural Components[C].Superalloy.1992:737-746.",10.11961/mater0203.MGI.20171221.ds.0014,尹海清,摘录,张国飞,2018/1/8,,,Alloy 718,,,,,,,,,,,,,,,,,,,,,,,,24.2096Mpa√m,,,,,,,,,,,,,,,,230μm,,,
"ObjectId(""5b4d614ee6b1a819a85da2f5"")",,,,,,,,,,,,,,,,,,,,,1.51E-3mm/cyc,,,,,,"A.H.Rosenberger,E.Andrieu,H.Ghonem.Influence of High Temperature Elastic-Plastic Small Crack GrowthBehavior in a Nickel-Base Superalloy on the Life Prediction ofStructural Components[C].Superalloy.1992:737-746.",10.11961/mater0203.MGI.20171221.ds.0014,尹海清,摘录,张国飞,2018/1/8,,,Alloy 718,,,,,,,,,,,,,,,,,,,,,,,,26.0027Mpa√m,,,,,,,,,,,,,,,,230μm,,,
"ObjectId(""5b4d6158e6b1a819a85da2f7"")",,,,,,,,,,,,,,,,,,,,,1.95E-3mm/cyc,,,,,,"A.H.Rosenberger,E.Andrieu,H.Ghonem.Influence of High Temperature Elastic-Plastic Small Crack GrowthBehavior in a Nickel-Base Superalloy on the Life Prediction ofStructural Components[C].Superalloy.1992:737-746.",10.11961/mater0203.MGI.20171221.ds.0014,尹海清,摘录,张国飞,2018/1/8,,,Alloy 718,,,,,,,,,,,,,,,,,,,,,,,,20.2499Mpa√m,,,,,,,,,,,,,,,,230μm,,,
"ObjectId(""5b4d615ce6b1a819a85da2f9"")",,,,,,,,,,,,,,,,,,,,,0.00802384mm/cyc,高温,,,,,"A.H.Rosenberger,E.Andrieu,H.Ghonem.Influence of High Temperature Elastic-Plastic Small Crack GrowthBehavior in a Nickel-Base Superalloy on the Life Prediction ofStructural Components[C].Superalloy.1992:737-746.",10.11961/mater0203.MGI.20171221.ds.0014,尹海清,摘录,张国飞,2018/1/8,,,Alloy 718,,,,,,,,,,,,,,,,,,,,,,,,43.9595Mpa√m,,,,,,,,,,,,,,,,,,,
"ObjectId(""5b4d6162e6b1a819a85da2fb"")",,,,,,,,,,,,,,,,,,,,,0.00197161mm/cyc,高温,,,,,"A.H.Rosenberger,E.Andrieu,H.Ghonem.Influence of High Temperature Elastic-Plastic Small Crack GrowthBehavior in a Nickel-Base Superalloy on the Life Prediction ofStructural Components[C].Superalloy.1992:737-746.",10.11961/mater0203.MGI.20171221.ds.0014,尹海清,摘录,张国飞,2018/1/8,,,Alloy 718,,,,,,,,,,,,,,,,,,,,,,,,31.5138Mpa√m,,,,,,,,,,,,,,,,,,,
"ObjectId(""5b4d6167e6b1a819a85da2fd"")",,,,,,,,,,,,,,,,,,,,,2.11E-3mm/cyc,,,,,,"A.H.Rosenberger,E.Andrieu,H.Ghonem.Influence of High Temperature Elastic-Plastic Small Crack GrowthBehavior in a Nickel-Base Superalloy on the Life Prediction ofStructural Components[C].Superalloy.1992:737-746.",10.11961/mater0203.MGI.20171221.ds.0014,尹海清,摘录,张国飞,2018/1/8,,,Alloy 718,,,,,,,,,,,,,,,,,,,,,,,,20.6635Mpa√m,,,,,,,,,,,,,,,,230μm,,,
"ObjectId(""5b4d616ce6b1a819a85da2ff"")",,,,,,,,,,,,,,,,,,,,,9.91E-4mm/cyc,高温,,,,,"A.H.Rosenberger,E.Andrieu,H.Ghonem.Influence of High Temperature Elastic-Plastic Small Crack GrowthBehavior in a Nickel-Base Superalloy on the Life Prediction ofStructural Components[C].Superalloy.1992:737-746.",10.11961/mater0203.MGI.20171221.ds.0014,尹海清,摘录,张国飞,2018/1/8,,,Alloy 718,,,,,,,,,,,,,,,,,,,,,,,,27.0872Mpa√m,,,,,,,,,,,,,,,,,,,
"ObjectId(""5b4d6170e6b1a819a85da301"")",,,,,,,,,,,,,,,,,,,,,0.00488926mm/cyc,高温,,,,,"A.H.Rosenberger,E.Andrieu,H.Ghonem.Influence of High Temperature Elastic-Plastic Small Crack GrowthBehavior in a Nickel-Base Superalloy on the Life Prediction ofStructural Components[C].Superalloy.1992:737-746.",10.11961/mater0203.MGI.20171221.ds.0014,尹海清,摘录,张国飞,2018/1/8,,,Alloy 718,,,,,,,,,,,,,,,,,,,,,,,,38.9492Mpa√m,,,,,,,,,,,,,,,,,,,
"ObjectId(""5b4d6175e6b1a819a85da303"")",,,,,,,,,,,,,,,,,,,,,5.87E-4mm/cyc,高温,,,,,"A.H.Rosenberger,E.Andrieu,H.Ghonem.Influence of High Temperature Elastic-Plastic Small Crack GrowthBehavior in a Nickel-Base Superalloy on the Life Prediction ofStructural Components[C].Superalloy.1992:737-746.",10.11961/mater0203.MGI.20171221.ds.0014,尹海清,摘录,张国飞,2018/1/8,,,Alloy 718,,,,,,,,,,,,,,,,,,,,,,,,23.5226Mpa√m,,,,,,,,,,,,,,,,,,,
"ObjectId(""5b4d617ae6b1a819a85da305"")",,,,,,,,,,,,,,,,,,,,,3.58E-4mm/cyc,高温,,,,,"A.H.Rosenberger,E.Andrieu,H.Ghonem.Influence of High Temperature Elastic-Plastic Small Crack GrowthBehavior in a Nickel-Base Superalloy on the Life Prediction ofStructural Components[C].Superalloy.1992:737-746.",10.11961/mater0203.MGI.20171221.ds.0014,尹海清,摘录,张国飞,2018/1/8,,,Alloy 718,,,,,,,,,,,,,,,,,,,,,,,,22.8093Mpa√m,,,,,,,,,,,,,,,,,,,
"ObjectId(""5b4d617fe6b1a819a85da307"")",,,,,,,,,,,,,,,,,,,,,0.00371297mm/cyc,高温,,,,,"A.H.Rosenberger,E.Andrieu,H.Ghonem.Influence of High Temperature Elastic-Plastic Small Crack GrowthBehavior in a Nickel-Base Superalloy on the Life Prediction ofStructural Components[C].Superalloy.1992:737-746.",10.11961/mater0203.MGI.20171221.ds.0014,尹海清,摘录,张国飞,2018/1/8,,,Alloy 718,,,,,,,,,,,,,,,,,,,,,,,,36.2953Mpa√m,,,,,,,,,,,,,,,,,,,
"ObjectId(""5b4d6184e6b1a819a85da309"")",,,,,,,,,,,,,,,,,,,,,0.00426071mm/cyc,高温,,,,,"A.H.Rosenberger,E.Andrieu,H.Ghonem.Influence of High Temperature Elastic-Plastic Small Crack GrowthBehavior in a Nickel-Base Superalloy on the Life Prediction ofStructural Components[C].Superalloy.1992:737-746.",10.11961/mater0203.MGI.20171221.ds.0014,尹海清,摘录,张国飞,2018/1/8,,,Alloy 718,,,,,,,,,,,,,,,,,,,,,,,,37.4108Mpa√m,,,,,,,,,,,,,,,,,,,
"ObjectId(""5b4d6189e6b1a819a85da30b"")",,,,,,,,,,,,,,,,,,,,,0.00920754mm/cyc,高温,,,,,"A.H.Rosenberger,E.Andrieu,H.Ghonem.Influence of High Temperature Elastic-Plastic Small Crack GrowthBehavior in a Nickel-Base Superalloy on the Life Prediction ofStructural Components[C].Superalloy.1992:737-746.",10.11961/mater0203.MGI.20171221.ds.0014,尹海清,摘录,张国飞,2018/1/8,,,Alloy 718,,,,,,,,,,,,,,,,,,,,,,,,45.7671Mpa√m,,,,,,,,,,,,,,,,,,,
"ObjectId(""5b4d618ee6b1a819a85da30d"")",,,,,,,,,,,,,,,,,,,,,0.00661785mm/cyc,高温,,,,,"A.H.Rosenberger,E.Andrieu,H.Ghonem.Influence of High Temperature Elastic-Plastic Small Crack GrowthBehavior in a Nickel-Base Superalloy on the Life Prediction ofStructural Components[C].Superalloy.1992:737-746.",10.11961/mater0203.MGI.20171221.ds.0014,尹海清,摘录,张国飞,2018/1/8,,,Alloy 718,,,,,,,,,,,,,,,,,,,,,,,,42.2199Mpa√m,,,,,,,,,,,,,,,,,,,
"ObjectId(""5b4d6193e6b1a819a85da30f"")",,,,,,,,,,,,,,,,,,,,,4.46E-4mm/cyc,高温,,,,,"A.H.Rosenberger,E.Andrieu,H.Ghonem.Influence of High Temperature Elastic-Plastic Small Crack GrowthBehavior in a Nickel-Base Superalloy on the Life Prediction ofStructural Components[C].Superalloy.1992:737-746.",10.11961/mater0203.MGI.20171221.ds.0014,尹海清,摘录,张国飞,2018/1/8,,,Alloy 718,,,,,,,,,,,,,,,,,,,,,,,,23.2787Mpa√m,,,,,,,,,,,,,,,,,,,
"ObjectId(""5b4d6197e6b1a819a85da311"")",,,,,,,,,,,,,,,,,,,,,0.00314781mm/cyc,高温,,,,,"A.H.Rosenberger,E.Andrieu,H.Ghonem.Influence of High Temperature Elastic-Plastic Small Crack GrowthBehavior in a Nickel-Base Superalloy on the Life Prediction ofStructural Components[C].Superalloy.1992:737-746.",10.11961/mater0203.MGI.20171221.ds.0014,尹海清,摘录,张国飞,2018/1/8,,,Alloy 718,,,,,,,,,,,,,,,,,,,,,,,,35.2116Mpa√m,,,,,,,,,,,,,,,,,,,
"ObjectId(""5b4d619ce6b1a819a85da313"")",,,,,,,,,,,,,,,,,,,,,0.00259623mm/cyc,高温,,,,,"A.H.Rosenberger,E.Andrieu,H.Ghonem.Influence of High Temperature Elastic-Plastic Small Crack GrowthBehavior in a Nickel-Base Superalloy on the Life Prediction ofStructural Components[C].Superalloy.1992:737-746.",10.11961/mater0203.MGI.20171221.ds.0014,尹海清,摘录,张国飞,2018/1/8,,,Alloy 718,,,,,,,,,,,,,,,,,,,,,,,,33.4808Mpa√m,,,,,,,,,,,,,,,,,,,
"ObjectId(""5b4d61a6e6b1a819a85da315"")",,,,,,,,,,,,,,,,,,,,,3.78E-4mm/cyc,高温,,,,,"A.H.Rosenberger,E.Andrieu,H.Ghonem.Influence of High Temperature Elastic-Plastic Small Crack GrowthBehavior in a Nickel-Base Superalloy on the Life Prediction ofStructural Components[C].Superalloy.1992:737-746.",10.11961/mater0203.MGI.20171221.ds.0014,尹海清,摘录,张国飞,2018/1/8,,,Alloy 718,,,,,,,,,,,,,,,,,,,,,,,,18.6671Mpa√m,,,,,,,,,,,,,,,,,,,
"ObjectId(""5b4d61abe6b1a819a85da317"")",,,,,,,,,,,,,,,,,,,,,3.48E-4mm/cyc,高温,,,,,"A.H.Rosenberger,E.Andrieu,H.Ghonem.Influence of High Temperature Elastic-Plastic Small Crack GrowthBehavior in a Nickel-Base Superalloy on the Life Prediction ofStructural Components[C].Superalloy.1992:737-746.",10.11961/mater0203.MGI.20171221.ds.0014,尹海清,摘录,张国飞,2018/1/8,,,Alloy 718,,,,,,,,,,,,,,,,,,,,,,,,18.2944Mpa√m,,,,,,,,,,,,,,,,,,,
"ObjectId(""5b4d61b0e6b1a819a85da319"")",,,,,,,,,,,,,,,,,,,,,4.84E-4mm/cyc,高温,,,,,"A.H.Rosenberger,E.Andrieu,H.Ghonem.Influence of High Temperature Elastic-Plastic Small Crack GrowthBehavior in a Nickel-Base Superalloy on the Life Prediction ofStructural Components[C].Superalloy.1992:737-746.",10.11961/mater0203.MGI.20171221.ds.0014,尹海清,摘录,张国飞,2018/1/8,,,Alloy 718,,,,,,,,,,,,,,,,,,,,,,,,21.4873Mpa√m,,,,,,,,,,,,,,,,,,,
"ObjectId(""5b4d61b8e6b1a819a85da31b"")",,,,,,,,,,,,,,,,,,,,,2.50E-4mm/cyc,高温,,,,,"A.H.Rosenberger,E.Andrieu,H.Ghonem.Influence of High Temperature Elastic-Plastic Small Crack GrowthBehavior in a Nickel-Base Superalloy on the Life Prediction ofStructural Components[C].Superalloy.1992:737-746.",10.11961/mater0203.MGI.20171221.ds.0014,尹海清,摘录,张国飞,2018/1/8,,,Alloy 718,,,,,,,,,,,,,,,,,,,,,,,,20.012Mpa√m,,,,,,,,,,,,,,,,,,,
"ObjectId(""5b4d61bde6b1a819a85da31d"")",,,,,,,,,,,,,,,,,,,,,4.46E-4mm/cyc,高温,,,,,"A.H.Rosenberger,E.Andrieu,H.Ghonem.Influence of High Temperature Elastic-Plastic Small Crack GrowthBehavior in a Nickel-Base Superalloy on the Life Prediction ofStructural Components[C].Superalloy.1992:737-746.",10.11961/mater0203.MGI.20171221.ds.0014,尹海清,摘录,张国飞,2018/1/8,,,Alloy 718,,,,,,,,,,,,,,,,,,,,,,,,21.0583Mpa√m,,,,,,,,,,,,,,,,,,,
"ObjectId(""5b4d61c2e6b1a819a85da31f"")",,,,,,,,,,,,,,,,,,,,,3.21E-4mm/cyc,高温,,,,,"A.H.Rosenberger,E.Andrieu,H.Ghonem.Influence of High Temperature Elastic-Plastic Small Crack GrowthBehavior in a Nickel-Base Superalloy on the Life Prediction ofStructural Components[C].Superalloy.1992:737-746.",10.11961/mater0203.MGI.20171221.ds.0014,尹海清,摘录,张国飞,2018/1/8,,,Alloy 718,,,,,,,,,,,,,,,,,,,,,,,,17.9291Mpa√m,,,,,,,,,,,,,,,,,,,
"ObjectId(""5b4d61c7e6b1a819a85da321"")",,,,,,,,,,,,,,,,,,,,,1.61E-4mm/cyc,高温,,,,,"A.H.Rosenberger,E.Andrieu,H.Ghonem.Influence of High Temperature Elastic-Plastic Small Crack GrowthBehavior in a Nickel-Base Superalloy on the Life Prediction ofStructural Components[C].Superalloy.1992:737-746.",10.11961/mater0203.MGI.20171221.ds.0014,尹海清,摘录,张国飞,2018/1/8,,,Alloy 718,,,,,,,,,,,,,,,,,,,,,,,,18.2739Mpa√m,,,,,,,,,,,,,,,,,,,
"ObjectId(""5b4d61cbe6b1a819a85da323"")",,,,,,,,,,,,,,,,,,,,,3.30E-4mm/cyc,高温,,,,,"A.H.Rosenberger,E.Andrieu,H.Ghonem.Influence of High Temperature Elastic-Plastic Small Crack GrowthBehavior in a Nickel-Base Superalloy on the Life Prediction ofStructural Components[C].Superalloy.1992:737-746.",10.11961/mater0203.MGI.20171221.ds.0014,尹海清,摘录,张国飞,2018/1/8,,,Alloy 718,,,,,,,,,,,,,,,,,,,,,,,,22.8066Mpa√m,,,,,,,,,,,,,,,,,,,
"ObjectId(""5b4d61d0e6b1a819a85da325"")",,,,,,,,,,,,,,,,,,,,,3.30E-4mm/cyc,高温,,,,,"A.H.Rosenberger,E.Andrieu,H.Ghonem.Influence of High Temperature Elastic-Plastic Small Crack GrowthBehavior in a Nickel-Base Superalloy on the Life Prediction ofStructural Components[C].Superalloy.1992:737-746.",10.11961/mater0203.MGI.20171221.ds.0014,尹海清,摘录,张国飞,2018/1/8,,,Alloy 718,,,,,,,,,,,,,,,,,,,,,,,,20.02Mpa√m,,,,,,,,,,,,,,,,,,,
"ObjectId(""5b4d61d5e6b1a819a85da327"")",,,,,,,,,,,,,,,,,,,,,3.03E-4mm/cyc,高温,,,,,"A.H.Rosenberger,E.Andrieu,H.Ghonem.Influence of High Temperature Elastic-Plastic Small Crack GrowthBehavior in a Nickel-Base Superalloy on the Life Prediction ofStructural Components[C].Superalloy.1992:737-746.",10.11961/mater0203.MGI.20171221.ds.0014,尹海清,摘录,张国飞,2018/1/8,,,Alloy 718,,,,,,,,,,,,,,,,,,,,,,,,18.2907Mpa√m,,,,,,,,,,,,,,,,,,,
"ObjectId(""5b4d61dae6b1a819a85da329"")",,,,,,,,,,,,,,,,,,,,,5.12E-4mm/cyc,高温,,,,,"A.H.Rosenberger,E.Andrieu,H.Ghonem.Influence of High Temperature Elastic-Plastic Small Crack GrowthBehavior in a Nickel-Base Superalloy on the Life Prediction ofStructural Components[C].Superalloy.1992:737-746.",10.11961/mater0203.MGI.20171221.ds.0014,尹海清,摘录,张国飞,2018/1/8,,,Alloy 718,,,,,,,,,,,,,,,,,,,,,,,,21.9242Mpa√m,,,,,,,,,,,,,,,,,,,
"ObjectId(""5b4d61dfe6b1a819a85da32b"")",,,,,,,,,,,,,,,,,,,,,3.78E-4mm/cyc,高温,,,,,"A.H.Rosenberger,E.Andrieu,H.Ghonem.Influence of High Temperature Elastic-Plastic Small Crack GrowthBehavior in a Nickel-Base Superalloy on the Life Prediction ofStructural Components[C].Superalloy.1992:737-746.",10.11961/mater0203.MGI.20171221.ds.0014,尹海清,摘录,张国飞,2018/1/8,,,Alloy 718,,,,,,,,,,,,,,,,,,,,,,,,19.4308Mpa√m,,,,,,,,,,,,,,,,,,,
"ObjectId(""5b4d61e4e6b1a819a85da32d"")",,,,,,,,,,,,,,,,,,,,,4.11E-4mm/cyc,高温,,,,,"A.H.Rosenberger,E.Andrieu,H.Ghonem.Influence of High Temperature Elastic-Plastic Small Crack GrowthBehavior in a Nickel-Base Superalloy on the Life Prediction ofStructural Components[C].Superalloy.1992:737-746.",10.11961/mater0203.MGI.20171221.ds.0014,尹海清,摘录,张国飞,2018/1/8,,,Alloy 718,,,,,,,,,,,,,,,,,,,,,,,,22.3611Mpa√m,,,,,,,,,,,,,,,,,,,
"ObjectId(""5b4d61e9e6b1a819a85da32f"")",,,,,,,,,,,,,,,,,,,,,3.12E-4mm/cyc,高温,,,,,"A.H.Rosenberger,E.Andrieu,H.Ghonem.Influence of High Temperature Elastic-Plastic Small Crack GrowthBehavior in a Nickel-Base Superalloy on the Life Prediction ofStructural Components[C].Superalloy.1992:737-746.",10.11961/mater0203.MGI.20171221.ds.0014,尹海清,摘录,张国飞,2018/1/8,,,Alloy 718,,,,,,,,,,,,,,,,,,,,,,,,19.6211Mpa√m,,,,,,,,,,,,,,,,,,,
"ObjectId(""5b4d61eee6b1a819a85da331"")",,,,,,,,,,,,,,,,,,,,,4.11E-4mm/cyc,高温,,,,,"A.H.Rosenberger,E.Andrieu,H.Ghonem.Influence of High Temperature Elastic-Plastic Small Crack GrowthBehavior in a Nickel-Base Superalloy on the Life Prediction ofStructural Components[C].Superalloy.1992:737-746.",10.11961/mater0203.MGI.20171221.ds.0014,尹海清,摘录,张国飞,2018/1/8,,,Alloy 718,,,,,,,,,,,,,,,,,,,,,,,,20.2282Mpa√m,,,,,,,,,,,,,,,,,,,
"ObjectId(""5b4d61f8e6b1a819a85da333"")",,,,,,,,,,,,,,,,,,,,,0.00824773mm/cyc,室温,,,,,"A.H.Rosenberger,E.Andrieu,H.Ghonem.Influence of High Temperature Elastic-Plastic Small Crack GrowthBehavior in a Nickel-Base Superalloy on the Life Prediction ofStructural Components[C].Superalloy.1992:737-746.",10.11961/mater0203.MGI.20171221.ds.0014,尹海清,摘录,张国飞,2018/1/8,,,Alloy 718,,,,,,,,,,,,,,,,,,,,,,,,43.0887Mpa√m,,,,,,,,,,,,,,,,,,,
"ObjectId(""5b4d61fde6b1a819a85da335"")",,,,,,,,,,,,,,,,,,,,,0.00972854mm/cyc,室温,,,,,"A.H.Rosenberger,E.Andrieu,H.Ghonem.Influence of High Temperature Elastic-Plastic Small Crack GrowthBehavior in a Nickel-Base Superalloy on the Life Prediction ofStructural Components[C].Superalloy.1992:737-746.",10.11961/mater0203.MGI.20171221.ds.0014,尹海清,摘录,张国飞,2018/1/8,,,Alloy 718,,,,,,,,,,,,,,,,,,,,,,,,44.8623Mpa√m,,,,,,,,,,,,,,,,,,,
"ObjectId(""5b4d6202e6b1a819a85da337"")",,,,,,,,,,,,,,,,,,,,,0.00718743mm/cyc,室温,,,,,"A.H.Rosenberger,E.Andrieu,H.Ghonem.Influence of High Temperature Elastic-Plastic Small Crack GrowthBehavior in a Nickel-Base Superalloy on the Life Prediction ofStructural Components[C].Superalloy.1992:737-746.",10.11961/mater0203.MGI.20171221.ds.0014,尹海清,摘录,张国飞,2018/1/8,,,Alloy 718,,,,,,,,,,,,,,,,,,,,,,,,41.8038Mpa√m,,,,,,,,,,,,,,,,,,,
"ObjectId(""5b4d6206e6b1a819a85da339"")",,,,,,,,,,,,,,,,,,,,,0.00462742mm/cyc,室温,,,,,"A.H.Rosenberger,E.Andrieu,H.Ghonem.Influence of High Temperature Elastic-Plastic Small Crack GrowthBehavior in a Nickel-Base Superalloy on the Life Prediction ofStructural Components[C].Superalloy.1992:737-746.",10.11961/mater0203.MGI.20171221.ds.0014,尹海清,摘录,张国飞,2018/1/8,,,Alloy 718,,,,,,,,,,,,,,,,,,,,,,,,36.6726Mpa√m,,,,,,,,,,,,,,,,,,,
"ObjectId(""5b4d620be6b1a819a85da33b"")",,,,,,,,,,,,,,,,,,,,,0.00232559mm/cyc,室温,,,,,"A.H.Rosenberger,E.Andrieu,H.Ghonem.Influence of High Temperature Elastic-Plastic Small Crack GrowthBehavior in a Nickel-Base Superalloy on the Life Prediction ofStructural Components[C].Superalloy.1992:737-746.",10.11961/mater0203.MGI.20171221.ds.0014,尹海清,摘录,张国飞,2018/1/8,,,Alloy 718,,,,,,,,,,,,,,,,,,,,,,,,31.839Mpa√m,,,,,,,,,,,,,,,,,,,
"ObjectId(""5b4d6210e6b1a819a85da33d"")",,,,,,,,,,,,,,,,,,,,,0.0111637mm/cyc,室温,,,,,"A.H.Rosenberger,E.Andrieu,H.Ghonem.Influence of High Temperature Elastic-Plastic Small Crack GrowthBehavior in a Nickel-Base Superalloy on the Life Prediction ofStructural Components[C].Superalloy.1992:737-746.",10.11961/mater0203.MGI.20171221.ds.0014,尹海清,摘录,张国飞,2018/1/8,,,Alloy 718,,,,,,,,,,,,,,,,,,,,,,,,46.707Mpa√m,,,,,,,,,,,,,,,,,,,
"ObjectId(""5b4d6215e6b1a819a85da33f"")",,,,,,,,,,,,,,,,,,,,,0.0131681mm/cyc,室温,,,,,"A.H.Rosenberger,E.Andrieu,H.Ghonem.Influence of High Temperature Elastic-Plastic Small Crack GrowthBehavior in a Nickel-Base Superalloy on the Life Prediction ofStructural Components[C].Superalloy.1992:737-746.",10.11961/mater0203.MGI.20171221.ds.0014,尹海清,摘录,张国飞,2018/1/8,,,Alloy 718,,,,,,,,,,,,,,,,,,,,,,,,48.1445Mpa√m,,,,,,,,,,,,,,,,,,,
"ObjectId(""5b4d621ae6b1a819a85da341"")",,,,,,,,,,,,,,,,,,,,,0.00306236mm/cyc,室温,,,,,"A.H.Rosenberger,E.Andrieu,H.Ghonem.Influence of High Temperature Elastic-Plastic Small Crack GrowthBehavior in a Nickel-Base Superalloy on the Life Prediction ofStructural Components[C].Superalloy.1992:737-746.",10.11961/mater0203.MGI.20171221.ds.0014,尹海清,摘录,张国飞,2018/1/8,,,Alloy 718,,,,,,,,,,,,,,,,,,,,,,,,33.8262Mpa√m,,,,,,,,,,,,,,,,,,,
"ObjectId(""5b4d621fe6b1a819a85da343"")",,,,,,,,,,,,,,,,,,,,,0.00351412mm/cyc,室温,,,,,"A.H.Rosenberger,E.Andrieu,H.Ghonem.Influence of High Temperature Elastic-Plastic Small Crack GrowthBehavior in a Nickel-Base Superalloy on the Life Prediction ofStructural Components[C].Superalloy.1992:737-746.",10.11961/mater0203.MGI.20171221.ds.0014,尹海清,摘录,张国飞,2018/1/8,,,Alloy 718,,,,,,,,,,,,,,,,,,,,,,,,34.8659Mpa√m,,,,,,,,,,,,,,,,,,,
"ObjectId(""5b4d6224e6b1a819a85da345"")",,,,,,,,,,,,,,,,,,,,,0.00266867mm/cyc,室温,,,,,"A.H.Rosenberger,E.Andrieu,H.Ghonem.Influence of High Temperature Elastic-Plastic Small Crack GrowthBehavior in a Nickel-Base Superalloy on the Life Prediction ofStructural Components[C].Superalloy.1992:737-746.",10.11961/mater0203.MGI.20171221.ds.0014,尹海清,摘录,张国飞,2018/1/8,,,Alloy 718,,,,,,,,,,,,,,,,,,,,,,,,32.8176Mpa√m,,,,,,,,,,,,,,,,,,,
"ObjectId(""5b4d6229e6b1a819a85da347"")",,,,,,,,,,,,,,,,,,,,,0.00531006mm/cyc,室温,,,,,"A.H.Rosenberger,E.Andrieu,H.Ghonem.Influence of High Temperature Elastic-Plastic Small Crack GrowthBehavior in a Nickel-Base Superalloy on the Life Prediction ofStructural Components[C].Superalloy.1992:737-746.",10.11961/mater0203.MGI.20171221.ds.0014,尹海清,摘录,张国飞,2018/1/8,,,Alloy 718,,,,,,,,,,,,,,,,,,,,,,,,38.1806Mpa√m,,,,,,,,,,,,,,,,,,,
"ObjectId(""5b4d622de6b1a819a85da349"")",,,,,,,,,,,,,,,,,,,,,0.00609341mm/cyc,室温,,,,,"A.H.Rosenberger,E.Andrieu,H.Ghonem.Influence of High Temperature Elastic-Plastic Small Crack GrowthBehavior in a Nickel-Base Superalloy on the Life Prediction ofStructural Components[C].Superalloy.1992:737-746.",10.11961/mater0203.MGI.20171221.ds.0014,尹海清,摘录,张国飞,2018/1/8,,,Alloy 718,,,,,,,,,,,,,,,,,,,,,,,,40.1511Mpa√m,,,,,,,,,,,,,,,,,,,
"ObjectId(""5b4d6232e6b1a819a85da34b"")",,,,,,,,,,,,,,,,,,,,,2.64E-4mm/cyc,高温,,,,,"A.H.Rosenberger,E.Andrieu,H.Ghonem.Influence of High Temperature Elastic-Plastic Small Crack GrowthBehavior in a Nickel-Base Superalloy on the Life Prediction ofStructural Components[C].Superalloy.1992:737-746.",10.11961/mater0203.MGI.20171221.ds.0014,尹海清,摘录,张国飞,2018/1/8,,,Alloy 718,,,,,,,,,,,,,,,,,,,,,,,,17.9241Mpa√m,,,,,,,,,,,,,,,,,,,
"ObjectId(""5b4d6237e6b1a819a85da34d"")",,,,,,,,,,,,,,,,,,,,,0.00403253mm/cyc,室温,,,,,"A.H.Rosenberger,E.Andrieu,H.Ghonem.Influence of High Temperature Elastic-Plastic Small Crack GrowthBehavior in a Nickel-Base Superalloy on the Life Prediction ofStructural Components[C].Superalloy.1992:737-746.",10.11961/mater0203.MGI.20171221.ds.0014,尹海清,摘录,张国飞,2018/1/8,,,Alloy 718,,,,,,,,,,,,,,,,,,,,,,,,35.5791Mpa√m,,,,,,,,,,,,,,,,,,,
"ObjectId(""5b4d623ce6b1a819a85da34f"")",,,,,,,,,,,,,,,,,,,,,3.48E-4mm/cyc,高温,,,,,"A.H.Rosenberger,E.Andrieu,H.Ghonem.Influence of High Temperature Elastic-Plastic Small Crack GrowthBehavior in a Nickel-Base Superalloy on the Life Prediction ofStructural Components[C].Superalloy.1992:737-746.",10.11961/mater0203.MGI.20171221.ds.0014,尹海清,摘录,张国飞,2018/1/8,,,Alloy 718,,,,,,,,,,,,,,,,,,,,,,,,17.5753Mpa√m,,,,,,,,,,,,,,,,,,,
"ObjectId(""5b4d6246e6b1a819a85da351"")",,,,,,,,,,,,,,,,,,,,,9.91E-4mm/cyc,室温,,,,,"A.H.Rosenberger,E.Andrieu,H.Ghonem.Influence of High Temperature Elastic-Plastic Small Crack GrowthBehavior in a Nickel-Base Superalloy on the Life Prediction ofStructural Components[C].Superalloy.1992:737-746.",10.11961/mater0203.MGI.20171221.ds.0014,尹海清,摘录,张国飞,2018/1/8,,,Alloy 718,,,,,,,,,,,,,,,,,,,,,,,,26.5496Mpa√m,,,,,,,,,,,,,,,,,,,
"ObjectId(""5b4d624be6b1a819a85da353"")",,,,,,,,,,,,,,,,,,,,,7.52E-4mm/cyc,室温,,,,,"A.H.Rosenberger,E.Andrieu,H.Ghonem.Influence of High Temperature Elastic-Plastic Small Crack GrowthBehavior in a Nickel-Base Superalloy on the Life Prediction ofStructural Components[C].Superalloy.1992:737-746.",10.11961/mater0203.MGI.20171221.ds.0014,尹海清,摘录,张国飞,2018/1/8,,,Alloy 718,,,,,,,,,,,,,,,,,,,,,,,,24.7406Mpa√m,,,,,,,,,,,,,,,,,,,
"ObjectId(""5b4d6250e6b1a819a85da355"")",,,,,,,,,,,,,,,,,,,,,8.63E-4mm/cyc,室温,,,,,"A.H.Rosenberger,E.Andrieu,H.Ghonem.Influence of High Temperature Elastic-Plastic Small Crack GrowthBehavior in a Nickel-Base Superalloy on the Life Prediction ofStructural Components[C].Superalloy.1992:737-746.",10.11961/mater0203.MGI.20171221.ds.0014,尹海清,摘录,张国飞,2018/1/8,,,Alloy 718,,,,,,,,,,,,,,,,,,,,,,,,23.0686Mpa√m,,,,,,,,,,,,,,,,,,,
"ObjectId(""5b4d6255e6b1a819a85da357"")",,,,,,,,,,,,,,,,,,,,,7.52E-4mm/cyc,室温,,,,,"A.H.Rosenberger,E.Andrieu,H.Ghonem.Influence of High Temperature Elastic-Plastic Small Crack GrowthBehavior in a Nickel-Base Superalloy on the Life Prediction ofStructural Components[C].Superalloy.1992:737-746.",10.11961/mater0203.MGI.20171221.ds.0014,尹海清,摘录,张国飞,2018/1/8,,,Alloy 718,,,,,,,,,,,,,,,,,,,,,,,,23.2964Mpa√m,,,,,,,,,,,,,,,,,,,
"ObjectId(""5b4d625ae6b1a819a85da359"")",,,,,,,,,,,,,,,,,,,,,8.17E-4mm/cyc,室温,,,,,"A.H.Rosenberger,E.Andrieu,H.Ghonem.Influence of High Temperature Elastic-Plastic Small Crack GrowthBehavior in a Nickel-Base Superalloy on the Life Prediction ofStructural Components[C].Superalloy.1992:737-746.",10.11961/mater0203.MGI.20171221.ds.0014,尹海清,摘录,张国飞,2018/1/8,,,Alloy 718,,,,,,,,,,,,,,,,,,,,,,,,25.7558Mpa√m,,,,,,,,,,,,,,,,,,,
"ObjectId(""5b4d625fe6b1a819a85da35b"")",,,,,,,,,,,,,,,,,,,,,0.00137861mm/cyc,室温,,,,,"A.H.Rosenberger,E.Andrieu,H.Ghonem.Influence of High Temperature Elastic-Plastic Small Crack GrowthBehavior in a Nickel-Base Superalloy on the Life Prediction ofStructural Components[C].Superalloy.1992:737-746.",10.11961/mater0203.MGI.20171221.ds.0014,尹海清,摘录,张国飞,2018/1/8,,,Alloy 718,,,,,,,,,,,,,,,,,,,,,,,,28.7802Mpa√m,,,,,,,,,,,,,,,,,,,
"ObjectId(""5b4d6263e6b1a819a85da35d"")",,,,,,,,,,,,,,,,,,,,,0.00107615mm/cyc,室温,,,,,"A.H.Rosenberger,E.Andrieu,H.Ghonem.Influence of High Temperature Elastic-Plastic Small Crack GrowthBehavior in a Nickel-Base Superalloy on the Life Prediction ofStructural Components[C].Superalloy.1992:737-746.",10.11961/mater0203.MGI.20171221.ds.0014,尹海清,摘录,张国飞,2018/1/8,,,Alloy 718,,,,,,,,,,,,,,,,,,,,,,,,21.5122Mpa√m,,,,,,,,,,,,,,,,,,,
"ObjectId(""5b4d6268e6b1a819a85da35f"")",,,,,,,,,,,,,,,,,,,,,0.00116877mm/cyc,室温,,,,,"A.H.Rosenberger,E.Andrieu,H.Ghonem.Influence of High Temperature Elastic-Plastic Small Crack GrowthBehavior in a Nickel-Base Superalloy on the Life Prediction ofStructural Components[C].Superalloy.1992:737-746.",10.11961/mater0203.MGI.20171221.ds.0014,尹海清,摘录,张国飞,2018/1/8,,,Alloy 718,,,,,,,,,,,,,,,,,,,,,,,,20.2589Mpa√m,,,,,,,,,,,,,,,,,,,
"ObjectId(""5b4d626de6b1a819a85da361"")",,,,,,,,,,,,,,,,,,,,,0.0012349mm/cyc,室温,,,,,"A.H.Rosenberger,E.Andrieu,H.Ghonem.Influence of High Temperature Elastic-Plastic Small Crack GrowthBehavior in a Nickel-Base Superalloy on the Life Prediction ofStructural Components[C].Superalloy.1992:737-746.",10.11961/mater0203.MGI.20171221.ds.0014,尹海清,摘录,张国飞,2018/1/8,,,Alloy 718,,,,,,,,,,,,,,,,,,,,,,,,28.2045Mpa√m,,,,,,,,,,,,,,,,,,,
"ObjectId(""5b4d6272e6b1a819a85da363"")",,,,,,,,,,,,,,,,,,,,,0.00202662mm/cyc,室温,,,,,"A.H.Rosenberger,E.Andrieu,H.Ghonem.Influence of High Temperature Elastic-Plastic Small Crack GrowthBehavior in a Nickel-Base Superalloy on the Life Prediction ofStructural Components[C].Superalloy.1992:737-746.",10.11961/mater0203.MGI.20171221.ds.0014,尹海清,摘录,张国飞,2018/1/8,,,Alloy 718,,,,,,,,,,,,,,,,,,,,,,,,30.8896Mpa√m,,,,,,,,,,,,,,,,,,,
"ObjectId(""5b4d6277e6b1a819a85da365"")",,,,,,,,,,,,,,,,,,,,,0.00153904mm/cyc,室温,,,,,"A.H.Rosenberger,E.Andrieu,H.Ghonem.Influence of High Temperature Elastic-Plastic Small Crack GrowthBehavior in a Nickel-Base Superalloy on the Life Prediction ofStructural Components[C].Superalloy.1992:737-746.",10.11961/mater0203.MGI.20171221.ds.0014,尹海清,摘录,张国飞,2018/1/8,,,Alloy 718,,,,,,,,,,,,,,,,,,,,,,,,29.3677Mpa√m,,,,,,,,,,,,,,,,,,,
"ObjectId(""5b4d627ce6b1a819a85da367"")",,,,,,,,,,,,,,,,,,,,,0.00176609mm/cyc,室温,,,,,"A.H.Rosenberger,E.Andrieu,H.Ghonem.Influence of High Temperature Elastic-Plastic Small Crack GrowthBehavior in a Nickel-Base Superalloy on the Life Prediction ofStructural Components[C].Superalloy.1992:737-746.",10.11961/mater0203.MGI.20171221.ds.0014,尹海清,摘录,张国飞,2018/1/8,,,Alloy 718,,,,,,,,,,,,,,,,,,,,,,,,30.2704Mpa√m,,,,,,,,,,,,,,,,,,,
"ObjectId(""5b4d6281e6b1a819a85da369"")",,,,,,,,,,,,,,,,,,,,,6.93E-4mm/cyc,室温,,,,,"A.H.Rosenberger,E.Andrieu,H.Ghonem.Influence of High Temperature Elastic-Plastic Small Crack GrowthBehavior in a Nickel-Base Superalloy on the Life Prediction ofStructural Components[C].Superalloy.1992:737-746.",10.11961/mater0203.MGI.20171221.ds.0014,尹海清,摘录,张国飞,2018/1/8,,,Alloy 718,,,,,,,,,,,,,,,,,,,,,,,,24.0047Mpa√m,,,,,,,,,,,,,,,,,,,
"ObjectId(""5b4d6286e6b1a819a85da36b"")",,,,,,,,,,,,,,,,,,,,,0.00113704mm/cyc,室温,,,,,"A.H.Rosenberger,E.Andrieu,H.Ghonem.Influence of High Temperature Elastic-Plastic Small Crack GrowthBehavior in a Nickel-Base Superalloy on the Life Prediction ofStructural Components[C].Superalloy.1992:737-746.",10.11961/mater0203.MGI.20171221.ds.0014,尹海清,摘录,张国飞,2018/1/8,,,Alloy 718,,,,,,,,,,,,,,,,,,,,,,,,27.0926Mpa√m,,,,,,,,,,,,,,,,,,,
"ObjectId(""5b4d628ae6b1a819a85da36d"")",,,,,,,,,,,,,,,,,,,,,9.38E-4mm/cyc,室温,,,,,"A.H.Rosenberger,E.Andrieu,H.Ghonem.Influence of High Temperature Elastic-Plastic Small Crack GrowthBehavior in a Nickel-Base Superalloy on the Life Prediction ofStructural Components[C].Superalloy.1992:737-746.",10.11961/mater0203.MGI.20171221.ds.0014,尹海清,摘录,张国飞,2018/1/8,,,Alloy 718,,,,,,,,,,,,,,,,,,,,,,,,22.6134Mpa√m,,,,,,,,,,,,,,,,,,,
"ObjectId(""5b4d6294e6b1a819a85da36f"")",,,,,,,,,,,,,,,,,,,,,0.0030848mm/cyc,650℃,,CT data,,,"A.H.Rosenberger,E.Andrieu,H.Ghonem.Influence of High Temperature Elastic-Plastic Small Crack GrowthBehavior in a Nickel-Base Superalloy on the Life Prediction ofStructural Components[C].Superalloy.1992:737-746.",10.11961/mater0203.MGI.20171221.ds.0014,尹海清,摘录,张国飞,2018/1/8,,,Alloy 718,,,,,,,,,,,,,,,,,,,,,,,,38.2157Mpa√m,,,,,,,,,,,,,,,,,,,
"ObjectId(""5b4d6299e6b1a819a85da371"")",,,,,,,,,,,,,,,,,,,,,0.00239714mm/cyc,650℃,,CT data,,,"A.H.Rosenberger,E.Andrieu,H.Ghonem.Influence of High Temperature Elastic-Plastic Small Crack GrowthBehavior in a Nickel-Base Superalloy on the Life Prediction ofStructural Components[C].Superalloy.1992:737-746.",10.11961/mater0203.MGI.20171221.ds.0014,尹海清,摘录,张国飞,2018/1/8,,,Alloy 718,,,,,,,,,,,,,,,,,,,,,,,,34.2258Mpa√m,,,,,,,,,,,,,,,,,,,
"ObjectId(""5b4d629ee6b1a819a85da373"")",,,,,,,,,,,,,,,,,,,,,0.00375411mm/cyc,650℃,,CT data,,,"A.H.Rosenberger,E.Andrieu,H.Ghonem.Influence of High Temperature Elastic-Plastic Small Crack GrowthBehavior in a Nickel-Base Superalloy on the Life Prediction ofStructural Components[C].Superalloy.1992:737-746.",10.11961/mater0203.MGI.20171221.ds.0014,尹海清,摘录,张国飞,2018/1/8,,,Alloy 718,,,,,,,,,,,,,,,,,,,,,,,,42.2452Mpa√m,,,,,,,,,,,,,,,,,,,
"ObjectId(""5b4d62a3e6b1a819a85da375"")",,,,,,,,,,,,,,,,,,,,,0.00556527mm/cyc,650℃,,CT data,,,"A.H.Rosenberger,E.Andrieu,H.Ghonem.Influence of High Temperature Elastic-Plastic Small Crack GrowthBehavior in a Nickel-Base Superalloy on the Life Prediction ofStructural Components[C].Superalloy.1992:737-746.",10.11961/mater0203.MGI.20171221.ds.0014,尹海清,摘录,张国飞,2018/1/8,,,Alloy 718,,,,,,,,,,,,,,,,,,,,,,,,55.3762Mpa√m,,,,,,,,,,,,,,,,,,,
"ObjectId(""5b4d62a8e6b1a819a85da377"")",,,,,,,,,,,,,,,,,,,,,0.00268116mm/cyc,650℃,,CT data,,,"A.H.Rosenberger,E.Andrieu,H.Ghonem.Influence of High Temperature Elastic-Plastic Small Crack GrowthBehavior in a Nickel-Base Superalloy on the Life Prediction ofStructural Components[C].Superalloy.1992:737-746.",10.11961/mater0203.MGI.20171221.ds.0014,尹海清,摘录,张国飞,2018/1/8,,,Alloy 718,,,,,,,,,,,,,,,,,,,,,,,,35.626Mpa√m,,,,,,,,,,,,,,,,,,,
"ObjectId(""5b4d62ade6b1a819a85da379"")",,,,,,,,,,,,,,,,,,,,,8.28E-4mm/cyc,650℃,,CT data,,,"A.H.Rosenberger,E.Andrieu,H.Ghonem.Influence of High Temperature Elastic-Plastic Small Crack GrowthBehavior in a Nickel-Base Superalloy on the Life Prediction ofStructural Components[C].Superalloy.1992:737-746.",10.11961/mater0203.MGI.20171221.ds.0014,尹海清,摘录,张国飞,2018/1/8,,,Alloy 718,,,,,,,,,,,,,,,,,,,,,,,,23.8575Mpa√m,,,,,,,,,,,,,,,,,,,
"ObjectId(""5b4d62b2e6b1a819a85da37b"")",,,,,,,,,,,,,,,,,,,,,0.00153131mm/cyc,650℃,,CT data,,,"A.H.Rosenberger,E.Andrieu,H.Ghonem.Influence of High Temperature Elastic-Plastic Small Crack GrowthBehavior in a Nickel-Base Superalloy on the Life Prediction ofStructural Components[C].Superalloy.1992:737-746.",10.11961/mater0203.MGI.20171221.ds.0014,尹海清,摘录,张国飞,2018/1/8,,,Alloy 718,,,,,,,,,,,,,,,,,,,,,,,,28.5752Mpa√m,,,,,,,,,,,,,,,,,,,
