Repository: wujunming1/superalloy-project

File: 国际高温合金会议论文和数据/文献-数据-科研机构关联/数据汇总/力学性能/mechanicproperty_yieldstrength.csv (part 6 of 10)
,,,,,"ObjectId(""5b4d036fe6b1a819a85d7f5d"")","5.17wt.%","0.0094","0.041",,"15.76","7.98",,"0.26",,"3.71",,"2.54",,,,,,,"1.82","5.49",,"0.041",,,,,,,,,,,,"750.9Mpa",,,,,,,,,,,,,,,,,,,,,,,,,,,,"",,,,,,,,,,,,,,"Radavich J, Furrer D, Carneiro T, et al. The Microstructure and Mechanical Properties of EP741NP Powder Metallurgy Disc Material[C]// Superalloys. 2008:63-72.","10.11961/mater0203.MGI.20171221.ds.0051","尹海清","摘录","史政涛","2018-01-09",,,,,,,,,,,,,,,,,,,,"Alloy-1",,,,,,,,,,,,,,,,,,,,,,,,,,,,,,,,,,,,,,"32h",,,,"1210℃","871℃",,,,,,,,,,,,,,,,,,,,,,,,,,,,,,,,,,,,,,,,,,,
,,,,,"ObjectId(""5b4d0374e6b1a819a85d7f5f"")","5.02wt.%","0.0088","0.053",,"15.63","8.31",,,,"3.61",,"2.62",,,,,,,"1.82","5.50",,"0.015",,,,,,,,,,,,"1027.4Mpa",,,,,,,,,,,,,,,,,,,,,,,,,,,,"",,,,,,,,,,,,,,"Radavich J, Furrer D, Carneiro T, et al. The Microstructure and Mechanical Properties of EP741NP Powder Metallurgy Disc Material[C]// Superalloys. 2008:63-72.","10.11961/mater0203.MGI.20171221.ds.0051","尹海清","摘录","史政涛","2018-01-09",,,,,,,,,,,,,,,,,,,,"Alloy-2",,,,,,,,,,,,,,,,,,,,,,,,,,,,,,,,,,,,,,,,,,,"1210℃",,,,,,,,,,,,,,,,,,,,,,,,,,,,,,,,,,,,,,,,,,,
,,,,,"ObjectId(""5b4d0379e6b1a819a85d7f61"")","5.17wt.%","0.0094","0.041",,"15.76","7.98",,"0.26",,"3.71",,"2.54",,,,,,,"1.82","5.49",,"0.041",,,,,,,,,,,,"1019.1Mpa",,,,,,,,,,,,,,,,,,,,,,,,,,,,"",,,,,,,,,,,,,,"Radavich J, Furrer D, Carneiro T, et al. The Microstructure and Mechanical Properties of EP741NP Powder Metallurgy Disc Material[C]// Superalloys. 2008:63-72.","10.11961/mater0203.MGI.20171221.ds.0051","尹海清","摘录","史政涛","2018-01-09",,,,,,,,,,,,,,,,,,,,"Alloy-1",,,,,,,,,,,,,,,,,,,,,,,,,,,,,,,,,,,,,,,,,,,"1210℃",,,,,,,,,,,,,,,,,,,,,,,,,,,,,,,,,,,,,,,,,,,
,,,,,"ObjectId(""5b4d0380e6b1a819a85d7f63"")","5.17wt.%","0.0094","0.041",,"15.76","7.98",,"0.26",,"3.71",,"2.54",,,,,,,"1.82","5.49",,"0.041",,,,,,,,,,,,"906.7Mpa",,,,,,,,,,,,,,,,,,,,,,,,,,,,"",,,,,,,,,,,,,,"Radavich J, Furrer D, Carneiro T, et al. The Microstructure and Mechanical Properties of EP741NP Powder Metallurgy Disc Material[C]// Superalloys. 2008:63-72.","10.11961/mater0203.MGI.20171221.ds.0051","尹海清","摘录","史政涛","2018-01-09",,,,,,,,,,,,,,,,,,,,"Alloy-1",,,,,,,,,,,,,,,,,,,,,,,,,,,,,,,,,,,,,"8h",,,,,"1210℃","1160℃",,,,,,,,,,,,,,,,,,,,,,,,,,,,,,,,,,,,,,,,,,,
,,,,,"ObjectId(""5b4d0385e6b1a819a85d7f65"")","5.17wt.%","0.0094","0.041",,"15.76","7.98",,"0.26",,"3.71",,"2.54",,,,,,,"1.82","5.49",,"0.041",,,,,,,,,,,,"939.1Mpa",,,,,,,,,,,,,,,,,,,,,,,,,,,,"",,,,,,,,,,,,,,"Radavich J, Furrer D, Carneiro T, et al. The Microstructure and Mechanical Properties of EP741NP Powder Metallurgy Disc Material[C]// Superalloys. 2008:63-72.","10.11961/mater0203.MGI.20171221.ds.0051","尹海清","摘录","史政涛","2018-01-09",,,,,,,,,,,,,,,,,,,,"Alloy-1",,,,,,,,,,,,,,,,,,,,,,,,,,,,,,,,,,,,,"8h",,,,,"1210℃","1160℃",,,,,,,,,,,,,,,,,,,,,,,,,,,,,,,,,,,,,,,,,,,
,,,,,"ObjectId(""5b4d038ae6b1a819a85d7f67"")","5.02wt.%","0.0088","0.053",,"15.63","8.31",,,,"3.61",,"2.62",,,,,,,"1.82","5.50",,"0.015",,,,,,,,,,,,"1016.3Mpa",,,,,,,,,,,,,,,,,,,,,,,,,,,,"",,,,,,,,,,,,,,"Radavich J, Furrer D, Carneiro T, et al. The Microstructure and Mechanical Properties of EP741NP Powder Metallurgy Disc Material[C]// Superalloys. 2008:63-72.","10.11961/mater0203.MGI.20171221.ds.0051","尹海清","摘录","史政涛","2018-01-09",,,,,,,,,,,,,,,,,,,,"Alloy-2",,,,,,,,,,,,,,,,,,,,,,,,,,,,,,,,,,,,,,,,,,,"1210℃",,,,,,,,,,,,,,,,,,,,,,,,,,,,,,,,,,,,,,,,,,,
,,,,,"ObjectId(""5b4d038fe6b1a819a85d7f69"")","5.17wt.%","0.0094","0.041",,"15.76","7.98",,"0.26",,"3.71",,"2.54",,,,,,,"1.82","5.49",,"0.041",,,,,,,,,,,,"1012.9Mpa",,,,,,,,,,,,,,,,,,,,,,,,,,,,"",,,,,,,,,,,,,,"Radavich J, Furrer D, Carneiro T, et al. The Microstructure and Mechanical Properties of EP741NP Powder Metallurgy Disc Material[C]// Superalloys. 2008:63-72.","10.11961/mater0203.MGI.20171221.ds.0051","尹海清","摘录","史政涛","2018-01-09",,,,,,,,,,,,,,,,,,,,"Alloy-1",,,,,,,,,,,,,,,,,,,,,,,,,,,,,,,,,,,,,,,,,,,"1210℃",,,,,,,,,,,,,,,,,,,,,,,,,,,,,,,,,,,,,,,,,,,
,,,,,"ObjectId(""5b4d03a2e6b1a819a85d7f71"")","5.02wt.%","0.0088","0.053",,"15.63","8.31",,,,"3.61",,"2.62",,,,,,,"1.82","5.50",,"0.015",,,,,,,,,,,,"875.7Mpa",,,,,,,,,,,,,,,,,,,,,,,,,,,,"",,,,,,,,,,,,,,"Radavich J, Furrer D, Carneiro T, et al. The Microstructure and Mechanical Properties of EP741NP Powder Metallurgy Disc Material[C]// Superalloys. 2008:63-72.","10.11961/mater0203.MGI.20171221.ds.0051","尹海清","摘录","史政涛","2018-01-09",,,,,,,,,,,,,,,,,,,,"Alloy-2",,,,,,,,,,,,,,,,,,,,,,,,,,,,,,,,,,,,,"8h",,,,,"1210℃","1160℃",,,,,,,,,,,,,,,,,,,,,,,,,,,,,,,,,,,,,,,,,,,
,,,,,"ObjectId(""5b4d03a7e6b1a819a85d7f73"")","5.02wt.%","0.0088","0.053",,"15.63","8.31",,,,"3.61",,"2.62",,,,,,,"1.82","5.50",,"0.015",,,,,,,,,,,,"755Mpa",,,,,,,,,,,,,,,,,,,,,,,,,,,,"",,,,,,,,,,,,,,"Radavich J, Furrer D, Carneiro T, et al. The Microstructure and Mechanical Properties of EP741NP Powder Metallurgy Disc Material[C]// Superalloys. 2008:63-72.","10.11961/mater0203.MGI.20171221.ds.0051","尹海清","摘录","史政涛","2018-01-09",,,,,,,,,,,,,,,,,,,,"Alloy-2",,,,,,,,,,,,,,,,,,,,,,,,,,,,,,,,,,,,,,"32h",,,,"1210℃","871℃",,,,,,,,,,,,,,,,,,,,,,,,,,,,,,,,,,,,,,,,,,,
,,,,,"ObjectId(""5b4d03b1e6b1a819a85d7f75"")","5.17wt.%","0.0094","0.041",,"15.76","7.98",,"0.26",,"3.71",,"2.54",,,,,,,"1.82","5.49",,"0.041",,,,,,,,,,,,"1035.6Mpa",,,,,,,,,,,,,,,,,,,,,,,,,,,,"",,,,,,,,,,,,,,"Radavich J, Furrer D, Carneiro T, et al. The Microstructure and Mechanical Properties of EP741NP Powder Metallurgy Disc Material[C]// Superalloys. 2008:63-72.","10.11961/mater0203.MGI.20171221.ds.0051","尹海清","摘录","史政涛","2018-01-09",,,,,,,,,,,,,,,,,,,,"Alloy-1",,,,,,,,,,,,,,,,,,,,,,,,,,,,,,,,,,,,,,,,,,,"1210℃",,,,,,,,,,,,,,,,,,,,,,,,,,,,,,,,,,,,,,,,,,,
,,,,,"ObjectId(""5b4d03bbe6b1a819a85d7f79"")","5.02wt.%","0.0088","0.053",,"15.63","8.31",,,,"3.61",,"2.62",,,,,,,"1.82","5.50",,"0.015",,,,,,,,,,,,"973.6Mpa",,,,,,,,,,,,,,,,,,,,,,,,,,,,"",,,,,,,,,,,,,,"Radavich J, Furrer D, Carneiro T, et al. The Microstructure and Mechanical Properties of EP741NP Powder Metallurgy Disc Material[C]// Superalloys. 2008:63-72.","10.11961/mater0203.MGI.20171221.ds.0051","尹海清","摘录","史政涛","2018-01-09",,,,,,,,,,,,,,,,,,,,"Alloy-2",,,,,,,,,,,,,,,,,,,,,,,,,,,,,,,,,,,,,"8h",,,,,"1210℃","1160℃",,,,,,,,,,,,,,,,,,,,,,,,,,,,,,,,,,,,,,,,,,,
,,,,,"ObjectId(""5b4d03c0e6b1a819a85d7f7b"")","5.17wt.%","0.0094","0.041",,"15.76","7.98",,"0.26",,"3.71",,"2.54",,,,,,,"1.82","5.49",,"0.041",,,,,,,,,,,,"918.4Mpa",,,,,,,,,,,,,,,,,,,,,,,,,,,,"",,,,,,,,,,,,,,"Radavich J, Furrer D, Carneiro T, et al. The Microstructure and Mechanical Properties of EP741NP Powder Metallurgy Disc Material[C]// Superalloys. 2008:63-72.","10.11961/mater0203.MGI.20171221.ds.0051","尹海清","摘录","史政涛","2018-01-09",,,,,,,,,,,,,,,,,,,,"Alloy-1",,,,,,,,,,,,,,,,,,,,,,,,,,,,,,,,,,,,,"8h",,,,,"1210℃","1160℃",,,,,,,,,,,,,,,,,,,,,,,,,,,,,,,,,,,,,,,,,,,
,,,,,"ObjectId(""5b4d03c5e6b1a819a85d7f7d"")","5.1wt.%","0.015","0.04",,"15.8","9.0",,"0.25",,"3.9",,"2.6",,,,,,,"1.8","5.5",,"0.015",,,,,,,,,,,,"976Mpa",,,,,,,,,,,,,,,,,,,,,,,,,,,,"",,,,,,,,,,,,,,"Radavich J, Furrer D, Carneiro T, et al. The Microstructure and Mechanical Properties of EP741NP Powder Metallurgy Disc Material[C]// Superalloys. 2008:63-72.","10.11961/mater0203.MGI.20171221.ds.0051","尹海清","摘录","史政涛","2018-01-09",,,,,,,,,,,,,,,,,,,,"EP741NP",,,,,,,,,,,,,,,,,,,,,,,,,,,,,,,,,,,"1160℃","871℃","32h",,,,,"1210℃",,,,,,,,,,,,,,,,,,,,,,,,,,,,,,,,,,,,,,,,,,,,
,,,,,"ObjectId(""5b4d03c9e6b1a819a85d7f7f"")","5.02wt.%","0.0088","0.053",,"15.63","8.31",,,,"3.61",,"2.62",,,,,,,"1.82","5.50",,"0.015",,,,,,,,,,,,"1026Mpa",,,,,,,,,,,,,,,,,,,,,,,,,,,,"",,,,,,,,,,,,,,"Radavich J, Furrer D, Carneiro T, et al. The Microstructure and Mechanical Properties of EP741NP Powder Metallurgy Disc Material[C]// Superalloys. 2008:63-72.","10.11961/mater0203.MGI.20171221.ds.0051","尹海清","摘录","史政涛","2018-01-09",,,,,,,,,,,,,,,,,,,,"Alloy-2",,,,,,,,,,,,,,,,,,,,,,,,,,,,,,,,,,,,,,,,,,,"1210℃",,,,,,,,,,,,,,,,,,,,,,,,,,,,,,,,,,,,,,,,,,,
,,,,,"ObjectId(""5b4d03cee6b1a819a85d7f81"")","5.17wt.%","0.0094","0.041",,"15.76","7.98",,"0.26",,"3.71",,"2.54",,,,,,,"1.82","5.49",,"0.041",,,,,,,,,,,,"975.6Mpa",,,,,,,,,,,,,,,,,,,,,,,,,,,,"",,,,,,,,,,,,,,"Radavich J, Furrer D, Carneiro T, et al. The Microstructure and Mechanical Properties of EP741NP Powder Metallurgy Disc Material[C]// Superalloys. 2008:63-72.","10.11961/mater0203.MGI.20171221.ds.0051","尹海清","摘录","史政涛","2018-01-09",,,,,,,,,,,,,,,,,,,,"Alloy-1",,,,,,,,,,,,,,,,,,,,,,,,,,,,,,,,,,,,,"8h",,,,,"1210℃","1160℃",,,,,,,,,,,,,,,,,,,,,,,,,,,,,,,,,,,,,,,,,,,
,,,,,"ObjectId(""5b4d03d3e6b1a819a85d7f83"")","5.17wt.%","0.0094","0.041",,"15.76","7.98",,"0.26",,"3.71",,"2.54",,,,,,,"1.82","5.49",,"0.041",,,,,,,,,,,,"1035.6Mpa",,,,,,,,,,,,,,,,,,,,,,,,,,,,"",,,,,,,,,,,,,,"Radavich J, Furrer D, Carneiro T, et al. The Microstructure and Mechanical Properties of EP741NP Powder Metallurgy Disc Material[C]// Superalloys. 2008:63-72.","10.11961/mater0203.MGI.20171221.ds.0051","尹海清","摘录","史政涛","2018-01-09",,,,,,,,,,,,,,,,,,,,"Alloy-1",,,,,,,,,,,,,,,,,,,,,,,,,,,,,,,,,,,,,,,,,,,"1210℃",,,,,,,,,,,,,,,,,,,,,,,,,,,,,,,,,,,,,,,,,,,
,,,,,"ObjectId(""5b4d03e2e6b1a819a85d7f89"")","5.1wt.%","0.015","0.04",,"15.8","9.0",,"0.25",,"3.9",,"2.6",,,,,,,"1.8","5.5",,"0.015",,,,,,,,,,,,"941Mpa",,,,,,,,,,,,,,,,,,,,,,,,,,,,"",,,,,,,,,,,,,,"Radavich J, Furrer D, Carneiro T, et al. The Microstructure and Mechanical Properties of EP741NP Powder Metallurgy Disc Material[C]// Superalloys. 2008:63-72.","10.11961/mater0203.MGI.20171221.ds.0051","尹海清","摘录","史政涛","2018-01-09",,,,,,,,,,,,,,,,,,,,"EP741NP",,,,,,,,,,,,,,,,,,,,,,,,,,,,,,,,,,,"1160℃","871℃","32h",,,,,"1210℃",,,,,,,,,,,,,,,,,,,,,,,,,,,,,,,,,,,,,,,,,,,,
,,,,,"ObjectId(""5b4d03f0e6b1a819a85d7f8f"")","5.02wt.%","0.0088","0.053",,"15.63","8.31",,,,"3.61",,"2.62",,,,,,,"1.82","5.50",,"0.015",,,,,,,,,,,,"924.6Mpa",,,,,,,,,,,,,,,,,,,,,,,,,,,,"",,,,,,,,,,,,,,"Radavich J, Furrer D, Carneiro T, et al. The Microstructure and Mechanical Properties of EP741NP Powder Metallurgy Disc Material[C]// Superalloys. 2008:63-72.","10.11961/mater0203.MGI.20171221.ds.0051","尹海清","摘录","史政涛","2018-01-09",,,,,,,,,,,,,,,,,,,,"Alloy-2",,,,,,,,,,,,,,,,,,,,,,,,,,,,,,,,,,,,,"8h",,,,,"1210℃","1160℃",,,,,,,,,,,,,,,,,,,,,,,,,,,,,,,,,,,,,,,,,,,
,,,,,"ObjectId(""5b4d03f5e6b1a819a85d7f91"")","5.02wt.%","0.0088","0.053",,"15.63","8.31",,,,"3.61",,"2.62",,,,,,,"1.82","5.50",,"0.015",,,,,,,,,,,,"1035.6Mpa",,,,,,,,,,,,,,,,,,,,,,,,,,,,"",,,,,,,,,,,,,,"Radavich J, Furrer D, Carneiro T, et al. The Microstructure and Mechanical Properties of EP741NP Powder Metallurgy Disc Material[C]// Superalloys. 2008:63-72.","10.11961/mater0203.MGI.20171221.ds.0051","尹海清","摘录","史政涛","2018-01-09",,,,,,,,,,,,,,,,,,,,"Alloy-2",,,,,,,,,,,,,,,,,,,,,,,,,,,,,,,,,,,,,,,,,,,"1210℃",,,,,,,,,,,,,,,,,,,,,,,,,,,,,,,,,,,,,,,,,,,
,,,,,"ObjectId(""5b4d0df9e6b1a819a85d8361"")","2.5","0.035","0.03wt.%",,"15","18",,,,"3",,,,"Balance",,,,,"5","1.25",,"0.035","24h","650℃","16h","760℃",,,,,,,,"1.16E+0Kpa",,,,,,,,,,,,,,,,,,,,,,,,,,,,"",,,,,,,,,"20℃",,,,,"Patel S J, Elliott I C. Production of High-Strength P/M Disc Alloys by ""Superlean"" Cast/Wrought Technology[C]// Superalloys. 1992:13-22.","10.11961/mater0203.MGI.20171221.ds.0032","张瑞杰","摘录","黄淋","2018-01-09",,,,,,,,,,,,,,,,,,,,"APK12(P/M)","4h",,,,,,,,,,,,,,,,,,,,,,,,,,,,,,,,,,,,,,,,,,,,,,,,,,,,,,,,,,,,,,,,,,,,,,,,,"70%","1107℃",,,,,,,,,,,
,,,,,"ObjectId(""5b4d0e11e6b1a819a85d836b"")","2.5","0.035","0.03wt.%",,"15","18",,,,"3",,,,"Balance",,,,,"5","1.25",,"0.035","24h","650℃","16h","760℃",,,,,,,,"1.111Kpa",,,,,,,,,,,,,,,,,,,,,,,,,,,,"",,,,,,,,,"650℃",,,,,"Patel S J, Elliott I C. Production of High-Strength P/M Disc Alloys by ""Superlean"" Cast/Wrought Technology[C]// Superalloys. 1992:13-22.","10.11961/mater0203.MGI.20171221.ds.0032","张瑞杰","摘录","黄淋","2018-01-09",,,,,,,,,,,,,,,,,,,,"APK12(P/M)","4h",,,,,,,,,,,,,,,,,,,,,,,,,,,,,,,,,,,,,,,,,,,,,,,,,,,,,,,,,,,,,,,,,,,,,,,,,"70%","1107℃",,,,,,,,,,,
,,,,,"ObjectId(""5b4d0e86e6b1a819a85d8397"")","2.5","0.035","0.03wt.%",,"15","18",,,,"3",,,,"Balance",,,,,"5","1.25",,"0.035","24h","650℃","16h","760℃",,,,,,,,"1.10Kpa",,,,,,,,,,,,,,,,,,,,,,,,,,,,"",,,,"650℃",,,,,,,,,,"Patel S J, Elliott I C. Production of High-Strength P/M Disc Alloys by ""Superlean"" Cast/Wrought Technology[C]// Superalloys. 1992:13-22.","10.11961/mater0203.MGI.20171221.ds.0032","张瑞杰","摘录","黄淋","2018-01-09",,,,,,,,,,,,,,,,,,,,"APK12(EBCHR)","4h",,,,,,,,,,,,,,,,,,,,,,,,,,,,,,,,,,,,,,,,,,,,,,,,,,,,,,,,,,,,,,,,,,,,,,,,,"70%","1107℃",,,,,,,,,,,
,,,,,"ObjectId(""5b4d0e99e6b1a819a85d839f"")","2.5","0.035","0.03wt.%",,"15","18",,,,"3",,,,"Balance",,,,,"5","1.25",,"0.035","24h","650℃","16h","760℃",,,,,,,,"1.21Kpa",,,,,,,,,,,,,,,,,,,,,,,,,,,,"",,,,"20℃",,,,,,,,,,"Patel S J, Elliott I C. Production of High-Strength P/M Disc Alloys by ""Superlean"" Cast/Wrought Technology[C]// Superalloys. 1992:13-22.","10.11961/mater0203.MGI.20171221.ds.0032","张瑞杰","摘录","黄淋","2018-01-09",,,,,,,,,,,,,,,,,,,,"APK12(EBCHR)","4h",,,,,,,,,,,,,,,,,,,,,,,,,,,,,,,,,,,,,,,,,,,,,,,,,,,,,,,,,,,,,,,,,,,,,,,,,"70%","1107℃",,,,,,,,,,,
,,,,,"ObjectId(""5b4d18d5e6b1a819a85d8787"")","6","0.013","0.13wt.%",,"10","8",,,,"6",,"4.38610",,"Balance",,,,,"1",,,"0.08",,,,,,,,,,,,"837.817Mpa",,,,,,,,,,,,,,,,,,,,,,,,,,,,"",,,,,,,,,,,,,,"Meng Z, Sun G, Li M, et al. The Strengthening Effect of Tantalum in Nickel-Base Superalloys[C]// Superalloys. 1984:563-572.","","10.11961/mater0203.MGI.20171221.ds.0048","摘录","李龙飞","2018-01-09",,,,,,,,,,,,,,,,,,,,"B1900",,,,,,,,,,,,,,,,,,,,,,,,,,,,,,,,,,,,,,,,,,,,,,,,,,,,,,,,,,,,,,,,,,,,,,,,,,,,,,"7.60E+2℃",,,,,,,,
,,,,,"ObjectId(""5b4d18e4e6b1a819a85d878b"")","6","0.013","0.13wt.%",,"10","8",,,,"6",,"1.90217",,"Balance",,,,,"1",,,"0.08",,,,,,,,,,,,"797.237Mpa",,,,,,,,,,,,,,,,,,,,,,,,,,,,"",,,,,,,,,,,,,,"Meng Z, Sun G, Li M, et al. The Strengthening Effect of Tantalum in Nickel-Base Superalloys[C]// Superalloys. 1984:563-572.","","10.11961/mater0203.MGI.20171221.ds.0048","摘录","李龙飞","2018-01-09",,,,,,,,,,,,,,,,,,,,"B1900",,,,,,,,,,,,,,,,,,,,,,,,,,,,,,,,,,,,,,,,,,,,,,,,,,,,,,,,,,,,,,,,,,,,,,,,,,,,,,"7.60E+2℃",,,,,,,,
,,,,,"ObjectId(""5b4d18e9e6b1a819a85d878d"")","6","0.013","0.13wt.%",,"10","8",,,,"6",,"2.38043",,"Balance",,,,,"1",,,"0.08",,,,,,,,,,,,"811.338Mpa",,,,,,,,,,,,,,,,,,,,,,,,,,,,"",,,,,,,,,,,,,,"Meng Z, Sun G, Li M, et al. The Strengthening Effect of Tantalum in Nickel-Base Superalloys[C]// Superalloys. 1984:563-572.","","10.11961/mater0203.MGI.20171221.ds.0048","摘录","李龙飞","2018-01-09",,,,,,,,,,,,,,,,,,,,"B1900",,,,,,,,,,,,,,,,,,,,,,,,,,,,,,,,,,,,,,,,,,,,,,,,,,,,,,,,,,,,,,,,,,,,,,,,,,,,,,"7.60E+2℃",,,,,,,,
,,,,,"ObjectId(""5b4d18eee6b1a819a85d878f"")","6","0.013","0.13wt.%",,"10","8",,,,"6",,"3.80435",,"Balance",,,,,"1",,,"0.08",,,,,,,,,,,,"828.744Mpa",,,,,,,,,,,,,,,,,,,,,,,,,,,,"",,,,,,,,,,,,,,"Meng Z, Sun G, Li M, et al. The Strengthening Effect of Tantalum in Nickel-Base Superalloys[C]// Superalloys. 1984:563-572.","","10.11961/mater0203.MGI.20171221.ds.0048","摘录","李龙飞","2018-01-09",,,,,,,,,,,,,,,,,,,,"B1900",,,,,,,,,,,,,,,,,,,,,,,,,,,,,,,,,,,,,,,,,,,,,,,,,,,,,,,,,,,,,,,,,,,,,,,,,,,,,,"7.60E+2℃",,,,,,,,
,,,,,"ObjectId(""5b4d18f2e6b1a819a85d8791"")","6","0.013","0.13wt.%",,"10","8",,,,"6",,"3.57609",,"Balance",,,,,"1",,,"0.08",,,,,,,,,,,,"830.963Mpa",,,,,,,,,,,,,,,,,,,,,,,,,,,,"",,,,,,,,,,,,,,"Meng Z, Sun G, Li M, et al. The Strengthening Effect of Tantalum in Nickel-Base Superalloys[C]// Superalloys. 1984:563-572.","","10.11961/mater0203.MGI.20171221.ds.0048","摘录","李龙飞","2018-01-09",,,,,,,,,,,,,,,,,,,,"B1900",,,,,,,,,,,,,,,,,,,,,,,,,,,,,,,,,,,,,,,,,,,,,,,,,,,,,,,,,,,,,,,,,,,,,,,,,,,,,,"7.60E+2℃",,,,,,,,
,,,,,"ObjectId(""5b4d18f7e6b1a819a85d8793"")","6","0.013","0.13wt.%",,"10","8",,,,"6",,"3.3587",,"Balance",,,,,"1",,,"0.08",,,,,,,,,,,,"829.952Mpa",,,,,,,,,,,,,,,,,,,,,,,,,,,,"",,,,,,,,,,,,,,"Meng Z, Sun G, Li M, et al. The Strengthening Effect of Tantalum in Nickel-Base Superalloys[C]// Superalloys. 1984:563-572.","","10.11961/mater0203.MGI.20171221.ds.0048","摘录","李龙飞","2018-01-09",,,,,,,,,,,,,,,,,,,,"B1900",,,,,,,,,,,,,,,,,,,,,,,,,,,,,,,,,,,,,,,,,,,,,,,,,,,,,,,,,,,,,,,,,,,,,,,,,,,,,,"7.60E+2℃",,,,,,,,
,,,,,"ObjectId(""5b4d18fce6b1a819a85d8795"")","6","0.013","0.13wt.%",,"10","8",,,,"6",,"1.02174",,"Balance",,,,,"1",,,"0.08",,,,,,,,,,,,"774.547Mpa",,,,,,,,,,,,,,,,,,,,,,,,,,,,"",,,,,,,,,,,,,,"Meng Z, Sun G, Li M, et al. The Strengthening Effect of Tantalum in Nickel-Base Superalloys[C]// Superalloys. 1984:563-572.","","10.11961/mater0203.MGI.20171221.ds.0048","摘录","李龙飞","2018-01-09",,,,,,,,,,,,,,,,,,,,"B1900",,,,,,,,,,,,,,,,,,,,,,,,,,,,,,,,,,,,,,,,,,,,,,,,,,,,,,,,,,,,,,,,,,,,,,,,,,,,,,"7.60E+2℃",,,,,,,,
,,,,,"ObjectId(""5b4d1901e6b1a819a85d8797"")","6","0.013","0.13wt.%",,"10","8",,,,"6",,"3.01087",,"Balance",,,,,"1",,,"0.08",,,,,,,,,,,,"817.708Mpa",,,,,,,,,,,,,,,,,,,,,,,,,,,,"",,,,,,,,,,,,,,"Meng Z, Sun G, Li M, et al. The Strengthening Effect of Tantalum in Nickel-Base Superalloys[C]// Superalloys. 1984:563-572.","","10.11961/mater0203.MGI.20171221.ds.0048","摘录","李龙飞","2018-01-09",,,,,,,,,,,,,,,,,,,,"B1900",,,,,,,,,,,,,,,,,,,,,,,,,,,,,,,,,,,,,,,,,,,,,,,,,,,,,,,,,,,,,,,,,,,,,,,,,,,,,,"7.60E+2℃",,,,,,,,
,,,,,"ObjectId(""5b4d1906e6b1a819a85d8799"")","6","0.013","0.13wt.%",,"10","8",,,,"6",,"1.43478",,"Balance",,,,,"1",,,"0.08",,,,,,,,,,,,"792.406Mpa",,,,,,,,,,,,,,,,,,,,,,,,,,,,"",,,,,,,,,,,,,,"Meng Z, Sun G, Li M, et al. The Strengthening Effect of Tantalum in Nickel-Base Superalloys[C]// Superalloys. 1984:563-572.","","10.11961/mater0203.MGI.20171221.ds.0048","摘录","李龙飞","2018-01-09",,,,,,,,,,,,,,,,,,,,"B1900",,,,,,,,,,,,,,,,,,,,,,,,,,,,,,,,,,,,,,,,,,,,,,,,,,,,,,,,,,,,,,,,,,,,,,,,,,,,,,"7.60E+2℃",,,,,,,,
,,,,,"ObjectId(""5b4d190be6b1a819a85d879b"")","6","0.013","0.13wt.%",,"10","8",,,,"6",,"2.77174",,"Balance",,,,,"1",,,"0.08",,,,,,,,,,,,"816.908Mpa",,,,,,,,,,,,,,,,,,,,,,,,,,,,"",,,,,,,,,,,,,,"Meng Z, Sun G, Li M, et al. The Strengthening Effect of Tantalum in Nickel-Base Superalloys[C]// Superalloys. 1984:563-572.","","10.11961/mater0203.MGI.20171221.ds.0048","摘录","李龙飞","2018-01-09",,,,,,,,,,,,,,,,,,,,"B1900",,,,,,,,,,,,,,,,,,,,,,,,,,,,,,,,,,,,,,,,,,,,,,,,,,,,,,,,,,,,,,,,,,,,,,,,,,,,,,"7.60E+2℃",,,,,,,,
,,,,,"ObjectId(""5b4d1910e6b1a819a85d879d"")","6","0.013","0.13wt.%",,"10","8",,,,"6",,"4.32609",,"Balance",,,,,"1",,,"0.08",,,,,,,,,,,,"833.046Mpa",,,,,,,,,,,,,,,,,,,,,,,,,,,,"",,,,,,,,,,,,,,"Meng Z, Sun G, Li M, et al. The Strengthening Effect of Tantalum in Nickel-Base Superalloys[C]// Superalloys. 1984:563-572.","","10.11961/mater0203.MGI.20171221.ds.0048","摘录","李龙飞","2018-01-09",,,,,,,,,,,,,,,,,,,,"B1900",,,,,,,,,,,,,,,,,,,,,,,,,,,,,,,,,,,,,,,,,,,,,,,,,,,,,,,,,,,,,,,,,,,,,,,,,,,,,,"7.60E+2℃",,,,,,,,
,,,,,"ObjectId(""5b4d1914e6b1a819a85d879f"")","6","0.013","0.13wt.%",,"10","8",,,,"6",,"2.15217",,"Balance",,,,,"1",,,"0.08",,,,,,,,,,,,"807.307Mpa",,,,,,,,,,,,,,,,,,,,,,,,,,,,"",,,,,,,,,,,,,,"Meng Z, Sun G, Li M, et al. The Strengthening Effect of Tantalum in Nickel-Base Superalloys[C]// Superalloys. 1984:563-572.","","10.11961/mater0203.MGI.20171221.ds.0048","摘录","李龙飞","2018-01-09",,,,,,,,,,,,,,,,,,,,"B1900",,,,,,,,,,,,,,,,,,,,,,,,,,,,,,,,,,,,,,,,,,,,,,,,,,,,,,,,,,,,,,,,,,,,,,,,,,,,,,"7.60E+2℃",,,,,,,,
,,,,,"ObjectId(""5b4d1919e6b1a819a85d87a1"")","6","0.013","0.13wt.%",,"10","8",,,,"6",,"1.21739",,"Balance",,,,,"1",,,"0.08",,,,,,,,,,,,"788.27Mpa",,,,,,,,,,,,,,,,,,,,,,,,,,,,"",,,,,,,,,,,,,,"Meng Z, Sun G, Li M, et al. The Strengthening Effect of Tantalum in Nickel-Base Superalloys[C]// Superalloys. 1984:563-572.","","10.11961/mater0203.MGI.20171221.ds.0048","摘录","李龙飞","2018-01-09",,,,,,,,,,,,,,,,,,,,"B1900",,,,,,,,,,,,,,,,,,,,,,,,,,,,,,,,,,,,,,,,,,,,,,,,,,,,,,,,,,,,,,,,,,,,,,,,,,,,,,"7.60E+2℃",,,,,,,,
,,,,,"ObjectId(""5b4d191ee6b1a819a85d87a3"")","6","0.013","0.13wt.%",,"10","8",,,,"6",,"4.02174",,"Balance",,,,,"1",,,"0.08",,,,,,,,,,,,"829.755Mpa",,,,,,,,,,,,,,,,,,,,,,,,,,,,"",,,,,,,,,,,,,,"Meng Z, Sun G, Li M, et al. The Strengthening Effect of Tantalum in Nickel-Base Superalloys[C]// Superalloys. 1984:563-572.","","10.11961/mater0203.MGI.20171221.ds.0048","摘录","李龙飞","2018-01-09",,,,,,,,,,,,,,,,,,,,"B1900",,,,,,,,,,,,,,,,,,,,,,,,,,,,,,,,,,,,,,,,,,,,,,,,,,,,,,,,,,,,,,,,,,,,,,,,,,,,,,"7.60E+2℃",,,,,,,,
,,,,,"ObjectId(""5b4d1923e6b1a819a85d87a5"")","6","0.013","0.13wt.%",,"10","8",,,,"6",,"1.69565",,"Balance",,,,,"1",,,"0.08",,,,,,,,,,,,"796.12Mpa",,,,,,,,,,,,,,,,,,,,,,,,,,,,"",,,,,,,,,,,,,,"Meng Z, Sun G, Li M, et al. The Strengthening Effect of Tantalum in Nickel-Base Superalloys[C]// Superalloys. 1984:563-572.","","10.11961/mater0203.MGI.20171221.ds.0048","摘录","李龙飞","2018-01-09",,,,,,,,,,,,,,,,,,,,"B1900",,,,,,,,,,,,,,,,,,,,,,,,,,,,,,,,,,,,,,,,,,,,,,,,,,,,,,,,,,,,,,,,,,,,,,,,,,,,,,"7.60E+2℃",,,,,,,,
,,,,,"ObjectId(""5b4d1928e6b1a819a85d87a7"")","6","0.013","0.13wt.%",,"10","8",,,,"6",,"3.16304",,"Balance",,,,,"1",,,"0.08",,,,,,,,,,,,"822.479Mpa",,,,,,,,,,,,,,,,,,,,,,,,,,,,"",,,,,,,,,,,,,,"Meng Z, Sun G, Li M, et al. The Strengthening Effect of Tantalum in Nickel-Base Superalloys[C]// Superalloys. 1984:563-572.","","10.11961/mater0203.MGI.20171221.ds.0048","摘录","李龙飞","2018-01-09",,,,,,,,,,,,,,,,,,,,"B1900",,,,,,,,,,,,,,,,,,,,,,,,,,,,,,,,,,,,,,,,,,,,,,,,,,,,,,,,,,,,,,,,,,,,,,,,,,,,,,"7.60E+2℃",,,,,,,,
,,,,,"ObjectId(""5b4d1932e6b1a819a85d87a9"")","6","0.013","0.13wt.%",,"10","8",,,,"6",,"0.391304",,"Balance",,,,,"1",,,"0.08",,,,,,,,,,,,"746.301Mpa",,,,,,,,,,,,,,,,,,,,,,,,,,,,"",,,,,,,,,,,,,,"Meng Z, Sun G, Li M, et al. The Strengthening Effect of Tantalum in Nickel-Base Superalloys[C]// Superalloys. 1984:563-572.","","10.11961/mater0203.MGI.20171221.ds.0048","摘录","李龙飞","2018-01-09",,,,,,,,,,,,,,,,,,,,"B1900",,,,,,,,,,,,,,,,,,,,,,,,,,,,,,,,,,,,,,,,,,,,,,,,,,,,,,,,,,,,,,,,,,,,,,,,,,,,,,"7.60E+2℃",,,,,,,,
,,,,,"ObjectId(""5b4d1945e6b1a819a85d87b1"")","6","0.013","0.13wt.%",,"10","8",,,,"6",,"0.847826",,"Balance",,,,,"1",,,"0.08",,,,,,,,,,,,"769.988Mpa",,,,,,,,,,,,,,,,,,,,,,,,,,,,"",,,,,,,,,,,,,,"Meng Z, Sun G, Li M, et al. The Strengthening Effect of Tantalum in Nickel-Base Superalloys[C]// Superalloys. 1984:563-572.","","10.11961/mater0203.MGI.20171221.ds.0048","摘录","李龙飞","2018-01-09",,,,,,,,,,,,,,,,,,,,"B1900",,,,,,,,,,,,,,,,,,,,,,,,,,,,,,,,,,,,,,,,,,,,,,,,,,,,,,,,,,,,,,,,,,,,,,,,,,,,,,"7.60E+2℃",,,,,,,,
,,,,,"ObjectId(""5b4d194ae6b1a819a85d87b3"")","6","0.013","0.13wt.%",,"10","8",,,,"6",,"0.0434783",,"Balance",,,,,"1",,,"0.08",,,,,,,,,,,,"724.683Mpa",,,,,,,,,,,,,,,,,,,,,,,,,,,,"",,,,,,,,,,,,,,"Meng Z, Sun G, Li M, et al. The Strengthening Effect of Tantalum in Nickel-Base Superalloys[C]// Superalloys. 1984:563-572.","","10.11961/mater0203.MGI.20171221.ds.0048","摘录","李龙飞","2018-01-09",,,,,,,,,,,,,,,,,,,,"B1900",,,,,,,,,,,,,,,,,,,,,,,,,,,,,,,,,,,,,,,,,,,,,,,,,,,,,,,,,,,,,,,,,,,,,,,,,,,,,,"7.60E+2℃",,,,,,,,
,,,,,"ObjectId(""5b4d1967e6b1a819a85d87bf"")","6","0.013","0.13wt.%",,"10","8",,,,"6",,"0.48913",,"Balance",,,,,"1",,,"0.08",,,,,,,,,,,,"751.6Mpa",,,,,,,,,,,,,,,,,,,,,,,,,,,,"",,,,,,,,,,,,,,"Meng Z, Sun G, Li M, et al. The Strengthening Effect of Tantalum in Nickel-Base Superalloys[C]// Superalloys. 1984:563-572.","","10.11961/mater0203.MGI.20171221.ds.0048","摘录","李龙飞","2018-01-09",,,,,,,,,,,,,,,,,,,,"B1900",,,,,,,,,,,,,,,,,,,,,,,,,,,,,,,,,,,,,,,,,,,,,,,,,,,,,,,,,,,,,,,,,,,,,,,,,,,,,,"7.60E+2℃",,,,,,,,
,,,,,"ObjectId(""5b4d196ce6b1a819a85d87c1"")","6","0.013","0.13wt.%",,"10","8",,,,"6",,"0.26087",,"Balance",,,,,"1",,,"0.08",,,,,,,,,,,,"738.194Mpa",,,,,,,,,,,,,,,,,,,,,,,,,,,,"",,,,,,,,,,,,,,"Meng Z, Sun G, Li M, et al. The Strengthening Effect of Tantalum in Nickel-Base Superalloys[C]// Superalloys. 1984:563-572.","","10.11961/mater0203.MGI.20171221.ds.0048","摘录","李龙飞","2018-01-09",,,,,,,,,,,,,,,,,,,,"B1900",,,,,,,,,,,,,,,,,,,,,,,,,,,,,,,,,,,,,,,,,,,,,,,,,,,,,,,,,,,,,,,,,,,,,,,,,,,,,,"7.60E+2℃",,,,,,,,
,,,,,"ObjectId(""5b4d1976e6b1a819a85d87c5"")","6","0.013","0.13wt.%",,"10","8",,,,"6",,"0.641304",,"Balance",,,,,"1",,,"0.08",,,,,,,,,,,,"762.621Mpa",,,,,,,,,,,,,,,,,,,,,,,,,,,,"",,,,,,,,,,,,,,"Meng Z, Sun G, Li M, et al. The Strengthening Effect of Tantalum in Nickel-Base Superalloys[C]// Superalloys. 1984:563-572.","","10.11961/mater0203.MGI.20171221.ds.0048","摘录","李龙飞","2018-01-09",,,,,,,,,,,,,,,,,,,,"B1900",,,,,,,,,,,,,,,,,,,,,,,,,,,,,,,,,,,,,,,,,,,,,,,,,,,,,,,,,,,,,,,,,,,,,,,,,,,,,,"7.60E+2℃",,,,,,,,
,,,,,"ObjectId(""5b4d1a6ae6b1a819a85d8821"")","6","0.013","0.13wt.%",,"10","8",,,,"6",,,,"Balance",,,,"2.31115","1",,,"0.08",,,,,,,,,,,,"829.412Mpa",,,,,,,,,,,,,,,,,,,,,,,,,,,,"",,,,,,,,,,,,,,"Meng Z, Sun G, Li M, et al. The Strengthening Effect of Tantalum in Nickel-Base Superalloys[C]// Superalloys. 1984:563-572.","","10.11961/mater0203.MGI.20171221.ds.0048","摘录","李龙飞","2018-01-09",,,,,,,,,,,,,,,,,,,,"B1900",,,,,,,,,,,,,,,,,,,,,,,,,,,,,,,,,,,,,,,,,,,,,,,,,,,,,,,,,,,,,,,,,,,,,,,,,,,,,,"7.60E+2℃",,,,,,,,
,,,,,"ObjectId(""5b4d1a6fe6b1a819a85d8823"")","6","0.013","0.13wt.%",,"10","8",,,,"6",,,,"Balance",,,,"0.780388","1",,,"0.08",,,,,,,,,,,,"779.412Mpa",,,,,,,,,,,,,,,,,,,,,,,,,,,,"",,,,,,,,,,,,,,"Meng Z, Sun G, Li M, et al. The Strengthening Effect of Tantalum in Nickel-Base Superalloys[C]// Superalloys. 1984:563-572.","","10.11961/mater0203.MGI.20171221.ds.0048","摘录","李龙飞","2018-01-09",,,,,,,,,,,,,,,,,,,,"B1900",,,,,,,,,,,,,,,,,,,,,,,,,,,,,,,,,,,,,,,,,,,,,,,,,,,,,,,,,,,,,,,,,,,,,,,,,,,,,,"7.60E+2℃",,,,,,,,
,,,,,"ObjectId(""5b4d1a74e6b1a819a85d8825"")","6","0.013","0.13wt.%",,"10","8",,,,"6",,,,"Balance",,,,"4.19684","1",,,"0.08",,,,,,,,,,,,"861.765Mpa",,,,,,,,,,,,,,,,,,,,,,,,,,,,"",,,,,,,,,,,,,,"Meng Z, Sun G, Li M, et al. The Strengthening Effect of Tantalum in Nickel-Base Superalloys[C]// Superalloys. 1984:563-572.","","10.11961/mater0203.MGI.20171221.ds.0048","摘录","李龙飞","2018-01-09",,,,,,,,,,,,,,,,,,,,"B1900",,,,,,,,,,,,,,,,,,,,,,,,,,,,,,,,,,,,,,,,,,,,,,,,,,,,,,,,,,,,,,,,,,,,,,,,,,,,,,"7.60E+2℃",,,,,,,,
,,,,,"ObjectId(""5b4d1a79e6b1a819a85d8827"")","6","0.013","0.13wt.%",,"10","8",,,,"6",,,,"Balance",,,,"3.84016","1",,,"0.08",,,,,,,,,,,,"861.765Mpa",,,,,,,,,,,,,,,,,,,,,,,,,,,,"",,,,,,,,,,,,,,"Meng Z, Sun G, Li M, et al. The Strengthening Effect of Tantalum in Nickel-Base Superalloys[C]// Superalloys. 1984:563-572.","","10.11961/mater0203.MGI.20171221.ds.0048","摘录","李龙飞","2018-01-09",,,,,,,,,,,,,,,,,,,,"B1900",,,,,,,,,,,,,,,,,,,,,,,,,,,,,,,,,,,,,,,,,,,,,,,,,,,,,,,,,,,,,,,,,,,,,,,,,,,,,,"7.60E+2℃",,,,,,,,
,,,,,"ObjectId(""5b4d1a7de6b1a819a85d8829"")","6","0.013","0.13wt.%",,"10","8",,,,"6",,,,"Balance",,,,"0.998943","1",,,"0.08",,,,,,,,,,,,"785.294Mpa",,,,,,,,,,,,,,,,,,,,,,,,,,,,"",,,,,,,,,,,,,,"Meng Z, Sun G, Li M, et al. The Strengthening Effect of Tantalum in Nickel-Base Superalloys[C]// Superalloys. 1984:563-572.","","10.11961/mater0203.MGI.20171221.ds.0048","摘录","李龙飞","2018-01-09",,,,,,,,,,,,,,,,,,,,"B1900",,,,,,,,,,,,,,,,,,,,,,,,,,,,,,,,,,,,,,,,,,,,,,,,,,,,,,,,,,,,,,,,,,,,,,,,,,,,,,"7.60E+2℃",,,,,,,,
,,,,,"ObjectId(""5b4d1a82e6b1a819a85d882b"")","6","0.013","0.13wt.%",,"10","8",,,,"6",,,,"Balance",,,,"1.23761","1",,,"0.08",,,,,,,,,,,,"794.118Mpa",,,,,,,,,,,,,,,,,,,,,,,,,,,,"",,,,,,,,,,,,,,"Meng Z, Sun G, Li M, et al. The Strengthening Effect of Tantalum in Nickel-Base Superalloys[C]// Superalloys. 1984:563-572.","","10.11961/mater0203.MGI.20171221.ds.0048","摘录","李龙飞","2018-01-09",,,,,,,,,,,,,,,,,,,,"B1900",,,,,,,,,,,,,,,,,,,,,,,,,,,,,,,,,,,,,,,,,,,,,,,,,,,,,,,,,,,,,,,,,,,,,,,,,,,,,,"7.60E+2℃",,,,,,,,
,,,,,"ObjectId(""5b4d1a87e6b1a819a85d882d"")","6","0.013","0.13wt.%",,"10","8",,,,"6",,,,"Balance",,,,"1.45645","1",,,"0.08",,,,,,,,,,,,"802.941Mpa",,,,,,,,,,,,,,,,,,,,,,,,,,,,"",,,,,,,,,,,,,,"Meng Z, Sun G, Li M, et al. The Strengthening Effect of Tantalum in Nickel-Base Superalloys[C]// Superalloys. 1984:563-572.","","10.11961/mater0203.MGI.20171221.ds.0048","摘录","李龙飞","2018-01-09",,,,,,,,,,,,,,,,,,,,"B1900",,,,,,,,,,,,,,,,,,,,,,,,,,,,,,,,,,,,,,,,,,,,,,,,,,,,,,,,,,,,,,,,,,,,,,,,,,,,,,"7.60E+2℃",,,,,,,,
,,,,,"ObjectId(""5b4d1a8ce6b1a819a85d882f"")","6","0.013","0.13wt.%",,"10","8",,,,"6",,,,"Balance",,,,"2.56963","1",,,"0.08",,,,,,,,,,,,"838.235Mpa",,,,,,,,,,,,,,,,,,,,,,,,,,,,"",,,,,,,,,,,,,,"Meng Z, Sun G, Li M, et al. The Strengthening Effect of Tantalum in Nickel-Base Superalloys[C]// Superalloys. 1984:563-572.","","10.11961/mater0203.MGI.20171221.ds.0048","摘录","李龙飞","2018-01-09",,,,,,,,,,,,,,,,,,,,"B1900",,,,,,,,,,,,,,,,,,,,,,,,,,,,,,,,,,,,,,,,,,,,,,,,,,,,,,,,,,,,,,,,,,,,,,,,,,,,,,"7.60E+2℃",,,,,,,,
,,,,,"ObjectId(""5b4d1a91e6b1a819a85d8831"")","6","0.013","0.13wt.%",,"10","8",,,,"6",,,,"Balance",,,,"3.56157","1",,,"0.08",,,,,,,,,,,,"852.573Mpa",,,,,,,,,,,,,,,,,,,,,,,,,,,,"",,,,,,,,,,,,,,"Meng Z, Sun G, Li M, et al. The Strengthening Effect of Tantalum in Nickel-Base Superalloys[C]// Superalloys. 1984:563-572.","","10.11961/mater0203.MGI.20171221.ds.0048","摘录","李龙飞","2018-01-09",,,,,,,,,,,,,,,,,,,,"B1900",,,,,,,,,,,,,,,,,,,,,,,,,,,,,,,,,,,,,,,,,,,,,,,,,,,,,,,,,,,,,,,,,,,,,,,,,,,,,,"7.60E+2℃",,,,,,,,
,,,,,"ObjectId(""5b4d1a96e6b1a819a85d8833"")","6","0.013","0.13wt.%",,"10","8",,,,"6",,,,"Balance",,,,"2.05325","1",,,"0.08",,,,,,,,,,,,"826.471Mpa",,,,,,,,,,,,,,,,,,,,,,,,,,,,"",,,,,,,,,,,,,,"Meng Z, Sun G, Li M, et al. The Strengthening Effect of Tantalum in Nickel-Base Superalloys[C]// Superalloys. 1984:563-572.","","10.11961/mater0203.MGI.20171221.ds.0048","摘录","李龙飞","2018-01-09",,,,,,,,,,,,,,,,,,,,"B1900",,,,,,,,,,,,,,,,,,,,,,,,,,,,,,,,,,,,,,,,,,,,,,,,,,,,,,,,,,,,,,,,,,,,,,,,,,,,,,"7.60E+2℃",,,,,,,,
,,,,,"ObjectId(""5b4d1a9be6b1a819a85d8835"")","6","0.013","0.13wt.%",,"10","8",,,,"6",,,,"Balance",,,,"3.22471","1",,,"0.08",,,,,,,,,,,,"850.051Mpa",,,,,,,,,,,,,,,,,,,,,,,,,,,,"",,,,,,,,,,,,,,"Meng Z, Sun G, Li M, et al. The Strengthening Effect of Tantalum in Nickel-Base Superalloys[C]// Superalloys. 1984:563-572.","","10.11961/mater0203.MGI.20171221.ds.0048","摘录","李龙飞","2018-01-09",,,,,,,,,,,,,,,,,,,,"B1900",,,,,,,,,,,,,,,,,,,,,,,,,,,,,,,,,,,,,,,,,,,,,,,,,,,,,,,,,,,,,,,,,,,,,,,,,,,,,,"7.60E+2℃",,,,,,,,
,,,,,"ObjectId(""5b4d1aa0e6b1a819a85d8837"")","6","0.013","0.13wt.%",,"10","8",,,,"6",,,,"Balance",,,,"1.77467","1",,,"0.08",,,,,,,,,,,,"814.706Mpa",,,,,,,,,,,,,,,,,,,,,,,,,,,,"",,,,,,,,,,,,,,"Meng Z, Sun G, Li M, et al. The Strengthening Effect of Tantalum in Nickel-Base Superalloys[C]// Superalloys. 1984:563-572.","","10.11961/mater0203.MGI.20171221.ds.0048","摘录","李龙飞","2018-01-09",,,,,,,,,,,,,,,,,,,,"B1900",,,,,,,,,,,,,,,,,,,,,,,,,,,,,,,,,,,,,,,,,,,,,,,,,,,,,,,,,,,,,,,,,,,,,,,,,,,,,,"7.60E+2℃",,,,,,,,
,,,,,"ObjectId(""5b4d1aa4e6b1a819a85d8839"")","6","0.013","0.13wt.%",,"10","8",,,,"6",,,,"Balance",,,,"0.620697","1",,,"0.08",,,,,,,,,,,,"767.647Mpa",,,,,,,,,,,,,,,,,,,,,,,,,,,,"",,,,,,,,,,,,,,"Meng Z, Sun G, Li M, et al. The Strengthening Effect of Tantalum in Nickel-Base Superalloys[C]// Superalloys. 1984:563-572.","","10.11961/mater0203.MGI.20171221.ds.0048","摘录","李龙飞","2018-01-09",,,,,,,,,,,,,,,,,,,,"B1900",,,,,,,,,,,,,,,,,,,,,,,,,,,,,,,,,,,,,,,,,,,,,,,,,,,,,,,,,,,,,,,,,,,,,,,,,,,,,,"7.60E+2℃",,,,,,,,
,,,,,"ObjectId(""5b4d1aaee6b1a819a85d883d"")","6","0.013","0.13wt.%",,"10","8",,,,"6",,,,"Balance",,,,"2.92718","1",,,"0.08",,,,,,,,,,,,"847.059Mpa",,,,,,,,,,,,,,,,,,,,,,,,,,,,"",,,,,,,,,,,,,,"Meng Z, Sun G, Li M, et al. The Strengthening Effect of Tantalum in Nickel-Base Superalloys[C]// Superalloys. 1984:563-572.","","10.11961/mater0203.MGI.20171221.ds.0048","摘录","李龙飞","2018-01-09",,,,,,,,,,,,,,,,,,,,"B1900",,,,,,,,,,,,,,,,,,,,,,,,,,,,,,,,,,,,,,,,,,,,,,,,,,,,,,,,,,,,,,,,,,,,,,,,,,,,,,"7.60E+2℃",,,,,,,,
,,,,,"ObjectId(""5b4d1acbe6b1a819a85d8847"")","6","0.013","0.13wt.%",,"10","8",,,,"6",,,,"Balance",,,,"0.342112","1",,,"0.08",,,,,,,,,,,,"755.882Mpa",,,,,,,,,,,,,,,,,,,,,,,,,,,,"",,,,,,,,,,,,,,"Meng Z, Sun G, Li M, et al. The Strengthening Effect of Tantalum in Nickel-Base Superalloys[C]// Superalloys. 1984:563-572.","","10.11961/mater0203.MGI.20171221.ds.0048","摘录","李龙飞","2018-01-09",,,,,,,,,,,,,,,,,,,,"B1900",,,,,,,,,,,,,,,,,,,,,,,,,,,,,,,,,,,,,,,,,,,,,,,,,,,,,,,,,,,,,,,,,,,,,,,,,,,,,,"7.60E+2℃",,,,,,,,
,,,,,"ObjectId(""5b4d1afce6b1a819a85d885b"")","6","0.013","0.13wt.%",,"10","8",,,,"6",,,,"Balance",,,,"0.0827596","1",,,"0.08",,,,,,,,,,,,"738.235Mpa",,,,,,,,,,,,,,,,,,,,,,,,,,,,"",,,,,,,,,,,,,,"Meng Z, Sun G, Li M, et al. The Strengthening Effect of Tantalum in Nickel-Base Superalloys[C]// Superalloys. 1984:563-572.","","10.11961/mater0203.MGI.20171221.ds.0048","摘录","李龙飞","2018-01-09",,,,,,,,,,,,,,,,,,,,"B1900",,,,,,,,,,,,,,,,,,,,,,,,,,,,,,,,,,,,,,,,,,,,,,,,,,,,,,,,,,,,,,,,,,,,,,,,,,,,,,"7.60E+2℃",,,,,,,,
,,,,,"ObjectId(""5b4d1d80e6b1a819a85d894d"")","5.5","0.013","0.15wt.%",,"10.3","8.4","0.05","1.5",,"0.75",,,,"balance.",,,,"3.1","1.0","9.9",,"0.07",,,,,,,,,,,,"342.00Mpa",,,,,,,,,,,,,,,,,,,,,,,,,,,,"",,,,,,,,,,"178Mpa","42度","28度","982℃","ANISOTROPY OF NICKEL-BASE SUPERALLOY SINGLE CRYSTALS","10.11961/mater0203.MGI.20171221.ds.0037","尹海清","摘录","张凯琦","2018-01-08",,,,,,,,,,,,"24h","816℃",,,,,,,"Mar-M247",,,,,,,,,"2h","1232℃",,,,,,,,,,,,,,,,,,,,,,,,,,,,,,,,,,,,,,,,,,,,,,,,,,,,,,,,,,,,,,,,,,,,,,,,,,,,
,,,,,"ObjectId(""5b4d1d9ae6b1a819a85d8957"")","5.5","0.013","0.15wt.%",,"10.3","8.4","0.05","1.5",,"0.75",,,,"balance.",,,,"3.1","1.0","9.9",,"0.07",,,,,,,,,,,,"158.00Mpa",,,,,,,,,,,,,,,,,,,,,,,,,,,,"",,,,,,,,,,"85Mpa","13.5度","31度","1093℃","ANISOTROPY OF NICKEL-BASE SUPERALLOY SINGLE CRYSTALS","10.11961/mater0203.MGI.20171221.ds.0037","尹海清","摘录","张凯琦","2018-01-08",,,,,,,,,,,,"24h","816℃",,,,,,,"Mar-M247",,,,,,,,,"2h","1232℃",,,,,,,,,,,,,,,,,,,,,,,,,,,,,,,,,,,,,,,,,,,,,,,,,,,,,,,,,,,,,,,,,,,,,,,,,,,,
,,,,,"ObjectId(""5b4d1dade6b1a819a85d895f"")","5.5","0.013","0.15wt.%",,"10.3","8.4","0.05","1.5",,"0.75",,,,"balance.",,,,"3.1","1.0","9.9",,"0.07",,,,,,,,,,,,"216.00Mpa",,,,,,,,,,,,,,,,,,,,,,,,,,,,"",,,,,,,,,,"67Mpa","21.5度","30度","1093℃","ANISOTROPY OF NICKEL-BASE SUPERALLOY SINGLE CRYSTALS","10.11961/mater0203.MGI.20171221.ds.0037","尹海清","摘录","张凯琦","2018-01-08",,,,,,,,,,,,"24h","816℃",,,,,,,"Mar-M247",,,,,,,,,"2h","1232℃",,,,,,,,,,,,,,,,,,,,,,,,,,,,,,,,,,,,,,,,,,,,,,,,,,,,,,,,,,,,,,,,,,,,,,,,,,,,
,,,,,"ObjectId(""5b4d1db2e6b1a819a85d8961"")","5.5","0.013","0.15wt.%",,"10.3","8.4","0.05","1.5",,"0.75",,,,"balance.",,,,"3.1","1.0","9.9",,"0.07",,,,,,,,,,,,"407.00Mpa",,,,,,,,,,,,,,,,,,,,,,,,,,,,"",,,,,,,,,,"163Mpa","45度","16.5度","982℃","ANISOTROPY OF NICKEL-BASE SUPERALLOY SINGLE CRYSTALS","10.11961/mater0203.MGI.20171221.ds.0037","尹海清","摘录","张凯琦","2018-01-08",,,,,,,,,,,,"24h","816℃",,,,,,,"Mar-M247",,,,,,,,,"2h","1232℃",,,,,,,,,,,,,,,,,,,,,,,,,,,,,,,,,,,,,,,,,,,,,,,,,,,,,,,,,,,,,,,,,,,,,,,,,,,,
,,,,,"ObjectId(""5b4d1dd0e6b1a819a85d896b"")","5.5","0.013","0.15wt.%",,"10.3","8.4","0.05","1.5",,"0.75",,,,"balance.",,,,"3.1","1.0","9.9",,"0.07",,,,,,,,,,,,"783.00Mpa",,,,,,,,,,,,,,,,,,,,,,,,,,,,"",,,,,,,,,,"92Mpa","6度","39.5度","871℃","ANISOTROPY OF NICKEL-BASE SUPERALLOY SINGLE CRYSTALS","10.11961/mater0203.MGI.20171221.ds.0037","尹海清","摘录","张凯琦","2018-01-08",,,,,,,,,,,,"24h","816℃",,,,,,,"Mar-M247",,,,,,,,,"2h","1232℃",,,,,,,,,,,,,,,,,,,,,,,,,,,,,,,,,,,,,,,,,,,,,,,,,,,,,,,,,,,,,,,,,,,,,,,,,,,,
,,,,,"ObjectId(""5b4d1dd9e6b1a819a85d896f"")","5.5","0.013","0.15wt.%",,"10.3","8.4","0.05","1.5",,"0.75",,,,"balance.",,,,"3.1","1.0","9.9",,"0.07",,,,,,,,,,,,"812.00Mpa",,,,,,,,,,,,,,,,,,,,,,,,,,,,"",,,,,,,,,,"131Mpa","25度","20.5度","871℃","ANISOTROPY OF NICKEL-BASE SUPERALLOY SINGLE CRYSTALS","10.11961/mater0203.MGI.20171221.ds.0037","尹海清","摘录","张凯琦","2018-01-08",,,,,,,,,,,,"24h","816℃",,,,,,,"Mar-M247",,,,,,,,,"2h","1232℃",,,,,,,,,,,,,,,,,,,,,,,,,,,,,,,,,,,,,,,,,,,,,,,,,,,,,,,,,,,,,,,,,,,,,,,,,,,,
,,,,,"ObjectId(""5b4d1e14e6b1a819a85d8987"")","5.5","0.013","0.15wt.%",,"10.3","8.4","0.05","1.5",,"0.75",,,,"balance.",,,,"3.1","1.0","9.9",,"0.07",,,,,,,,,,,,"440.00Mpa",,,,,,,,,,,,,,,,,,,,,,,,,,,,"",,,,,,,,,,"83Mpa","23度","25.5度","982℃","ANISOTROPY OF NICKEL-BASE SUPERALLOY SINGLE CRYSTALS","10.11961/mater0203.MGI.20171221.ds.0037","尹海清","摘录","张凯琦","2018-01-08",,,,,,,,,,,,"24h","816℃",,,,,,,"Mar-M247",,,,,,,,,"2h","1232℃",,,,,,,,,,,,,,,,,,,,,,,,,,,,,,,,,,,,,,,,,,,,,,,,,,,,,,,,,,,,,,,,,,,,,,,,,,,,
,,,,,"ObjectId(""5b4d1e22e6b1a819a85d898b"")","5.5","0.013","0.15wt.%",,"10.3","8.4","0.05","1.5",,"0.75",,,,"balance.",,,,"3.1","1.0","9.9",,"0.07",,,,,,,,,,,,"867.00Mpa",,,,,,,,,,,,,,,,,,,,,,,,,,,,"",,,,,,,,,,"111Mpa","12.5度","34.5度","760℃","ANISOTROPY OF NICKEL-BASE SUPERALLOY SINGLE CRYSTALS","10.11961/mater0203.MGI.20171221.ds.0037","尹海清","摘录","张凯琦","2018-01-08",,,,,,,,,,,,"24h","816℃",,,,,,,"Mar-M247",,,,,,,,,"2h","1232℃",,,,,,,,,,,,,,,,,,,,,,,,,,,,,,,,,,,,,,,,,,,,,,,,,,,,,,,,,,,,,,,,,,,,,,,,,,,,
,,,,,"ObjectId(""5b4d1e31e6b1a819a85d8991"")","5.5","0.013","0.15wt.%",,"10.3","8.4","0.05","1.5",,"0.75",,,,"balance.",,,,"3.1","1.0","9.9",,"0.07",,,,,,,,,,,,"798.00Mpa",,,,,,,,,,,,,,,,,,,,,,,,,,,,"",,,,,,,,,,"125Mpa","18度","28.5度","871℃","ANISOTROPY OF NICKEL-BASE SUPERALLOY SINGLE CRYSTALS","10.11961/mater0203.MGI.20171221.ds.0037","尹海清","摘录","张凯琦","2018-01-08",,,,,,,,,,,,"24h","816℃",,,,,,,"Mar-M247",,,,,,,,,"2h","1232℃",,,,,,,,,,,,,,,,,,,,,,,,,,,,,,,,,,,,,,,,,,,,,,,,,,,,,,,,,,,,,,,,,,,,,,,,,,,,
,,,,,"ObjectId(""5b4d1e3de6b1a819a85d8995"")","5.5","0.013","0.15wt.%",,"10.3","8.4","0.05","1.5",,"0.75",,,,"balance.",,,,"3.1","1.0","9.9",,"0.07",,,,,,,,,,,,"863.00Mpa",,,,,,,,,,,,,,,,,,,,,,,,,,,,"",,,,,,,,,,"185Mpa","35度","26.5度","760℃","ANISOTROPY OF NICKEL-BASE SUPERALLOY SINGLE CRYSTALS","10.11961/mater0203.MGI.20171221.ds.0037","尹海清","摘录","张凯琦","2018-01-08",,,,,,,,,,,,"24h","816℃",,,,,,,"Mar-M247",,,,,,,,,"2h","1232℃",,,,,,,,,,,,,,,,,,,,,,,,,,,,,,,,,,,,,,,,,,,,,,,,,,,,,,,,,,,,,,,,,,,,,,,,,,,,
,,,,,"ObjectId(""5b4d1e67e6b1a819a85d89a5"")","5.5","0.013","0.15wt.%",,"10.3","8.4","0.05","1.5",,"0.75",,,,"balance.",,,,"3.1","1.0","9.9",,"0.07",,,,,,,,,,,,"902.00Mpa",,,,,,,,,,,,,,,,,,,,,,,,,,,,"",,,,,,,,,,"104Mpa","6.5度","39度","760℃","ANISOTROPY OF NICKEL-BASE SUPERALLOY SINGLE CRYSTALS","10.11961/mater0203.MGI.20171221.ds.0037","尹海清","摘录","张凯琦","2018-01-08",,,,,,,,,,,,"24h","816℃",,,,,,,"Mar-M247",,,,,,,,,"2h","1232℃",,,,,,,,,,,,,,,,,,,,,,,,,,,,,,,,,,,,,,,,,,,,,,,,,,,,,,,,,,,,,,,,,,,,,,,,,,,,
,,,,,"ObjectId(""5b4d1e8fe6b1a819a85d89b3"")","5.5","0.013","0.15wt.%",,"10.3","8.4","0.05","1.5",,"0.75",,,,"balance.",,,,"3.1","1.0","9.9",,"0.07",,,,,,,,,,,,"849.00Mpa",,,,,,,,,,,,,,,,,,,,,,,,,,,,"",,,,,,,,,,"112Mpa","14度","31度","649℃","ANISOTROPY OF NICKEL-BASE SUPERALLOY SINGLE CRYSTALS","10.11961/mater0203.MGI.20171221.ds.0037","尹海清","摘录","张凯琦","2018-01-08",,,,,,,,,,,,"24h","816℃",,,,,,,"Mar-M247",,,,,,,,,"2h","1232℃",,,,,,,,,,,,,,,,,,,,,,,,,,,,,,,,,,,,,,,,,,,,,,,,,,,,,,,,,,,,,,,,,,,,,,,,,,,,
,,,,,"ObjectId(""5b4d1e93e6b1a819a85d89b5"")","5.5","0.013","0.15wt.%",,"10.3","8.4","0.05","1.5",,"0.75",,,,"balance.",,,,"3.1","1.0","9.9",,"0.07",,,,,,,,,,,,"806.00Mpa",,,,,,,,,,,,,,,,,,,,,,,,,,,,"",,,,,,,,,,"130Mpa","18度","27.5度","649℃","ANISOTROPY OF NICKEL-BASE SUPERALLOY SINGLE CRYSTALS","10.11961/mater0203.MGI.20171221.ds.0037","尹海清","摘录","张凯琦","2018-01-08",,,,,,,,,,,,"24h","816℃",,,,,,,"Mar-M247",,,,,,,,,"2h","1232℃",,,,,,,,,,,,,,,,,,,,,,,,,,,,,,,,,,,,,,,,,,,,,,,,,,,,,,,,,,,,,,,,,,,,,,,,,,,,
,,,,,"ObjectId(""5b4d1e9de6b1a819a85d89b9"")","5.5","0.013","0.15wt.%",,"10.3","8.4","0.05","1.5",,"0.75",,,,"balance.",,,,"3.1","1.0","9.9",,"0.07",,,,,,,,,,,,"859.00Mpa",,,,,,,,,,,,,,,,,,,,,,,,,,,,"",,,,,,,,,,"142Mpa","12.5度","33度","23℃","ANISOTROPY OF NICKEL-BASE SUPERALLOY SINGLE CRYSTALS","10.11961/mater0203.MGI.20171221.ds.0037","尹海清","摘录","张凯琦","2018-01-08",,,,,,,,,,,,"24h","816℃",,,,,,,"Mar-M247",,,,,,,,,"2h","1232℃",,,,,,,,,,,,,,,,,,,,,,,,,,,,,,,,,,,,,,,,,,,,,,,,,,,,,,,,,,,,,,,,,,,,,,,,,,,,
,,,,,"ObjectId(""5b4d1eb1e6b1a819a85d89c1"")","5.5","0.013","0.15wt.%",,"10.3","8.4","0.05","1.5",,"0.75",,,,"balance.",,,,"3.1","1.0","9.9",,"0.07",,,,,,,,,,,,"941.00Mpa",,,,,,,,,,,,,,,,,,,,,,,,,,,,"",,,,,,,,,,"112Mpa","6.5度","39度","649℃","ANISOTROPY OF NICKEL-BASE SUPERALLOY SINGLE CRYSTALS","10.11961/mater0203.MGI.20171221.ds.0037","尹海清","摘录","张凯琦","2018-01-08",,,,,,,,,,,,"24h","816℃",,,,,,,"Mar-M247",,,,,,,,,"2h","1232℃",,,,,,,,,,,,,,,,,,,,,,,,,,,,,,,,,,,,,,,,,,,,,,,,,,,,,,,,,,,,,,,,,,,,,,,,,,,,
