Repository: wujunming1/superalloy-project

File: 国际高温合金会议论文和数据/文献-数据-科研机构关联/数据汇总/力学性能/mechanicproperty_fcpr.csv (part 7 of 20)
_id,air处理/air,Al,B,C,Co,Cr,Fe,Mo,Nb+Ta,Ni,Si,Ta,Ti,W,Zr,一次时效/温度,一次时效及空冷/时间,二次时效/温度,二次时效及空冷/时间,保温/时间,力学性能/疲劳裂纹扩展速率,加热/温度,加载应力/应力比,加载应力/应力范围,备注,应力强度因子范围/应力强度因子范围,摘录出处,数据DOI,数据审核者,数据来源方式,数据生产者,数据采集时间,晶粒取向/晶粒取向,机械热处理/温度,材料牌号,标准热处理/温度,标准热处理后油淬/时间,热处理1/冷却速率,热处理1/时间,热处理1/温度,热处理2/冷却速率,热处理2/时间,热处理2/温度,热处理3/冷却速率,热处理3/时间,热处理3/温度,热处理4/冷却速率,热处理4/时间,热处理4/温度,热处理5/时间,热处理5/温度,热机械处理/温度,疲劳测试/初始温度,疲劳测试/应力强度,疲劳测试/应力强度因子,疲劳测试/测试温度,疲劳测试/温度,疲劳测试/频率,疲劳裂纹扩展/同等水平有效应力强度因子,疲劳裂纹扩展/应力强度因子,疲劳裂纹扩展/应力强度因子范围,疲劳裂纹扩展/有效应力强度因子范围,疲劳裂纹扩展/等效应力强度因子范围,疲劳裂纹扩展温度/疲劳裂纹扩展温度,疲劳裂纹扩展频率/疲劳裂纹扩展频率,真空处理/真空,第一次时效保温/第一次时效时间,第一次时效处理/第一次时效温度,第三次时效保温/第三次时效时间,第三次时效处理/第三次时效温度,第二次时效保温/第二次时效时间,第二次时效处理/第二次时效温度,等温锻造/变形量,等温锻造/温度,裂纹初始长度/裂纹初始长度,裂纹扩展方向/裂纹扩展方向,裂纹扩展频率/频率,裂纹面/裂纹面
"ObjectId(""5b4d62b6e6b1a819a85da37d"")",,,,,,,,,,,,,,,,,,,,,0.00186304mm/cyc,650℃,,CT data,,,"A.H.Rosenberger,E.Andrieu,H.Ghonem.Influence of High Temperature Elastic-Plastic Small Crack GrowthBehavior in a Nickel-Base Superalloy on the Life Prediction ofStructural Components[C].Superalloy.1992:737-746.",10.11961/mater0203.MGI.20171221.ds.0014,尹海清,摘录,张国飞,2018/1/8,,,Alloy 718,,,,,,,,,,,,,,,,,,,,,,,,30.9612Mpa√m,,,,,,,,,,,,,,,,,,,
"ObjectId(""5b4d62bbe6b1a819a85da37f"")",,,,,,,,,,,,,,,,,,,,,0.00162613mm/cyc,室温,,,,,"A.H.Rosenberger,E.Andrieu,H.Ghonem.Influence of High Temperature Elastic-Plastic Small Crack GrowthBehavior in a Nickel-Base Superalloy on the Life Prediction ofStructural Components[C].Superalloy.1992:737-746.",10.11961/mater0203.MGI.20171221.ds.0014,尹海清,摘录,张国飞,2018/1/8,,,Alloy 718,,,,,,,,,,,,,,,,,,,,,,,,17.7921Mpa√m,,,,,,,,,,,,,,,,,,,
"ObjectId(""5b4d62c0e6b1a819a85da381"")",,,,,,,,,,,,,,,,,,,,,8.75E-4mm/cyc,650℃,,CT data,,,"A.H.Rosenberger,E.Andrieu,H.Ghonem.Influence of High Temperature Elastic-Plastic Small Crack GrowthBehavior in a Nickel-Base Superalloy on the Life Prediction ofStructural Components[C].Superalloy.1992:737-746.",10.11961/mater0203.MGI.20171221.ds.0014,尹海清,摘录,张国飞,2018/1/8,,,Alloy 718,,,,,,,,,,,,,,,,,,,,,,,,24.3407Mpa√m,,,,,,,,,,,,,,,,,,,
"ObjectId(""5b4d62c5e6b1a819a85da383"")",,,,,,,,,,,,,,,,,,,,,0.00134119mm/cyc,室温,,,,,"A.H.Rosenberger,E.Andrieu,H.Ghonem.Influence of High Temperature Elastic-Plastic Small Crack GrowthBehavior in a Nickel-Base Superalloy on the Life Prediction ofStructural Components[C].Superalloy.1992:737-746.",10.11961/mater0203.MGI.20171221.ds.0014,尹海清,摘录,张国飞,2018/1/8,,,Alloy 718,,,,,,,,,,,,,,,,,,,,,,,,19.2724Mpa√m,,,,,,,,,,,,,,,,,,,
"ObjectId(""5b4d62cae6b1a819a85da385"")",,,,,,,,,,,,,,,,,,,,,9.79E-4mm/cyc,650℃,,CT data,,,"A.H.Rosenberger,E.Andrieu,H.Ghonem.Influence of High Temperature Elastic-Plastic Small Crack GrowthBehavior in a Nickel-Base Superalloy on the Life Prediction ofStructural Components[C].Superalloy.1992:737-746.",10.11961/mater0203.MGI.20171221.ds.0014,尹海清,摘录,张国飞,2018/1/8,,,Alloy 718,,,,,,,,,,,,,,,,,,,,,,,,24.5859Mpa√m,,,,,,,,,,,,,,,,,,,
"ObjectId(""5b4d62cfe6b1a819a85da387"")",,,,,,,,,,,,,,,,,,,,,0.001259mm/cyc,650℃,,CT data,,,"A.H.Rosenberger,E.Andrieu,H.Ghonem.Influence of High Temperature Elastic-Plastic Small Crack GrowthBehavior in a Nickel-Base Superalloy on the Life Prediction ofStructural Components[C].Superalloy.1992:737-746.",10.11961/mater0203.MGI.20171221.ds.0014,尹海清,摘录,张国飞,2018/1/8,,,Alloy 718,,,,,,,,,,,,,,,,,,,,,,,,26.9072Mpa√m,,,,,,,,,,,,,,,,,,,
"ObjectId(""5b4d62d4e6b1a819a85da389"")",,,,,,,,,,,,,,,,,,,,,0.00470093mm/cyc,650℃,,CT data,,,"A.H.Rosenberger,E.Andrieu,H.Ghonem.Influence of High Temperature Elastic-Plastic Small Crack GrowthBehavior in a Nickel-Base Superalloy on the Life Prediction ofStructural Components[C].Superalloy.1992:737-746.",10.11961/mater0203.MGI.20171221.ds.0014,尹海清,摘录,张国飞,2018/1/8,,,Alloy 718,,,,,,,,,,,,,,,,,,,,,,,,49.0999Mpa√m,,,,,,,,,,,,,,,,,,,
"ObjectId(""5b4d62d9e6b1a819a85da38b"")",,,,,,,,,,,,,,,,,,,,,0.00109456mm/cyc,650℃,,CT data,,,"A.H.Rosenberger,E.Andrieu,H.Ghonem.Influence of High Temperature Elastic-Plastic Small Crack GrowthBehavior in a Nickel-Base Superalloy on the Life Prediction ofStructural Components[C].Superalloy.1992:737-746.",10.11961/mater0203.MGI.20171221.ds.0014,尹海清,摘录,张国飞,2018/1/8,,,Alloy 718,,,,,,,,,,,,,,,,,,,,,,,,25.5918Mpa√m,,,,,,,,,,,,,,,,,,,
"ObjectId(""5b4d62e3e6b1a819a85da38d"")",,,,,,,,,,,,,,,,,,,,,6.44E-4mm/cyc,650℃,,CT data,,,"A.H.Rosenberger,E.Andrieu,H.Ghonem.Influence of High Temperature Elastic-Plastic Small Crack GrowthBehavior in a Nickel-Base Superalloy on the Life Prediction ofStructural Components[C].Superalloy.1992:737-746.",10.11961/mater0203.MGI.20171221.ds.0014,尹海清,摘录,张国飞,2018/1/8,,,Alloy 718,,,,,,,,,,,,,,,,,,,,,,,,22.2408Mpa√m,,,,,,,,,,,,,,,,,,,
"ObjectId(""5b4d62e7e6b1a819a85da38f"")",,,,,,,,,,,,,,,,,,,,,0.0121024mm/cyc,650℃,,0 to 0.8%,,,"A.H.Rosenberger,E.Andrieu,H.Ghonem.Influence of High Temperature Elastic-Plastic Small Crack GrowthBehavior in a Nickel-Base Superalloy on the Life Prediction ofStructural Components[C].Superalloy.1992:737-746.",10.11961/mater0203.MGI.20171221.ds.0014,尹海清,摘录,张国飞,2018/1/8,,,Alloy 718,,,,,,,,,,,,,,,,,,,,,,,,44.4166Mpa√m,,,,,,,,,,,,,,,,,,,
"ObjectId(""5b4d62ece6b1a819a85da391"")",,,,,,,,,,,,,,,,,,,,,5.29E-4mm/cyc,650℃,,CT data,,,"A.H.Rosenberger,E.Andrieu,H.Ghonem.Influence of High Temperature Elastic-Plastic Small Crack GrowthBehavior in a Nickel-Base Superalloy on the Life Prediction ofStructural Components[C].Superalloy.1992:737-746.",10.11961/mater0203.MGI.20171221.ds.0014,尹海清,摘录,张国飞,2018/1/8,,,Alloy 718,,,,,,,,,,,,,,,,,,,,,,,,21.3667Mpa√m,,,,,,,,,,,,,,,,,,,
"ObjectId(""5b4d62f1e6b1a819a85da393"")",,,,,,,,,,,,,,,,,,,,,7.61E-4mm/cyc,650℃,,CT data,,,"A.H.Rosenberger,E.Andrieu,H.Ghonem.Influence of High Temperature Elastic-Plastic Small Crack GrowthBehavior in a Nickel-Base Superalloy on the Life Prediction ofStructural Components[C].Superalloy.1992:737-746.",10.11961/mater0203.MGI.20171221.ds.0014,尹海清,摘录,张国飞,2018/1/8,,,Alloy 718,,,,,,,,,,,,,,,,,,,,,,,,23.1508Mpa√m,,,,,,,,,,,,,,,,,,,
"ObjectId(""5b4d62f6e6b1a819a85da395"")",,,,,,,,,,,,,,,,,,,,,5.76E-4mm/cyc,650℃,,CT data,,,"A.H.Rosenberger,E.Andrieu,H.Ghonem.Influence of High Temperature Elastic-Plastic Small Crack GrowthBehavior in a Nickel-Base Superalloy on the Life Prediction ofStructural Components[C].Superalloy.1992:737-746.",10.11961/mater0203.MGI.20171221.ds.0014,尹海清,摘录,张国飞,2018/1/8,,,Alloy 718,,,,,,,,,,,,,,,,,,,,,,,,21.7994Mpa√m,,,,,,,,,,,,,,,,,,,
"ObjectId(""5b4d62fbe6b1a819a85da397"")",,,,,,,,,,,,,,,,,,,,,3.89E-4mm/cyc,650℃,,CT data,,,"A.H.Rosenberger,E.Andrieu,H.Ghonem.Influence of High Temperature Elastic-Plastic Small Crack GrowthBehavior in a Nickel-Base Superalloy on the Life Prediction ofStructural Components[C].Superalloy.1992:737-746.",10.11961/mater0203.MGI.20171221.ds.0014,尹海清,摘录,张国飞,2018/1/8,,,Alloy 718,,,,,,,,,,,,,,,,,,,,,,,,20.1194Mpa√m,,,,,,,,,,,,,,,,,,,
"ObjectId(""5b4d6300e6b1a819a85da399"")",,,,,,,,,,,,,,,,,,,,,4.87E-4mm/cyc,650℃,,CT data,,,"A.H.Rosenberger,E.Andrieu,H.Ghonem.Influence of High Temperature Elastic-Plastic Small Crack GrowthBehavior in a Nickel-Base Superalloy on the Life Prediction ofStructural Components[C].Superalloy.1992:737-746.",10.11961/mater0203.MGI.20171221.ds.0014,尹海清,摘录,张国飞,2018/1/8,,,Alloy 718,,,,,,,,,,,,,,,,,,,,,,,,21.1535Mpa√m,,,,,,,,,,,,,,,,,,,
"ObjectId(""5b4d6305e6b1a819a85da39b"")",,,,,,,,,,,,,,,,,,,,,4.23E-4mm/cyc,650℃,,CT data,,,"A.H.Rosenberger,E.Andrieu,H.Ghonem.Influence of High Temperature Elastic-Plastic Small Crack GrowthBehavior in a Nickel-Base Superalloy on the Life Prediction ofStructural Components[C].Superalloy.1992:737-746.",10.11961/mater0203.MGI.20171221.ds.0014,尹海清,摘录,张国飞,2018/1/8,,,Alloy 718,,,,,,,,,,,,,,,,,,,,,,,,20.3221Mpa√m,,,,,,,,,,,,,,,,,,,
"ObjectId(""5b4d630ae6b1a819a85da39d"")",,,,,,,,,,,,,,,,,,,,,0.00995024mm/cyc,650℃,,0 to 0.8%,,,"A.H.Rosenberger,E.Andrieu,H.Ghonem.Influence of High Temperature Elastic-Plastic Small Crack GrowthBehavior in a Nickel-Base Superalloy on the Life Prediction ofStructural Components[C].Superalloy.1992:737-746.",10.11961/mater0203.MGI.20171221.ds.0014,尹海清,摘录,张国飞,2018/1/8,,,Alloy 718,,,,,,,,,,,,,,,,,,,,,,,,41.8238Mpa√m,,,,,,,,,,,,,,,,,,,
"ObjectId(""5b4d630ee6b1a819a85da39f"")",,,,,,,,,,,,,,,,,,,,,4.60E-4mm/cyc,650℃,,CT data,,,"A.H.Rosenberger,E.Andrieu,H.Ghonem.Influence of High Temperature Elastic-Plastic Small Crack GrowthBehavior in a Nickel-Base Superalloy on the Life Prediction ofStructural Components[C].Superalloy.1992:737-746.",10.11961/mater0203.MGI.20171221.ds.0014,尹海清,摘录,张国飞,2018/1/8,,,Alloy 718,,,,,,,,,,,,,,,,,,,,,,,,20.7337Mpa√m,,,,,,,,,,,,,,,,,,,
"ObjectId(""5b4d6313e6b1a819a85da3a1"")",,,,,,,,,,,,,,,,,,,,,0.00841069mm/cyc,650℃,,0 to 0.8%,,,"A.H.Rosenberger,E.Andrieu,H.Ghonem.Influence of High Temperature Elastic-Plastic Small Crack GrowthBehavior in a Nickel-Base Superalloy on the Life Prediction ofStructural Components[C].Superalloy.1992:737-746.",10.11961/mater0203.MGI.20171221.ds.0014,尹海清,摘录,张国飞,2018/1/8,,,Alloy 718,,,,,,,,,,,,,,,,,,,,,,,,38.9896Mpa√m,,,,,,,,,,,,,,,,,,,
"ObjectId(""5b4d6318e6b1a819a85da3a3"")",,,,,,,,,,,,,,,,,,,,,3.48E-4mm/cyc,650℃,,CT data,,,"A.H.Rosenberger,E.Andrieu,H.Ghonem.Influence of High Temperature Elastic-Plastic Small Crack GrowthBehavior in a Nickel-Base Superalloy on the Life Prediction ofStructural Components[C].Superalloy.1992:737-746.",10.11961/mater0203.MGI.20171221.ds.0014,尹海清,摘录,张国飞,2018/1/8,,,Alloy 718,,,,,,,,,,,,,,,,,,,,,,,,19.7201Mpa√m,,,,,,,,,,,,,,,,,,,
"ObjectId(""5b4d6320e6b1a819a85da3a5"")",,,,,,,,,,,,,,,,,,,,,0.00914623mm/cyc,650℃,,0 to 0.8%,,,"A.H.Rosenberger,E.Andrieu,H.Ghonem.Influence of High Temperature Elastic-Plastic Small Crack GrowthBehavior in a Nickel-Base Superalloy on the Life Prediction ofStructural Components[C].Superalloy.1992:737-746.",10.11961/mater0203.MGI.20171221.ds.0014,尹海清,摘录,张国飞,2018/1/8,,,Alloy 718,,,,,,,,,,,,,,,,,,,,,,,,39.7792Mpa√m,,,,,,,,,,,,,,,,,,,
"ObjectId(""5b4d6325e6b1a819a85da3a7"")",,,,,,,,,,,,,,,,,,,,,2.63E-4mm/cyc,650℃,,CT data,,,"A.H.Rosenberger,E.Andrieu,H.Ghonem.Influence of High Temperature Elastic-Plastic Small Crack GrowthBehavior in a Nickel-Base Superalloy on the Life Prediction ofStructural Components[C].Superalloy.1992:737-746.",10.11961/mater0203.MGI.20171221.ds.0014,尹海清,摘录,张国飞,2018/1/8,,,Alloy 718,,,,,,,,,,,,,,,,,,,,,,,,19.3286Mpa√m,,,,,,,,,,,,,,,,,,,
"ObjectId(""5b4d632ae6b1a819a85da3a9"")",,,,,,,,,,,,,,,,,,,,,3.68E-4mm/cyc,650℃,,CT data,,,"A.H.Rosenberger,E.Andrieu,H.Ghonem.Influence of High Temperature Elastic-Plastic Small Crack GrowthBehavior in a Nickel-Base Superalloy on the Life Prediction ofStructural Components[C].Superalloy.1992:737-746.",10.11961/mater0203.MGI.20171221.ds.0014,尹海清,摘录,张国飞,2018/1/8,,,Alloy 718,,,,,,,,,,,,,,,,,,,,,,,,19.9187Mpa√m,,,,,,,,,,,,,,,,,,,
"ObjectId(""5b4d6334e6b1a819a85da3ab"")",,,,,,,,,,,,,,,,,,,,,0.00259993mm/cyc,650℃,,0 to 0.8%,,,"A.H.Rosenberger,E.Andrieu,H.Ghonem.Influence of High Temperature Elastic-Plastic Small Crack GrowthBehavior in a Nickel-Base Superalloy on the Life Prediction ofStructural Components[C].Superalloy.1992:737-746.",10.11961/mater0203.MGI.20171221.ds.0014,尹海清,摘录,张国飞,2018/1/8,,,Alloy 718,,,,,,,,,,,,,,,,,,,,,,,,28.8631Mpa√m,,,,,,,,,,,,,,,,,,,
"ObjectId(""5b4d6338e6b1a819a85da3ad"")",,,,,,,,,,,,,,,,,,,,,0.00219857mm/cyc,650℃,,0 to 0.8%,,,"A.H.Rosenberger,E.Andrieu,H.Ghonem.Influence of High Temperature Elastic-Plastic Small Crack GrowthBehavior in a Nickel-Base Superalloy on the Life Prediction ofStructural Components[C].Superalloy.1992:737-746.",10.11961/mater0203.MGI.20171221.ds.0014,尹海清,摘录,张国飞,2018/1/8,,,Alloy 718,,,,,,,,,,,,,,,,,,,,,,,,27.7287Mpa√m,,,,,,,,,,,,,,,,,,,
"ObjectId(""5b4d633de6b1a819a85da3af"")",,,,,,,,,,,,,,,,,,,,,0.00373801mm/cyc,650℃,,0 to 0.8%,,,"A.H.Rosenberger,E.Andrieu,H.Ghonem.Influence of High Temperature Elastic-Plastic Small Crack GrowthBehavior in a Nickel-Base Superalloy on the Life Prediction ofStructural Components[C].Superalloy.1992:737-746.",10.11961/mater0203.MGI.20171221.ds.0014,尹海清,摘录,张国飞,2018/1/8,,,Alloy 718,,,,,,,,,,,,,,,,,,,,,,,,30.9612Mpa√m,,,,,,,,,,,,,,,,,,,
"ObjectId(""5b4d6342e6b1a819a85da3b1"")",,,,,,,,,,,,,,,,,,,,,0.00601018mm/cyc,650℃,,0 to 0.8%,,,"A.H.Rosenberger,E.Andrieu,H.Ghonem.Influence of High Temperature Elastic-Plastic Small Crack GrowthBehavior in a Nickel-Base Superalloy on the Life Prediction ofStructural Components[C].Superalloy.1992:737-746.",10.11961/mater0203.MGI.20171221.ds.0014,尹海清,摘录,张国飞,2018/1/8,,,Alloy 718,,,,,,,,,,,,,,,,,,,,,,,,34.2258Mpa√m,,,,,,,,,,,,,,,,,,,
"ObjectId(""5b4d6347e6b1a819a85da3b3"")",,,,,,,,,,,,,,,,,,,,,0.00635538mm/cyc,650℃,,0 to 0.8%,,,"A.H.Rosenberger,E.Andrieu,H.Ghonem.Influence of High Temperature Elastic-Plastic Small Crack GrowthBehavior in a Nickel-Base Superalloy on the Life Prediction ofStructural Components[C].Superalloy.1992:737-746.",10.11961/mater0203.MGI.20171221.ds.0014,尹海清,摘录,张国飞,2018/1/8,,,Alloy 718,,,,,,,,,,,,,,,,,,,,,,,,34.5706Mpa√m,,,,,,,,,,,,,,,,,,,
"ObjectId(""5b4d634ce6b1a819a85da3b5"")",,,,,,,,,,,,,,,,,,,,,0.0069131mm/cyc,650℃,,0 to 0.8%,,,"A.H.Rosenberger,E.Andrieu,H.Ghonem.Influence of High Temperature Elastic-Plastic Small Crack GrowthBehavior in a Nickel-Base Superalloy on the Life Prediction ofStructural Components[C].Superalloy.1992:737-746.",10.11961/mater0203.MGI.20171221.ds.0014,尹海清,摘录,张国飞,2018/1/8,,,Alloy 718,,,,,,,,,,,,,,,,,,,,,,,,35.9849Mpa√m,,,,,,,,,,,,,,,,,,,
"ObjectId(""5b4d6351e6b1a819a85da3b7"")",,,,,,,,,,,,,,,,,,,,,0.00152919mm/cyc,650℃,,0 to 0.8%,,,"A.H.Rosenberger,E.Andrieu,H.Ghonem.Influence of High Temperature Elastic-Plastic Small Crack GrowthBehavior in a Nickel-Base Superalloy on the Life Prediction ofStructural Components[C].Superalloy.1992:737-746.",10.11961/mater0203.MGI.20171221.ds.0014,尹海清,摘录,张国飞,2018/1/8,,,Alloy 718,,,,,,,,,,,,,,,,,,,,,,,,25.8496Mpa√m,,,,,,,,,,,,,,,,,,,
"ObjectId(""5b4d6356e6b1a819a85da3b9"")",,,,,,,,,,,,,,,,,,,,,0.00751975mm/cyc,650℃,,0 to 0.8%,,,"A.H.Rosenberger,E.Andrieu,H.Ghonem.Influence of High Temperature Elastic-Plastic Small Crack GrowthBehavior in a Nickel-Base Superalloy on the Life Prediction ofStructural Components[C].Superalloy.1992:737-746.",10.11961/mater0203.MGI.20171221.ds.0014,尹海清,摘录,张国飞,2018/1/8,,,Alloy 718,,,,,,,,,,,,,,,,,,,,,,,,37.4572Mpa√m,,,,,,,,,,,,,,,,,,,
"ObjectId(""5b4d635be6b1a819a85da3bb"")",,,,,,,,,,,,,,,,,,,,,0.00467365mm/cyc,650℃,,0 to 0.8%,,,"A.H.Rosenberger,E.Andrieu,H.Ghonem.Influence of High Temperature Elastic-Plastic Small Crack GrowthBehavior in a Nickel-Base Superalloy on the Life Prediction ofStructural Components[C].Superalloy.1992:737-746.",10.11961/mater0203.MGI.20171221.ds.0014,尹海清,摘录,张国飞,2018/1/8,,,Alloy 718,,,,,,,,,,,,,,,,,,,,,,,,32.2279Mpa√m,,,,,,,,,,,,,,,,,,,
"ObjectId(""5b4d6360e6b1a819a85da3bd"")",,,,,,,,,,,,,,,,,,,,,0.0013302mm/cyc,650℃,,0 to 0.8%,,,"A.H.Rosenberger,E.Andrieu,H.Ghonem.Influence of High Temperature Elastic-Plastic Small Crack GrowthBehavior in a Nickel-Base Superalloy on the Life Prediction ofStructural Components[C].Superalloy.1992:737-746.",10.11961/mater0203.MGI.20171221.ds.0014,尹海清,摘录,张国飞,2018/1/8,,,Alloy 718,,,,,,,,,,,,,,,,,,,,,,,,25.5918Mpa√m,,,,,,,,,,,,,,,,,,,
"ObjectId(""5b4d6365e6b1a819a85da3bf"")",,,,,,,,,,,,,,,,,,,,,0.00429779mm/cyc,650℃,,0 to 0.8%,,,"A.H.Rosenberger,E.Andrieu,H.Ghonem.Influence of High Temperature Elastic-Plastic Small Crack GrowthBehavior in a Nickel-Base Superalloy on the Life Prediction ofStructural Components[C].Superalloy.1992:737-746.",10.11961/mater0203.MGI.20171221.ds.0014,尹海清,摘录,张国飞,2018/1/8,,,Alloy 718,,,,,,,,,,,,,,,,,,,,,,,,31.5882Mpa√m,,,,,,,,,,,,,,,,,,,
"ObjectId(""5b4d636ae6b1a819a85da3c1"")",,,,,,,,,,,,,,,,,,,,,0.00537428mm/cyc,650℃,,0 to 0.8%,,,"A.H.Rosenberger,E.Andrieu,H.Ghonem.Influence of High Temperature Elastic-Plastic Small Crack GrowthBehavior in a Nickel-Base Superalloy on the Life Prediction ofStructural Components[C].Superalloy.1992:737-746.",10.11961/mater0203.MGI.20171221.ds.0014,尹海清,摘录,张国飞,2018/1/8,,,Alloy 718,,,,,,,,,,,,,,,,,,,,,,,,33.2118Mpa√m,,,,,,,,,,,,,,,,,,,
"ObjectId(""5b4d636fe6b1a819a85da3c3"")",,,,,,,,,,,,,,,,,,,,,0.00191221mm/cyc,650℃,,0 to 0.8%,,,"A.H.Rosenberger,E.Andrieu,H.Ghonem.Influence of High Temperature Elastic-Plastic Small Crack GrowthBehavior in a Nickel-Base Superalloy on the Life Prediction ofStructural Components[C].Superalloy.1992:737-746.",10.11961/mater0203.MGI.20171221.ds.0014,尹海清,摘录,张国飞,2018/1/8,,,Alloy 718,,,,,,,,,,,,,,,,,,,,,,,,27.1783Mpa√m,,,,,,,,,,,,,,,,,,,
"ObjectId(""5b4d6374e6b1a819a85da3c5"")",,,,,,,,,,,,,,,,,,,,,0.00166292mm/cyc,650℃,,0 to 0.8%,,,"A.H.Rosenberger,E.Andrieu,H.Ghonem.Influence of High Temperature Elastic-Plastic Small Crack GrowthBehavior in a Nickel-Base Superalloy on the Life Prediction ofStructural Components[C].Superalloy.1992:737-746.",10.11961/mater0203.MGI.20171221.ds.0014,尹海清,摘录,张国飞,2018/1/8,,,Alloy 718,,,,,,,,,,,,,,,,,,,,,,,,26.3731Mpa√m,,,,,,,,,,,,,,,,,,,
"ObjectId(""5b4d6379e6b1a819a85da3c7"")",,,,,,,,,,,,,,,,,,,,,0.0031614mm/cyc,650℃,,0 to 0.8%,,,"A.H.Rosenberger,E.Andrieu,H.Ghonem.Influence of High Temperature Elastic-Plastic Small Crack GrowthBehavior in a Nickel-Base Superalloy on the Life Prediction ofStructural Components[C].Superalloy.1992:737-746.",10.11961/mater0203.MGI.20171221.ds.0014,尹海清,摘录,张国飞,2018/1/8,,,Alloy 718,,,,,,,,,,,,,,,,,,,,,,,,30.044Mpa√m,,,,,,,,,,,,,,,,,,,
"ObjectId(""5b4d6383e6b1a819a85da3c9"")",,,,,,,,,,,,,,,,,,,,,0.00195834mm/cyc,650℃,,0 to 0.8%,,,"A.H.Rosenberger,E.Andrieu,H.Ghonem.Influence of High Temperature Elastic-Plastic Small Crack GrowthBehavior in a Nickel-Base Superalloy on the Life Prediction ofStructural Components[C].Superalloy.1992:737-746.",10.11961/mater0203.MGI.20171221.ds.0014,尹海清,摘录,张国飞,2018/1/8,,,Alloy 718,,,,,,,,,,,,,,,,,,,,,,,,20.3221Mpa√m,,,,,,,,,,,,,,,,,,,
"ObjectId(""5b4d6388e6b1a819a85da3cb"")",,,,,,,,,,,,,,,,,,,,,2.19E-3mm/cyc,650℃,,0 to 0.8%,,,"A.H.Rosenberger,E.Andrieu,H.Ghonem.Influence of High Temperature Elastic-Plastic Small Crack GrowthBehavior in a Nickel-Base Superalloy on the Life Prediction ofStructural Components[C].Superalloy.1992:737-746.",10.11961/mater0203.MGI.20171221.ds.0014,尹海清,摘录,张国飞,2018/1/8,,,Alloy 718,,,,,,,,,,,,,,,,,,,,,,,,21.1535Mpa√m,,,,,,,,,,,,,,,,,,,
"ObjectId(""5b4d638ce6b1a819a85da3cd"")",,,,,,,,,,,,,,,,,,,,,0.0052281mm/cyc,650℃,,-0.4 to 0.4%,,,"A.H.Rosenberger,E.Andrieu,H.Ghonem.Influence of High Temperature Elastic-Plastic Small Crack GrowthBehavior in a Nickel-Base Superalloy on the Life Prediction ofStructural Components[C].Superalloy.1992:737-746.",10.11961/mater0203.MGI.20171221.ds.0014,尹海清,摘录,张国飞,2018/1/8,,,Alloy 718,,,,,,,,,,,,,,,,,,,,,,,,33.8844Mpa√m,,,,,,,,,,,,,,,,,,,
"ObjectId(""5b4d6391e6b1a819a85da3cf"")",,,,,,,,,,,,,,,,,,,,,0.00442163mm/cyc,650℃,,-0.4 to 0.4%,,,"A.H.Rosenberger,E.Andrieu,H.Ghonem.Influence of High Temperature Elastic-Plastic Small Crack GrowthBehavior in a Nickel-Base Superalloy on the Life Prediction ofStructural Components[C].Superalloy.1992:737-746.",10.11961/mater0203.MGI.20171221.ds.0014,尹海清,摘录,张国飞,2018/1/8,,,Alloy 718,,,,,,,,,,,,,,,,,,,,,,,,32.8805Mpa√m,,,,,,,,,,,,,,,,,,,
"ObjectId(""5b4d6396e6b1a819a85da3d1"")",,,,,,,,,,,,,,,,,,,,,0.00353547mm/cyc,650℃,,-0.4 to 0.4%,,,"A.H.Rosenberger,E.Andrieu,H.Ghonem.Influence of High Temperature Elastic-Plastic Small Crack GrowthBehavior in a Nickel-Base Superalloy on the Life Prediction ofStructural Components[C].Superalloy.1992:737-746.",10.11961/mater0203.MGI.20171221.ds.0014,尹海清,摘录,张国飞,2018/1/8,,,Alloy 718,,,,,,,,,,,,,,,,,,,,,,,,30.9612Mpa√m,,,,,,,,,,,,,,,,,,,
"ObjectId(""5b4d639be6b1a819a85da3d3"")",,,,,,,,,,,,,,,,,,,,,0.00218945mm/cyc,650℃,,0 to 0.8%,,,"A.H.Rosenberger,E.Andrieu,H.Ghonem.Influence of High Temperature Elastic-Plastic Small Crack GrowthBehavior in a Nickel-Base Superalloy on the Life Prediction ofStructural Components[C].Superalloy.1992:737-746.",10.11961/mater0203.MGI.20171221.ds.0014,尹海清,摘录,张国飞,2018/1/8,,,Alloy 718,,,,,,,,,,,,,,,,,,,,,,,,20.5269Mpa√m,,,,,,,,,,,,,,,,,,,
"ObjectId(""5b4d63a0e6b1a819a85da3d5"")",,,,,,,,,,,,,,,,,,,,,0.00115678mm/cyc,650℃,,0 to 0.8%,,,"A.H.Rosenberger,E.Andrieu,H.Ghonem.Influence of High Temperature Elastic-Plastic Small Crack GrowthBehavior in a Nickel-Base Superalloy on the Life Prediction ofStructural Components[C].Superalloy.1992:737-746.",10.11961/mater0203.MGI.20171221.ds.0014,尹海清,摘录,张国飞,2018/1/8,,,Alloy 718,,,,,,,,,,,,,,,,,,,,,,,,24.8336Mpa√m,,,,,,,,,,,,,,,,,,,
"ObjectId(""5b4d63a5e6b1a819a85da3d7"")",,,,,,,,,,,,,,,,,,,,,2.07E-3mm/cyc,650℃,,0 to 0.8%,,,"A.H.Rosenberger,E.Andrieu,H.Ghonem.Influence of High Temperature Elastic-Plastic Small Crack GrowthBehavior in a Nickel-Base Superalloy on the Life Prediction ofStructural Components[C].Superalloy.1992:737-746.",10.11961/mater0203.MGI.20171221.ds.0014,尹海清,摘录,张国飞,2018/1/8,,,Alloy 718,,,,,,,,,,,,,,,,,,,,,,,,21.7994Mpa√m,,,,,,,,,,,,,,,,,,,
"ObjectId(""5b4d63aae6b1a819a85da3d9"")",,,,,,,,,,,,,,,,,,,,,1.33E-3mm/cyc,650℃,,0 to 0.8%,,,"A.H.Rosenberger,E.Andrieu,H.Ghonem.Influence of High Temperature Elastic-Plastic Small Crack GrowthBehavior in a Nickel-Base Superalloy on the Life Prediction ofStructural Components[C].Superalloy.1992:737-746.",10.11961/mater0203.MGI.20171221.ds.0014,尹海清,摘录,张国飞,2018/1/8,,,Alloy 718,,,,,,,,,,,,,,,,,,,,,,,,23.1508Mpa√m,,,,,,,,,,,,,,,,,,,
"ObjectId(""5b4d63aee6b1a819a85da3db"")",,,,,,,,,,,,,,,,,,,,,0.0010057mm/cyc,650℃,,0 to 0.8%,,,"A.H.Rosenberger,E.Andrieu,H.Ghonem.Influence of High Temperature Elastic-Plastic Small Crack GrowthBehavior in a Nickel-Base Superalloy on the Life Prediction ofStructural Components[C].Superalloy.1992:737-746.",10.11961/mater0203.MGI.20171221.ds.0014,尹海清,摘录,张国飞,2018/1/8,,,Alloy 718,,,,,,,,,,,,,,,,,,,,,,,,23.6196Mpa√m,,,,,,,,,,,,,,,,,,,
"ObjectId(""5b4d63b3e6b1a819a85da3dd"")",,,,,,,,,,,,,,,,,,,,,0.00115598mm/cyc,650℃,,0 to 0.8%,,,"A.H.Rosenberger,E.Andrieu,H.Ghonem.Influence of High Temperature Elastic-Plastic Small Crack GrowthBehavior in a Nickel-Base Superalloy on the Life Prediction ofStructural Components[C].Superalloy.1992:737-746.",10.11961/mater0203.MGI.20171221.ds.0014,尹海清,摘录,张国飞,2018/1/8,,,Alloy 718,,,,,,,,,,,,,,,,,,,,,,,,23.6196Mpa√m,,,,,,,,,,,,,,,,,,,
"ObjectId(""5b4d63b9e6b1a819a85da3df"")",,,,,,,,,,,,,,,,,,,,,1.91E-3mm/cyc,650℃,,0 to 0.8%,,,"A.H.Rosenberger,E.Andrieu,H.Ghonem.Influence of High Temperature Elastic-Plastic Small Crack GrowthBehavior in a Nickel-Base Superalloy on the Life Prediction ofStructural Components[C].Superalloy.1992:737-746.",10.11961/mater0203.MGI.20171221.ds.0014,尹海清,摘录,张国飞,2018/1/8,,,Alloy 718,,,,,,,,,,,,,,,,,,,,,,,,22.2408Mpa√m,,,,,,,,,,,,,,,,,,,
"ObjectId(""5b4d63bde6b1a819a85da3e1"")",,,,,,,,,,,,,,,,,,,,,0.00290797mm/cyc,650℃,,-0.4 to 0.4%,,,"A.H.Rosenberger,E.Andrieu,H.Ghonem.Influence of High Temperature Elastic-Plastic Small Crack GrowthBehavior in a Nickel-Base Superalloy on the Life Prediction ofStructural Components[C].Superalloy.1992:737-746.",10.11961/mater0203.MGI.20171221.ds.0014,尹海清,摘录,张国飞,2018/1/8,,,Alloy 718,,,,,,,,,,,,,,,,,,,,,,,,30.044Mpa√m,,,,,,,,,,,,,,,,,,,
"ObjectId(""5b4d63c2e6b1a819a85da3e3"")",,,,,,,,,,,,,,,,,,,,,9.79E-4mm/cyc,650℃,,0 to 0.8%,,,"A.H.Rosenberger,E.Andrieu,H.Ghonem.Influence of High Temperature Elastic-Plastic Small Crack GrowthBehavior in a Nickel-Base Superalloy on the Life Prediction ofStructural Components[C].Superalloy.1992:737-746.",10.11961/mater0203.MGI.20171221.ds.0014,尹海清,摘录,张国飞,2018/1/8,,,Alloy 718,,,,,,,,,,,,,,,,,,,,,,,,24.5859Mpa√m,,,,,,,,,,,,,,,,,,,
"ObjectId(""5b4d63c7e6b1a819a85da3e5"")",,,,,,,,,,,,,,,,,,,,,1.61E-3mm/cyc,650℃,,0 to 0.8%,,,"A.H.Rosenberger,E.Andrieu,H.Ghonem.Influence of High Temperature Elastic-Plastic Small Crack GrowthBehavior in a Nickel-Base Superalloy on the Life Prediction ofStructural Components[C].Superalloy.1992:737-746.",10.11961/mater0203.MGI.20171221.ds.0014,尹海清,摘录,张国飞,2018/1/8,,,Alloy 718,,,,,,,,,,,,,,,,,,,,,,,,22.6912Mpa√m,,,,,,,,,,,,,,,,,,,
"ObjectId(""5b4d63d1e6b1a819a85da3e7"")",,,,,,,,,,,,,,,,,,,,,0.00239117mm/cyc,650℃,,-0.4 to 0.4%,,,"A.H.Rosenberger,E.Andrieu,H.Ghonem.Influence of High Temperature Elastic-Plastic Small Crack GrowthBehavior in a Nickel-Base Superalloy on the Life Prediction ofStructural Components[C].Superalloy.1992:737-746.",10.11961/mater0203.MGI.20171221.ds.0014,尹海清,摘录,张国飞,2018/1/8,,,Alloy 718,,,,,,,,,,,,,,,,,,,,,,,,28.5752Mpa√m,,,,,,,,,,,,,,,,,,,
"ObjectId(""5b4d63d6e6b1a819a85da3e9"")",,,,,,,,,,,,,,,,,,,,,1.73E-4mm/cyc,650℃,,-0.4 to 0.4%,,,"A.H.Rosenberger,E.Andrieu,H.Ghonem.Influence of High Temperature Elastic-Plastic Small Crack GrowthBehavior in a Nickel-Base Superalloy on the Life Prediction ofStructural Components[C].Superalloy.1992:737-746.",10.11961/mater0203.MGI.20171221.ds.0014,尹海清,摘录,张国飞,2018/1/8,,,Alloy 718,,,,,,,,,,,,,,,,,,,,,,,,14.3085Mpa√m,,,,,,,,,,,,,,,,,,,
"ObjectId(""5b4d63dbe6b1a819a85da3eb"")",,,,,,,,,,,,,,,,,,,,,1.38E-4mm/cyc,650℃,,-0.4 to 0.4%,,,"A.H.Rosenberger,E.Andrieu,H.Ghonem.Influence of High Temperature Elastic-Plastic Small Crack GrowthBehavior in a Nickel-Base Superalloy on the Life Prediction ofStructural Components[C].Superalloy.1992:737-746.",10.11961/mater0203.MGI.20171221.ds.0014,尹海清,摘录,张国飞,2018/1/8,,,Alloy 718,,,,,,,,,,,,,,,,,,,,,,,,13.7461Mpa√m,,,,,,,,,,,,,,,,,,,
"ObjectId(""5b4d63e0e6b1a819a85da3ed"")",,,,,,,,,,,,,,,,,,,,,2.78E-4mm/cyc,650℃,,-0.4 to 0.4%,,,"A.H.Rosenberger,E.Andrieu,H.Ghonem.Influence of High Temperature Elastic-Plastic Small Crack GrowthBehavior in a Nickel-Base Superalloy on the Life Prediction ofStructural Components[C].Superalloy.1992:737-746.",10.11961/mater0203.MGI.20171221.ds.0014,尹海清,摘录,张国飞,2018/1/8,,,Alloy 718,,,,,,,,,,,,,,,,,,,,,,,,15.044Mpa√m,,,,,,,,,,,,,,,,,,,
"ObjectId(""5b4d63e4e6b1a819a85da3ef"")",,,,,,,,,,,,,,,,,,,,,3.78E-4mm/cyc,650℃,,-0.4 to 0.4%,,,"A.H.Rosenberger,E.Andrieu,H.Ghonem.Influence of High Temperature Elastic-Plastic Small Crack GrowthBehavior in a Nickel-Base Superalloy on the Life Prediction ofStructural Components[C].Superalloy.1992:737-746.",10.11961/mater0203.MGI.20171221.ds.0014,尹海清,摘录,张国飞,2018/1/8,,,Alloy 718,,,,,,,,,,,,,,,,,,,,,,,,16.7978Mpa√m,,,,,,,,,,,,,,,,,,,
"ObjectId(""5b4d63e9e6b1a819a85da3f1"")",,,,,,,,,,,,,,,,,,,,,1.03E-3mm/cyc,650℃,,-0.4 to 0.4%,,,"A.H.Rosenberger,E.Andrieu,H.Ghonem.Influence of High Temperature Elastic-Plastic Small Crack GrowthBehavior in a Nickel-Base Superalloy on the Life Prediction ofStructural Components[C].Superalloy.1992:737-746.",10.11961/mater0203.MGI.20171221.ds.0014,尹海清,摘录,张国飞,2018/1/8,,,Alloy 718,,,,,,,,,,,,,,,,,,,,,,,,22.2408Mpa√m,,,,,,,,,,,,,,,,,,,
"ObjectId(""5b4d63eee6b1a819a85da3f3"")",,,,,,,,,,,,,,,,,,,,,6.42E-4mm/cyc,650℃,,-0.4 to 0.4%,,,"A.H.Rosenberger,E.Andrieu,H.Ghonem.Influence of High Temperature Elastic-Plastic Small Crack GrowthBehavior in a Nickel-Base Superalloy on the Life Prediction ofStructural Components[C].Superalloy.1992:737-746.",10.11961/mater0203.MGI.20171221.ds.0014,尹海清,摘录,张国飞,2018/1/8,,,Alloy 718,,,,,,,,,,,,,,,,,,,,,,,,19.3286Mpa√m,,,,,,,,,,,,,,,,,,,
"ObjectId(""5b4d63f3e6b1a819a85da3f5"")",,,,,,,,,,,,,,,,,,,,,3.28E-4mm/cyc,650℃,,-0.4 to 0.4%,,,"A.H.Rosenberger,E.Andrieu,H.Ghonem.Influence of High Temperature Elastic-Plastic Small Crack GrowthBehavior in a Nickel-Base Superalloy on the Life Prediction ofStructural Components[C].Superalloy.1992:737-746.",10.11961/mater0203.MGI.20171221.ds.0014,尹海清,摘录,张国飞,2018/1/8,,,Alloy 718,,,,,,,,,,,,,,,,,,,,,,,,16.3001Mpa√m,,,,,,,,,,,,,,,,,,,
"ObjectId(""5b4d63f8e6b1a819a85da3f7"")",,,,,,,,,,,,,,,,,,,,,4.47E-4mm/cyc,650℃,,-0.4 to 0.4%,,,"A.H.Rosenberger,E.Andrieu,H.Ghonem.Influence of High Temperature Elastic-Plastic Small Crack GrowthBehavior in a Nickel-Base Superalloy on the Life Prediction ofStructural Components[C].Superalloy.1992:737-746.",10.11961/mater0203.MGI.20171221.ds.0014,尹海清,摘录,张国飞,2018/1/8,,,Alloy 718,,,,,,,,,,,,,,,,,,,,,,,,17.485Mpa√m,,,,,,,,,,,,,,,,,,,
"ObjectId(""5b4d63fde6b1a819a85da3f9"")",,,,,,,,,,,,,,,,,,,,,9.89E-5mm/cyc,650℃,,-0.4 to 0.4%,,,"A.H.Rosenberger,E.Andrieu,H.Ghonem.Influence of High Temperature Elastic-Plastic Small Crack GrowthBehavior in a Nickel-Base Superalloy on the Life Prediction ofStructural Components[C].Superalloy.1992:737-746.",10.11961/mater0203.MGI.20171221.ds.0014,尹海清,摘录,张国飞,2018/1/8,,,Alloy 718,,,,,,,,,,,,,,,,,,,,,,,,13.3389Mpa√m,,,,,,,,,,,,,,,,,,,
"ObjectId(""5b4d6402e6b1a819a85da3fb"")",,,,,,,,,,,,,,,,,,,,,1.49E-3mm/cyc,650℃,,-0.4 to 0.4%,,,"A.H.Rosenberger,E.Andrieu,H.Ghonem.Influence of High Temperature Elastic-Plastic Small Crack GrowthBehavior in a Nickel-Base Superalloy on the Life Prediction ofStructural Components[C].Superalloy.1992:737-746.",10.11961/mater0203.MGI.20171221.ds.0014,尹海清,摘录,张国飞,2018/1/8,,,Alloy 718,,,,,,,,,,,,,,,,,,,,,,,,24.8336Mpa√m,,,,,,,,,,,,,,,,,,,
"ObjectId(""5b4d6407e6b1a819a85da3fd"")",,,,,,,,,,,,,,,,,,,,,7.60E-4mm/cyc,650℃,,-0.4 to 0.4%,,,"A.H.Rosenberger,E.Andrieu,H.Ghonem.Influence of High Temperature Elastic-Plastic Small Crack GrowthBehavior in a Nickel-Base Superalloy on the Life Prediction ofStructural Components[C].Superalloy.1992:737-746.",10.11961/mater0203.MGI.20171221.ds.0014,尹海清,摘录,张国飞,2018/1/8,,,Alloy 718,,,,,,,,,,,,,,,,,,,,,,,,20.5269Mpa√m,,,,,,,,,,,,,,,,,,,
"ObjectId(""5b4d640ce6b1a819a85da3ff"")",,,,,,,,,,,,,,,,,,,,,5.43E-4mm/cyc,650℃,,-0.4 to 0.4%,,,"A.H.Rosenberger,E.Andrieu,H.Ghonem.Influence of High Temperature Elastic-Plastic Small Crack GrowthBehavior in a Nickel-Base Superalloy on the Life Prediction ofStructural Components[C].Superalloy.1992:737-746.",10.11961/mater0203.MGI.20171221.ds.0014,尹海清,摘录,张国飞,2018/1/8,,,Alloy 718,,,,,,,,,,,,,,,,,,,,,,,,18.2004Mpa√m,,,,,,,,,,,,,,,,,,,
"ObjectId(""5b4d6411e6b1a819a85da401"")",,,,,,,,,,,,,,,,,,,,,9.24E-4mm/cyc,650℃,,-0.4 to 0.4%,,,"A.H.Rosenberger,E.Andrieu,H.Ghonem.Influence of High Temperature Elastic-Plastic Small Crack GrowthBehavior in a Nickel-Base Superalloy on the Life Prediction ofStructural Components[C].Superalloy.1992:737-746.",10.11961/mater0203.MGI.20171221.ds.0014,尹海清,摘录,张国飞,2018/1/8,,,Alloy 718,,,,,,,,,,,,,,,,,,,,,,,,21.7994Mpa√m,,,,,,,,,,,,,,,,,,,
"ObjectId(""5b4d6415e6b1a819a85da403"")",,,,,,,,,,,,,,,,,,,,,0.00191168mm/cyc,650℃,,-0.4 to 0.4%,,,"A.H.Rosenberger,E.Andrieu,H.Ghonem.Influence of High Temperature Elastic-Plastic Small Crack GrowthBehavior in a Nickel-Base Superalloy on the Life Prediction ofStructural Components[C].Superalloy.1992:737-746.",10.11961/mater0203.MGI.20171221.ds.0014,尹海清,摘录,张国飞,2018/1/8,,,Alloy 718,,,,,,,,,,,,,,,,,,,,,,,,26.6388Mpa√m,,,,,,,,,,,,,,,,,,,
"ObjectId(""5b4d641fe6b1a819a85da405"")",,,,,,,,,,,,,,,,,,,,,1.12E-5mm/cyc,650℃,,-0.4 to 0.4%,,,"A.H.Rosenberger,E.Andrieu,H.Ghonem.Influence of High Temperature Elastic-Plastic Small Crack GrowthBehavior in a Nickel-Base Superalloy on the Life Prediction ofStructural Components[C].Superalloy.1992:737-746.",10.11961/mater0203.MGI.20171221.ds.0014,尹海清,摘录,张国飞,2018/1/8,,,Alloy 718,,,,,,,,,,,,,,,,,,,,,,,,11.0256Mpa√m,,,,,,,,,,,,,,,,,,,
"ObjectId(""5b4d6424e6b1a819a85da407"")",,,,,,,,,,,,,,,,,,,,,0.00842235mm/cyc,650℃,,-0.33 to 0.67%,,,"A.H.Rosenberger,E.Andrieu,H.Ghonem.Influence of High Temperature Elastic-Plastic Small Crack GrowthBehavior in a Nickel-Base Superalloy on the Life Prediction ofStructural Components[C].Superalloy.1992:737-746.",10.11961/mater0203.MGI.20171221.ds.0014,尹海清,摘录,张国飞,2018/1/8,,,Alloy 718,,,,,,,,,,,,,,,,,,,,,,,,43.1007Mpa√m,,,,,,,,,,,,,,,,,,,
"ObjectId(""5b4d6429e6b1a819a85da409"")",,,,,,,,,,,,,,,,,,,,,3.93E-5mm/cyc,650℃,,-0.4 to 0.4%,,,"A.H.Rosenberger,E.Andrieu,H.Ghonem.Influence of High Temperature Elastic-Plastic Small Crack GrowthBehavior in a Nickel-Base Superalloy on the Life Prediction ofStructural Components[C].Superalloy.1992:737-746.",10.11961/mater0203.MGI.20171221.ds.0014,尹海清,摘录,张国飞,2018/1/8,,,Alloy 718,,,,,,,,,,,,,,,,,,,,,,,,11.4767Mpa√m,,,,,,,,,,,,,,,,,,,
"ObjectId(""5b4d642ee6b1a819a85da40b"")",,,,,,,,,,,,,,,,,,,,,0.00732435mm/cyc,650℃,,-0.33 to 0.67%,,,"A.H.Rosenberger,E.Andrieu,H.Ghonem.Influence of High Temperature Elastic-Plastic Small Crack GrowthBehavior in a Nickel-Base Superalloy on the Life Prediction ofStructural Components[C].Superalloy.1992:737-746.",10.11961/mater0203.MGI.20171221.ds.0014,尹海清,摘录,张国飞,2018/1/8,,,Alloy 718,,,,,,,,,,,,,,,,,,,,,,,,41.8238Mpa√m,,,,,,,,,,,,,,,,,,,
"ObjectId(""5b4d6433e6b1a819a85da40d"")",,,,,,,,,,,,,,,,,,,,,4.78E-5mm/cyc,650℃,,-0.4 to 0.4%,,,"A.H.Rosenberger,E.Andrieu,H.Ghonem.Influence of High Temperature Elastic-Plastic Small Crack GrowthBehavior in a Nickel-Base Superalloy on the Life Prediction ofStructural Components[C].Superalloy.1992:737-746.",10.11961/mater0203.MGI.20171221.ds.0014,尹海清,摘录,张国飞,2018/1/8,,,Alloy 718,,,,,,,,,,,,,,,,,,,,,,,,11.9462Mpa√m,,,,,,,,,,,,,,,,,,,
"ObjectId(""5b4d6438e6b1a819a85da40f"")",,,,,,,,,,,,,,,,,,,,,6.32E-5mm/cyc,650℃,,-0.4 to 0.4%,,,"A.H.Rosenberger,E.Andrieu,H.Ghonem.Influence of High Temperature Elastic-Plastic Small Crack GrowthBehavior in a Nickel-Base Superalloy on the Life Prediction ofStructural Components[C].Superalloy.1992:737-746.",10.11961/mater0203.MGI.20171221.ds.0014,尹海清,摘录,张国飞,2018/1/8,,,Alloy 718,,,,,,,,,,,,,,,,,,,,,,,,12.0666Mpa√m,,,,,,,,,,,,,,,,,,,
"ObjectId(""5b4d643ce6b1a819a85da411"")",,,,,,,,,,,,,,,,,,,,,0.00995989mm/cyc,650℃,,-0.33 to 0.67%,,,"A.H.Rosenberger,E.Andrieu,H.Ghonem.Influence of High Temperature Elastic-Plastic Small Crack GrowthBehavior in a Nickel-Base Superalloy on the Life Prediction ofStructural Components[C].Superalloy.1992:737-746.",10.11961/mater0203.MGI.20171221.ds.0014,尹海清,摘录,张国飞,2018/1/8,,,Alloy 718,,,,,,,,,,,,,,,,,,,,,,,,44.8641Mpa√m,,,,,,,,,,,,,,,,,,,
"ObjectId(""5b4d6441e6b1a819a85da413"")",,,,,,,,,,,,,,,,,,,,,2.98E-5mm/cyc,650℃,,-0.4 to 0.4%,,,"A.H.Rosenberger,E.Andrieu,H.Ghonem.Influence of High Temperature Elastic-Plastic Small Crack GrowthBehavior in a Nickel-Base Superalloy on the Life Prediction ofStructural Components[C].Superalloy.1992:737-746.",10.11961/mater0203.MGI.20171221.ds.0014,尹海清,摘录,张国飞,2018/1/8,,,Alloy 718,,,,,,,,,,,,,,,,,,,,,,,,11.2489Mpa√m,,,,,,,,,,,,,,,,,,,
"ObjectId(""5b4d6446e6b1a819a85da415"")",,,,,,,,,,,,,,,,,,,,,1.48E-5mm/cyc,650℃,,-0.4 to 0.4%,,,"A.H.Rosenberger,E.Andrieu,H.Ghonem.Influence of High Temperature Elastic-Plastic Small Crack GrowthBehavior in a Nickel-Base Superalloy on the Life Prediction ofStructural Components[C].Superalloy.1992:737-746.",10.11961/mater0203.MGI.20171221.ds.0014,尹海清,摘录,张国飞,2018/1/8,,,Alloy 718,,,,,,,,,,,,,,,,,,,,,,,,11.2489Mpa√m,,,,,,,,,,,,,,,,,,,
"ObjectId(""5b4d644be6b1a819a85da417"")",,,,,,,,,,,,,,,,,,,,,0.00553681mm/cyc,650℃,,-0.33 to 0.67%,,,"A.H.Rosenberger,E.Andrieu,H.Ghonem.Influence of High Temperature Elastic-Plastic Small Crack GrowthBehavior in a Nickel-Base Superalloy on the Life Prediction ofStructural Components[C].Superalloy.1992:737-746.",10.11961/mater0203.MGI.20171221.ds.0014,尹海清,摘录,张国飞,2018/1/8,,,Alloy 718,,,,,,,,,,,,,,,,,,,,,,,,38.2157Mpa√m,,,,,,,,,,,,,,,,,,,
"ObjectId(""5b4d6450e6b1a819a85da419"")",,,,,,,,,,,,,,,,,,,,,0.0131736mm/cyc,650℃,,-0.33 to 0.67%,,,"A.H.Rosenberger,E.Andrieu,H.Ghonem.Influence of High Temperature Elastic-Plastic Small Crack GrowthBehavior in a Nickel-Base Superalloy on the Life Prediction ofStructural Components[C].Superalloy.1992:737-746.",10.11961/mater0203.MGI.20171221.ds.0014,尹海清,摘录,张国飞,2018/1/8,,,Alloy 718,,,,,,,,,,,,,,,,,,,,,,,,48.6101Mpa√m,,,,,,,,,,,,,,,,,,,
"ObjectId(""5b4d6455e6b1a819a85da41b"")",,,,,,,,,,,,,,,,,,,,,2.19E-5mm/cyc,650℃,,-0.4 to 0.4%,,,"A.H.Rosenberger,E.Andrieu,H.Ghonem.Influence of High Temperature Elastic-Plastic Small Crack GrowthBehavior in a Nickel-Base Superalloy on the Life Prediction ofStructural Components[C].Superalloy.1992:737-746.",10.11961/mater0203.MGI.20171221.ds.0014,尹海清,摘录,张国飞,2018/1/8,,,Alloy 718,,,,,,,,,,,,,,,,,,,,,,,,11.2489Mpa√m,,,,,,,,,,,,,,,,,,,
"ObjectId(""5b4d645ae6b1a819a85da41d"")",,,,,,,,,,,,,,,,,,,,,7.91E-5mm/cyc,650℃,,-0.4 to 0.4%,,,"A.H.Rosenberger,E.Andrieu,H.Ghonem.Influence of High Temperature Elastic-Plastic Small Crack GrowthBehavior in a Nickel-Base Superalloy on the Life Prediction ofStructural Components[C].Superalloy.1992:737-746.",10.11961/mater0203.MGI.20171221.ds.0014,尹海清,摘录,张国飞,2018/1/8,,,Alloy 718,,,,,,,,,,,,,,,,,,,,,,,,12.6868Mpa√m,,,,,,,,,,,,,,,,,,,
"ObjectId(""5b4d645fe6b1a819a85da41f"")",,,,,,,,,,,,,,,,,,,,,0.0111384mm/cyc,650℃,,-0.33 to 0.67%,,,"A.H.Rosenberger,E.Andrieu,H.Ghonem.Influence of High Temperature Elastic-Plastic Small Crack GrowthBehavior in a Nickel-Base Superalloy on the Life Prediction ofStructural Components[C].Superalloy.1992:737-746.",10.11961/mater0203.MGI.20171221.ds.0014,尹海清,摘录,张国飞,2018/1/8,,,Alloy 718,,,,,,,,,,,,,,,,,,,,,,,,46.2338Mpa√m,,,,,,,,,,,,,,,,,,,
"ObjectId(""5b4d6464e6b1a819a85da421"")",,,,,,,,,,,,,,,,,,,,,0.0061928mm/cyc,650℃,,-0.33 to 0.67%,,,"A.H.Rosenberger,E.Andrieu,H.Ghonem.Influence of High Temperature Elastic-Plastic Small Crack GrowthBehavior in a Nickel-Base Superalloy on the Life Prediction ofStructural Components[C].Superalloy.1992:737-746.",10.11961/mater0203.MGI.20171221.ds.0014,尹海清,摘录,张国飞,2018/1/8,,,Alloy 718,,,,,,,,,,,,,,,,,,,,,,,,39.7792Mpa√m,,,,,,,,,,,,,,,,,,,
"ObjectId(""5b4d646ee6b1a819a85da423"")",,,,,,,,,,,,,,,,,,,,,0.00468207mm/cyc,650℃,,-0.33 to 0.67%,,,"A.H.Rosenberger,E.Andrieu,H.Ghonem.Influence of High Temperature Elastic-Plastic Small Crack GrowthBehavior in a Nickel-Base Superalloy on the Life Prediction ofStructural Components[C].Superalloy.1992:737-746.",10.11961/mater0203.MGI.20171221.ds.0014,尹海清,摘录,张国飞,2018/1/8,,,Alloy 718,,,,,,,,,,,,,,,,,,,,,,,,36.7137Mpa√m,,,,,,,,,,,,,,,,,,,
"ObjectId(""5b4d6472e6b1a819a85da425"")",,,,,,,,,,,,,,,,,,,,,8.52E-4mm/cyc,650℃,,-0.33 to 0.67%,,,"A.H.Rosenberger,E.Andrieu,H.Ghonem.Influence of High Temperature Elastic-Plastic Small Crack GrowthBehavior in a Nickel-Base Superalloy on the Life Prediction ofStructural Components[C].Superalloy.1992:737-746.",10.11961/mater0203.MGI.20171221.ds.0014,尹海清,摘录,张国飞,2018/1/8,,,Alloy 718,,,,,,,,,,,,,,,,,,,,,,,,25.5918Mpa√m,,,,,,,,,,,,,,,,,,,
"ObjectId(""5b4d6477e6b1a819a85da427"")",,,,,,,,,,,,,,,,,,,,,0.00275345mm/cyc,650℃,,-0.33 to 0.67%,,,"A.H.Rosenberger,E.Andrieu,H.Ghonem.Influence of High Temperature Elastic-Plastic Small Crack GrowthBehavior in a Nickel-Base Superalloy on the Life Prediction ofStructural Components[C].Superalloy.1992:737-746.",10.11961/mater0203.MGI.20171221.ds.0014,尹海清,摘录,张国飞,2018/1/8,,,Alloy 718,,,,,,,,,,,,,,,,,,,,,,,,32.5526Mpa√m,,,,,,,,,,,,,,,,,,,
"ObjectId(""5b4d647ce6b1a819a85da429"")",,,,,,,,,,,,,,,,,,,,,0.00418727mm/cyc,650℃,,-0.33 to 0.67%,,,"A.H.Rosenberger,E.Andrieu,H.Ghonem.Influence of High Temperature Elastic-Plastic Small Crack GrowthBehavior in a Nickel-Base Superalloy on the Life Prediction ofStructural Components[C].Superalloy.1992:737-746.",10.11961/mater0203.MGI.20171221.ds.0014,尹海清,摘录,张国飞,2018/1/8,,,Alloy 718,,,,,,,,,,,,,,,,,,,,,,,,35.9849Mpa√m,,,,,,,,,,,,,,,,,,,
"ObjectId(""5b4d6481e6b1a819a85da42b"")",,,,,,,,,,,,,,,,,,,,,0.00374372mm/cyc,650℃,,-0.33 to 0.67%,,,"A.H.Rosenberger,E.Andrieu,H.Ghonem.Influence of High Temperature Elastic-Plastic Small Crack GrowthBehavior in a Nickel-Base Superalloy on the Life Prediction ofStructural Components[C].Superalloy.1992:737-746.",10.11961/mater0203.MGI.20171221.ds.0014,尹海清,摘录,张国飞,2018/1/8,,,Alloy 718,,,,,,,,,,,,,,,,,,,,,,,,34.5706Mpa√m,,,,,,,,,,,,,,,,,,,
"ObjectId(""5b4d6489e6b1a819a85da42d"")",,,,,,,,,,,,,,,,,,,,,0.00214173mm/cyc,650℃,,-0.33 to 0.67%,,,"A.H.Rosenberger,E.Andrieu,H.Ghonem.Influence of High Temperature Elastic-Plastic Small Crack GrowthBehavior in a Nickel-Base Superalloy on the Life Prediction ofStructural Components[C].Superalloy.1992:737-746.",10.11961/mater0203.MGI.20171221.ds.0014,尹海清,摘录,张国飞,2018/1/8,,,Alloy 718,,,,,,,,,,,,,,,,,,,,,,,,31.2731Mpa√m,,,,,,,,,,,,,,,,,,,
"ObjectId(""5b4d648ee6b1a819a85da42f"")",,,,,,,,,,,,,,,,,,,,,1.04E-3mm/cyc,650℃,,-0.33 to 0.67%,,,"A.H.Rosenberger,E.Andrieu,H.Ghonem.Influence of High Temperature Elastic-Plastic Small Crack GrowthBehavior in a Nickel-Base Superalloy on the Life Prediction ofStructural Components[C].Superalloy.1992:737-746.",10.11961/mater0203.MGI.20171221.ds.0014,尹海清,摘录,张国飞,2018/1/8,,,Alloy 718,,,,,,,,,,,,,,,,,,,,,,,,26.3731Mpa√m,,,,,,,,,,,,,,,,,,,
"ObjectId(""5b4d6493e6b1a819a85da431"")",,,,,,,,,,,,,,,,,,,,,7.83E-4mm/cyc,650℃,,-0.33 to 0.67%,,,"A.H.Rosenberger,E.Andrieu,H.Ghonem.Influence of High Temperature Elastic-Plastic Small Crack GrowthBehavior in a Nickel-Base Superalloy on the Life Prediction ofStructural Components[C].Superalloy.1992:737-746.",10.11961/mater0203.MGI.20171221.ds.0014,尹海清,摘录,张国飞,2018/1/8,,,Alloy 718,,,,,,,,,,,,,,,,,,,,,,,,24.5859Mpa√m,,,,,,,,,,,,,,,,,,,
