Repository: wujunming1/superalloy-project

File: 国际高温合金会议论文和数据/文献-数据-科研机构关联/数据汇总/力学性能/mechanicproperty_fcpr.csv (part 8 of 20)
_id,air处理/air,Al,B,C,Co,Cr,Fe,Mo,Nb+Ta,Ni,Si,Ta,Ti,W,Zr,一次时效/温度,一次时效及空冷/时间,二次时效/温度,二次时效及空冷/时间,保温/时间,力学性能/疲劳裂纹扩展速率,加热/温度,加载应力/应力比,加载应力/应力范围,备注,应力强度因子范围/应力强度因子范围,摘录出处,数据DOI,数据审核者,数据来源方式,数据生产者,数据采集时间,晶粒取向/晶粒取向,机械热处理/温度,材料牌号,标准热处理/温度,标准热处理后油淬/时间,热处理1/冷却速率,热处理1/时间,热处理1/温度,热处理2/冷却速率,热处理2/时间,热处理2/温度,热处理3/冷却速率,热处理3/时间,热处理3/温度,热处理4/冷却速率,热处理4/时间,热处理4/温度,热处理5/时间,热处理5/温度,热机械处理/温度,疲劳测试/初始温度,疲劳测试/应力强度,疲劳测试/应力强度因子,疲劳测试/测试温度,疲劳测试/温度,疲劳测试/频率,疲劳裂纹扩展/同等水平有效应力强度因子,疲劳裂纹扩展/应力强度因子,疲劳裂纹扩展/应力强度因子范围,疲劳裂纹扩展/有效应力强度因子范围,疲劳裂纹扩展/等效应力强度因子范围,疲劳裂纹扩展温度/疲劳裂纹扩展温度,疲劳裂纹扩展频率/疲劳裂纹扩展频率,真空处理/真空,第一次时效保温/第一次时效时间,第一次时效处理/第一次时效温度,第三次时效保温/第三次时效时间,第三次时效处理/第三次时效温度,第二次时效保温/第二次时效时间,第二次时效处理/第二次时效温度,等温锻造/变形量,等温锻造/温度,裂纹初始长度/裂纹初始长度,裂纹扩展方向/裂纹扩展方向,裂纹扩展频率/频率,裂纹面/裂纹面
"ObjectId(""5b4d6497e6b1a819a85da433"")",,,,,,,,,,,,,,,,,,,,,7.20E-4mm/cyc,650℃,,-0.33 to 0.67%,,,"A.H.Rosenberger,E.Andrieu,H.Ghonem.Influence of High Temperature Elastic-Plastic Small Crack GrowthBehavior in a Nickel-Base Superalloy on the Life Prediction ofStructural Components[C].Superalloy.1992:737-746.",10.11961/mater0203.MGI.20171221.ds.0014,尹海清,摘录,张国飞,2018/1/8,,,Alloy 718,,,,,,,,,,,,,,,,,,,,,,,,24.0979Mpa√m,,,,,,,,,,,,,,,,,,,
"ObjectId(""5b4d649ce6b1a819a85da435"")",,,,,,,,,,,,,,,,,,,,,0.00239482mm/cyc,650℃,,-0.33 to 0.67%,,,"A.H.Rosenberger,E.Andrieu,H.Ghonem.Influence of High Temperature Elastic-Plastic Small Crack GrowthBehavior in a Nickel-Base Superalloy on the Life Prediction ofStructural Components[C].Superalloy.1992:737-746.",10.11961/mater0203.MGI.20171221.ds.0014,尹海清,摘录,张国飞,2018/1/8,,,Alloy 718,,,,,,,,,,,,,,,,,,,,,,,,31.9064Mpa√m,,,,,,,,,,,,,,,,,,,
"ObjectId(""5b4d64a1e6b1a819a85da437"")",,,,,,,,,,,,,,,,,,,,,0.00129527mm/cyc,650℃,,-0.33 to 0.67%,,,"A.H.Rosenberger,E.Andrieu,H.Ghonem.Influence of High Temperature Elastic-Plastic Small Crack GrowthBehavior in a Nickel-Base Superalloy on the Life Prediction ofStructural Components[C].Superalloy.1992:737-746.",10.11961/mater0203.MGI.20171221.ds.0014,尹海清,摘录,张国飞,2018/1/8,,,Alloy 718,,,,,,,,,,,,,,,,,,,,,,,,28.008Mpa√m,,,,,,,,,,,,,,,,,,,
"ObjectId(""5b4d64a7e6b1a819a85da439"")",,,,,,,,,,,,,,,,,,,,,8.99E-4mm/cyc,650℃,,-0.33 to 0.67%,,,"A.H.Rosenberger,E.Andrieu,H.Ghonem.Influence of High Temperature Elastic-Plastic Small Crack GrowthBehavior in a Nickel-Base Superalloy on the Life Prediction ofStructural Components[C].Superalloy.1992:737-746.",10.11961/mater0203.MGI.20171221.ds.0014,尹海清,摘录,张国飞,2018/1/8,,,Alloy 718,,,,,,,,,,,,,,,,,,,,,,,,22.9198Mpa√m,,,,,,,,,,,,,,,,,,,
"ObjectId(""5b4d64abe6b1a819a85da43b"")",,,,,,,,,,,,,,,,,,,,,0.00186226mm/cyc,650℃,,-0.33 to 0.67%,,,"A.H.Rosenberger,E.Andrieu,H.Ghonem.Influence of High Temperature Elastic-Plastic Small Crack GrowthBehavior in a Nickel-Base Superalloy on the Life Prediction ofStructural Components[C].Superalloy.1992:737-746.",10.11961/mater0203.MGI.20171221.ds.0014,尹海清,摘录,张国飞,2018/1/8,,,Alloy 718,,,,,,,,,,,,,,,,,,,,,,,,30.044Mpa√m,,,,,,,,,,,,,,,,,,,
"ObjectId(""5b4d64b0e6b1a819a85da43d"")",,,,,,,,,,,,,,,,,,,,,0.00316666mm/cyc,650℃,,-0.33 to 0.67%,,,"A.H.Rosenberger,E.Andrieu,H.Ghonem.Influence of High Temperature Elastic-Plastic Small Crack GrowthBehavior in a Nickel-Base Superalloy on the Life Prediction ofStructural Components[C].Superalloy.1992:737-746.",10.11961/mater0203.MGI.20171221.ds.0014,尹海清,摘录,张国飞,2018/1/8,,,Alloy 718,,,,,,,,,,,,,,,,,,,,,,,,33.8844Mpa√m,,,,,,,,,,,,,,,,,,,
"ObjectId(""5b4d64b5e6b1a819a85da43f"")",,,,,,,,,,,,,,,,,,,,,0.00115823mm/cyc,650℃,,-0.33 to 0.67%,,,"A.H.Rosenberger,E.Andrieu,H.Ghonem.Influence of High Temperature Elastic-Plastic Small Crack GrowthBehavior in a Nickel-Base Superalloy on the Life Prediction ofStructural Components[C].Superalloy.1992:737-746.",10.11961/mater0203.MGI.20171221.ds.0014,尹海清,摘录,张国飞,2018/1/8,,,Alloy 718,,,,,,,,,,,,,,,,,,,,,,,,27.1783Mpa√m,,,,,,,,,,,,,,,,,,,
"ObjectId(""5b4d64bfe6b1a819a85da441"")",,,,,,,,,,,,,,,,,,,,,0.0111554mm/cyc,650℃,,-0.5 to 0.5%,,,"A.H.Rosenberger,E.Andrieu,H.Ghonem.Influence of High Temperature Elastic-Plastic Small Crack GrowthBehavior in a Nickel-Base Superalloy on the Life Prediction ofStructural Components[C].Superalloy.1992:737-746.",10.11961/mater0203.MGI.20171221.ds.0014,尹海清,摘录,张国飞,2018/1/8,,,Alloy 718,,,,,,,,,,,,,,,,,,,,,,,,51.6236Mpa√m,,,,,,,,,,,,,,,,,,,
"ObjectId(""5b4d64c4e6b1a819a85da443"")",,,,,,,,,,,,,,,,,,,,,9.77E-4mm/cyc,650℃,,-0.33 to 0.67%,,,"A.H.Rosenberger,E.Andrieu,H.Ghonem.Influence of High Temperature Elastic-Plastic Small Crack GrowthBehavior in a Nickel-Base Superalloy on the Life Prediction ofStructural Components[C].Superalloy.1992:737-746.",10.11961/mater0203.MGI.20171221.ds.0014,尹海清,摘录,张国飞,2018/1/8,,,Alloy 718,,,,,,,,,,,,,,,,,,,,,,,,22.2408Mpa√m,,,,,,,,,,,,,,,,,,,
"ObjectId(""5b4d64c9e6b1a819a85da445"")",,,,,,,,,,,,,,,,,,,,,0.00942806mm/cyc,650℃,,-0.5 to 0.5%,,,"A.H.Rosenberger,E.Andrieu,H.Ghonem.Influence of High Temperature Elastic-Plastic Small Crack GrowthBehavior in a Nickel-Base Superalloy on the Life Prediction ofStructural Components[C].Superalloy.1992:737-746.",10.11961/mater0203.MGI.20171221.ds.0014,尹海清,摘录,张国飞,2018/1/8,,,Alloy 718,,,,,,,,,,,,,,,,,,,,,,,,47.6453Mpa√m,,,,,,,,,,,,,,,,,,,
"ObjectId(""5b4d64cee6b1a819a85da447"")",,,,,,,,,,,,,,,,,,,,,0.00170044mm/cyc,650℃,,-0.33 to 0.67%,,,"A.H.Rosenberger,E.Andrieu,H.Ghonem.Influence of High Temperature Elastic-Plastic Small Crack GrowthBehavior in a Nickel-Base Superalloy on the Life Prediction ofStructural Components[C].Superalloy.1992:737-746.",10.11961/mater0203.MGI.20171221.ds.0014,尹海清,摘录,张国飞,2018/1/8,,,Alloy 718,,,,,,,,,,,,,,,,,,,,,,,,17.6612Mpa√m,,,,,,,,,,,,,,,,,,,
"ObjectId(""5b4d64d2e6b1a819a85da449"")",,,,,,,,,,,,,,,,,,,,,0.00121967mm/cyc,650℃,,-0.33 to 0.67%,,,"A.H.Rosenberger,E.Andrieu,H.Ghonem.Influence of High Temperature Elastic-Plastic Small Crack GrowthBehavior in a Nickel-Base Superalloy on the Life Prediction ofStructural Components[C].Superalloy.1992:737-746.",10.11961/mater0203.MGI.20171221.ds.0014,尹海清,摘录,张国飞,2018/1/8,,,Alloy 718,,,,,,,,,,,,,,,,,,,,,,,,20.3221Mpa√m,,,,,,,,,,,,,,,,,,,
"ObjectId(""5b4d64d7e6b1a819a85da44b"")",,,,,,,,,,,,,,,,,,,,,0.00140076mm/cyc,650℃,,-0.33 to 0.67%,,,"A.H.Rosenberger,E.Andrieu,H.Ghonem.Influence of High Temperature Elastic-Plastic Small Crack GrowthBehavior in a Nickel-Base Superalloy on the Life Prediction ofStructural Components[C].Superalloy.1992:737-746.",10.11961/mater0203.MGI.20171221.ds.0014,尹海清,摘录,张国飞,2018/1/8,,,Alloy 718,,,,,,,,,,,,,,,,,,,,,,,,19.1359Mpa√m,,,,,,,,,,,,,,,,,,,
"ObjectId(""5b4d64dce6b1a819a85da44d"")",,,,,,,,,,,,,,,,,,,,,0.00797041mm/cyc,650℃,,-0.5 to 0.5%,,,"A.H.Rosenberger,E.Andrieu,H.Ghonem.Influence of High Temperature Elastic-Plastic Small Crack GrowthBehavior in a Nickel-Base Superalloy on the Life Prediction ofStructural Components[C].Superalloy.1992:737-746.",10.11961/mater0203.MGI.20171221.ds.0014,尹海清,摘录,张国飞,2018/1/8,,,Alloy 718,,,,,,,,,,,,,,,,,,,,,,,,44.8641Mpa√m,,,,,,,,,,,,,,,,,,,
"ObjectId(""5b4d64e1e6b1a819a85da44f"")",,,,,,,,,,,,,,,,,,,,,0.00112267mm/cyc,650℃,,-0.33 to 0.67%,,,"A.H.Rosenberger,E.Andrieu,H.Ghonem.Influence of High Temperature Elastic-Plastic Small Crack GrowthBehavior in a Nickel-Base Superalloy on the Life Prediction ofStructural Components[C].Superalloy.1992:737-746.",10.11961/mater0203.MGI.20171221.ds.0014,尹海清,摘录,张国飞,2018/1/8,,,Alloy 718,,,,,,,,,,,,,,,,,,,,,,,,21.3667Mpa√m,,,,,,,,,,,,,,,,,,,
"ObjectId(""5b4d64e6e6b1a819a85da451"")",,,,,,,,,,,,,,,,,,,,,6.55E-3mm/cyc,650℃,,-0.5 to 0.5%,,,"A.H.Rosenberger,E.Andrieu,H.Ghonem.Influence of High Temperature Elastic-Plastic Small Crack GrowthBehavior in a Nickel-Base Superalloy on the Life Prediction ofStructural Components[C].Superalloy.1992:737-746.",10.11961/mater0203.MGI.20171221.ds.0014,尹海清,摘录,张国飞,2018/1/8,,,Alloy 718,,,,,,,,,,,,,,,,,,,,,,,,41.4067Mpa√m,,,,,,,,,,,,,,,,,,,
"ObjectId(""5b4d64ebe6b1a819a85da453"")",,,,,,,,,,,,,,,,,,,,,3.08E-3mm/cyc,650℃,,-0.5 to 0.5%,,,"A.H.Rosenberger,E.Andrieu,H.Ghonem.Influence of High Temperature Elastic-Plastic Small Crack GrowthBehavior in a Nickel-Base Superalloy on the Life Prediction ofStructural Components[C].Superalloy.1992:737-746.",10.11961/mater0203.MGI.20171221.ds.0014,尹海清,摘录,张国飞,2018/1/8,,,Alloy 718,,,,,,,,,,,,,,,,,,,,,,,,32.2279Mpa√m,,,,,,,,,,,,,,,,,,,
"ObjectId(""5b4d64f0e6b1a819a85da455"")",,,,,,,,,,,,,,,,,,,,,4.68E-3mm/cyc,650℃,,-0.5 to 0.5%,,,"A.H.Rosenberger,E.Andrieu,H.Ghonem.Influence of High Temperature Elastic-Plastic Small Crack GrowthBehavior in a Nickel-Base Superalloy on the Life Prediction ofStructural Components[C].Superalloy.1992:737-746.",10.11961/mater0203.MGI.20171221.ds.0014,尹海清,摘录,张国飞,2018/1/8,,,Alloy 718,,,,,,,,,,,,,,,,,,,,,,,,37.8345Mpa√m,,,,,,,,,,,,,,,,,,,
"ObjectId(""5b4d64f5e6b1a819a85da457"")",,,,,,,,,,,,,,,,,,,,,2.83E-3mm/cyc,650℃,,-0.5 to 0.5%,,,"A.H.Rosenberger,E.Andrieu,H.Ghonem.Influence of High Temperature Elastic-Plastic Small Crack GrowthBehavior in a Nickel-Base Superalloy on the Life Prediction ofStructural Components[C].Superalloy.1992:737-746.",10.11961/mater0203.MGI.20171221.ds.0014,尹海清,摘录,张国飞,2018/1/8,,,Alloy 718,,,,,,,,,,,,,,,,,,,,,,,,31.5882Mpa√m,,,,,,,,,,,,,,,,,,,
"ObjectId(""5b4d64f9e6b1a819a85da459"")",,,,,,,,,,,,,,,,,,,,,0.00712611mm/cyc,650℃,,-0.5 to 0.5%,,,"A.H.Rosenberger,E.Andrieu,H.Ghonem.Influence of High Temperature Elastic-Plastic Small Crack GrowthBehavior in a Nickel-Base Superalloy on the Life Prediction ofStructural Components[C].Superalloy.1992:737-746.",10.11961/mater0203.MGI.20171221.ds.0014,尹海清,摘录,张国飞,2018/1/8,,,Alloy 718,,,,,,,,,,,,,,,,,,,,,,,,43.1007Mpa√m,,,,,,,,,,,,,,,,,,,
"ObjectId(""5b4d64fee6b1a819a85da45b"")",,,,,,,,,,,,,,,,,,,,,0.0131937mm/cyc,650℃,,-0.5 to 0.5%,,,"A.H.Rosenberger,E.Andrieu,H.Ghonem.Influence of High Temperature Elastic-Plastic Small Crack GrowthBehavior in a Nickel-Base Superalloy on the Life Prediction ofStructural Components[C].Superalloy.1992:737-746.",10.11961/mater0203.MGI.20171221.ds.0014,尹海清,摘录,张国飞,2018/1/8,,,Alloy 718,,,,,,,,,,,,,,,,,,,,,,,,54.277Mpa√m,,,,,,,,,,,,,,,,,,,
"ObjectId(""5b4d6503e6b1a819a85da45d"")",,,,,,,,,,,,,,,,,,,,,2.39E-3mm/cyc,650℃,,-0.5 to 0.5%,,,"A.H.Rosenberger,E.Andrieu,H.Ghonem.Influence of High Temperature Elastic-Plastic Small Crack GrowthBehavior in a Nickel-Base Superalloy on the Life Prediction ofStructural Components[C].Superalloy.1992:737-746.",10.11961/mater0203.MGI.20171221.ds.0014,尹海清,摘录,张国飞,2018/1/8,,,Alloy 718,,,,,,,,,,,,,,,,,,,,,,,,30.044Mpa√m,,,,,,,,,,,,,,,,,,,
"ObjectId(""5b4d650de6b1a819a85da45f"")",,,,,,,,,,,,,,,,,,,,,0.00268142mm/cyc,650℃,, CT data,,,"A.H.Rosenberger,E.Andrieu,H.Ghonem.Influence of High Temperature Elastic-Plastic Small Crack GrowthBehavior in a Nickel-Base Superalloy on the Life Prediction ofStructural Components[C].Superalloy.1992:737-746.",10.11961/mater0203.MGI.20171221.ds.0014,尹海清,摘录,张国飞,2018/1/8,,,Alloy 718,,,,,,,,,,,,,,,,,,,,,,,,,,,42.5498Mpa√m,,,,,,,,,,,,,,,,
"ObjectId(""5b4d6512e6b1a819a85da461"")",,,,,,,,,,,,,,,,,,,,,2.86E-4mm/cyc,650℃,,-0.5 to 0.5%,,,"A.H.Rosenberger,E.Andrieu,H.Ghonem.Influence of High Temperature Elastic-Plastic Small Crack GrowthBehavior in a Nickel-Base Superalloy on the Life Prediction ofStructural Components[C].Superalloy.1992:737-746.",10.11961/mater0203.MGI.20171221.ds.0014,尹海清,摘录,张国飞,2018/1/8,,,Alloy 718,,,,,,,,,,,,,,,,,,,,,,,,17.8391Mpa√m,,,,,,,,,,,,,,,,,,,
"ObjectId(""5b4d6517e6b1a819a85da463"")",,,,,,,,,,,,,,,,,,,,,2.22E-4mm/cyc,650℃,,-0.5 to 0.5%,,,"A.H.Rosenberger,E.Andrieu,H.Ghonem.Influence of High Temperature Elastic-Plastic Small Crack GrowthBehavior in a Nickel-Base Superalloy on the Life Prediction ofStructural Components[C].Superalloy.1992:737-746.",10.11961/mater0203.MGI.20171221.ds.0014,尹海清,摘录,张国飞,2018/1/8,,,Alloy 718,,,,,,,,,,,,,,,,,,,,,,,,15.9766Mpa√m,,,,,,,,,,,,,,,,,,,
"ObjectId(""5b4d651ce6b1a819a85da465"")",,,,,,,,,,,,,,,,,,,,,0.00455648mm/cyc,650℃,, CT data,,,"A.H.Rosenberger,E.Andrieu,H.Ghonem.Influence of High Temperature Elastic-Plastic Small Crack GrowthBehavior in a Nickel-Base Superalloy on the Life Prediction ofStructural Components[C].Superalloy.1992:737-746.",10.11961/mater0203.MGI.20171221.ds.0014,尹海清,摘录,张国飞,2018/1/8,,,Alloy 718,,,,,,,,,,,,,,,,,,,,,,,,,,,54.7457Mpa√m,,,,,,,,,,,,,,,,
"ObjectId(""5b4d6521e6b1a819a85da467"")",,,,,,,,,,,,,,,,,,,,,2.10E-4mm/cyc,650℃,,-0.5 to 0.5%,,,"A.H.Rosenberger,E.Andrieu,H.Ghonem.Influence of High Temperature Elastic-Plastic Small Crack GrowthBehavior in a Nickel-Base Superalloy on the Life Prediction ofStructural Components[C].Superalloy.1992:737-746.",10.11961/mater0203.MGI.20171221.ds.0014,尹海清,摘录,张国飞,2018/1/8,,,Alloy 718,,,,,,,,,,,,,,,,,,,,,,,,14.1658Mpa√m,,,,,,,,,,,,,,,,,,,
"ObjectId(""5b4d6525e6b1a819a85da469"")",,,,,,,,,,,,,,,,,,,,,3.78E-4mm/cyc,650℃,,-0.5 to 0.5%,,,"A.H.Rosenberger,E.Andrieu,H.Ghonem.Influence of High Temperature Elastic-Plastic Small Crack GrowthBehavior in a Nickel-Base Superalloy on the Life Prediction ofStructural Components[C].Superalloy.1992:737-746.",10.11961/mater0203.MGI.20171221.ds.0014,尹海清,摘录,张国飞,2018/1/8,,,Alloy 718,,,,,,,,,,,,,,,,,,,,,,,,18.5689Mpa√m,,,,,,,,,,,,,,,,,,,
"ObjectId(""5b4d652ae6b1a819a85da46b"")",,,,,,,,,,,,,,,,,,,,,2.10E-4mm/cyc,650℃,,-0.5 to 0.5%,,,"A.H.Rosenberger,E.Andrieu,H.Ghonem.Influence of High Temperature Elastic-Plastic Small Crack GrowthBehavior in a Nickel-Base Superalloy on the Life Prediction ofStructural Components[C].Superalloy.1992:737-746.",10.11961/mater0203.MGI.20171221.ds.0014,尹海清,摘录,张国飞,2018/1/8,,,Alloy 718,,,,,,,,,,,,,,,,,,,,,,,,13.0741Mpa√m,,,,,,,,,,,,,,,,,,,
"ObjectId(""5b4d652fe6b1a819a85da46d"")",,,,,,,,,,,,,,,,,,,,,7.81E-4mm/cyc,650℃,,-0.5 to 0.5%,,,"A.H.Rosenberger,E.Andrieu,H.Ghonem.Influence of High Temperature Elastic-Plastic Small Crack GrowthBehavior in a Nickel-Base Superalloy on the Life Prediction ofStructural Components[C].Superalloy.1992:737-746.",10.11961/mater0203.MGI.20171221.ds.0014,尹海清,摘录,张国飞,2018/1/8,,,Alloy 718,,,,,,,,,,,,,,,,,,,,,,,,20.9426Mpa√m,,,,,,,,,,,,,,,,,,,
"ObjectId(""5b4d6534e6b1a819a85da46f"")",,,,,,,,,,,,,,,,,,,,,4.73E-4mm/cyc,650℃,,-0.5 to 0.5%,,,"A.H.Rosenberger,E.Andrieu,H.Ghonem.Influence of High Temperature Elastic-Plastic Small Crack GrowthBehavior in a Nickel-Base Superalloy on the Life Prediction ofStructural Components[C].Superalloy.1992:737-746.",10.11961/mater0203.MGI.20171221.ds.0014,尹海清,摘录,张国飞,2018/1/8,,,Alloy 718,,,,,,,,,,,,,,,,,,,,,,,,19.5234Mpa√m,,,,,,,,,,,,,,,,,,,
"ObjectId(""5b4d6539e6b1a819a85da471"")",,,,,,,,,,,,,,,,,,,,,2.35E-4mm/cyc,650℃,,-0.5 to 0.5%,,,"A.H.Rosenberger,E.Andrieu,H.Ghonem.Influence of High Temperature Elastic-Plastic Small Crack GrowthBehavior in a Nickel-Base Superalloy on the Life Prediction ofStructural Components[C].Superalloy.1992:737-746.",10.11961/mater0203.MGI.20171221.ds.0014,尹海清,摘录,张国飞,2018/1/8,,,Alloy 718,,,,,,,,,,,,,,,,,,,,,,,,17.485Mpa√m,,,,,,,,,,,,,,,,,,,
"ObjectId(""5b4d653ee6b1a819a85da473"")",,,,,,,,,,,,,,,,,,,,,1.03E-3mm/cyc,650℃,,-0.5 to 0.5%,,,"A.H.Rosenberger,E.Andrieu,H.Ghonem.Influence of High Temperature Elastic-Plastic Small Crack GrowthBehavior in a Nickel-Base Superalloy on the Life Prediction ofStructural Components[C].Superalloy.1992:737-746.",10.11961/mater0203.MGI.20171221.ds.0014,尹海清,摘录,张国飞,2018/1/8,,,Alloy 718,,,,,,,,,,,,,,,,,,,,,,,,22.2408Mpa√m,,,,,,,,,,,,,,,,,,,
"ObjectId(""5b4d6543e6b1a819a85da475"")",,,,,,,,,,,,,,,,,,,,,1.41E-3mm/cyc,650℃,,-0.5 to 0.5%,,,"A.H.Rosenberger,E.Andrieu,H.Ghonem.Influence of High Temperature Elastic-Plastic Small Crack GrowthBehavior in a Nickel-Base Superalloy on the Life Prediction ofStructural Components[C].Superalloy.1992:737-746.",10.11961/mater0203.MGI.20171221.ds.0014,尹海清,摘录,张国飞,2018/1/8,,,Alloy 718,,,,,,,,,,,,,,,,,,,,,,,,24.8336Mpa√m,,,,,,,,,,,,,,,,,,,
"ObjectId(""5b4d6548e6b1a819a85da477"")",,,,,,,,,,,,,,,,,,,,,2.29E-4mm/cyc,650℃,,-0.5 to 0.5%,,,"A.H.Rosenberger,E.Andrieu,H.Ghonem.Influence of High Temperature Elastic-Plastic Small Crack GrowthBehavior in a Nickel-Base Superalloy on the Life Prediction ofStructural Components[C].Superalloy.1992:737-746.",10.11961/mater0203.MGI.20171221.ds.0014,尹海清,摘录,张国飞,2018/1/8,,,Alloy 718,,,,,,,,,,,,,,,,,,,,,,,,16.6302Mpa√m,,,,,,,,,,,,,,,,,,,
"ObjectId(""5b4d654ce6b1a819a85da479"")",,,,,,,,,,,,,,,,,,,,,0.00362955mm/cyc,650℃,, CT data,,,"A.H.Rosenberger,E.Andrieu,H.Ghonem.Influence of High Temperature Elastic-Plastic Small Crack GrowthBehavior in a Nickel-Base Superalloy on the Life Prediction ofStructural Components[C].Superalloy.1992:737-746.",10.11961/mater0203.MGI.20171221.ds.0014,尹海清,摘录,张国飞,2018/1/8,,,Alloy 718,,,,,,,,,,,,,,,,,,,,,,,,,,,48.8201Mpa√m,,,,,,,,,,,,,,,,
"ObjectId(""5b4d6551e6b1a819a85da47b"")",,,,,,,,,,,,,,,,,,,,,6.08E-4mm/cyc,650℃,,-0.5 to 0.5%,,,"A.H.Rosenberger,E.Andrieu,H.Ghonem.Influence of High Temperature Elastic-Plastic Small Crack GrowthBehavior in a Nickel-Base Superalloy on the Life Prediction ofStructural Components[C].Superalloy.1992:737-746.",10.11961/mater0203.MGI.20171221.ds.0014,尹海清,摘录,张国飞,2018/1/8,,,Alloy 718,,,,,,,,,,,,,,,,,,,,,,,,19.9187Mpa√m,,,,,,,,,,,,,,,,,,,
"ObjectId(""5b4d655be6b1a819a85da47d"")",,,,,,,,,,,,,,,,,,,,,8.03E-4mm/cyc,650℃,, CT data,,,"A.H.Rosenberger,E.Andrieu,H.Ghonem.Influence of High Temperature Elastic-Plastic Small Crack GrowthBehavior in a Nickel-Base Superalloy on the Life Prediction ofStructural Components[C].Superalloy.1992:737-746.",10.11961/mater0203.MGI.20171221.ds.0014,尹海清,摘录,张国飞,2018/1/8,,,Alloy 718,,,,,,,,,,,,,,,,,,,,,,,,,,,28.8233Mpa√m,,,,,,,,,,,,,,,,
"ObjectId(""5b4d6560e6b1a819a85da47f"")",,,,,,,,,,,,,,,,,,,,,2.00E-4mm/cyc,650℃,, CT data,,,"A.H.Rosenberger,E.Andrieu,H.Ghonem.Influence of High Temperature Elastic-Plastic Small Crack GrowthBehavior in a Nickel-Base Superalloy on the Life Prediction ofStructural Components[C].Superalloy.1992:737-746.",10.11961/mater0203.MGI.20171221.ds.0014,尹海清,摘录,张国飞,2018/1/8,,,Alloy 718,,,,,,,,,,,,,,,,,,,,,,,,,,,21.3988Mpa√m,,,,,,,,,,,,,,,,
"ObjectId(""5b4d6565e6b1a819a85da481"")",,,,,,,,,,,,,,,,,,,,,6.41E-4mm/cyc,650℃,, CT data,,,"A.H.Rosenberger,E.Andrieu,H.Ghonem.Influence of High Temperature Elastic-Plastic Small Crack GrowthBehavior in a Nickel-Base Superalloy on the Life Prediction ofStructural Components[C].Superalloy.1992:737-746.",10.11961/mater0203.MGI.20171221.ds.0014,尹海清,摘录,张国飞,2018/1/8,,,Alloy 718,,,,,,,,,,,,,,,,,,,,,,,,,,,26.9087Mpa√m,,,,,,,,,,,,,,,,
"ObjectId(""5b4d656ae6b1a819a85da483"")",,,,,,,,,,,,,,,,,,,,,0.0014662mm/cyc,650℃,, CT data,,,"A.H.Rosenberger,E.Andrieu,H.Ghonem.Influence of High Temperature Elastic-Plastic Small Crack GrowthBehavior in a Nickel-Base Superalloy on the Life Prediction ofStructural Components[C].Superalloy.1992:737-746.",10.11961/mater0203.MGI.20171221.ds.0014,尹海清,摘录,张国飞,2018/1/8,,,Alloy 718,,,,,,,,,,,,,,,,,,,,,,,,,,,34.2271Mpa√m,,,,,,,,,,,,,,,,
"ObjectId(""5b4d656fe6b1a819a85da485"")",,,,,,,,,,,,,,,,,,,,,5.31E-4mm/cyc,650℃,, CT data,,,"A.H.Rosenberger,E.Andrieu,H.Ghonem.Influence of High Temperature Elastic-Plastic Small Crack GrowthBehavior in a Nickel-Base Superalloy on the Life Prediction ofStructural Components[C].Superalloy.1992:737-746.",10.11961/mater0203.MGI.20171221.ds.0014,尹海清,摘录,张国飞,2018/1/8,,,Alloy 718,,,,,,,,,,,,,,,,,,,,,,,,,,,25.7035Mpa√m,,,,,,,,,,,,,,,,
"ObjectId(""5b4d6574e6b1a819a85da487"")",,,,,,,,,,,,,,,,,,,,,3.51E-4mm/cyc,650℃,, CT data,,,"A.H.Rosenberger,E.Andrieu,H.Ghonem.Influence of High Temperature Elastic-Plastic Small Crack GrowthBehavior in a Nickel-Base Superalloy on the Life Prediction ofStructural Components[C].Superalloy.1992:737-746.",10.11961/mater0203.MGI.20171221.ds.0014,尹海清,摘录,张国飞,2018/1/8,,,Alloy 718,,,,,,,,,,,,,,,,,,,,,,,,,,,23.7228Mpa√m,,,,,,,,,,,,,,,,
"ObjectId(""5b4d6579e6b1a819a85da489"")",,,,,,,,,,,,,,,,,,,,,1.72E-4mm/cyc,650℃,, CT data,,,"A.H.Rosenberger,E.Andrieu,H.Ghonem.Influence of High Temperature Elastic-Plastic Small Crack GrowthBehavior in a Nickel-Base Superalloy on the Life Prediction ofStructural Components[C].Superalloy.1992:737-746.",10.11961/mater0203.MGI.20171221.ds.0014,尹海清,摘录,张国飞,2018/1/8,,,Alloy 718,,,,,,,,,,,,,,,,,,,,,,,,,,,20.9141Mpa√m,,,,,,,,,,,,,,,,
"ObjectId(""5b4d657de6b1a819a85da48b"")",,,,,,,,,,,,,,,,,,,,,2.60E-4mm/cyc,650℃,, CT data,,,"A.H.Rosenberger,E.Andrieu,H.Ghonem.Influence of High Temperature Elastic-Plastic Small Crack GrowthBehavior in a Nickel-Base Superalloy on the Life Prediction ofStructural Components[C].Superalloy.1992:737-746.",10.11961/mater0203.MGI.20171221.ds.0014,尹海清,摘录,张国飞,2018/1/8,,,Alloy 718,,,,,,,,,,,,,,,,,,,,,,,,,,,22.4022Mpa√m,,,,,,,,,,,,,,,,
"ObjectId(""5b4d6582e6b1a819a85da48d"")",,,,,,,,,,,,,,,,,,,,,2.16E-4mm/cyc,650℃,, CT data,,,"A.H.Rosenberger,E.Andrieu,H.Ghonem.Influence of High Temperature Elastic-Plastic Small Crack GrowthBehavior in a Nickel-Base Superalloy on the Life Prediction ofStructural Components[C].Superalloy.1992:737-746.",10.11961/mater0203.MGI.20171221.ds.0014,尹海清,摘录,张国飞,2018/1/8,,,Alloy 718,,,,,,,,,,,,,,,,,,,,,,,,,,,21.8948Mpa√m,,,,,,,,,,,,,,,,
"ObjectId(""5b4d6587e6b1a819a85da48f"")",,,,,,,,,,,,,,,,,,,,,1.86E-4mm/cyc,650℃,, CT data,,,"A.H.Rosenberger,E.Andrieu,H.Ghonem.Influence of High Temperature Elastic-Plastic Small Crack GrowthBehavior in a Nickel-Base Superalloy on the Life Prediction ofStructural Components[C].Superalloy.1992:737-746.",10.11961/mater0203.MGI.20171221.ds.0014,尹海清,摘录,张国飞,2018/1/8,,,Alloy 718,,,,,,,,,,,,,,,,,,,,,,,,,,,21.1551Mpa√m,,,,,,,,,,,,,,,,
"ObjectId(""5b4d658ce6b1a819a85da491"")",,,,,,,,,,,,,,,,,,,,,4.24E-4mm/cyc,650℃,, CT data,,,"A.H.Rosenberger,E.Andrieu,H.Ghonem.Influence of High Temperature Elastic-Plastic Small Crack GrowthBehavior in a Nickel-Base Superalloy on the Life Prediction ofStructural Components[C].Superalloy.1992:737-746.",10.11961/mater0203.MGI.20171221.ds.0014,尹海清,摘录,张国飞,2018/1/8,,,Alloy 718,,,,,,,,,,,,,,,,,,,,,,,,,,,24.5523Mpa√m,,,,,,,,,,,,,,,,
"ObjectId(""5b4d6591e6b1a819a85da493"")",,,,,,,,,,,,,,,,,,,,,0.00213593mm/cyc,650℃,, CT data,,,"A.H.Rosenberger,E.Andrieu,H.Ghonem.Influence of High Temperature Elastic-Plastic Small Crack GrowthBehavior in a Nickel-Base Superalloy on the Life Prediction ofStructural Components[C].Superalloy.1992:737-746.",10.11961/mater0203.MGI.20171221.ds.0014,尹海清,摘录,张国飞,2018/1/8,,,Alloy 718,,,,,,,,,,,,,,,,,,,,,,,,,,,37.9443Mpa√m,,,,,,,,,,,,,,,,
"ObjectId(""5b4d6596e6b1a819a85da495"")",,,,,,,,,,,,,,,,,,,,,0.00176933mm/cyc,650℃,, CT data,,,"A.H.Rosenberger,E.Andrieu,H.Ghonem.Influence of High Temperature Elastic-Plastic Small Crack GrowthBehavior in a Nickel-Base Superalloy on the Life Prediction ofStructural Components[C].Superalloy.1992:737-746.",10.11961/mater0203.MGI.20171221.ds.0014,尹海清,摘录,张国飞,2018/1/8,,,Alloy 718,,,,,,,,,,,,,,,,,,,,,,,,,,,35.832Mpa√m,,,,,,,,,,,,,,,,
"ObjectId(""5b4d659be6b1a819a85da497"")",,,,,,,,,,,,,,,,,,,,,3.14E-4mm/cyc,650℃,, CT data,,,"A.H.Rosenberger,E.Andrieu,H.Ghonem.Influence of High Temperature Elastic-Plastic Small Crack GrowthBehavior in a Nickel-Base Superalloy on the Life Prediction ofStructural Components[C].Superalloy.1992:737-746.",10.11961/mater0203.MGI.20171221.ds.0014,尹海清,摘录,张国飞,2018/1/8,,,Alloy 718,,,,,,,,,,,,,,,,,,,,,,,,,,,23.1855Mpa√m,,,,,,,,,,,,,,,,
"ObjectId(""5b4d65a0e6b1a819a85da499"")",,,,,,,,,,,,,,,,,,,,,0.0010844mm/cyc,650℃,, CT data,,,"A.H.Rosenberger,E.Andrieu,H.Ghonem.Influence of High Temperature Elastic-Plastic Small Crack GrowthBehavior in a Nickel-Base Superalloy on the Life Prediction ofStructural Components[C].Superalloy.1992:737-746.",10.11961/mater0203.MGI.20171221.ds.0014,尹海清,摘录,张国飞,2018/1/8,,,Alloy 718,,,,,,,,,,,,,,,,,,,,,,,,,,,30.8741Mpa√m,,,,,,,,,,,,,,,,
"ObjectId(""5b4d65a9e6b1a819a85da49b"")",,,,,,,,,,,,,,,,,,,,,1.54E-4mm/cyc,650℃,, CT data,,,"A.H.Rosenberger,E.Andrieu,H.Ghonem.Influence of High Temperature Elastic-Plastic Small Crack GrowthBehavior in a Nickel-Base Superalloy on the Life Prediction ofStructural Components[C].Superalloy.1992:737-746.",10.11961/mater0203.MGI.20171221.ds.0014,尹海清,摘录,张国飞,2018/1/8,,,Alloy 718,,,,,,,,,,,,,,,,,,,,,,,,,,,20.4404Mpa√m,,,,,,,,,,,,,,,,
"ObjectId(""5b4d65aee6b1a819a85da49d"")",,,,,,,,,,,,,,,,,,,,,0.00625172mm/cyc,650℃,,0 to 0.8%,,,"A.H.Rosenberger,E.Andrieu,H.Ghonem.Influence of High Temperature Elastic-Plastic Small Crack GrowthBehavior in a Nickel-Base Superalloy on the Life Prediction ofStructural Components[C].Superalloy.1992:737-746.",10.11961/mater0203.MGI.20171221.ds.0014,尹海清,摘录,张国飞,2018/1/8,,,Alloy 718,,,,,,,,,,,,,,,,,,,,,,,,,,,30.1748Mpa√m,,,,,,,,,,,,,,,,
"ObjectId(""5b4d65b3e6b1a819a85da49f"")",,,,,,,,,,,,,,,,,,,,,0.00699949mm/cyc,650℃,,0 to 0.8%,,,"A.H.Rosenberger,E.Andrieu,H.Ghonem.Influence of High Temperature Elastic-Plastic Small Crack GrowthBehavior in a Nickel-Base Superalloy on the Life Prediction ofStructural Components[C].Superalloy.1992:737-746.",10.11961/mater0203.MGI.20171221.ds.0014,尹海清,摘录,张国飞,2018/1/8,,,Alloy 718,,,,,,,,,,,,,,,,,,,,,,,,,,,31.2298Mpa√m,,,,,,,,,,,,,,,,
"ObjectId(""5b4d65b8e6b1a819a85da4a1"")",,,,,,,,,,,,,,,,,,,,,1.60E-4mm/cyc,650℃,, CT data,,,"A.H.Rosenberger,E.Andrieu,H.Ghonem.Influence of High Temperature Elastic-Plastic Small Crack GrowthBehavior in a Nickel-Base Superalloy on the Life Prediction ofStructural Components[C].Superalloy.1992:737-746.",10.11961/mater0203.MGI.20171221.ds.0014,尹海清,摘录,张国飞,2018/1/8,,,Alloy 718,,,,,,,,,,,,,,,,,,,,,,,,,,,20.6759Mpa√m,,,,,,,,,,,,,,,,
"ObjectId(""5b4d65bde6b1a819a85da4a3"")",,,,,,,,,,,,,,,,,,,,,8.15E-5mm/cyc,650℃,, CT data,,,"A.H.Rosenberger,E.Andrieu,H.Ghonem.Influence of High Temperature Elastic-Plastic Small Crack GrowthBehavior in a Nickel-Base Superalloy on the Life Prediction ofStructural Components[C].Superalloy.1992:737-746.",10.11961/mater0203.MGI.20171221.ds.0014,尹海清,摘录,张国飞,2018/1/8,,,Alloy 718,,,,,,,,,,,,,,,,,,,,,,,,,,,19.3025Mpa√m,,,,,,,,,,,,,,,,
"ObjectId(""5b4d65c2e6b1a819a85da4a5"")",,,,,,,,,,,,,,,,,,,,,1.43E-4mm/cyc,650℃,, CT data,,,"A.H.Rosenberger,E.Andrieu,H.Ghonem.Influence of High Temperature Elastic-Plastic Small Crack GrowthBehavior in a Nickel-Base Superalloy on the Life Prediction ofStructural Components[C].Superalloy.1992:737-746.",10.11961/mater0203.MGI.20171221.ds.0014,尹海清,摘录,张国飞,2018/1/8,,,Alloy 718,,,,,,,,,,,,,,,,,,,,,,,,,,,20.2076Mpa√m,,,,,,,,,,,,,,,,
"ObjectId(""5b4d65c7e6b1a819a85da4a7"")",,,,,,,,,,,,,,,,,,,,,0.00517872mm/cyc,650℃,,0 to 0.8%,,,"A.H.Rosenberger,E.Andrieu,H.Ghonem.Influence of High Temperature Elastic-Plastic Small Crack GrowthBehavior in a Nickel-Base Superalloy on the Life Prediction ofStructural Components[C].Superalloy.1992:737-746.",10.11961/mater0203.MGI.20171221.ds.0014,尹海清,摘录,张国飞,2018/1/8,,,Alloy 718,,,,,,,,,,,,,,,,,,,,,,,,,,,28.495Mpa√m,,,,,,,,,,,,,,,,
"ObjectId(""5b4d65cce6b1a819a85da4a9"")",,,,,,,,,,,,,,,,,,,,,1.23E-4mm/cyc,650℃,, CT data,,,"A.H.Rosenberger,E.Andrieu,H.Ghonem.Influence of High Temperature Elastic-Plastic Small Crack GrowthBehavior in a Nickel-Base Superalloy on the Life Prediction ofStructural Components[C].Superalloy.1992:737-746.",10.11961/mater0203.MGI.20171221.ds.0014,尹海清,摘录,张国飞,2018/1/8,,,Alloy 718,,,,,,,,,,,,,,,,,,,,,,,,,,,19.9774Mpa√m,,,,,,,,,,,,,,,,
"ObjectId(""5b4d65d1e6b1a819a85da4ab"")",,,,,,,,,,,,,,,,,,,,,0.0132625mm/cyc,650℃,,0 to 0.8%,,,"A.H.Rosenberger,E.Andrieu,H.Ghonem.Influence of High Temperature Elastic-Plastic Small Crack GrowthBehavior in a Nickel-Base Superalloy on the Life Prediction ofStructural Components[C].Superalloy.1992:737-746.",10.11961/mater0203.MGI.20171221.ds.0014,尹海清,摘录,张国飞,2018/1/8,,,Alloy 718,,,,,,,,,,,,,,,,,,,,,,,,,,,36.6624Mpa√m,,,,,,,,,,,,,,,,
"ObjectId(""5b4d65d6e6b1a819a85da4ad"")",,,,,,,,,,,,,,,,,,,,,1.33E-4mm/cyc,650℃,, CT data,,,"A.H.Rosenberger,E.Andrieu,H.Ghonem.Influence of High Temperature Elastic-Plastic Small Crack GrowthBehavior in a Nickel-Base Superalloy on the Life Prediction ofStructural Components[C].Superalloy.1992:737-746.",10.11961/mater0203.MGI.20171221.ds.0014,尹海清,摘录,张国飞,2018/1/8,,,Alloy 718,,,,,,,,,,,,,,,,,,,,,,,,,,,20.2076Mpa√m,,,,,,,,,,,,,,,,
"ObjectId(""5b4d65dbe6b1a819a85da4af"")",,,,,,,,,,,,,,,,,,,,,0.00783378mm/cyc,650℃,,0 to 0.8%,,,"A.H.Rosenberger,E.Andrieu,H.Ghonem.Influence of High Temperature Elastic-Plastic Small Crack GrowthBehavior in a Nickel-Base Superalloy on the Life Prediction ofStructural Components[C].Superalloy.1992:737-746.",10.11961/mater0203.MGI.20171221.ds.0014,尹海清,摘录,张国飞,2018/1/8,,,Alloy 718,,,,,,,,,,,,,,,,,,,,,,,,,,,31.9536Mpa√m,,,,,,,,,,,,,,,,
"ObjectId(""5b4d65dfe6b1a819a85da4b1"")",,,,,,,,,,,,,,,,,,,,,1.14E-4mm/cyc,650℃,, CT data,,,"A.H.Rosenberger,E.Andrieu,H.Ghonem.Influence of High Temperature Elastic-Plastic Small Crack GrowthBehavior in a Nickel-Base Superalloy on the Life Prediction ofStructural Components[C].Superalloy.1992:737-746.",10.11961/mater0203.MGI.20171221.ds.0014,尹海清,摘录,张国飞,2018/1/8,,,Alloy 718,,,,,,,,,,,,,,,,,,,,,,,,,,,19.9774Mpa√m,,,,,,,,,,,,,,,,
"ObjectId(""5b4d65e4e6b1a819a85da4b3"")",,,,,,,,,,,,,,,,,,,,,0.00910062mm/cyc,650℃,,0 to 0.8%,,,"A.H.Rosenberger,E.Andrieu,H.Ghonem.Influence of High Temperature Elastic-Plastic Small Crack GrowthBehavior in a Nickel-Base Superalloy on the Life Prediction ofStructural Components[C].Superalloy.1992:737-746.",10.11961/mater0203.MGI.20171221.ds.0014,尹海清,摘录,张国飞,2018/1/8,,,Alloy 718,,,,,,,,,,,,,,,,,,,,,,,,,,,32.6941Mpa√m,,,,,,,,,,,,,,,,
"ObjectId(""5b4d65e9e6b1a819a85da4b5"")",,,,,,,,,,,,,,,,,,,,,0.00558384mm/cyc,650℃,,0 to 0.8%,,,"A.H.Rosenberger,E.Andrieu,H.Ghonem.Influence of High Temperature Elastic-Plastic Small Crack GrowthBehavior in a Nickel-Base Superalloy on the Life Prediction ofStructural Components[C].Superalloy.1992:737-746.",10.11961/mater0203.MGI.20171221.ds.0014,尹海清,摘录,张国飞,2018/1/8,,,Alloy 718,,,,,,,,,,,,,,,,,,,,,,,,,,,29.1554Mpa√m,,,,,,,,,,,,,,,,
"ObjectId(""5b4d65eee6b1a819a85da4b7"")",,,,,,,,,,,,,,,,,,,,,0.0101967mm/cyc,650℃,,0 to 0.8%,,,"A.H.Rosenberger,E.Andrieu,H.Ghonem.Influence of High Temperature Elastic-Plastic Small Crack GrowthBehavior in a Nickel-Base Superalloy on the Life Prediction ofStructural Components[C].Superalloy.1992:737-746.",10.11961/mater0203.MGI.20171221.ds.0014,尹海清,摘录,张国飞,2018/1/8,,,Alloy 718,,,,,,,,,,,,,,,,,,,,,,,,,,,34.6215Mpa√m,,,,,,,,,,,,,,,,
"ObjectId(""5b4d65f8e6b1a819a85da4b9"")",,,,,,,,,,,,,,,,,,,,,1.07E-3mm/cyc,650℃,,0 to 0.8%,,,"A.H.Rosenberger,E.Andrieu,H.Ghonem.Influence of High Temperature Elastic-Plastic Small Crack GrowthBehavior in a Nickel-Base Superalloy on the Life Prediction ofStructural Components[C].Superalloy.1992:737-746.",10.11961/mater0203.MGI.20171221.ds.0014,尹海清,摘录,张国飞,2018/1/8,,,Alloy 718,,,,,,,,,,,,,,,,,,,,,,,,,,,23.4526Mpa√m,,,,,,,,,,,,,,,,
"ObjectId(""5b4d65fde6b1a819a85da4bb"")",,,,,,,,,,,,,,,,,,,,,4.38E-4mm/cyc,650℃,,0 to 0.8%,,,"A.H.Rosenberger,E.Andrieu,H.Ghonem.Influence of High Temperature Elastic-Plastic Small Crack GrowthBehavior in a Nickel-Base Superalloy on the Life Prediction ofStructural Components[C].Superalloy.1992:737-746.",10.11961/mater0203.MGI.20171221.ds.0014,尹海清,摘录,张国飞,2018/1/8,,,Alloy 718,,,,,,,,,,,,,,,,,,,,,,,,,,,21.8948Mpa√m,,,,,,,,,,,,,,,,
"ObjectId(""5b4d6602e6b1a819a85da4bd"")",,,,,,,,,,,,,,,,,,,,,5.69E-4mm/cyc,650℃,,0 to 0.8%,,,"A.H.Rosenberger,E.Andrieu,H.Ghonem.Influence of High Temperature Elastic-Plastic Small Crack GrowthBehavior in a Nickel-Base Superalloy on the Life Prediction ofStructural Components[C].Superalloy.1992:737-746.",10.11961/mater0203.MGI.20171221.ds.0014,尹海清,摘录,张国飞,2018/1/8,,,Alloy 718,,,,,,,,,,,,,,,,,,,,,,,,,,,21.8948Mpa√m,,,,,,,,,,,,,,,,
"ObjectId(""5b4d6606e6b1a819a85da4bf"")",,,,,,,,,,,,,,,,,,,,,0.00445782mm/cyc,650℃,,0 to 0.8%,,,"A.H.Rosenberger,E.Andrieu,H.Ghonem.Influence of High Temperature Elastic-Plastic Small Crack GrowthBehavior in a Nickel-Base Superalloy on the Life Prediction ofStructural Components[C].Superalloy.1992:737-746.",10.11961/mater0203.MGI.20171221.ds.0014,尹海清,摘录,张国飞,2018/1/8,,,Alloy 718,,,,,,,,,,,,,,,,,,,,,,,,,,,27.8495Mpa√m,,,,,,,,,,,,,,,,
"ObjectId(""5b4d660be6b1a819a85da4c1"")",,,,,,,,,,,,,,,,,,,,,1.30E-3mm/cyc,650℃,,0 to 0.8%,,,"A.H.Rosenberger,E.Andrieu,H.Ghonem.Influence of High Temperature Elastic-Plastic Small Crack GrowthBehavior in a Nickel-Base Superalloy on the Life Prediction ofStructural Components[C].Superalloy.1992:737-746.",10.11961/mater0203.MGI.20171221.ds.0014,尹海清,摘录,张国飞,2018/1/8,,,Alloy 718,,,,,,,,,,,,,,,,,,,,,,,,,,,23.9961Mpa√m,,,,,,,,,,,,,,,,
"ObjectId(""5b4d6611e6b1a819a85da4c3"")",,,,,,,,,,,,,,,,,,,,,8.27E-4mm/cyc,650℃,,0 to 0.8%,,,"A.H.Rosenberger,E.Andrieu,H.Ghonem.Influence of High Temperature Elastic-Plastic Small Crack GrowthBehavior in a Nickel-Base Superalloy on the Life Prediction ofStructural Components[C].Superalloy.1992:737-746.",10.11961/mater0203.MGI.20171221.ds.0014,尹海清,摘录,张国飞,2018/1/8,,,Alloy 718,,,,,,,,,,,,,,,,,,,,,,,,,,,22.6603Mpa√m,,,,,,,,,,,,,,,,
"ObjectId(""5b4d6616e6b1a819a85da4c5"")",,,,,,,,,,,,,,,,,,,,,2.11E-3mm/cyc,650℃,,0 to 0.8%,,,"A.H.Rosenberger,E.Andrieu,H.Ghonem.Influence of High Temperature Elastic-Plastic Small Crack GrowthBehavior in a Nickel-Base Superalloy on the Life Prediction ofStructural Components[C].Superalloy.1992:737-746.",10.11961/mater0203.MGI.20171221.ds.0014,尹海清,摘录,张国飞,2018/1/8,,,Alloy 718,,,,,,,,,,,,,,,,,,,,,,,,,,,25.7035Mpa√m,,,,,,,,,,,,,,,,
"ObjectId(""5b4d661be6b1a819a85da4c7"")",,,,,,,,,,,,,,,,,,,,,4.06E-4mm/cyc,650℃,,0 to 0.8%,,,"A.H.Rosenberger,E.Andrieu,H.Ghonem.Influence of High Temperature Elastic-Plastic Small Crack GrowthBehavior in a Nickel-Base Superalloy on the Life Prediction ofStructural Components[C].Superalloy.1992:737-746.",10.11961/mater0203.MGI.20171221.ds.0014,尹海清,摘录,张国飞,2018/1/8,,,Alloy 718,,,,,,,,,,,,,,,,,,,,,,,,,,,21.3988Mpa√m,,,,,,,,,,,,,,,,
"ObjectId(""5b4d661fe6b1a819a85da4c9"")",,,,,,,,,,,,,,,,,,,,,1.68E-3mm/cyc,650℃,,0 to 0.8%,,,"A.H.Rosenberger,E.Andrieu,H.Ghonem.Influence of High Temperature Elastic-Plastic Small Crack GrowthBehavior in a Nickel-Base Superalloy on the Life Prediction ofStructural Components[C].Superalloy.1992:737-746.",10.11961/mater0203.MGI.20171221.ds.0014,尹海清,摘录,张国飞,2018/1/8,,,Alloy 718,,,,,,,,,,,,,,,,,,,,,,,,,,,24.5523Mpa√m,,,,,,,,,,,,,,,,
"ObjectId(""5b4d6624e6b1a819a85da4cb"")",,,,,,,,,,,,,,,,,,,,,9.25E-4mm/cyc,650℃,,0 to 0.8%,,,"A.H.Rosenberger,E.Andrieu,H.Ghonem.Influence of High Temperature Elastic-Plastic Small Crack GrowthBehavior in a Nickel-Base Superalloy on the Life Prediction ofStructural Components[C].Superalloy.1992:737-746.",10.11961/mater0203.MGI.20171221.ds.0014,尹海清,摘录,张国飞,2018/1/8,,,Alloy 718,,,,,,,,,,,,,,,,,,,,,,,,,,,22.9214Mpa√m,,,,,,,,,,,,,,,,
"ObjectId(""5b4d6629e6b1a819a85da4cd"")",,,,,,,,,,,,,,,,,,,,,6.86E-4mm/cyc,650℃,,0 to 0.8%,,,"A.H.Rosenberger,E.Andrieu,H.Ghonem.Influence of High Temperature Elastic-Plastic Small Crack GrowthBehavior in a Nickel-Base Superalloy on the Life Prediction ofStructural Components[C].Superalloy.1992:737-746.",10.11961/mater0203.MGI.20171221.ds.0014,尹海清,摘录,张国飞,2018/1/8,,,Alloy 718,,,,,,,,,,,,,,,,,,,,,,,,,,,22.4022Mpa√m,,,,,,,,,,,,,,,,
"ObjectId(""5b4d662ee6b1a819a85da4cf"")",,,,,,,,,,,,,,,,,,,,,3.77E-4mm/cyc,650℃,,0 to 0.8%,,,"A.H.Rosenberger,E.Andrieu,H.Ghonem.Influence of High Temperature Elastic-Plastic Small Crack GrowthBehavior in a Nickel-Base Superalloy on the Life Prediction ofStructural Components[C].Superalloy.1992:737-746.",10.11961/mater0203.MGI.20171221.ds.0014,尹海清,摘录,张国飞,2018/1/8,,,Alloy 718,,,,,,,,,,,,,,,,,,,,,,,,,,,21.6454Mpa√m,,,,,,,,,,,,,,,,
"ObjectId(""5b4d6633e6b1a819a85da4d1"")",,,,,,,,,,,,,,,,,,,,,0.00369682mm/cyc,650℃,,0 to 0.8%,,,"A.H.Rosenberger,E.Andrieu,H.Ghonem.Influence of High Temperature Elastic-Plastic Small Crack GrowthBehavior in a Nickel-Base Superalloy on the Life Prediction ofStructural Components[C].Superalloy.1992:737-746.",10.11961/mater0203.MGI.20171221.ds.0014,尹海清,摘录,张国飞,2018/1/8,,,Alloy 718,,,,,,,,,,,,,,,,,,,,,,,,,,,27.2187Mpa√m,,,,,,,,,,,,,,,,
"ObjectId(""5b4d6638e6b1a819a85da4d3"")",,,,,,,,,,,,,,,,,,,,,0.00274025mm/cyc,650℃,,0 to 0.8%,,,"A.H.Rosenberger,E.Andrieu,H.Ghonem.Influence of High Temperature Elastic-Plastic Small Crack GrowthBehavior in a Nickel-Base Superalloy on the Life Prediction ofStructural Components[C].Superalloy.1992:737-746.",10.11961/mater0203.MGI.20171221.ds.0014,尹海清,摘录,张国飞,2018/1/8,,,Alloy 718,,,,,,,,,,,,,,,,,,,,,,,,,,,26.2992Mpa√m,,,,,,,,,,,,,,,,
"ObjectId(""5b4d663de6b1a819a85da4d5"")",,,,,,,,,,,,,,,,,,,,,0.00330434mm/cyc,650℃,,0 to 0.8%,,,"A.H.Rosenberger,E.Andrieu,H.Ghonem.Influence of High Temperature Elastic-Plastic Small Crack GrowthBehavior in a Nickel-Base Superalloy on the Life Prediction ofStructural Components[C].Superalloy.1992:737-746.",10.11961/mater0203.MGI.20171221.ds.0014,尹海清,摘录,张国飞,2018/1/8,,,Alloy 718,,,,,,,,,,,,,,,,,,,,,,,,,,,26.9087Mpa√m,,,,,,,,,,,,,,,,
"ObjectId(""5b4d6646e6b1a819a85da4d7"")",,,,,,,,,,,,,,,,,,,,,4.72E-4mm/cyc,650℃,,0 to 0.8%,,,"A.H.Rosenberger,E.Andrieu,H.Ghonem.Influence of High Temperature Elastic-Plastic Small Crack GrowthBehavior in a Nickel-Base Superalloy on the Life Prediction ofStructural Components[C].Superalloy.1992:737-746.",10.11961/mater0203.MGI.20171221.ds.0014,尹海清,摘录,张国飞,2018/1/8,,,Alloy 718,,,,,,,,,,,,,,,,,,,,,,,,,,,21.1551Mpa√m,,,,,,,,,,,,,,,,
"ObjectId(""5b4d664be6b1a819a85da4d9"")",,,,,,,,,,,,,,,,,,,,,1.11E-3mm/cyc,650℃,,0 to 0.8%,,,"A.H.Rosenberger,E.Andrieu,H.Ghonem.Influence of High Temperature Elastic-Plastic Small Crack GrowthBehavior in a Nickel-Base Superalloy on the Life Prediction ofStructural Components[C].Superalloy.1992:737-746.",10.11961/mater0203.MGI.20171221.ds.0014,尹海清,摘录,张国飞,2018/1/8,,,Alloy 718,,,,,,,,,,,,,,,,,,,,,,,,,,,20.2076Mpa√m,,,,,,,,,,,,,,,,
"ObjectId(""5b4d6650e6b1a819a85da4db"")",,,,,,,,,,,,,,,,,,,,,1.55E-3mm/cyc,650℃,,0 to 0.8%,,,"A.H.Rosenberger,E.Andrieu,H.Ghonem.Influence of High Temperature Elastic-Plastic Small Crack GrowthBehavior in a Nickel-Base Superalloy on the Life Prediction ofStructural Components[C].Superalloy.1992:737-746.",10.11961/mater0203.MGI.20171221.ds.0014,尹海清,摘录,张国飞,2018/1/8,,,Alloy 718,,,,,,,,,,,,,,,,,,,,,,,,,,,19.9774Mpa√m,,,,,,,,,,,,,,,,
"ObjectId(""5b4d6655e6b1a819a85da4dd"")",,,,,,,,,,,,,,,,,,,,,8.56E-4mm/cyc,650℃,,0 to 0.8%,,,"A.H.Rosenberger,E.Andrieu,H.Ghonem.Influence of High Temperature Elastic-Plastic Small Crack GrowthBehavior in a Nickel-Base Superalloy on the Life Prediction ofStructural Components[C].Superalloy.1992:737-746.",10.11961/mater0203.MGI.20171221.ds.0014,尹海清,摘录,张国飞,2018/1/8,,,Alloy 718,,,,,,,,,,,,,,,,,,,,,,,,,,,20.6759Mpa√m,,,,,,,,,,,,,,,,
"ObjectId(""5b4d665ae6b1a819a85da4df"")",,,,,,,,,,,,,,,,,,,,,0.00194455mm/cyc,650℃,,-0.4 to 0.4%,,,"A.H.Rosenberger,E.Andrieu,H.Ghonem.Influence of High Temperature Elastic-Plastic Small Crack GrowthBehavior in a Nickel-Base Superalloy on the Life Prediction ofStructural Components[C].Superalloy.1992:737-746.",10.11961/mater0203.MGI.20171221.ds.0014,尹海清,摘录,张国飞,2018/1/8,,,Alloy 718,,,,,,,,,,,,,,,,,,,,,,,,,,,20.9141Mpa√m,,,,,,,,,,,,,,,,
"ObjectId(""5b4d665fe6b1a819a85da4e1"")",,,,,,,,,,,,,,,,,,,,,0.00106684mm/cyc,650℃,,-0.4 to 0.4%,,,"A.H.Rosenberger,E.Andrieu,H.Ghonem.Influence of High Temperature Elastic-Plastic Small Crack GrowthBehavior in a Nickel-Base Superalloy on the Life Prediction ofStructural Components[C].Superalloy.1992:737-746.",10.11961/mater0203.MGI.20171221.ds.0014,尹海清,摘录,张国飞,2018/1/8,,,Alloy 718,,,,,,,,,,,,,,,,,,,,,,,,,,,18.6504Mpa√m,,,,,,,,,,,,,,,,
"ObjectId(""5b4d6664e6b1a819a85da4e3"")",,,,,,,,,,,,,,,,,,,,,2.66E-4mm/cyc,650℃,,-0.4 to 0.4%,,,"A.H.Rosenberger,E.Andrieu,H.Ghonem.Influence of High Temperature Elastic-Plastic Small Crack GrowthBehavior in a Nickel-Base Superalloy on the Life Prediction ofStructural Components[C].Superalloy.1992:737-746.",10.11961/mater0203.MGI.20171221.ds.0014,尹海清,摘录,张国飞,2018/1/8,,,Alloy 718,,,,,,,,,,,,,,,,,,,,,,,,,,,13.3786Mpa√m,,,,,,,,,,,,,,,,
"ObjectId(""5b4d6669e6b1a819a85da4e5"")",,,,,,,,,,,,,,,,,,,,,2.04E-4mm/cyc,650℃,,-0.4 to 0.4%,,,"A.H.Rosenberger,E.Andrieu,H.Ghonem.Influence of High Temperature Elastic-Plastic Small Crack GrowthBehavior in a Nickel-Base Superalloy on the Life Prediction ofStructural Components[C].Superalloy.1992:737-746.",10.11961/mater0203.MGI.20171221.ds.0014,尹海清,摘录,张国飞,2018/1/8,,,Alloy 718,,,,,,,,,,,,,,,,,,,,,,,,,,,12.3476Mpa√m,,,,,,,,,,,,,,,,
"ObjectId(""5b4d666ee6b1a819a85da4e7"")",,,,,,,,,,,,,,,,,,,,,5.68E-4mm/cyc,650℃,,0 to 0.8%,,,"A.H.Rosenberger,E.Andrieu,H.Ghonem.Influence of High Temperature Elastic-Plastic Small Crack GrowthBehavior in a Nickel-Base Superalloy on the Life Prediction ofStructural Components[C].Superalloy.1992:737-746.",10.11961/mater0203.MGI.20171221.ds.0014,尹海清,摘录,张国飞,2018/1/8,,,Alloy 718,,,,,,,,,,,,,,,,,,,,,,,,,,,20.9141Mpa√m,,,,,,,,,,,,,,,,
