Repository: wujunming1/superalloy-project

File: 国际高温合金会议论文和数据/文献-数据-科研机构关联/数据汇总/力学性能/mechanicproperty_yieldstrength.csv (part 8 of 10)
,,,,,"ObjectId(""5b4d2256e6b1a819a85d8b23"")",,,,,,,,,,,,,,,,,,,,,,,,,,,,,,,,,,"186.97Mpa",,,,,,,,,,,,,,,,,,,,,,,,,,,,"",,,,,,,,,,,,,,"Carlson D M. P/M AF115 Dual Property Disk Process Development[C]// Superalloys. 1980:501-511.","10.11961/mater0203.MGI.20171221.ds.0045","尹海清","摘录","张凯琦","2018-01-08",,,"1614h","760℃",,,,,,,,,,,,,,,,"AF115",,,,,,,,,,,,,,,,,,,,,,,,,,,,,,,,,,,,,,,,,,,,,"100Mpa","4h","1190℃","150mm",,,,,,,,,,,,,,,,,,,,,,,,,,,,,,,,,,,"2英寸","30%",,"2100℃"
,,,,,"ObjectId(""5b4d225fe6b1a819a85d8b27"")",,,,,,,,,,,,,,,,,,,,,,,,,,,,,,,,,,"192.55Mpa",,,,,,,,,,,,,,,,,,,,,,,,,,,,"",,,,,,,,,,,,,,"Carlson D M. P/M AF115 Dual Property Disk Process Development[C]// Superalloys. 1980:501-511.","10.11961/mater0203.MGI.20171221.ds.0045","尹海清","摘录","张凯琦","2018-01-08",,,"1614h","760℃",,,,,,,,,,,,,,,,"AF115",,,,,,,,,,,,,,,,,,,,,,,,,,,,,,,,,,,,,,,,,,,,,"100Mpa","4h","1190℃","150mm",,,,,,,,,,,,,,,,,,,,,,,,,,,,,,,,,,,"2英寸","30%",,"2040℃"
,,,,,"ObjectId(""5b4d2264e6b1a819a85d8b29"")",,,,,,,,,,,,,,,,,,,,,,,,,,,,,,,,,,"192.49Mpa",,,,,,,,,,,,,,,,,,,,,,,,,,,,"",,,,,,,,,,,,,,"Carlson D M. P/M AF115 Dual Property Disk Process Development[C]// Superalloys. 1980:501-511.","10.11961/mater0203.MGI.20171221.ds.0045","尹海清","摘录","张凯琦","2018-01-08",,,"1614h","760℃",,,,,,,,,,,,,,,,"AF115",,,,,,,,,,,,,,,,,,,,,,,,,,,,,,,,,,,,,,,,,,,,,"100Mpa","4h","1190℃","150mm",,,,,,,,,,,,,,,,,,,,,,,,,,,,,,,,,,,"2英寸","30%",,"2030℃"
,,,,,"ObjectId(""5b4d2269e6b1a819a85d8b2b"")",,,,,,,,,,,,,,,,,,,,,,,,,,,,,,,,,,"192.19Mpa",,,,,,,,,,,,,,,,,,,,,,,,,,,,"",,,,,,,,,,,,,,"Carlson D M. P/M AF115 Dual Property Disk Process Development[C]// Superalloys. 1980:501-511.","10.11961/mater0203.MGI.20171221.ds.0045","尹海清","摘录","张凯琦","2018-01-08",,,"1614h","760℃",,,,,,,,,,,,,,,,"AF115",,,,,,,,,,,,,,,,,,,,,,,,,,,,,,,,,,,,,,,,,,,,,"100Mpa","4h","1190℃","150mm",,,,,,,,,,,,,,,,,,,,,,,,,,,,,,,,,,,"2英寸","30%",,"2050℃"
,,,,,"ObjectId(""5b4d2360e6b1a819a85d8b87"")",,,,,,,,,,,,,,,,,,,,,,,,,,,,,,,,,,"156.37Mpa",,,,,"2130℃","4英寸",,,,,,,,,,,,,,,,,,,,,,"",,,,,,,,,,,,,,"Carlson D M. P/M AF115 Dual Property Disk Process Development[C]// Superalloys. 1980:501-511.","10.11961/mater0203.MGI.20171221.ds.0045","尹海清","摘录","张凯琦","2018-01-08",,,"16h","760℃",,,,,,,,,,,,,,,,"AF115",,,,,,,,,,,,,,,,,,,,,,,,,,,,,,,,,,,,,,,,,,,,,"100Mpa","4h","1190℃","150mm",,,,,,,,,,,,,,,,,,,,,,,,,,,,,,,,,,,,,,
,,,,,"ObjectId(""5b4d2373e6b1a819a85d8b8f"")",,,,,,,,,,,,,,,,,,,,,,,,,,,,,,,,,,"159.91Mpa",,,,,"2150℃","4英寸",,,,,,,,,,,,,,,,,,,,,,"",,,,,,,,,,,,,,"Carlson D M. P/M AF115 Dual Property Disk Process Development[C]// Superalloys. 1980:501-511.","10.11961/mater0203.MGI.20171221.ds.0045","尹海清","摘录","张凯琦","2018-01-08",,,"16h","760℃",,,,,,,,,,,,,,,,"AF115",,,,,,,,,,,,,,,,,,,,,,,,,,,,,,,,,,,,,,,,,,,,,"100Mpa","4h","1190℃","150mm",,,,,,,,,,,,,,,,,,,,,,,,,,,,,,,,,,,,,,
,,,,,"ObjectId(""5b4d237de6b1a819a85d8b93"")",,,,,,,,,,,,,,,,,,,,,,,,,,,,,,,,,,"155.50Mpa",,,,,"2120℃","4英寸",,,,,,,,,,,,,,,,,,,,,,"",,,,,,,,,,,,,,"Carlson D M. P/M AF115 Dual Property Disk Process Development[C]// Superalloys. 1980:501-511.","10.11961/mater0203.MGI.20171221.ds.0045","尹海清","摘录","张凯琦","2018-01-08",,,"16h","760℃",,,,,,,,,,,,,,,,"AF115",,,,,,,,,,,,,,,,,,,,,,,,,,,,,,,,,,,,,,,,,,,,,"100Mpa","4h","1190℃","150mm",,,,,,,,,,,,,,,,,,,,,,,,,,,,,,,,,,,,,,
,,,,,"ObjectId(""5b4d2382e6b1a819a85d8b95"")",,,,,,,,,,,,,,,,,,,,,,,,,,,,,,,,,,"154.19Mpa",,,,,"2110℃","4英寸",,,,,,,,,,,,,,,,,,,,,,"",,,,,,,,,,,,,,"Carlson D M. P/M AF115 Dual Property Disk Process Development[C]// Superalloys. 1980:501-511.","10.11961/mater0203.MGI.20171221.ds.0045","尹海清","摘录","张凯琦","2018-01-08",,,"16h","760℃",,,,,,,,,,,,,,,,"AF115",,,,,,,,,,,,,,,,,,,,,,,,,,,,,,,,,,,,,,,,,,,,,"100Mpa","4h","1190℃","150mm",,,,,,,,,,,,,,,,,,,,,,,,,,,,,,,,,,,,,,
,,,,,"ObjectId(""5b4d2387e6b1a819a85d8b97"")",,,,,,,,,,,,,,,,,,,,,,,,,,,,,,,,,,"151.59Mpa",,,,,"2080℃","4英寸",,,,,,,,,,,,,,,,,,,,,,"",,,,,,,,,,,,,,"Carlson D M. P/M AF115 Dual Property Disk Process Development[C]// Superalloys. 1980:501-511.","10.11961/mater0203.MGI.20171221.ds.0045","尹海清","摘录","张凯琦","2018-01-08",,,"16h","760℃",,,,,,,,,,,,,,,,"AF115",,,,,,,,,,,,,,,,,,,,,,,,,,,,,,,,,,,,,,,,,,,,,"100Mpa","4h","1190℃","150mm",,,,,,,,,,,,,,,,,,,,,,,,,,,,,,,,,,,,,,
,,,,,"ObjectId(""5b4d238be6b1a819a85d8b99"")",,,,,,,,,,,,,,,,,,,,,,,,,,,,,,,,,,"152.46Mpa",,,,,"2090℃","4英寸",,,,,,,,,,,,,,,,,,,,,,"",,,,,,,,,,,,,,"Carlson D M. P/M AF115 Dual Property Disk Process Development[C]// Superalloys. 1980:501-511.","10.11961/mater0203.MGI.20171221.ds.0045","尹海清","摘录","张凯琦","2018-01-08",,,"16h","760℃",,,,,,,,,,,,,,,,"AF115",,,,,,,,,,,,,,,,,,,,,,,,,,,,,,,,,,,,,,,,,,,,,"100Mpa","4h","1190℃","150mm",,,,,,,,,,,,,,,,,,,,,,,,,,,,,,,,,,,,,,
,,,,,"ObjectId(""5b4d2390e6b1a819a85d8b9b"")",,,,,,,,,,,,,,,,,,,,,,,,,,,,,,,,,,"158.14Mpa",,,,,"2140℃","4英寸",,,,,,,,,,,,,,,,,,,,,,"",,,,,,,,,,,,,,"Carlson D M. P/M AF115 Dual Property Disk Process Development[C]// Superalloys. 1980:501-511.","10.11961/mater0203.MGI.20171221.ds.0045","尹海清","摘录","张凯琦","2018-01-08",,,"16h","760℃",,,,,,,,,,,,,,,,"AF115",,,,,,,,,,,,,,,,,,,,,,,,,,,,,,,,,,,,,,,,,,,,,"100Mpa","4h","1190℃","150mm",,,,,,,,,,,,,,,,,,,,,,,,,,,,,,,,,,,,,,
,,,,,"ObjectId(""5b4d239ae6b1a819a85d8b9f"")",,,,,,,,,,,,,,,,,,,,,,,,,,,,,,,,,,"153.32Mpa",,,,,"2100℃","4英寸",,,,,,,,,,,,,,,,,,,,,,"",,,,,,,,,,,,,,"Carlson D M. P/M AF115 Dual Property Disk Process Development[C]// Superalloys. 1980:501-511.","10.11961/mater0203.MGI.20171221.ds.0045","尹海清","摘录","张凯琦","2018-01-08",,,"16h","760℃",,,,,,,,,,,,,,,,"AF115",,,,,,,,,,,,,,,,,,,,,,,,,,,,,,,,,,,,,,,,,,,,,"100Mpa","4h","1190℃","150mm",,,,,,,,,,,,,,,,,,,,,,,,,,,,,,,,,,,,,,
,,,,,"ObjectId(""5b4d23ade6b1a819a85d8ba5"")",,,,,,,,,,,,,,,,,,,,,,,,,,,,,,,,,,"155.57Mpa",,,,,"2080℃","2英寸",,,,,,,,,,,,,,,,,,,,,,"",,,,,,,,,,,,,,"Carlson D M. P/M AF115 Dual Property Disk Process Development[C]// Superalloys. 1980:501-511.","10.11961/mater0203.MGI.20171221.ds.0045","尹海清","摘录","张凯琦","2018-01-08",,,"16h","760℃",,,,,,,,,,,,,,,,"AF115",,,,,,,,,,,,,,,,,,,,,,,,,,,,,,,,,,,,,,,,,,,,,"100Mpa","4h","1190℃","150mm",,,,,,,,,,,,,,,,,,,,,,,,,,,,,,,,,,,,,,
,,,,,"ObjectId(""5b4d23b2e6b1a819a85d8ba7"")",,,,,,,,,,,,,,,,,,,,,,,,,,,,,,,,,,"154.57Mpa",,,,,"2060℃","2英寸",,,,,,,,,,,,,,,,,,,,,,"",,,,,,,,,,,,,,"Carlson D M. P/M AF115 Dual Property Disk Process Development[C]// Superalloys. 1980:501-511.","10.11961/mater0203.MGI.20171221.ds.0045","尹海清","摘录","张凯琦","2018-01-08",,,"16h","760℃",,,,,,,,,,,,,,,,"AF115",,,,,,,,,,,,,,,,,,,,,,,,,,,,,,,,,,,,,,,,,,,,,"100Mpa","4h","1190℃","150mm",,,,,,,,,,,,,,,,,,,,,,,,,,,,,,,,,,,,,,
,,,,,"ObjectId(""5b4d23b7e6b1a819a85d8ba9"")",,,,,,,,,,,,,,,,,,,,,,,,,,,,,,,,,,"150.73Mpa",,,,,"2070℃","4英寸",,,,,,,,,,,,,,,,,,,,,,"",,,,,,,,,,,,,,"Carlson D M. P/M AF115 Dual Property Disk Process Development[C]// Superalloys. 1980:501-511.","10.11961/mater0203.MGI.20171221.ds.0045","尹海清","摘录","张凯琦","2018-01-08",,,"16h","760℃",,,,,,,,,,,,,,,,"AF115",,,,,,,,,,,,,,,,,,,,,,,,,,,,,,,,,,,,,,,,,,,,,"100Mpa","4h","1190℃","150mm",,,,,,,,,,,,,,,,,,,,,,,,,,,,,,,,,,,,,,
,,,,,"ObjectId(""5b4d23bfe6b1a819a85d8bab"")",,,,,,,,,,,,,,,,,,,,,,,,,,,,,,,,,,"158.55Mpa",,,,,"2110℃","2英寸",,,,,,,,,,,,,,,,,,,,,,"",,,,,,,,,,,,,,"Carlson D M. P/M AF115 Dual Property Disk Process Development[C]// Superalloys. 1980:501-511.","10.11961/mater0203.MGI.20171221.ds.0045","尹海清","摘录","张凯琦","2018-01-08",,,"16h","760℃",,,,,,,,,,,,,,,,"AF115",,,,,,,,,,,,,,,,,,,,,,,,,,,,,,,,,,,,,,,,,,,,,"100Mpa","4h","1190℃","150mm",,,,,,,,,,,,,,,,,,,,,,,,,,,,,,,,,,,,,,
,,,,,"ObjectId(""5b4d23c4e6b1a819a85d8bad"")",,,,,,,,,,,,,,,,,,,,,,,,,,,,,,,,,,"154.95Mpa",,,,,"2070℃","2英寸",,,,,,,,,,,,,,,,,,,,,,"",,,,,,,,,,,,,,"Carlson D M. P/M AF115 Dual Property Disk Process Development[C]// Superalloys. 1980:501-511.","10.11961/mater0203.MGI.20171221.ds.0045","尹海清","摘录","张凯琦","2018-01-08",,,"16h","760℃",,,,,,,,,,,,,,,,"AF115",,,,,,,,,,,,,,,,,,,,,,,,,,,,,,,,,,,,,,,,,,,,,"100Mpa","4h","1190℃","150mm",,,,,,,,,,,,,,,,,,,,,,,,,,,,,,,,,,,,,,
,,,,,"ObjectId(""5b4d23c9e6b1a819a85d8baf"")",,,,,,,,,,,,,,,,,,,,,,,,,,,,,,,,,,"159.84Mpa",,,,,"2120℃","2英寸",,,,,,,,,,,,,,,,,,,,,,"",,,,,,,,,,,,,,"Carlson D M. P/M AF115 Dual Property Disk Process Development[C]// Superalloys. 1980:501-511.","10.11961/mater0203.MGI.20171221.ds.0045","尹海清","摘录","张凯琦","2018-01-08",,,"16h","760℃",,,,,,,,,,,,,,,,"AF115",,,,,,,,,,,,,,,,,,,,,,,,,,,,,,,,,,,,,,,,,,,,,"100Mpa","4h","1190℃","150mm",,,,,,,,,,,,,,,,,,,,,,,,,,,,,,,,,,,,,,
,,,,,"ObjectId(""5b4d23cee6b1a819a85d8bb1"")",,,,,,,,,,,,,,,,,,,,,,,,,,,,,,,,,,"168.99Mpa",,,,,"2150℃","1英寸",,,,,,,,,,,,,,,,,,,,,,"",,,,,,,,,,,,,,"Carlson D M. P/M AF115 Dual Property Disk Process Development[C]// Superalloys. 1980:501-511.","10.11961/mater0203.MGI.20171221.ds.0045","尹海清","摘录","张凯琦","2018-01-08",,,"16h","760℃",,,,,,,,,,,,,,,,"AF115",,,,,,,,,,,,,,,,,,,,,,,,,,,,,,,,,,,,,,,,,,,,,"100Mpa","4h","1190℃","150mm",,,,,,,,,,,,,,,,,,,,,,,,,,,,,,,,,,,,,,
,,,,,"ObjectId(""5b4d23d3e6b1a819a85d8bb3"")",,,,,,,,,,,,,,,,,,,,,,,,,,,,,,,,,,"163.50Mpa",,,,,"2150℃","2英寸",,,,,,,,,,,,,,,,,,,,,,"",,,,,,,,,,,,,,"Carlson D M. P/M AF115 Dual Property Disk Process Development[C]// Superalloys. 1980:501-511.","10.11961/mater0203.MGI.20171221.ds.0045","尹海清","摘录","张凯琦","2018-01-08",,,"16h","760℃",,,,,,,,,,,,,,,,"AF115",,,,,,,,,,,,,,,,,,,,,,,,,,,,,,,,,,,,,,,,,,,,,"100Mpa","4h","1190℃","150mm",,,,,,,,,,,,,,,,,,,,,,,,,,,,,,,,,,,,,,
,,,,,"ObjectId(""5b4d23d7e6b1a819a85d8bb5"")",,,,,,,,,,,,,,,,,,,,,,,,,,,,,,,,,,"150.32Mpa",,,,,"2060℃","4英寸",,,,,,,,,,,,,,,,,,,,,,"",,,,,,,,,,,,,,"Carlson D M. P/M AF115 Dual Property Disk Process Development[C]// Superalloys. 1980:501-511.","10.11961/mater0203.MGI.20171221.ds.0045","尹海清","摘录","张凯琦","2018-01-08",,,"16h","760℃",,,,,,,,,,,,,,,,"AF115",,,,,,,,,,,,,,,,,,,,,,,,,,,,,,,,,,,,,,,,,,,,,"100Mpa","4h","1190℃","150mm",,,,,,,,,,,,,,,,,,,,,,,,,,,,,,,,,,,,,,
,,,,,"ObjectId(""5b4d23dce6b1a819a85d8bb7"")",,,,,,,,,,,,,,,,,,,,,,,,,,,,,,,,,,"156.41Mpa",,,,,"2090℃","2英寸",,,,,,,,,,,,,,,,,,,,,,"",,,,,,,,,,,,,,"Carlson D M. P/M AF115 Dual Property Disk Process Development[C]// Superalloys. 1980:501-511.","10.11961/mater0203.MGI.20171221.ds.0045","尹海清","摘录","张凯琦","2018-01-08",,,"16h","760℃",,,,,,,,,,,,,,,,"AF115",,,,,,,,,,,,,,,,,,,,,,,,,,,,,,,,,,,,,,,,,,,,,"100Mpa","4h","1190℃","150mm",,,,,,,,,,,,,,,,,,,,,,,,,,,,,,,,,,,,,,
,,,,,"ObjectId(""5b4d23e1e6b1a819a85d8bb9"")",,,,,,,,,,,,,,,,,,,,,,,,,,,,,,,,,,"157.25Mpa",,,,,"2100℃","2英寸",,,,,,,,,,,,,,,,,,,,,,"",,,,,,,,,,,,,,"Carlson D M. P/M AF115 Dual Property Disk Process Development[C]// Superalloys. 1980:501-511.","10.11961/mater0203.MGI.20171221.ds.0045","尹海清","摘录","张凯琦","2018-01-08",,,"16h","760℃",,,,,,,,,,,,,,,,"AF115",,,,,,,,,,,,,,,,,,,,,,,,,,,,,,,,,,,,,,,,,,,,,"100Mpa","4h","1190℃","150mm",,,,,,,,,,,,,,,,,,,,,,,,,,,,,,,,,,,,,,
,,,,,"ObjectId(""5b4d23e6e6b1a819a85d8bbb"")",,,,,,,,,,,,,,,,,,,,,,,,,,,,,,,,,,"160.91Mpa",,,,,"2130℃","2英寸",,,,,,,,,,,,,,,,,,,,,,"",,,,,,,,,,,,,,"Carlson D M. P/M AF115 Dual Property Disk Process Development[C]// Superalloys. 1980:501-511.","10.11961/mater0203.MGI.20171221.ds.0045","尹海清","摘录","张凯琦","2018-01-08",,,"16h","760℃",,,,,,,,,,,,,,,,"AF115",,,,,,,,,,,,,,,,,,,,,,,,,,,,,,,,,,,,,,,,,,,,,"100Mpa","4h","1190℃","150mm",,,,,,,,,,,,,,,,,,,,,,,,,,,,,,,,,,,,,,
,,,,,"ObjectId(""5b4d23ebe6b1a819a85d8bbd"")",,,,,,,,,,,,,,,,,,,,,,,,,,,,,,,,,,"149.46Mpa",,,,,"2050℃","4英寸",,,,,,,,,,,,,,,,,,,,,,"",,,,,,,,,,,,,,"Carlson D M. P/M AF115 Dual Property Disk Process Development[C]// Superalloys. 1980:501-511.","10.11961/mater0203.MGI.20171221.ds.0045","尹海清","摘录","张凯琦","2018-01-08",,,"16h","760℃",,,,,,,,,,,,,,,,"AF115",,,,,,,,,,,,,,,,,,,,,,,,,,,,,,,,,,,,,,,,,,,,,"100Mpa","4h","1190℃","150mm",,,,,,,,,,,,,,,,,,,,,,,,,,,,,,,,,,,,,,
,,,,,"ObjectId(""5b4d23f0e6b1a819a85d8bbf"")",,,,,,,,,,,,,,,,,,,,,,,,,,,,,,,,,,"161.98Mpa",,,,,"2140℃","2英寸",,,,,,,,,,,,,,,,,,,,,,"",,,,,,,,,,,,,,"Carlson D M. P/M AF115 Dual Property Disk Process Development[C]// Superalloys. 1980:501-511.","10.11961/mater0203.MGI.20171221.ds.0045","尹海清","摘录","张凯琦","2018-01-08",,,"16h","760℃",,,,,,,,,,,,,,,,"AF115",,,,,,,,,,,,,,,,,,,,,,,,,,,,,,,,,,,,,,,,,,,,,"100Mpa","4h","1190℃","150mm",,,,,,,,,,,,,,,,,,,,,,,,,,,,,,,,,,,,,,
,,,,,"ObjectId(""5b4d23f4e6b1a819a85d8bc1"")",,,,,,,,,,,,,,,,,,,,,,,,,,,,,,,,,,"154.18Mpa",,,,,"2050℃","2英寸",,,,,,,,,,,,,,,,,,,,,,"",,,,,,,,,,,,,,"Carlson D M. P/M AF115 Dual Property Disk Process Development[C]// Superalloys. 1980:501-511.","10.11961/mater0203.MGI.20171221.ds.0045","尹海清","摘录","张凯琦","2018-01-08",,,"16h","760℃",,,,,,,,,,,,,,,,"AF115",,,,,,,,,,,,,,,,,,,,,,,,,,,,,,,,,,,,,,,,,,,,,"100Mpa","4h","1190℃","150mm",,,,,,,,,,,,,,,,,,,,,,,,,,,,,,,,,,,,,,
,,,,,"ObjectId(""5b4d23fee6b1a819a85d8bc3"")",,,,,,,,,,,,,,,,,,,,,,,,,,,,,,,,,,"160.35Mpa",,,,,"2080℃","1英寸",,,,,,,,,,,,,,,,,,,,,,"",,,,,,,,,,,,,,"Carlson D M. P/M AF115 Dual Property Disk Process Development[C]// Superalloys. 1980:501-511.","10.11961/mater0203.MGI.20171221.ds.0045","尹海清","摘录","张凯琦","2018-01-08",,,"16h","760℃",,,,,,,,,,,,,,,,"AF115",,,,,,,,,,,,,,,,,,,,,,,,,,,,,,,,,,,,,,,,,,,,,"100Mpa","4h","1190℃","150mm",,,,,,,,,,,,,,,,,,,,,,,,,,,,,,,,,,,,,,
,,,,,"ObjectId(""5b4d2403e6b1a819a85d8bc5"")",,,,,,,,,,,,,,,,,,,,,,,,,,,,,,,,,,"165.86Mpa",,,,,"2130℃","1英寸",,,,,,,,,,,,,,,,,,,,,,"",,,,,,,,,,,,,,"Carlson D M. P/M AF115 Dual Property Disk Process Development[C]// Superalloys. 1980:501-511.","10.11961/mater0203.MGI.20171221.ds.0045","尹海清","摘录","张凯琦","2018-01-08",,,"16h","760℃",,,,,,,,,,,,,,,,"AF115",,,,,,,,,,,,,,,,,,,,,,,,,,,,,,,,,,,,,,,,,,,,,"100Mpa","4h","1190℃","150mm",,,,,,,,,,,,,,,,,,,,,,,,,,,,,,,,,,,,,,
,,,,,"ObjectId(""5b4d240de6b1a819a85d8bc9"")",,,,,,,,,,,,,,,,,,,,,,,,,,,,,,,,,,"159.24Mpa",,,,,"2070℃","1英寸",,,,,,,,,,,,,,,,,,,,,,"",,,,,,,,,,,,,,"Carlson D M. P/M AF115 Dual Property Disk Process Development[C]// Superalloys. 1980:501-511.","10.11961/mater0203.MGI.20171221.ds.0045","尹海清","摘录","张凯琦","2018-01-08",,,"16h","760℃",,,,,,,,,,,,,,,,"AF115",,,,,,,,,,,,,,,,,,,,,,,,,,,,,,,,,,,,,,,,,,,,,"100Mpa","4h","1190℃","150mm",,,,,,,,,,,,,,,,,,,,,,,,,,,,,,,,,,,,,,
,,,,,"ObjectId(""5b4d2417e6b1a819a85d8bcd"")",,,,,,,,,,,,,,,,,,,,,,,,,,,,,,,,,,"164.53Mpa",,,,,"2120℃","1英寸",,,,,,,,,,,,,,,,,,,,,,"",,,,,,,,,,,,,,"Carlson D M. P/M AF115 Dual Property Disk Process Development[C]// Superalloys. 1980:501-511.","10.11961/mater0203.MGI.20171221.ds.0045","尹海清","摘录","张凯琦","2018-01-08",,,"16h","760℃",,,,,,,,,,,,,,,,"AF115",,,,,,,,,,,,,,,,,,,,,,,,,,,,,,,,,,,,,,,,,,,,,"100Mpa","4h","1190℃","150mm",,,,,,,,,,,,,,,,,,,,,,,,,,,,,,,,,,,,,,
,,,,,"ObjectId(""5b4d241ce6b1a819a85d8bcf"")",,,,,,,,,,,,,,,,,,,,,,,,,,,,,,,,,,"158.64Mpa",,,,,"2050℃","1英寸",,,,,,,,,,,,,,,,,,,,,,"",,,,,,,,,,,,,,"Carlson D M. P/M AF115 Dual Property Disk Process Development[C]// Superalloys. 1980:501-511.","10.11961/mater0203.MGI.20171221.ds.0045","尹海清","摘录","张凯琦","2018-01-08",,,"16h","760℃",,,,,,,,,,,,,,,,"AF115",,,,,,,,,,,,,,,,,,,,,,,,,,,,,,,,,,,,,,,,,,,,,"100Mpa","4h","1190℃","150mm",,,,,,,,,,,,,,,,,,,,,,,,,,,,,,,,,,,,,,
,,,,,"ObjectId(""5b4d2421e6b1a819a85d8bd1"")",,,,,,,,,,,,,,,,,,,,,,,,,,,,,,,,,,"161.86Mpa",,,,,"2100℃","1英寸",,,,,,,,,,,,,,,,,,,,,,"",,,,,,,,,,,,,,"Carlson D M. P/M AF115 Dual Property Disk Process Development[C]// Superalloys. 1980:501-511.","10.11961/mater0203.MGI.20171221.ds.0045","尹海清","摘录","张凯琦","2018-01-08",,,"16h","760℃",,,,,,,,,,,,,,,,"AF115",,,,,,,,,,,,,,,,,,,,,,,,,,,,,,,,,,,,,,,,,,,,,"100Mpa","4h","1190℃","150mm",,,,,,,,,,,,,,,,,,,,,,,,,,,,,,,,,,,,,,
,,,,,"ObjectId(""5b4d2426e6b1a819a85d8bd3"")",,,,,,,,,,,,,,,,,,,,,,,,,,,,,,,,,,"159.06Mpa",,,,,"2060℃","1英寸",,,,,,,,,,,,,,,,,,,,,,"",,,,,,,,,,,,,,"Carlson D M. P/M AF115 Dual Property Disk Process Development[C]// Superalloys. 1980:501-511.","10.11961/mater0203.MGI.20171221.ds.0045","尹海清","摘录","张凯琦","2018-01-08",,,"16h","760℃",,,,,,,,,,,,,,,,"AF115",,,,,,,,,,,,,,,,,,,,,,,,,,,,,,,,,,,,,,,,,,,,,"100Mpa","4h","1190℃","150mm",,,,,,,,,,,,,,,,,,,,,,,,,,,,,,,,,,,,,,
,,,,,"ObjectId(""5b4d242be6b1a819a85d8bd5"")",,,,,,,,,,,,,,,,,,,,,,,,,,,,,,,,,,"160.99Mpa",,,,,"2090℃","1英寸",,,,,,,,,,,,,,,,,,,,,,"",,,,,,,,,,,,,,"Carlson D M. P/M AF115 Dual Property Disk Process Development[C]// Superalloys. 1980:501-511.","10.11961/mater0203.MGI.20171221.ds.0045","尹海清","摘录","张凯琦","2018-01-08",,,"16h","760℃",,,,,,,,,,,,,,,,"AF115",,,,,,,,,,,,,,,,,,,,,,,,,,,,,,,,,,,,,,,,,,,,,"100Mpa","4h","1190℃","150mm",,,,,,,,,,,,,,,,,,,,,,,,,,,,,,,,,,,,,,
,,,,,"ObjectId(""5b4d2435e6b1a819a85d8bd9"")",,,,,,,,,,,,,,,,,,,,,,,,,,,,,,,,,,"167.20Mpa",,,,,"2140℃","1英寸",,,,,,,,,,,,,,,,,,,,,,"",,,,,,,,,,,,,,"Carlson D M. P/M AF115 Dual Property Disk Process Development[C]// Superalloys. 1980:501-511.","10.11961/mater0203.MGI.20171221.ds.0045","尹海清","摘录","张凯琦","2018-01-08",,,"16h","760℃",,,,,,,,,,,,,,,,"AF115",,,,,,,,,,,,,,,,,,,,,,,,,,,,,,,,,,,,,,,,,,,,,"100Mpa","4h","1190℃","150mm",,,,,,,,,,,,,,,,,,,,,,,,,,,,,,,,,,,,,,
,,,,,"ObjectId(""5b4d2443e6b1a819a85d8bdf"")",,,,,,,,,,,,,,,,,,,,,,,,,,,,,,,,,,"163.19Mpa",,,,,"2110℃","1英寸",,,,,,,,,,,,,,,,,,,,,,"",,,,,,,,,,,,,,"Carlson D M. P/M AF115 Dual Property Disk Process Development[C]// Superalloys. 1980:501-511.","10.11961/mater0203.MGI.20171221.ds.0045","尹海清","摘录","张凯琦","2018-01-08",,,"16h","760℃",,,,,,,,,,,,,,,,"AF115",,,,,,,,,,,,,,,,,,,,,,,,,,,,,,,,,,,,,,,,,,,,,"100Mpa","4h","1190℃","150mm",,,,,,,,,,,,,,,,,,,,,,,,,,,,,,,,,,,,,,
,,,,,"ObjectId(""5b4d25d7e6b1a819a85d8c77"")",,,,,,,,,,,,,,,,,,,,,,,,,,,,,,,,,,"194.2Mpa",,,,,,,,,,,,,,,,,,,,,,,,,,,,"",,,,,,,,,,,,,,"Carlson D M. P/M AF115 Dual Property Disk Process Development[C]// Superalloys. 1980:501-511.","10.11961/mater0203.MGI.20171221.ds.0045","尹海清","摘录","张凯琦","2018-01-08",,,"16h","760℃",,,,,,,,,,,,,,,,"AF115",,,,,,,,,,,,,,,,,,,,,,,,,,,,,,,,,,,,,,,,,,,,,"100Mpa","4h","1190℃","150mm",,,,,,,,,,,,,,,,,,,,,,,,,,,,,,,,,,,,"42%",,"2050℃"
,,,,,"ObjectId(""5b4d25e1e6b1a819a85d8c7b"")",,,,,,,,,,,,,,,,,,,,,,,,,,,,,,,,,,"186.8Mpa",,,,,,,,,,,,,,,,,,,,,,,,,,,,"",,,,,,,,,,,,,,"Carlson D M. P/M AF115 Dual Property Disk Process Development[C]// Superalloys. 1980:501-511.","10.11961/mater0203.MGI.20171221.ds.0045","尹海清","摘录","张凯琦","2018-01-08",,,"16h","760℃",,,,,,,,,,,,,,,,"AF115",,,,,,,,,,,,,,,,,,,,,,,,,,,,,,,,,,,,,,,,,,,,,"100Mpa","4h","1190℃","150mm",,,,,,,,,,,,,,,,,,,,,,,,,,,,,,,,,,,,"42%",,"2000℃"
,,,,,"ObjectId(""5b4d25e6e6b1a819a85d8c7d"")",,,,,,,,,,,,,,,,,,,,,,,,,,,,,,,,,,"183.6Mpa",,,,,,,,,,,,,,,,,,,,,,,,,,,,"",,,,,,,,,,,,,,"Carlson D M. P/M AF115 Dual Property Disk Process Development[C]// Superalloys. 1980:501-511.","10.11961/mater0203.MGI.20171221.ds.0045","尹海清","摘录","张凯琦","2018-01-08",,,"16h","760℃",,,,,,,,,,,,,,,,"AF115",,,,,,,,,,,,,,,,,,,,,,,,,,,,,,,,,,,,,,,,,,,,,"100Mpa","4h","1190℃","150mm",,,,,,,,,,,,,,,,,,,,,,,,,,,,,,,,,,,,"20%",,"2000℃"
,,,,,"ObjectId(""5b4d25ebe6b1a819a85d8c7f"")",,,,,,,,,,,,,,,,,,,,,,,,,,,,,,,,,,"189.4Mpa",,,,,,,,,,,,,,,,,,,,,,,,,,,,"",,,,,,,,,,,,,,"Carlson D M. P/M AF115 Dual Property Disk Process Development[C]// Superalloys. 1980:501-511.","10.11961/mater0203.MGI.20171221.ds.0045","尹海清","摘录","张凯琦","2018-01-08",,,"16h","760℃",,,,,,,,,,,,,,,,"AF115",,,,,,,,,,,,,,,,,,,,,,,,,,,,,,,,,,,,,,,,,,,,,"100Mpa","4h","1190℃","150mm",,,,,,,,,,,,,,,,,,,,,,,,,,,,,,,,,,,,"33%",,"2050℃"
,,,,,"ObjectId(""5b4d25f9e6b1a819a85d8c85"")",,,,,,,,,,,,,,,,,,,,,,,,,,,,,,,,,,"187.9Mpa",,,,,,,,,,,,,,,,,,,,,,,,,,,,"",,,,,,,,,,,,,,"Carlson D M. P/M AF115 Dual Property Disk Process Development[C]// Superalloys. 1980:501-511.","10.11961/mater0203.MGI.20171221.ds.0045","尹海清","摘录","张凯琦","2018-01-08",,,"16h","760℃",,,,,,,,,,,,,,,,"AF115",,,,,,,,,,,,,,,,,,,,,,,,,,,,,,,,,,,,,,,,,,,,,"100Mpa","4h","1190℃","150mm",,,,,,,,,,,,,,,,,,,,,,,,,,,,,,,,,,,,"34%",,"2000℃"
,,,,,"ObjectId(""5b4d25fee6b1a819a85d8c87"")",,,,,,,,,,,,,,,,,,,,,,,,,,,,,,,,,,"195.2Mpa",,,,,,,,,,,,,,,,,,,,,,,,,,,,"",,,,,,,,,,,,,,"Carlson D M. P/M AF115 Dual Property Disk Process Development[C]// Superalloys. 1980:501-511.","10.11961/mater0203.MGI.20171221.ds.0045","尹海清","摘录","张凯琦","2018-01-08",,,"16h","760℃",,,,,,,,,,,,,,,,"AF115",,,,,,,,,,,,,,,,,,,,,,,,,,,,,,,,,,,,,,,,,,,,,"100Mpa","4h","1190℃","150mm",,,,,,,,,,,,,,,,,,,,,,,,,,,,,,,,,,,,"40%",,"2100℃"
,,,,,"ObjectId(""5b4d2603e6b1a819a85d8c89"")",,,,,,,,,,,,,,,,,,,,,,,,,,,,,,,,,,"191.5Mpa",,,,,,,,,,,,,,,,,,,,,,,,,,,,"",,,,,,,,,,,,,,"Carlson D M. P/M AF115 Dual Property Disk Process Development[C]// Superalloys. 1980:501-511.","10.11961/mater0203.MGI.20171221.ds.0045","尹海清","摘录","张凯琦","2018-01-08",,,"16h","760℃",,,,,,,,,,,,,,,,"AF115",,,,,,,,,,,,,,,,,,,,,,,,,,,,,,,,,,,,,,,,,,,,,"100Mpa","4h","1190℃","150mm",,,,,,,,,,,,,,,,,,,,,,,,,,,,,,,,,,,,"30%",,"2100℃"
,,,,,"ObjectId(""5b4d2608e6b1a819a85d8c8b"")",,,,,,,,,,,,,,,,,,,,,,,,,,,,,,,,,,"189.9Mpa",,,,,,,,,,,,,,,,,,,,,,,,,,,,"",,,,,,,,,,,,,,"Carlson D M. P/M AF115 Dual Property Disk Process Development[C]// Superalloys. 1980:501-511.","10.11961/mater0203.MGI.20171221.ds.0045","尹海清","摘录","张凯琦","2018-01-08",,,"16h","760℃",,,,,,,,,,,,,,,,"AF115",,,,,,,,,,,,,,,,,,,,,,,,,,,,,,,,,,,,,,,,,,,,,"100Mpa","4h","1190℃","150mm",,,,,,,,,,,,,,,,,,,,,,,,,,,,,,,,,,,,"41%",,"2010℃"
,,,,,"ObjectId(""5b4d260de6b1a819a85d8c8d"")",,,,,,,,,,,,,,,,,,,,,,,,,,,,,,,,,,"199.6Mpa",,,,,,,,,,,,,,,,,,,,,,,,,,,,"",,,,,,,,,,,,,,"Carlson D M. P/M AF115 Dual Property Disk Process Development[C]// Superalloys. 1980:501-511.","10.11961/mater0203.MGI.20171221.ds.0045","尹海清","摘录","张凯琦","2018-01-08",,,"16h","760℃",,,,,,,,,,,,,,,,"AF115",,,,,,,,,,,,,,,,,,,,,,,,,,,,,,,,,,,,,,,,,,,,,"100Mpa","4h","1190℃","150mm",,,,,,,,,,,,,,,,,,,,,,,,,,,,,,,,,,,,"40%",,"2050℃"
,,,,,"ObjectId(""5b4d261be6b1a819a85d8c93"")",,,,,,,,,,,,,,,,,,,,,,,,,,,,,,,,,,"171.1Mpa",,,,,,,,,,,,,,,,,,,,,,,,,,,,"",,,,,,,,,,,,,,"Carlson D M. P/M AF115 Dual Property Disk Process Development[C]// Superalloys. 1980:501-511.","10.11961/mater0203.MGI.20171221.ds.0045","尹海清","摘录","张凯琦","2018-01-08",,,"16h","760℃",,,,,,,,,,,,,,,,"AF115",,,,,,,,,,,,,,,,,,,,,,,,,,,,,,,,,,,,,,,,,,,,,"100Mpa","4h","1190℃","150mm",,,,,,,,,,,,,,,,,,,,,,,,,,,,,,,,,,,,"30%",,"2100℃"
,,,,,"ObjectId(""5b4d2625e6b1a819a85d8c95"")",,,,,,,,,,,,,,,,,,,,,,,,,,,,,,,,,,"198.4Mpa",,,,,,,,,,,,,,,,,,,,,,,,,,,,"",,,,,,,,,,,,,,"Carlson D M. P/M AF115 Dual Property Disk Process Development[C]// Superalloys. 1980:501-511.","10.11961/mater0203.MGI.20171221.ds.0045","尹海清","摘录","张凯琦","2018-01-08",,,"16h","760℃",,,,,,,,,,,,,,,,"AF115",,,,,,,,,,,,,,,,,,,,,,,,,,,,,,,,,,,,,,,,,,,,,"100Mpa","4h","1190℃","150mm",,,,,,,,,,,,,,,,,,,,,,,,,,,,,,,,,,,,"43%",,"2000℃"
,,,,,"ObjectId(""5b4d263ee6b1a819a85d8c9f"")",,,,,,,,,,,,,,,,,,,,,,,,,,,,,,,,,,"194.8Mpa",,,,,,,,,,,,,,,,,,,,,,,,,,,,"",,,,,,,,,,,,,,"Carlson D M. P/M AF115 Dual Property Disk Process Development[C]// Superalloys. 1980:501-511.","10.11961/mater0203.MGI.20171221.ds.0045","尹海清","摘录","张凯琦","2018-01-08",,,"16h","760℃",,,,,,,,,,,,,,,,"AF115",,,,,,,,,,,,,,,,,,,,,,,,,,,,,,,,,,,,,,,,,,,,,"100Mpa","4h","1190℃","150mm",,,,,,,,,,,,,,,,,,,,,,,,,,,,,,,,,,,,"34%",,"2000℃"
,,,,,"ObjectId(""5b4d2664e6b1a819a85d8caf"")",,,,,,,,,,,,,,,,,,,,,,,,,,,,,,,,,,"191.4Mpa",,,,,,,,,,,,,,,,,,,,,,,,,,,,"",,,,,,,,,,,,,,"Carlson D M. P/M AF115 Dual Property Disk Process Development[C]// Superalloys. 1980:501-511.","10.11961/mater0203.MGI.20171221.ds.0045","尹海清","摘录","张凯琦","2018-01-08",,,"16h","760℃",,,,,,,,,,,,,,,,"AF115",,,,,,,,,,,,,,,,,,,,,,,,,,,,,,,,,,,,,,,,,,,,,"100Mpa","4h","1190℃","150mm",,,,,,,,,,,,,,,,,,,,,,,,,,,,,,,,,,,,"41%",,"2000℃"
,,,,,"ObjectId(""5b4d30a7e6b1a819a85d908b"")","5.0","0.02","0.02","1.4","18.5","12.5",,"0.4",,"3.2",,,,"bal",,,,,"4.4",,,"0.06",,,,,,,,,,," ℃","932.00Mpa",,,,,,,,,,,,,,,,,,,,,,,,,,,,"",,,,,,,,,,,,,,"Eng R D, Evans D J. High Strength HIP Consolidated MERL 76 Disks[C]// Superalloys. 1980:491-500.","10.11961/mater0203.MGI.20171221.ds.0044","尹海清","摘录","张凯琦","2018-01-08",,,,,,,,"24h","649℃","12h","760℃",,,,,,,,,"MERL76",,,,,,,,,,,,,,,,,,,,,,,,,,,,,,,,,,,,,,,"2h","1163℃",,,,"103Mpa",,"3h","704℃",,,,,,,,,,,,,,,,,,,,,,,,,,,,,,,,,,,,,,,
,,,,,"ObjectId(""5b4d30bbe6b1a819a85d9091"")","5.0","0.02","0.02","1.4","18.5","12.5",,"0.4",,"3.2",,,,"bal",,,,,"4.4",,,"0.06",,,,,,,,,,," ℃","987.00Mpa",,,,,,,,,,,,,,,,,,,,,,,,,,,,"",,,,,,,,,,,,,,"Eng R D, Evans D J. High Strength HIP Consolidated MERL 76 Disks[C]// Superalloys. 1980:491-500.","10.11961/mater0203.MGI.20171221.ds.0044","尹海清","摘录","张凯琦","2018-01-08",,,,,,,,"24h","649℃","12h","760℃",,,,,,,,,"MERL76",,,,,,,,,,,,,,,,,,,,,,,,,,,,,,,,,,,,,,,"2h","1163℃",,,,"103Mpa",,"3h","1182℃",,,,,,,,,,,,,,,,,,,,,,,,,,,,,,,,,,,,,,,
,,,,,"ObjectId(""5b4d30c0e6b1a819a85d9093"")","5.0","0.02","0.02","1.4","18.5","12.5",,"0.4",,"3.2",,,,"bal",,,,,"4.4",,,"0.06",,,,,,,,,,," ℃","1012.00Mpa",,,,,,,,,,,,,,,,,,,,,,,,,,,,"",,,,,,,,,,,,,,"Eng R D, Evans D J. High Strength HIP Consolidated MERL 76 Disks[C]// Superalloys. 1980:491-500.","10.11961/mater0203.MGI.20171221.ds.0044","尹海清","摘录","张凯琦","2018-01-08",,,,,,,,"24h","649℃","12h","760℃",,,,,,,,,"MERL76",,,,,,,,,,,,,,,,,,,,,,,,,,,,,,,,,,,,,,,"2h","1163℃",,,,"103Mpa",,"3h","704℃",,,,,,,,,,,,,,,,,,,,,,,,,,,,,,,,,,,,,,,
,,,,,"ObjectId(""5b4d30c4e6b1a819a85d9095"")","5.0","0.02","0.02","1.4","18.5","12.5",,"0.4",,"3.2",,,,"bal",,,,,"4.4",,,"0.06",,,,,,,,," ℃",,,"1034.00Mpa",,,,,,,,,,,,,,,,,,,,,,,,,,,,"",,,,,,,,,,,,,,"Eng R D, Evans D J. High Strength HIP Consolidated MERL 76 Disks[C]// Superalloys. 1980:491-500.","10.11961/mater0203.MGI.20171221.ds.0044","尹海清","摘录","张凯琦","2018-01-08",,,,,,,,"24h","649℃","12h","760℃",,,,,,,,,"MERL76",,,,,,,,,,,,,,,,,,,,,,,,,,,,,,,,,,,,,,,"2h","1163℃",,,,"103Mpa",,"3h","621℃",,,,,,,,,,,,,,,,,,,,,,,,,,,,,,,,,,,,,,,
,,,,,"ObjectId(""5b4d30c9e6b1a819a85d9097"")","5.0","0.02","0.02","1.4","18.5","12.5",,"0.4",,"3.2",,,,"bal",,,,,"4.4",,,"0.06",,,,,,,,,,," ℃","983.00Mpa",,,,,,,,,,,,,,,,,,,,,,,,,,,,"",,,,,,,,,,,,,,"Eng R D, Evans D J. High Strength HIP Consolidated MERL 76 Disks[C]// Superalloys. 1980:491-500.","10.11961/mater0203.MGI.20171221.ds.0044","尹海清","摘录","张凯琦","2018-01-08",,,,,,,,"24h","649℃","12h","760℃",,,,,,,,,"MERL76",,,,,,,,,,,,,,,,,,,,,,,,,,,,,,,,,,,,,,,"2h","1163℃",,,,"103Mpa",,"3h","704℃",,,,,,,,,,,,,,,,,,,,,,,,,,,,,,,,,,,,,,,
,,,,,"ObjectId(""5b4d30cee6b1a819a85d9099"")","5.0","0.02","0.02","1.4","18.5","12.5",,"0.4",,"3.2",,,,"bal",,,,,"4.4",,,"0.06",,,,,,,,,,," ℃","96.00Mpa",,,,,,,,,,,,,,,,,,,,,,,,,,,,"",,,,,,,,,,,,,,"Eng R D, Evans D J. High Strength HIP Consolidated MERL 76 Disks[C]// Superalloys. 1980:491-500.","10.11961/mater0203.MGI.20171221.ds.0044","尹海清","摘录","张凯琦","2018-01-08",,,,,,,,"24h","649℃","12h","760℃",,,,,,,,,"MERL76",,,,,,,,,,,,,,,,,,,,,,,,,,,,,,,,,,,,,,,"2h","1163℃",,,,"103Mpa",,"3h","704℃",,,,,,,,,,,,,,,,,,,,,,,,,,,,,,,,,,,,,,,
,,,,,"ObjectId(""5b4d30d8e6b1a819a85d909d"")","5.0","0.02","0.02","1.4","18.5","12.5",,"0.4",,"3.2",,,,"bal",,,,,"4.4",,,"0.06",,,,,,,,," ℃",,,"1034.00Mpa",,,,,,,,,,,,,,,,,,,,,,,,,,,,"",,,,,,,,,,,,,,"Eng R D, Evans D J. High Strength HIP Consolidated MERL 76 Disks[C]// Superalloys. 1980:491-500.","10.11961/mater0203.MGI.20171221.ds.0044","尹海清","摘录","张凯琦","2018-01-08",,,,,,,,"24h","649℃","12h","760℃",,,,,,,,,"MERL76",,,,,,,,,,,,,,,,,,,,,,,,,,,,,,,,,,,,,,,"2h","1163℃",,,,"103Mpa",,"3h","1182℃",,,,,,,,,,,,,,,,,,,,,,,,,,,,,,,,,,,,,,,
,,,,,"ObjectId(""5b4d30dde6b1a819a85d909f"")","5.0","0.02","0.02","1.4","18.5","12.5",,"0.4",,"3.2",,,,"bal",,,,,"4.4",,,"0.06",,,,,,,,,,"177℃",,"995.00Mpa",,,,,,,,,,,,,,,,,,,,,,,,,,,,"",,,,,,,,,,,,,,"Eng R D, Evans D J. High Strength HIP Consolidated MERL 76 Disks[C]// Superalloys. 1980:491-500.","10.11961/mater0203.MGI.20171221.ds.0044","尹海清","摘录","张凯琦","2018-01-08",,,,,,,,"24h","649℃","12h","760℃",,,,,,,,,"MERL76",,,,,,,,,,,,,,,,,,,,,,,,,,,,,,,,,,,,,,,"2h","1163℃",,,,"103Mpa",,"3h","621℃",,,,,,,,,,,,,,,,,,,,,,,,,,,,,,,,,,,,,,,
,,,,,"ObjectId(""5b4d30e2e6b1a819a85d90a1"")","5.0","0.02","0.02","1.4","18.5","12.5",,"0.4",,"3.2",,,,"bal",,,,,"4.4",,,"0.06",,,,,,,,,,"177℃",,"1030.00Mpa",,,,,,,,,,,,,,,,,,,,,,,,,,,,"",,,,,,,,,,,,,,"Eng R D, Evans D J. High Strength HIP Consolidated MERL 76 Disks[C]// Superalloys. 1980:491-500.","10.11961/mater0203.MGI.20171221.ds.0044","尹海清","摘录","张凯琦","2018-01-08",,,,,,,,"24h","649℃","12h","760℃",,,,,,,,,"MERL76",,,,,,,,,,,,,,,,,,,,,,,,,,,,,,,,,,,,,,,"2h","1163℃",,,,"103Mpa",,"3h","1182℃",,,,,,,,,,,,,,,,,,,,,,,,,,,,,,,,,,,,,,,
,,,,,"ObjectId(""5b4d30e7e6b1a819a85d90a3"")","5.0","0.02","0.02","1.4","18.5","12.5",,"0.4",,"3.2",,,,"bal",,,,,"4.4",,,"0.06",,,,,,,,,,," ℃","942.00Mpa",,,,,,,,,,,,,,,,,,,,,,,,,,,,"",,,,,,,,,,,,,,"Eng R D, Evans D J. High Strength HIP Consolidated MERL 76 Disks[C]// Superalloys. 1980:491-500.","10.11961/mater0203.MGI.20171221.ds.0044","尹海清","摘录","张凯琦","2018-01-08",,,,,,,,"24h","649℃","12h","760℃",,,,,,,,,"MERL76",,,,,,,,,,,,,,,,,,,,,,,,,,,,,,,,,,,,,,,"2h","1163℃",,,,"103Mpa",,"3h","621℃",,,,,,,,,,,,,,,,,,,,,,,,,,,,,,,,,,,,,,,
,,,,,"ObjectId(""5b4d30f0e6b1a819a85d90a7"")","5.0","0.02","0.02","1.4","18.5","12.5",,"0.4",,"3.2",,,,"bal",,,,,"4.4",,,"0.06",,,,,,,,,,"343℃",,"992.00Mpa",,,,,,,,,,,,,,,,,,,,,,,,,,,,"",,,,,,,,,,,,,,"Eng R D, Evans D J. High Strength HIP Consolidated MERL 76 Disks[C]// Superalloys. 1980:491-500.","10.11961/mater0203.MGI.20171221.ds.0044","尹海清","摘录","张凯琦","2018-01-08",,,,,,,,"24h","649℃","12h","760℃",,,,,,,,,"MERL76",,,,,,,,,,,,,,,,,,,,,,,,,,,,,,,,,,,,,,,"2h","1163℃",,,,"103Mpa",,"3h","621℃",,,,,,,,,,,,,,,,,,,,,,,,,,,,,,,,,,,,,,,
,,,,,"ObjectId(""5b4d30ffe6b1a819a85d90ad"")","5.0","0.02","0.02","1.4","18.5","12.5",,"0.4",,"3.2",,,,"bal",,,,,"4.4",,,"0.06",,,,,,,,,,"343℃",,"1003.00Mpa",,,,,,,,,,,,,,,,,,,,,,,,,,,,"",,,,,,,,,,,,,,"Eng R D, Evans D J. High Strength HIP Consolidated MERL 76 Disks[C]// Superalloys. 1980:491-500.","10.11961/mater0203.MGI.20171221.ds.0044","尹海清","摘录","张凯琦","2018-01-08",,,,,,,,"24h","649℃","12h","760℃",,,,,,,,,"MERL76",,,,,,,,,,,,,,,,,,,,,,,,,,,,,,,,,,,,,,,"2h","1163℃",,,,"103Mpa",,"3h","1182℃",,,,,,,,,,,,,,,,,,,,,,,,,,,,,,,,,,,,,,,
,,,,,"ObjectId(""5b4d3436e6b1a819a85d91e5"")",,,,,,,,,,,,,,,,,,,,,,,,,,,,,,,,,,"62.48Mpa",,,,,,,,,,,,,,,,,,,,,,,,,,,,"",,,,,,,,,,,,,,"Beltran A M, Schilling W F. The Development and Evaluation of Diffusion-Bonded Clad Gas Turbine Buckets[J]. 1980.","10.11961/mater0203.MGI.20171221.ds.0039","尹海清","摘录","张凯琦","2018-01-08",,,,,,,,,,,,,,,,,,,,"S-57",,,,,,,,"2121F",,,,,,,,,,,,,,,,,,,,,,,,,,,,,,,,,,,,"200Mpa",,"1h","1600F",,,,,,,,,,,,,,,,,,,,,,,,,,,,,,,,,,,,,,,
,,,,,"ObjectId(""5b4d3458e6b1a819a85d91f3"")",,,,,,,,,,,,,,,,,,,,,,,,,,,,,,,,,,"61.30Mpa",,,,,,,,,,,,,,,,,,,,,,,,,,,,"",,,,,,,,,,,,,,"Beltran A M, Schilling W F. The Development and Evaluation of Diffusion-Bonded Clad Gas Turbine Buckets[J]. 1980.","10.11961/mater0203.MGI.20171221.ds.0039","尹海清","摘录","张凯琦","2018-01-08",,,,,,,,,,,,,,,,,,,,"S-57",,,,,,,,"2221F",,,,,,,,,,,,,,,,,,,,,,,,,,,,,,,,,,,,"200Mpa",,"1h","1600F",,,,,,,,,,,,,,,,,,,,,,,,,,,,,,,,,,,,,,,
,,,,,"ObjectId(""5b4d347be6b1a819a85d91ff"")",,,,,,,,,,,,,,,,,,,,,,,,,,,,,,,,,,"62.96Mpa",,,,,,,,,,,,,,,,,,,,,,,,,,,,"",,,,,,,,,,,,,,"Beltran A M, Schilling W F. The Development and Evaluation of Diffusion-Bonded Clad Gas Turbine Buckets[J]. 1980.","10.11961/mater0203.MGI.20171221.ds.0039","尹海清","摘录","张凯琦","2018-01-08",,,,,,,,,,,,,,,,,,,,"S-57",,,,,,,,"2021F",,,,,,,,,,,,,,,,,,,,,,,,,,,,,,,,,,,,"200Mpa",,"1h","1600F",,,,,,,,,,,,,,,,,,,,,,,,,,,,,,,,,,,,,,,
,,,,,"ObjectId(""5b4d3499e6b1a819a85d920b"")",,,,,,,,,,,,,,,,,,,,,,,,,,,,,,,,,,"107.99Mpa",,,,,,,,,,,,,,,,,,,,,,,,,,,,"",,,,,,,,,,,,,,"Beltran A M, Schilling W F. The Development and Evaluation of Diffusion-Bonded Clad Gas Turbine Buckets[J]. 1980.","10.11961/mater0203.MGI.20171221.ds.0039","尹海清","摘录","张凯琦","2018-01-08",,,,,,,,,,,,,,,,,,,,"S-57",,,,,,,,"1933F",,,,,,,,,,,,,,,,,,,,,,,,,,,,,,,,,,,,"200Mpa",,"1h","1600F",,,,,,,,,,,,,,,,,,,,,,,,,,,,,,,,,,,,,,,
,,,,,"ObjectId(""5b4d5864e6b1a819a85d9f91"")","5.6",,,,"5.6wt.%","4.6",,"0.1",,"2.4",,,,"balance","6.4","5.0",,"5.6","0.0","5.0",,,,,,,,,,,,,,"89.00Mpa",,,,,,,,,,,,,,,,,,,,,,,,,,,,"",,,"4.00E+2℃",,,,,,,,,,,"Huron E S, Reed R C, Hardy M C, et al. Development of an Oxidation-Resistant High-Strength Sixth-Generation Single-Crystal Superalloy TMS-238[M]// Superalloys 2012. John Wiley & Sons, Inc. 2012:189-195.","10.11961/mater0203.MGI.20171221.ds.0026","尹海清","摘录","杨国强","2018-01-08",,,,,,,,,,,,,,,,,,,,"TMS-196",,,,,,,,,,,,,,,,,,,,,,,,,,,,,,,,,,,,,,,,,,,,,,,,,,,,,,,,,,,,,,,,,,,,,,,,,,,,,,,,,,,,,,
,,,,,"ObjectId(""5b4d5869e6b1a819a85d9f93"")","5.7",,,,"5.8wt.%","3.2",,"0.1",,"2.8",,,,"balance","5.8","3.6",,"5.6","0.0","5.6",,,,,,,,,,,,,,"830.00Mpa",,,,,,,,,,,,,,,,,,,,,,,,,,,,"",,,"4.00E+2℃",,,,,,,,,,,"Huron E S, Reed R C, Hardy M C, et al. Development of an Oxidation-Resistant High-Strength Sixth-Generation Single-Crystal Superalloy TMS-238[M]// Superalloys 2012. John Wiley & Sons, Inc. 2012:189-195.","10.11961/mater0203.MGI.20171221.ds.0026","尹海清","摘录","杨国强","2018-01-08",,,,,,,,,,,,,,,,,,,,"TMS-138A",,,,,,,,,,,,,,,,,,,,,,,,,,,,,,,,,,,,,,,,,,,,,,,,,,,,,,,,,,,,,,,,,,,,,,,,,,,,,,,,,,,,,,
,,,,,"ObjectId(""5b4d586ee6b1a819a85d9f95"")","5.6",,,,"9.6wt.%","6.4",,"0.1",,"0.6",,,,"balance","3.0",,,"6.5","1.0","6.4",,,,,,,,,,,,,,"950.00Mpa",,,,,,,,,,,,,,,,,,,,,,,,,,,,"",,,"7.50E+2℃",,,,,,,,,,,"Huron E S, Reed R C, Hardy M C, et al. Development of an Oxidation-Resistant High-Strength Sixth-Generation Single-Crystal Superalloy TMS-238[M]// Superalloys 2012. John Wiley & Sons, Inc. 2012:189-195.","10.11961/mater0203.MGI.20171221.ds.0026","尹海清","摘录","杨国强","2018-01-08",,,,,,,,,,,,,,,,,,,,"CMSX-4",,,,,,,,,,,,,,,,,,,,,,,,,,,,,,,,,,,,,,,,,,,,,,,,,,,,,,,,,,,,,,,,,,,,,,,,,,,,,,,,,,,,,,
,,,,,"ObjectId(""5b4d5882e6b1a819a85d9f9d"")","5.6",,,,"5.6wt.%","4.6",,"0.1",,"2.4",,,,"balance","6.4","5.0",,"5.6","0.0","5.0",,,,,,,,,,,,,,"845.00Mpa",,,,,,,,,,,,,,,,,,,,,,,,,,,,"",,,"7.50E+2℃",,,,,,,,,,,"Huron E S, Reed R C, Hardy M C, et al. Development of an Oxidation-Resistant High-Strength Sixth-Generation Single-Crystal Superalloy TMS-238[M]// Superalloys 2012. John Wiley & Sons, Inc. 2012:189-195.","10.11961/mater0203.MGI.20171221.ds.0026","尹海清","摘录","杨国强","2018-01-08",,,,,,,,,,,,,,,,,,,,"TMS-196",,,,,,,,,,,,,,,,,,,,,,,,,,,,,,,,,,,,,,,,,,,,,,,,,,,,,,,,,,,,,,,,,,,,,,,,,,,,,,,,,,,,,,
,,,,,"ObjectId(""5b4d5886e6b1a819a85d9f9f"")","5.7",,,,"5.8wt.%","3.2",,"0.1",,"2.8",,,,"balance","5.8","3.6",,"5.6","0.0","5.6",,,,,,,,,,,,,,"868.00Mpa",,,,,,,,,,,,,,,,,,,,,,,,,,,,"",,,"7.50E+2℃",,,,,,,,,,,"Huron E S, Reed R C, Hardy M C, et al. Development of an Oxidation-Resistant High-Strength Sixth-Generation Single-Crystal Superalloy TMS-238[M]// Superalloys 2012. John Wiley & Sons, Inc. 2012:189-195.","10.11961/mater0203.MGI.20171221.ds.0026","尹海清","摘录","杨国强","2018-01-08",,,,,,,,,,,,,,,,,,,,"TMS-138A",,,,,,,,,,,,,,,,,,,,,,,,,,,,,,,,,,,,,,,,,,,,,,,,,,,,,,,,,,,,,,,,,,,,,,,,,,,,,,,,,,,,,,
,,,,,"ObjectId(""5b4d588be6b1a819a85d9fa1"")","5.9",,,,"6.5wt.%","4.6",,"0.1",,"1.1",,,,"balance","6.4","5.0",,"7.6","0.0","4.0",,,,,,,,,,,,,,"925.00Mpa",,,,,,,,,,,,,,,,,,,,,,,,,,,,"",,,"4.00E+2℃",,,,,,,,,,,"Huron E S, Reed R C, Hardy M C, et al. Development of an Oxidation-Resistant High-Strength Sixth-Generation Single-Crystal Superalloy TMS-238[M]// Superalloys 2012. John Wiley & Sons, Inc. 2012:189-195.","10.11961/mater0203.MGI.20171221.ds.0026","尹海清","摘录","杨国强","2018-01-08",,,,,,,,,,,,,,,,,,,,"TMS-238",,,,,,,,,,,,,,,,,,,,,,,,,,,,,,,,,,,,,,,,,,,,,,,,,,,,,,,,,,,,,,,,,,,,,,,,,,,,,,,,,,,,,,
,,,,,"ObjectId(""5b4d589ae6b1a819a85d9fa7"")","5.9",,,,"6.5wt.%","4.6",,"0.1",,"1.1",,,,"balance","6.4","5.0",,"7.6","0.0","4.0",,,,,,,,,,,,,,"1041.00Mpa",,,,,,,,,,,,,,,,,,,,,,,,,,,,"",,,"7.50E+2℃",,,,,,,,,,,"Huron E S, Reed R C, Hardy M C, et al. Development of an Oxidation-Resistant High-Strength Sixth-Generation Single-Crystal Superalloy TMS-238[M]// Superalloys 2012. John Wiley & Sons, Inc. 2012:189-195.","10.11961/mater0203.MGI.20171221.ds.0026","尹海清","摘录","杨国强","2018-01-08",,,,,,,,,,,,,,,,,,,,"TMS-238",,,,,,,,,,,,,,,,,,,,,,,,,,,,,,,,,,,,,,,,,,,,,,,,,,,,,,,,,,,,,,,,,,,,,,,,,,,,,,,,,,,,,,
,,,,,"ObjectId(""5b4d58a9e6b1a819a85d9fad"")","5.6",,,,"9.6wt.%","6.4",,"0.1",,"0.6",,,,"balance","3.0",,,"6.5","1.0","6.4",,,,,,,,,,,,,,"860.00Mpa",,,,,,,,,,,,,,,,,,,,,,,,,,,,"",,,"4.00E+2℃",,,,,,,,,,,"Huron E S, Reed R C, Hardy M C, et al. Development of an Oxidation-Resistant High-Strength Sixth-Generation Single-Crystal Superalloy TMS-238[M]// Superalloys 2012. John Wiley & Sons, Inc. 2012:189-195.","10.11961/mater0203.MGI.20171221.ds.0026","尹海清","摘录","杨国强","2018-01-08",,,,,,,,,,,,,,,,,,,,"CMSX-4",,,,,,,,,,,,,,,,,,,,,,,,,,,,,,,,,,,,,,,,,,,,,,,,,,,,,,,,,,,,,,,,,,,,,,,,,,,,,,,,,,,,,,
,,,,,"ObjectId(""5b4d58bde6b1a819a85d9fb3"")","2.4","0.02","0.03",,"14.8","16.3wt.%",,,,"3.1",,,,"balance",,,,,"4.8","1.3",,"0.03",,,,,"4h",,"400℃","760℃",,,,"506.00Mpa",,,,,"1100℃",,,,,,,,,,,,,,,,,,,,,,,"",,,,,,,,,,,,,,"Huron E S, Reed R C, Hardy M C, et al. Controlling the Deformation Mechanism in Disk Superalloy at Low and Intermediate Temperatures[M]// Superalloys 2012. John Wiley & Sons, Inc. 2012:35-61.","10.11961/mater0203.MGI.20171221.ds.0023","尹海清","摘录","杨国强","2018-01-08",,"1.0%",,,"24h",,,,,,,,,,,,,,,"U720Li",,"650℃","16h",,,,,,,,,,,,,,,,,,,,,,,,,,,,,,,,,,,,,,,,,,,,,,,,,,,,,,,,,,,,,,,,,,,,,,,,,,,,,,,,,,,
,,,,,"ObjectId(""5b4d58c6e6b1a819a85d9fb7"")","2.4","0.02","0.03",,"14.8","16.3wt.%",,,,"3.1",,,,"balance",,,,,"4.8","1.3",,"0.03",,,,,"4h",,"700℃","760℃",,,,"355.00Mpa",,,,,"1100℃",,,,,,,,,,,,,,,,,,,,,,,"",,,,,,,,,,,,,,"Huron E S, Reed R C, Hardy M C, et al. Controlling the Deformation Mechanism in Disk Superalloy at Low and Intermediate Temperatures[M]// Superalloys 2012. John Wiley & Sons, Inc. 2012:35-63.","10.11961/mater0203.MGI.20171221.ds.0023","尹海清","摘录","杨国强","2018-01-08",,"1.0%",,,"24h",,,,,,,,,,,,,,,"U720Li",,"650℃","16h",,,,,,,,,,,,,,,,,,,,,,,,,,,,,,,,,,,,,,,,,,,,,,,,,,,,,,,,,,,,,,,,,,,,,,,,,,,,,,,,,,,
,,,,,"ObjectId(""5b4d58dae6b1a819a85d9fbf"")","2.4","0.02","0.03",,"14.8","16.3wt.%",,,,"3.1",,,,"balance",,,,,"4.8","1.3",,"0.03",,,,,"4h",,"25℃","760℃",,,,"658.00Mpa",,,,,"1100℃",,,,,,,,,,,,,,,,,,,,,,,"",,,,,,,,,,,,,,"Huron E S, Reed R C, Hardy M C, et al. Controlling the Deformation Mechanism in Disk Superalloy at Low and Intermediate Temperatures[M]// Superalloys 2012. John Wiley & Sons, Inc. 2012:35-60.","10.11961/mater0203.MGI.20171221.ds.0023","尹海清","摘录","杨国强","2018-01-08",,"1.0%",,,"24h",,,,,,,,,,,,,,,"U720Li",,"650℃","16h",,,,,,,,,,,,,,,,,,,,,,,,,,,,,,,,,,,,,,,,,,,,,,,,,,,,,,,,,,,,,,,,,,,,,,,,,,,,,,,,,,,
,,,,,"ObjectId(""5b4d58e4e6b1a819a85d9fc3"")","2.3","0.02","0.03",,"25.0","13.5wt.%",,,,"2.8",,,,"balance",,,,,"6.2","1.2",,"0.03",,,,,"4h",,"750℃","760℃",,,,"320.00Mpa",,,,,"1100℃",,,,,,,,,,,,,,,,,,,,,,,"",,,,,,,,,,,,,,"Huron E S, Reed R C, Hardy M C, et al. Controlling the Deformation Mechanism in Disk Superalloy at Low and Intermediate Temperatures[M]// Superalloys 2012. John Wiley & Sons, Inc. 2012:35-53.","10.11961/mater0203.MGI.20171221.ds.0023","尹海清","摘录","杨国强","2018-01-08",,"1.0%",,,"24h",,,,,,,,,,,,,,,"TMW-4M3",,"650℃","16h",,,,,,,,,,,,,,,,,,,,,,,,,,,,,,,,,,,,,,,,,,,,,,,,,,,,,,,,,,,,,,,,,,,,,,,,,,,,,,,,,,,
,,,,,"ObjectId(""5b4d58ede6b1a819a85d9fc7"")","2.4","0.02","0.03",,"14.8","16.3wt.%",,,,"3.1",,,,"balance",,,,,"4.8","1.3",,"0.03",,,,,"4h",,"650℃","760℃",,,,"407.00Mpa",,,,,"1100℃",,,,,,,,,,,,,,,,,,,,,,,"",,,,,,,,,,,,,,"Huron E S, Reed R C, Hardy M C, et al. Controlling the Deformation Mechanism in Disk Superalloy at Low and Intermediate Temperatures[M]// Superalloys 2012. John Wiley & Sons, Inc. 2012:35-62.","10.11961/mater0203.MGI.20171221.ds.0023","尹海清","摘录","杨国强","2018-01-08",,"1.0%",,,"24h",,,,,,,,,,,,,,,"U720Li",,"650℃","16h",,,,,,,,,,,,,,,,,,,,,,,,,,,,,,,,,,,,,,,,,,,,,,,,,,,,,,,,,,,,,,,,,,,,,,,,,,,,,,,,,,,
,,,,,"ObjectId(""5b4d58f2e6b1a819a85d9fc9"")","2.4","0.02","0.03",,"14.8","16.3wt.%",,,,"3.1",,,,"balance",,,,,"4.8","1.3",,"0.03",,,,,"4h",,"750℃","760℃",,,,"128.00Mpa",,,,,"1100℃",,,,,,,,,,,,,,,,,,,,,,,"",,,,,,,,,,,,,,"Huron E S, Reed R C, Hardy M C, et al. Controlling the Deformation Mechanism in Disk Superalloy at Low and Intermediate Temperatures[M]// Superalloys 2012. John Wiley & Sons, Inc. 2012:35-65.","10.11961/mater0203.MGI.20171221.ds.0023","尹海清","摘录","杨国强","2018-01-08",,"1.0%",,,"24h",,,,,,,,,,,,,,,"U720Li",,"650℃","16h",,,,,,,,,,,,,,,,,,,,,,,,,,,,,,,,,,,,,,,,,,,,,,,,,,,,,,,,,,,,,,,,,,,,,,,,,,,,,,,,,,,
