Repository: wujunming1/superalloy-project

File: 国际高温合金会议论文和数据/文献-数据-科研机构关联/数据汇总/力学性能/mechanicproperty_yieldstrength.csv (part 9 of 10)
,,,,,"ObjectId(""5b4d58f7e6b1a819a85d9fcb"")","2.4","0.02","0.03",,"14.8","16.3wt.%",,,,"3.1",,,,"balance",,,,,"4.8","1.3",,"0.03",,,,,"4h",,"725℃","760℃",,,,"262.00Mpa",,,,,"1100℃",,,,,,,,,,,,,,,,,,,,,,,"",,,,,,,,,,,,,,"Huron E S, Reed R C, Hardy M C, et al. Controlling the Deformation Mechanism in Disk Superalloy at Low and Intermediate Temperatures[M]// Superalloys 2012. John Wiley & Sons, Inc. 2012:35-64.","10.11961/mater0203.MGI.20171221.ds.0023","尹海清","摘录","杨国强","2018-01-08",,"1.0%",,,"24h",,,,,,,,,,,,,,,"U720Li",,"650℃","16h",,,,,,,,,,,,,,,,,,,,,,,,,,,,,,,,,,,,,,,,,,,,,,,,,,,,,,,,,,,,,,,,,,,,,,,,,,,,,,,,,,,
,,,,,"ObjectId(""5b4d5906e6b1a819a85d9fcf"")","2.3","0.02","0.03",,"25.0","13.5wt.%",,,,"2.8",,,,"balance",,,,,"6.2","1.2",,"0.03",,,,,"4h",,"400℃","760℃",,,,"512.00Mpa",,,,,"1100℃",,,,,,,,,,,,,,,,,,,,,,,"",,,,,,,,,,,,,,"Huron E S, Reed R C, Hardy M C, et al. Controlling the Deformation Mechanism in Disk Superalloy at Low and Intermediate Temperatures[M]// Superalloys 2012. John Wiley & Sons, Inc. 2012:35-49.","10.11961/mater0203.MGI.20171221.ds.0023","尹海清","摘录","杨国强","2018-01-08",,"1.0%",,,"24h",,,,,,,,,,,,,,,"TMW-4M3",,"650℃","16h",,,,,,,,,,,,,,,,,,,,,,,,,,,,,,,,,,,,,,,,,,,,,,,,,,,,,,,,,,,,,,,,,,,,,,,,,,,,,,,,,,,
,,,,,"ObjectId(""5b4d591fe6b1a819a85d9fd9"")","2.3","0.02","0.03",,"25.0","13.5wt.%",,,,"2.8",,,,"balance",,,,,"6.2","1.2",,"0.03",,,,,"4h",,"700℃","760℃",,,,"425.00Mpa",,,,,"1100℃",,,,,,,,,,,,,,,,,,,,,,,"",,,,,,,,,,,,,,"Huron E S, Reed R C, Hardy M C, et al. Controlling the Deformation Mechanism in Disk Superalloy at Low and Intermediate Temperatures[M]// Superalloys 2012. John Wiley & Sons, Inc. 2012:35-51.","10.11961/mater0203.MGI.20171221.ds.0023","尹海清","摘录","杨国强","2018-01-08",,"1.0%",,,"24h",,,,,,,,,,,,,,,"TMW-4M3",,"650℃","16h",,,,,,,,,,,,,,,,,,,,,,,,,,,,,,,,,,,,,,,,,,,,,,,,,,,,,,,,,,,,,,,,,,,,,,,,,,,,,,,,,,,
,,,,,"ObjectId(""5b4d5924e6b1a819a85d9fdb"")","2.3","0.02","0.03",,"25.0","13.5wt.%",,,,"2.8",,,,"balance",,,,,"6.2","1.2",,"0.03",,,,,"4h",,"650℃","760℃",,,,"454.00Mpa",,,,,"1100℃",,,,,,,,,,,,,,,,,,,,,,,"",,,,,,,,,,,,,,"Huron E S, Reed R C, Hardy M C, et al. Controlling the Deformation Mechanism in Disk Superalloy at Low and Intermediate Temperatures[M]// Superalloys 2012. John Wiley & Sons, Inc. 2012:35-50.","10.11961/mater0203.MGI.20171221.ds.0023","尹海清","摘录","杨国强","2018-01-08",,"1.0%",,,"24h",,,,,,,,,,,,,,,"TMW-4M3",,"650℃","16h",,,,,,,,,,,,,,,,,,,,,,,,,,,,,,,,,,,,,,,,,,,,,,,,,,,,,,,,,,,,,,,,,,,,,,,,,,,,,,,,,,,
,,,,,"ObjectId(""5b4d5938e6b1a819a85d9fe3"")","2.3","0.02","0.03",,"25.0","13.5wt.%",,,,"2.8",,,,"balance",,,,,"6.2","1.2",,"0.03",,,,,"4h",,"725℃","760℃",,,,"402.00Mpa",,,,,"1100℃",,,,,,,,,,,,,,,,,,,,,,,"",,,,,,,,,,,,,,"Huron E S, Reed R C, Hardy M C, et al. Controlling the Deformation Mechanism in Disk Superalloy at Low and Intermediate Temperatures[M]// Superalloys 2012. John Wiley & Sons, Inc. 2012:35-52.","10.11961/mater0203.MGI.20171221.ds.0023","尹海清","摘录","杨国强","2018-01-08",,"1.0%",,,"24h",,,,,,,,,,,,,,,"TMW-4M3",,"650℃","16h",,,,,,,,,,,,,,,,,,,,,,,,,,,,,,,,,,,,,,,,,,,,,,,,,,,,,,,,,,,,,,,,,,,,,,,,,,,,,,,,,,,
,,,,,"ObjectId(""5b4d5949e6b1a819a85d9fe9"")","2.3","0.02","0.03",,"25.0","13.5wt.%",,,,"2.8",,,,"balance",,,,,"6.2","1.2",,"0.03",,,,,"4h",,"25℃","760℃",,,,"670.00Mpa",,,,,"1100℃",,,,,,,,,,,,,,,,,,,,,,,"",,,,,,,,,,,,,,"Huron E S, Reed R C, Hardy M C, et al. Controlling the Deformation Mechanism in Disk Superalloy at Low and Intermediate Temperatures[M]// Superalloys 2012. John Wiley & Sons, Inc. 2012:35-48.","10.11961/mater0203.MGI.20171221.ds.0023","尹海清","摘录","杨国强","2018-01-08",,"1.0%",,,"24h",,,,,,,,,,,,,,,"TMW-4M3",,"650℃","16h",,,,,,,,,,,,,,,,,,,,,,,,,,,,,,,,,,,,,,,,,,,,,,,,,,,,,,,,,,,,,,,,,,,,,,,,,,,,,,,,,,,
,,,,,"ObjectId(""5b4d5958e6b1a819a85d9fed"")",,,,,,,,,,,,,,,,,,,,,,,,,,,,"1h",,,,,,"1117Mpa",,,,,"1032℃",,,,,,,,,,,,,,,,,,,,,,,"",,,,,,,,,,,,,,"Persson C, Persson P O. Evaluation of service-induced damage and restoration of cast turbine blades[C]. Superalloy, 1992：877-883.","10.11961/mater0203.MGI.20171221.ds.0021","尹海清","摘录","张国飞","2018-01-08",,,,,"4h","718℃",,,,,,,,,,,,,,"Inconel 718",,,,,,"843℃","8h",,,,,,,,,,,,,,,,,,,,,,,,,,,,,,,,,,,,,,,,,,,,,,,,"8h",,,,,,,,,,,,,,,,,,,,,"62±1℃",,,,,,,,,,
,,,,,"ObjectId(""5b4d5971e6b1a819a85d9ff7"")",,,,,,,,,,,,,,,,,,,,,,,,,,,,"1h",,,,,,"890Mpa",,,,,"1032℃",,,,,,,,,,,,,,,,,,,,,,,"",,,,,,,,,,,,,,"Persson C, Persson P O. Evaluation of service-induced damage and restoration of cast turbine blades[C]. Superalloy, 1992：877-883.","10.11961/mater0203.MGI.20171221.ds.0021","尹海清","摘录","张国飞","2018-01-08",,,,,"4h","718℃",,,,,,,,,,,,,,"Inconel 718",,,,,,"843℃","8h",,,,,,,,,,,,,,,,,,,,,,,,,,,,,,,,,,,,,,,,,,,,,,,,"9h",,,,,,,,,,,,,,,,,,,,,"62±1℃",,,,,,,,,,
,,,,,"ObjectId(""5b4d597fe6b1a819a85d9ffd"")",,,,,,,,,,,,,,,,,,,,,,,,,,,,,,,,,,"913Mpa",,,,,,,,,,,,,,,,,,,,,,,,,,,,"",,,,,,,,,,,,,,"Persson C, Persson P O. Evaluation of service-induced damage and restoration of cast turbine blades[C]. Superalloy, 1992：877-883.","10.11961/mater0203.MGI.20171221.ds.0021","尹海清","摘录","张国飞","2018-01-08",,,,,,,,,,,,,,,,,,,,"Inconel 718",,,,,,,,,,,,,,,,,,,,,,,,,,,,,,,,,,,,,,,,,,,,,,,,,,,,,,,,,,,,,,,,,,,,,,,,,,,,,,,,,,,,,,
,,,,,"ObjectId(""5b4d5989e6b1a819a85da001"")",,,,,,,,,,,,,,,,,,,,,,,,,,,,,,,,,,"1066Mpa",,,,,,,,,,,,,,,,,,,,,,,,,,,,"",,,,,,,,,,,,,,"Persson C, Persson P O. Evaluation of service-induced damage and restoration of cast turbine blades[C]. Superalloy, 1992：877-883.","10.11961/mater0203.MGI.20171221.ds.0021","尹海清","摘录","张国飞","2018-01-08",,,,,,,,,,,,,,,,,,,,"Inconel 718",,,,,,,,,,,,,,,,,,,,,,,,,,,,,,,,,,,,,,,,,,,,,,,,,,,,,,,,,,,,,,,,,,,,,,,,,,,,,,,,,,,,,,
,,,,,"ObjectId(""5b4d59abe6b1a819a85da00d"")",,,"0.03",,,"8","2",,,"25",,,,"64.97wt.%",,,,,,,,,,,,,,,,,,,,"491.2Mpa",,,,,,,,,,,,,,,,,,,,,,,,,,,,"",,"538℃",,,,,,,,,,,,"J. J. BARNES,S. K. SRIVASTAVA.OXIDATION OF GAS TURBINE SEAL RING ALLOYS AND ITS EFFECT ON MECHANICAL PROPERTIES[C].Superalloy.1992:825-833.","10.11961/mater0203.MGI.20171221.ds.0019","尹海清","摘录","张国飞","2018-01-08",,,,,,,,,,,,,,,,,,,,"HAYNES 242 alloy",,,,,,,,,,,,,,,,,,,,,,,,,,,,,,,,,,,,,,,,,,,,,,,,,,,,,,,,,,,,,,,,,,,,,,,,,,,,,,,,,,,,,,
,,,,,"ObjectId(""5b4d59c9e6b1a819a85da019"")",,,"0.03",,,"8","2",,,"25",,,,"64.97wt.%",,,,,,,,,,,,,,,,,,,,"287.2Mpa",,,,,,,,,,,,,,,,,,,,,,,,,,,,"",,"760℃",,,,,,,,,,,,"J. J. BARNES,S. K. SRIVASTAVA.OXIDATION OF GAS TURBINE SEAL RING ALLOYS AND ITS EFFECT ON MECHANICAL PROPERTIES[C].Superalloy.1992:825-833.","10.11961/mater0203.MGI.20171221.ds.0019","尹海清","摘录","张国飞","2018-01-08",,,,,,,,,,,,,,,,,,,,"HAYNES 242 alloy",,,,,,,,,,,,,,,,,,,,,,,,,,,,,,,,,,,,,,,,,,,,,,,,,,,,,,,,,,,,,,,,,,,,,,,,,,,,,,,,,,,,,,
,,,,,"ObjectId(""5b4d59cee6b1a819a85da01b"")",,,"0.03",,,"8","2",,,"25",,,,"64.97wt.%",,,,,,,,,,,,,,,,,,,,"757.4Mpa",,,,,,,,,,,,,,,,,,,,,,,,,,,,"",,"RT℃",,,,,,,,,,,,"J. J. BARNES,S. K. SRIVASTAVA.OXIDATION OF GAS TURBINE SEAL RING ALLOYS AND ITS EFFECT ON MECHANICAL PROPERTIES[C].Superalloy.1992:825-833.","10.11961/mater0203.MGI.20171221.ds.0019","尹海清","摘录","张国飞","2018-01-08",,,,,,,,,,,,,,,,,,,,"HAYNES 242 alloy",,,,,,,,,,,,,,,,,,,,,,,,,,,,,,,,,,,,,,,,,,,,,,,,,,,,,,,,,,,,,,,,,,,,,,,,,,,,,,,,,,,,,,
,,,,,"ObjectId(""5b4d59e6e6b1a819a85da025"")",,,"0.03",,,"8","2",,,"25",,,,"64.97wt.%",,,,,,,,,,,,,,,,,,,,"524.1Mpa",,,,,,,,,,,,,,,,,,,,,,,,,,,,"",,"650℃",,,,,,,,,,,,"J. J. BARNES,S. K. SRIVASTAVA.OXIDATION OF GAS TURBINE SEAL RING ALLOYS AND ITS EFFECT ON MECHANICAL PROPERTIES[C].Superalloy.1992:825-833.","10.11961/mater0203.MGI.20171221.ds.0019","尹海清","摘录","张国飞","2018-01-08",,,,,,,,,,,,,,,,,,,,"HAYNES 242 alloy",,,,,,,,,,,,,,,,,,,,,,,,,,,,,,,,,,,,,,,,,,,,,,,,,,,,,,,,,,,,,,,,,,,,,,,,,,,,,,,,,,,,,,
,,,,,"ObjectId(""5b4d8162e6b1a815d464ef10"")","4.9","0.16","0.l5",,"13.2","14.3wt.%",,,,"3.3",,,,"balance",,,,,"3.7",,,"0.04",,,,,,,,,,,,"654.07512402551Mpa",,,,,,,"24h","1232℃",,,,,,,,,,,,,,,,,,,,"",,,,,"0.000001s-1",,,,"543℃",,,,,"Jensen R R, Howson T E, Tien J K. Very Slow Strain Rate Stress-Strain Behavior and Resisting Stress for Creep in a Nickel-Base Superalloy[C]// Superalloys. 1980:679-688.","10.11961/mater0203.MGI.20171221.db.0011","尹海清","摘录","邓正华","2018-01-08",,,,,,,,,,,,,,"46h","982℃",,,,,"Udimet-115",,,,,"1000℃",,,,,,,,,,,,,,,,,,,,,,,,,,,,,,,,,,,,,,,,,,,,,,,,,,,,,,,,,,,,,,,,,,,,,,,,,,,,,,,,,
,,,,,"ObjectId(""5b4d816ce6b1a815d464ef14"")","4.9","0.16","0.l5",,"13.2","14.3wt.%",,,,"3.3",,,,"balance",,,,,"3.7",,,"0.04",,,,,,,,,,,,"421.97909284196Mpa",,,,,,,"24h","1232℃",,,,,,,,,,,,,,,,,,,,"",,,,,"0.000001s-1",,,,"851℃",,,,,"Jensen R R, Howson T E, Tien J K. Very Slow Strain Rate Stress-Strain Behavior and Resisting Stress for Creep in a Nickel-Base Superalloy[C]// Superalloys. 1980:679-688.","10.11961/mater0203.MGI.20171221.db.0011","尹海清","摘录","邓正华","2018-01-08",,,,,,,,,,,,,,"46h","982℃",,,,,"Udimet-115",,,,,"1000℃",,,,,,,,,,,,,,,,,,,,,,,,,,,,,,,,,,,,,,,,,,,,,,,,,,,,,,,,,,,,,,,,,,,,,,,,,,,,,,,,,
,,,,,"ObjectId(""5b4d8171e6b1a815d464ef16"")","4.9","0.16","0.l5",,"13.2","14.3wt.%",,,,"3.3",,,,"balance",,,,,"3.7",,,"0.04",,,,,,,,,,,,"602.41849751949Mpa",,,,,,,"24h","1232℃",,,,,,,,,,,,,,,,,,,,"",,,,,"0.000001s-1",,,,"793℃",,,,,"Jensen R R, Howson T E, Tien J K. Very Slow Strain Rate Stress-Strain Behavior and Resisting Stress for Creep in a Nickel-Base Superalloy[C]// Superalloys. 1980:679-688.","10.11961/mater0203.MGI.20171221.db.0011","尹海清","摘录","邓正华","2018-01-08",,,,,,,,,,,,,,"46h","982℃",,,,,"Udimet-115",,,,,"1000℃",,,,,,,,,,,,,,,,,,,,,,,,,,,,,,,,,,,,,,,,,,,,,,,,,,,,,,,,,,,,,,,,,,,,,,,,,,,,,,,,,
,,,,,"ObjectId(""5b4d8180e6b1a815d464ef1c"")","4.9","0.16","0.l5",,"13.2","14.3wt.%",,,,"3.3",,,,"balance",,,,,"3.7",,,"0.04",,,,,,,,,,,,"727.6754075124Mpa",,,,,,,"24h","1232℃",,,,,,,,,,,,,,,,,,,,"",,,,,"0.000001s-1",,,,"651℃",,,,,"Jensen R R, Howson T E, Tien J K. Very Slow Strain Rate Stress-Strain Behavior and Resisting Stress for Creep in a Nickel-Base Superalloy[C]// Superalloys. 1980:679-688.","10.11961/mater0203.MGI.20171221.db.0011","尹海清","摘录","邓正华","2018-01-08",,,,,,,,,,,,,,"46h","982℃",,,,,"Udimet-115",,,,,"1000℃",,,,,,,,,,,,,,,,,,,,,,,,,,,,,,,,,,,,,,,,,,,,,,,,,,,,,,,,,,,,,,,,,,,,,,,,,,,,,,,,,
,,,,,"ObjectId(""5b4d8185e6b1a815d464ef1e"")","4.9","0.16","0.l5",,"13.2","14.3wt.%",,,,"3.3",,,,"balance",,,,,"3.7",,,"0.04",,,,,,,,,,,,"646.39440113395Mpa",,,,,,,"24h","1232℃",,,,,,,,,,,,,,,,,,,,"",,,,,"0.000001s-1",,,,"493℃",,,,,"Jensen R R, Howson T E, Tien J K. Very Slow Strain Rate Stress-Strain Behavior and Resisting Stress for Creep in a Nickel-Base Superalloy[C]// Superalloys. 1980:679-688.","10.11961/mater0203.MGI.20171221.db.0011","尹海清","摘录","邓正华","2018-01-08",,,,,,,,,,,,,,"46h","982℃",,,,,"Udimet-115",,,,,"1000℃",,,,,,,,,,,,,,,,,,,,,,,,,,,,,,,,,,,,,,,,,,,,,,,,,,,,,,,,,,,,,,,,,,,,,,,,,,,,,,,,,
,,,,,"ObjectId(""5b4d818ae6b1a815d464ef20"")","4.9","0.16","0.l5",,"13.2","14.3wt.%",,,,"3.3",,,,"balance",,,,,"3.7",,,"0.04",,,,,,,,,,,,"666.18532955351Mpa",,,,,,,"24h","1232℃",,,,,,,,,,,,,,,,,,,,"",,,,,"0.000001s-1",,,,"757℃",,,,,"Jensen R R, Howson T E, Tien J K. Very Slow Strain Rate Stress-Strain Behavior and Resisting Stress for Creep in a Nickel-Base Superalloy[C]// Superalloys. 1980:679-688.","10.11961/mater0203.MGI.20171221.db.0011","尹海清","摘录","邓正华","2018-01-08",,,,,,,,,,,,,,"46h","982℃",,,,,"Udimet-115",,,,,"1000℃",,,,,,,,,,,,,,,,,,,,,,,,,,,,,,,,,,,,,,,,,,,,,,,,,,,,,,,,,,,,,,,,,,,,,,,,,,,,,,,,,
,,,,,"ObjectId(""5b4d818ee6b1a815d464ef22"")","4.9","0.16","0.l5",,"13.2","14.3wt.%",,,,"3.3",,,,"balance",,,,,"3.7",,,"0.04",,,,,,,,,,,,"387.47342310418Mpa",,,,,,,"24h","1232℃",,,,,,,,,,,,,,,,,,,,"",,,,,"0.000001s-1",,,,"864℃",,,,,"Jensen R R, Howson T E, Tien J K. Very Slow Strain Rate Stress-Strain Behavior and Resisting Stress for Creep in a Nickel-Base Superalloy[C]// Superalloys. 1980:679-688.","10.11961/mater0203.MGI.20171221.db.0011","尹海清","摘录","邓正华","2018-01-08",,,,,,,,,,,,,,"46h","982℃",,,,,"Udimet-115",,,,,"1000℃",,,,,,,,,,,,,,,,,,,,,,,,,,,,,,,,,,,,,,,,,,,,,,,,,,,,,,,,,,,,,,,,,,,,,,,,,,,,,,,,,
,,,,,"ObjectId(""5b4d8193e6b1a815d464ef24"")","4.9","0.16","0.l5",,"13.2","14.3wt.%",,,,"3.3",,,,"balance",,,,,"3.7",,,"0.04",,,,,,,,,,,,"714.11233167966Mpa",,,,,,,"24h","1232℃",,,,,,,,,,,,,,,,,,,,"",,,,,"0.000001s-1",,,,"711℃",,,,,"Jensen R R, Howson T E, Tien J K. Very Slow Strain Rate Stress-Strain Behavior and Resisting Stress for Creep in a Nickel-Base Superalloy[C]// Superalloys. 1980:679-688.","10.11961/mater0203.MGI.20171221.db.0011","尹海清","摘录","邓正华","2018-01-08",,,,,,,,,,,,,,"46h","982℃",,,,,"Udimet-115",,,,,"1000℃",,,,,,,,,,,,,,,,,,,,,,,,,,,,,,,,,,,,,,,,,,,,,,,,,,,,,,,,,,,,,,,,,,,,,,,,,,,,,,,,,
,,,,,"ObjectId(""5b4d8198e6b1a815d464ef26"")","4.9","0.16","0.l5",,"13.2","14.3wt.%",,,,"3.3",,,,"balance",,,,,"3.7",,,"0.04",,,,,,,,,,,,"517.47873848335Mpa",,,,,,,"24h","1232℃",,,,,,,,,,,,,,,,,,,,"",,,,,"0.000001s-1",,,,"825℃",,,,,"Jensen R R, Howson T E, Tien J K. Very Slow Strain Rate Stress-Strain Behavior and Resisting Stress for Creep in a Nickel-Base Superalloy[C]// Superalloys. 1980:679-688.","10.11961/mater0203.MGI.20171221.db.0011","尹海清","摘录","邓正华","2018-01-08",,,,,,,,,,,,,,"46h","982℃",,,,,"Udimet-115",,,,,"1000℃",,,,,,,,,,,,,,,,,,,,,,,,,,,,,,,,,,,,,,,,,,,,,,,,,,,,,,,,,,,,,,,,,,,,,,,,,,,,,,,,,
,,,,,"ObjectId(""5b4d81a7e6b1a815d464ef2c"")","4.9","0.16","0.l5",,"13.2","14.3wt.%",,,,"3.3",,,,"balance",,,,,"3.7",,,"0.04",,,,,,,,,,,,"474.99114103473Mpa",,,,,,,"24h","1232℃",,,,,,,,,,,,,,,,,,,,"",,,,,"0.000001s-1",,,,"845℃",,,,,"Jensen R R, Howson T E, Tien J K. Very Slow Strain Rate Stress-Strain Behavior and Resisting Stress for Creep in a Nickel-Base Superalloy[C]// Superalloys. 1980:679-688.","10.11961/mater0203.MGI.20171221.db.0011","尹海清","摘录","邓正华","2018-01-08",,,,,,,,,,,,,,"46h","982℃",,,,,"Udimet-115",,,,,"1000℃",,,,,,,,,,,,,,,,,,,,,,,,,,,,,,,,,,,,,,,,,,,,,,,,,,,,,,,,,,,,,,,,,,,,,,,,,,,,,,,,,
,,,,,"ObjectId(""5b4d81b1e6b1a815d464ef2e"")","4.9","0.16","0.l5",,"13.2","14.3wt.%",,,,"3.3",,,,"balance",,,,,"3.7",,,"0.04",,,,,,,,,,,,"211.9773210489Mpa",,,,,,,"24h","1232℃",,,,,,,,,,,,,,,,,,,,"",,,,,"0.0001s-1",,,,"989℃",,,,,"Jensen R R, Howson T E, Tien J K. Very Slow Strain Rate Stress-Strain Behavior and Resisting Stress for Creep in a Nickel-Base Superalloy[C]// Superalloys. 1980:679-688.","10.11961/mater0203.MGI.20171221.db.0011","尹海清","摘录","邓正华","2018-01-08",,,,,,,,,,,,,,"46h","982℃",,,,,"Udimet-115",,,,,"1000℃",,,,,,,,,,,,,,,,,,,,,,,,,,,,,,,,,,,,,,,,,,,,,,,,,,,,,,,,,,,,,,,,,,,,,,,,,,,,,,,,,
,,,,,"ObjectId(""5b4d81b6e6b1a815d464ef30"")","4.9","0.16","0.l5",,"13.2","14.3wt.%",,,,"3.3",,,,"balance",,,,,"3.7",,,"0.04",,,,,,,,,,,,"615.57406094968Mpa",,,,,,,"24h","1232℃",,,,,,,,,,,,,,,,,,,,"",,,,,"0.00001s-1",,,,"810℃",,,,,"Jensen R R, Howson T E, Tien J K. Very Slow Strain Rate Stress-Strain Behavior and Resisting Stress for Creep in a Nickel-Base Superalloy[C]// Superalloys. 1980:679-688.","10.11961/mater0203.MGI.20171221.db.0011","尹海清","摘录","邓正华","2018-01-08",,,,,,,,,,,,,,"46h","982℃",,,,,"Udimet-115",,,,,"1000℃",,,,,,,,,,,,,,,,,,,,,,,,,,,,,,,,,,,,,,,,,,,,,,,,,,,,,,,,,,,,,,,,,,,,,,,,,,,,,,,,,
,,,,,"ObjectId(""5b4d81bbe6b1a815d464ef32"")","4.9","0.16","0.l5",,"13.2","14.3wt.%",,,,"3.3",,,,"balance",,,,,"3.7",,,"0.04",,,,,,,,,,,,"712.37597448618Mpa",,,,,,,"24h","1232℃",,,,,,,,,,,,,,,,,,,,"",,,,,"0.000001s-1",,,,"39℃",,,,,"Jensen R R, Howson T E, Tien J K. Very Slow Strain Rate Stress-Strain Behavior and Resisting Stress for Creep in a Nickel-Base Superalloy[C]// Superalloys. 1980:679-688.","10.11961/mater0203.MGI.20171221.db.0011","尹海清","摘录","邓正华","2018-01-08",,,,,,,,,,,,,,"46h","982℃",,,,,"Udimet-115",,,,,"1000℃",,,,,,,,,,,,,,,,,,,,,,,,,,,,,,,,,,,,,,,,,,,,,,,,,,,,,,,,,,,,,,,,,,,,,,,,,,,,,,,,,
,,,,,"ObjectId(""5b4d81c0e6b1a815d464ef34"")","4.9","0.16","0.l5",,"13.2","14.3wt.%",,,,"3.3",,,,"balance",,,,,"3.7",,,"0.04",,,,,,,,,,,,"697.86498936924Mpa",,,,,,,"24h","1232℃",,,,,,,,,,,,,,,,,,,,"",,,,,"0.0001s-1",,,,"777℃",,,,,"Jensen R R, Howson T E, Tien J K. Very Slow Strain Rate Stress-Strain Behavior and Resisting Stress for Creep in a Nickel-Base Superalloy[C]// Superalloys. 1980:679-688.","10.11961/mater0203.MGI.20171221.db.0011","尹海清","摘录","邓正华","2018-01-08",,,,,,,,,,,,,,"46h","982℃",,,,,"Udimet-115",,,,,"1000℃",,,,,,,,,,,,,,,,,,,,,,,,,,,,,,,,,,,,,,,,,,,,,,,,,,,,,,,,,,,,,,,,,,,,,,,,,,,,,,,,,
,,,,,"ObjectId(""5b4d81c4e6b1a815d464ef36"")","4.9","0.16","0.l5",,"13.2","14.3wt.%",,,,"3.3",,,,"balance",,,,,"3.7",,,"0.04",,,,,,,,,,,,"360.80793763288Mpa",,,,,,,"24h","1232℃",,,,,,,,,,,,,,,,,,,,"",,,,,"0.00001s-1",,,,"897℃",,,,,"Jensen R R, Howson T E, Tien J K. Very Slow Strain Rate Stress-Strain Behavior and Resisting Stress for Creep in a Nickel-Base Superalloy[C]// Superalloys. 1980:679-688.","10.11961/mater0203.MGI.20171221.db.0011","尹海清","摘录","邓正华","2018-01-08",,,,,,,,,,,,,,"46h","982℃",,,,,"Udimet-115",,,,,"1000℃",,,,,,,,,,,,,,,,,,,,,,,,,,,,,,,,,,,,,,,,,,,,,,,,,,,,,,,,,,,,,,,,,,,,,,,,,,,,,,,,,
,,,,,"ObjectId(""5b4d81c9e6b1a815d464ef38"")","4.9","0.16","0.l5",,"13.2","14.3wt.%",,,,"3.3",,,,"balance",,,,,"3.7",,,"0.04",,,,,,,,,,,,"453.6233167966Mpa",,,,,,,"24h","1232℃",,,,,,,,,,,,,,,,,,,,"",,,,,"0.00001s-1",,,,"878℃",,,,,"Jensen R R, Howson T E, Tien J K. Very Slow Strain Rate Stress-Strain Behavior and Resisting Stress for Creep in a Nickel-Base Superalloy[C]// Superalloys. 1980:679-688.","10.11961/mater0203.MGI.20171221.db.0011","尹海清","摘录","邓正华","2018-01-08",,,,,,,,,,,,,,"46h","982℃",,,,,"Udimet-115",,,,,"1000℃",,,,,,,,,,,,,,,,,,,,,,,,,,,,,,,,,,,,,,,,,,,,,,,,,,,,,,,,,,,,,,,,,,,,,,,,,,,,,,,,,
,,,,,"ObjectId(""5b4d81cee6b1a815d464ef3a"")","4.9","0.16","0.l5",,"13.2","14.3wt.%",,,,"3.3",,,,"balance",,,,,"3.7",,,"0.04",,,,,,,,,,,,"262.60630758327Mpa",,,,,,,"24h","1232℃",,,,,,,,,,,,,,,,,,,,"",,,,,"0.00001s-1",,,,"933℃",,,,,"Jensen R R, Howson T E, Tien J K. Very Slow Strain Rate Stress-Strain Behavior and Resisting Stress for Creep in a Nickel-Base Superalloy[C]// Superalloys. 1980:679-688.","10.11961/mater0203.MGI.20171221.db.0011","尹海清","摘录","邓正华","2018-01-08",,,,,,,,,,,,,,"46h","982℃",,,,,"Udimet-115",,,,,"1000℃",,,,,,,,,,,,,,,,,,,,,,,,,,,,,,,,,,,,,,,,,,,,,,,,,,,,,,,,,,,,,,,,,,,,,,,,,,,,,,,,,
,,,,,"ObjectId(""5b4d81d3e6b1a815d464ef3c"")","4.9","0.16","0.l5",,"13.2","14.3wt.%",,,,"3.3",,,,"balance",,,,,"3.7",,,"0.04",,,,,,,,,,,,"657.57441530829Mpa",,,,,,,"24h","1232℃",,,,,,,,,,,,,,,,,,,,"",,,,,"0.000001s-1",,,,"382℃",,,,,"Jensen R R, Howson T E, Tien J K. Very Slow Strain Rate Stress-Strain Behavior and Resisting Stress for Creep in a Nickel-Base Superalloy[C]// Superalloys. 1980:679-688.","10.11961/mater0203.MGI.20171221.db.0011","尹海清","摘录","邓正华","2018-01-08",,,,,,,,,,,,,,"46h","982℃",,,,,"Udimet-115",,,,,"1000℃",,,,,,,,,,,,,,,,,,,,,,,,,,,,,,,,,,,,,,,,,,,,,,,,,,,,,,,,,,,,,,,,,,,,,,,,,,,,,,,,,
,,,,,"ObjectId(""5b4d81d8e6b1a815d464ef3e"")","4.9","0.16","0.l5",,"13.2","14.3wt.%",,,,"3.3",,,,"balance",,,,,"3.7",,,"0.04",,,,,,,,,,,,"671.41211906449Mpa",,,,,,,"24h","1232℃",,,,,,,,,,,,,,,,,,,,"",,,,,"0.00001s-1",,,,"770℃",,,,,"Jensen R R, Howson T E, Tien J K. Very Slow Strain Rate Stress-Strain Behavior and Resisting Stress for Creep in a Nickel-Base Superalloy[C]// Superalloys. 1980:679-688.","10.11961/mater0203.MGI.20171221.db.0011","尹海清","摘录","邓正华","2018-01-08",,,,,,,,,,,,,,"46h","982℃",,,,,"Udimet-115",,,,,"1000℃",,,,,,,,,,,,,,,,,,,,,,,,,,,,,,,,,,,,,,,,,,,,,,,,,,,,,,,,,,,,,,,,,,,,,,,,,,,,,,,,,
,,,,,"ObjectId(""5b4d81dde6b1a815d464ef40"")","4.9","0.16","0.l5",,"13.2","14.3wt.%",,,,"3.3",,,,"balance",,,,,"3.7",,,"0.04",,,,,,,,,,,,"554.26116229624Mpa",,,,,,,"24h","1232℃",,,,,,,,,,,,,,,,,,,,"",,,,,"0.0001s-1",,,,"883℃",,,,,"Jensen R R, Howson T E, Tien J K. Very Slow Strain Rate Stress-Strain Behavior and Resisting Stress for Creep in a Nickel-Base Superalloy[C]// Superalloys. 1980:679-688.","10.11961/mater0203.MGI.20171221.db.0011","尹海清","摘录","邓正华","2018-01-08",,,,,,,,,,,,,,"46h","982℃",,,,,"Udimet-115",,,,,"1000℃",,,,,,,,,,,,,,,,,,,,,,,,,,,,,,,,,,,,,,,,,,,,,,,,,,,,,,,,,,,,,,,,,,,,,,,,,,,,,,,,,
,,,,,"ObjectId(""5b4d81e2e6b1a815d464ef42"")","4.9","0.16","0.l5",,"13.2","14.3wt.%",,,,"3.3",,,,"balance",,,,,"3.7",,,"0.04",,,,,,,,,,,,"677.07299787385Mpa",,,,,,,"24h","1232℃",,,,,,,,,,,,,,,,,,,,"",,,,,"0.000001s-1",,,,"202℃",,,,,"Jensen R R, Howson T E, Tien J K. Very Slow Strain Rate Stress-Strain Behavior and Resisting Stress for Creep in a Nickel-Base Superalloy[C]// Superalloys. 1980:679-688.","10.11961/mater0203.MGI.20171221.db.0011","尹海清","摘录","邓正华","2018-01-08",,,,,,,,,,,,,,"46h","982℃",,,,,"Udimet-115",,,,,"1000℃",,,,,,,,,,,,,,,,,,,,,,,,,,,,,,,,,,,,,,,,,,,,,,,,,,,,,,,,,,,,,,,,,,,,,,,,,,,,,,,,,
,,,,,"ObjectId(""5b4d81e7e6b1a815d464ef44"")","4.9","0.16","0.l5",,"13.2","14.3wt.%",,,,"3.3",,,,"balance",,,,,"3.7",,,"0.04",,,,,,,,,,,,"543.82530120482Mpa",,,,,,,"24h","1232℃",,,,,,,,,,,,,,,,,,,,"",,,,,"0.00001s-1",,,,"852℃",,,,,"Jensen R R, Howson T E, Tien J K. Very Slow Strain Rate Stress-Strain Behavior and Resisting Stress for Creep in a Nickel-Base Superalloy[C]// Superalloys. 1980:679-688.","10.11961/mater0203.MGI.20171221.db.0011","尹海清","摘录","邓正华","2018-01-08",,,,,,,,,,,,,,"46h","982℃",,,,,"Udimet-115",,,,,"1000℃",,,,,,,,,,,,,,,,,,,,,,,,,,,,,,,,,,,,,,,,,,,,,,,,,,,,,,,,,,,,,,,,,,,,,,,,,,,,,,,,,
,,,,,"ObjectId(""5b4d81ece6b1a815d464ef46"")","4.9","0.16","0.l5",,"13.2","14.3wt.%",,,,"3.3",,,,"balance",,,,,"3.7",,,"0.04",,,,,,,,,,,,"663.19985825656Mpa",,,,,,,"24h","1232℃",,,,,,,,,,,,,,,,,,,,"",,,,,"0.0001s-1",,,,"821℃",,,,,"Jensen R R, Howson T E, Tien J K. Very Slow Strain Rate Stress-Strain Behavior and Resisting Stress for Creep in a Nickel-Base Superalloy[C]// Superalloys. 1980:679-688.","10.11961/mater0203.MGI.20171221.db.0011","尹海清","摘录","邓正华","2018-01-08",,,,,,,,,,,,,,"46h","982℃",,,,,"Udimet-115",,,,,"1000℃",,,,,,,,,,,,,,,,,,,,,,,,,,,,,,,,,,,,,,,,,,,,,,,,,,,,,,,,,,,,,,,,,,,,,,,,,,,,,,,,,
,,,,,"ObjectId(""5b4d81f1e6b1a815d464ef48"")","4.9","0.16","0.l5",,"13.2","14.3wt.%",,,,"3.3",,,,"balance",,,,,"3.7",,,"0.04",,,,,,,,,,,,"182.80474840539Mpa",,,,,,,"24h","1232℃",,,,,,,,,,,,,,,,,,,,"",,,,,"0.00001s-1",,,,"995℃",,,,,"Jensen R R, Howson T E, Tien J K. Very Slow Strain Rate Stress-Strain Behavior and Resisting Stress for Creep in a Nickel-Base Superalloy[C]// Superalloys. 1980:679-688.","10.11961/mater0203.MGI.20171221.db.0011","尹海清","摘录","邓正华","2018-01-08",,,,,,,,,,,,,,"46h","982℃",,,,,"Udimet-115",,,,,"1000℃",,,,,,,,,,,,,,,,,,,,,,,,,,,,,,,,,,,,,,,,,,,,,,,,,,,,,,,,,,,,,,,,,,,,,,,,,,,,,,,,,
,,,,,"ObjectId(""5b4d81f6e6b1a815d464ef4a"")","4.9","0.16","0.l5",,"13.2","14.3wt.%",,,,"3.3",,,,"balance",,,,,"3.7",,,"0.04",,,,,,,,,,,,"307.6364280652Mpa",,,,,,,"24h","1232℃",,,,,,,,,,,,,,,,,,,,"",,,,,"0.0001s-1",,,,"933℃",,,,,"Jensen R R, Howson T E, Tien J K. Very Slow Strain Rate Stress-Strain Behavior and Resisting Stress for Creep in a Nickel-Base Superalloy[C]// Superalloys. 1980:679-688.","10.11961/mater0203.MGI.20171221.db.0011","尹海清","摘录","邓正华","2018-01-08",,,,,,,,,,,,,,"46h","982℃",,,,,"Udimet-115",,,,,"1000℃",,,,,,,,,,,,,,,,,,,,,,,,,,,,,,,,,,,,,,,,,,,,,,,,,,,,,,,,,,,,,,,,,,,,,,,,,,,,,,,,,
,,,,,"ObjectId(""5b4d8200e6b1a815d464ef4c"")","4.9","0.16","0.l5",,"13.2","14.3wt.%",,,,"3.3",,,,"balance",,,,,"3.7",,,"0.04",,,,,,,,,,,,"310.12579730687Mpa",,,,,,,"24h","1232℃",,,,,,,,,,,,,,,,,,,,"",,,,,"0.001s-1",,,,"963℃",,,,,"Jensen R R, Howson T E, Tien J K. Very Slow Strain Rate Stress-Strain Behavior and Resisting Stress for Creep in a Nickel-Base Superalloy[C]// Superalloys. 1980:679-688.","10.11961/mater0203.MGI.20171221.db.0011","尹海清","摘录","邓正华","2018-01-08",,,,,,,,,,,,,,"46h","982℃",,,,,"Udimet-115",,,,,"1000℃",,,,,,,,,,,,,,,,,,,,,,,,,,,,,,,,,,,,,,,,,,,,,,,,,,,,,,,,,,,,,,,,,,,,,,,,,,,,,,,,,
,,,,,"ObjectId(""5b4d8204e6b1a815d464ef4e"")","4.9","0.16","0.l5",,"13.2","14.3wt.%",,,,"3.3",,,,"balance",,,,,"3.7",,,"0.04",,,,,,,,,,,,"623.20163004961Mpa",,,,,,,"24h","1232℃",,,,,,,,,,,,,,,,,,,,"",,,,,"0.001s-1",,,,"870℃",,,,,"Jensen R R, Howson T E, Tien J K. Very Slow Strain Rate Stress-Strain Behavior and Resisting Stress for Creep in a Nickel-Base Superalloy[C]// Superalloys. 1980:679-688.","10.11961/mater0203.MGI.20171221.db.0011","尹海清","摘录","邓正华","2018-01-08",,,,,,,,,,,,,,"46h","982℃",,,,,"Udimet-115",,,,,"1000℃",,,,,,,,,,,,,,,,,,,,,,,,,,,,,,,,,,,,,,,,,,,,,,,,,,,,,,,,,,,,,,,,,,,,,,,,,,,,,,,,,
,,,,,"ObjectId(""5b4d8209e6b1a815d464ef50"")","4.9","0.16","0.l5",,"13.2","14.3wt.%",,,,"3.3",,,,"balance",,,,,"3.7",,,"0.04",,,,,,,,,,,,"511.54323175053Mpa",,,,,,,"24h","1232℃",,,,,,,,,,,,,,,,,,,,"",,,,,"0.01s-1",,,,"946.2℃",,,,,"Jensen R R, Howson T E, Tien J K. Very Slow Strain Rate Stress-Strain Behavior and Resisting Stress for Creep in a Nickel-Base Superalloy[C]// Superalloys. 1980:679-688.","10.11961/mater0203.MGI.20171221.db.0011","尹海清","摘录","邓正华","2018-01-08",,,,,,,,,,,,,,"46h","982℃",,,,,"Udimet-115",,,,,"1000℃",,,,,,,,,,,,,,,,,,,,,,,,,,,,,,,,,,,,,,,,,,,,,,,,,,,,,,,,,,,,,,,,,,,,,,,,,,,,,,,,,
,,,,,"ObjectId(""5b4d820ee6b1a815d464ef52"")","4.9","0.16","0.l5",,"13.2","14.3wt.%",,,,"3.3",,,,"balance",,,,,"3.7",,,"0.04",,,,,,,,,,,,"699.0875265769Mpa",,,,,,,"24h","1232℃",,,,,,,,,,,,,,,,,,,,"",,,,,"0.001s-1",,,,"547℃",,,,,"Jensen R R, Howson T E, Tien J K. Very Slow Strain Rate Stress-Strain Behavior and Resisting Stress for Creep in a Nickel-Base Superalloy[C]// Superalloys. 1980:679-688.","10.11961/mater0203.MGI.20171221.db.0011","尹海清","摘录","邓正华","2018-01-08",,,,,,,,,,,,,,"46h","982℃",,,,,"Udimet-115",,,,,"1000℃",,,,,,,,,,,,,,,,,,,,,,,,,,,,,,,,,,,,,,,,,,,,,,,,,,,,,,,,,,,,,,,,,,,,,,,,,,,,,,,,,
,,,,,"ObjectId(""5b4d8213e6b1a815d464ef54"")","4.9","0.16","0.l5",,"13.2","14.3wt.%",,,,"3.3",,,,"balance",,,,,"3.7",,,"0.04",,,,,,,,,,,,"697.63465627215Mpa",,,,,,,"24h","1232℃",,,,,,,,,,,,,,,,,,,,"",,,,,"0.01s-1",,,,"821.45℃",,,,,"Jensen R R, Howson T E, Tien J K. Very Slow Strain Rate Stress-Strain Behavior and Resisting Stress for Creep in a Nickel-Base Superalloy[C]// Superalloys. 1980:679-688.","10.11961/mater0203.MGI.20171221.db.0011","尹海清","摘录","邓正华","2018-01-08",,,,,,,,,,,,,,"46h","982℃",,,,,"Udimet-115",,,,,"1000℃",,,,,,,,,,,,,,,,,,,,,,,,,,,,,,,,,,,,,,,,,,,,,,,,,,,,,,,,,,,,,,,,,,,,,,,,,,,,,,,,,
,,,,,"ObjectId(""5b4d8218e6b1a815d464ef56"")","4.9","0.16","0.l5",,"13.2","14.3wt.%",,,,"3.3",,,,"balance",,,,,"3.7",,,"0.04",,,,,,,,,,,,"373.8571934798Mpa",,,,,,,"24h","1232℃",,,,,,,,,,,,,,,,,,,,"",,,,,"0.001s-1",,,,"934℃",,,,,"Jensen R R, Howson T E, Tien J K. Very Slow Strain Rate Stress-Strain Behavior and Resisting Stress for Creep in a Nickel-Base Superalloy[C]// Superalloys. 1980:679-688.","10.11961/mater0203.MGI.20171221.db.0011","尹海清","摘录","邓正华","2018-01-08",,,,,,,,,,,,,,"46h","982℃",,,,,"Udimet-115",,,,,"1000℃",,,,,,,,,,,,,,,,,,,,,,,,,,,,,,,,,,,,,,,,,,,,,,,,,,,,,,,,,,,,,,,,,,,,,,,,,,,,,,,,,
,,,,,"ObjectId(""5b4d821de6b1a815d464ef58"")","4.9","0.16","0.l5",,"13.2","14.3wt.%",,,,"3.3",,,,"balance",,,,,"3.7",,,"0.04",,,,,,,,,,,,"671.16406803685Mpa",,,,,,,"24h","1232℃",,,,,,,,,,,,,,,,,,,,"",,,,,"0.001s-1",,,,"817℃",,,,,"Jensen R R, Howson T E, Tien J K. Very Slow Strain Rate Stress-Strain Behavior and Resisting Stress for Creep in a Nickel-Base Superalloy[C]// Superalloys. 1980:679-688.","10.11961/mater0203.MGI.20171221.db.0011","尹海清","摘录","邓正华","2018-01-08",,,,,,,,,,,,,,"46h","982℃",,,,,"Udimet-115",,,,,"1000℃",,,,,,,,,,,,,,,,,,,,,,,,,,,,,,,,,,,,,,,,,,,,,,,,,,,,,,,,,,,,,,,,,,,,,,,,,,,,,,,,,
,,,,,"ObjectId(""5b4d8222e6b1a815d464ef5a"")","4.9","0.16","0.l5",,"13.2","14.3wt.%",,,,"3.3",,,,"balance",,,,,"3.7",,,"0.04",,,,,,,,,,,,"416.27391920624Mpa",,,,,,,"24h","1232℃",,,,,,,,,,,,,,,,,,,,"",,,,,"0.001s-1",,,,"928℃",,,,,"Jensen R R, Howson T E, Tien J K. Very Slow Strain Rate Stress-Strain Behavior and Resisting Stress for Creep in a Nickel-Base Superalloy[C]// Superalloys. 1980:679-688.","10.11961/mater0203.MGI.20171221.db.0011","尹海清","摘录","邓正华","2018-01-08",,,,,,,,,,,,,,"46h","982℃",,,,,"Udimet-115",,,,,"1000℃",,,,,,,,,,,,,,,,,,,,,,,,,,,,,,,,,,,,,,,,,,,,,,,,,,,,,,,,,,,,,,,,,,,,,,,,,,,,,,,,,
,,,,,"ObjectId(""5b4d8227e6b1a815d464ef5c"")","4.9","0.16","0.l5",,"13.2","14.3wt.%",,,,"3.3",,,,"balance",,,,,"3.7",,,"0.04",,,,,,,,,,,,"503.75620127569Mpa",,,,,,,"24h","1232℃",,,,,,,,,,,,,,,,,,,,"",,,,,"0.001s-1",,,,"916℃",,,,,"Jensen R R, Howson T E, Tien J K. Very Slow Strain Rate Stress-Strain Behavior and Resisting Stress for Creep in a Nickel-Base Superalloy[C]// Superalloys. 1980:679-688.","10.11961/mater0203.MGI.20171221.db.0011","尹海清","摘录","邓正华","2018-01-08",,,,,,,,,,,,,,"46h","982℃",,,,,"Udimet-115",,,,,"1000℃",,,,,,,,,,,,,,,,,,,,,,,,,,,,,,,,,,,,,,,,,,,,,,,,,,,,,,,,,,,,,,,,,,,,,,,,,,,,,,,,,
,,,,,"ObjectId(""5b4d822ce6b1a815d464ef5e"")","4.9","0.16","0.l5",,"13.2","14.3wt.%",,,,"3.3",,,,"balance",,,,,"3.7",,,"0.04",,,,,,,,,,,,"601.92239546421Mpa",,,,,,,"24h","1232℃",,,,,,,,,,,,,,,,,,,,"",,,,,"0.001s-1",,,,"887℃",,,,,"Jensen R R, Howson T E, Tien J K. Very Slow Strain Rate Stress-Strain Behavior and Resisting Stress for Creep in a Nickel-Base Superalloy[C]// Superalloys. 1980:679-688.","10.11961/mater0203.MGI.20171221.db.0011","尹海清","摘录","邓正华","2018-01-08",,,,,,,,,,,,,,"46h","982℃",,,,,"Udimet-115",,,,,"1000℃",,,,,,,,,,,,,,,,,,,,,,,,,,,,,,,,,,,,,,,,,,,,,,,,,,,,,,,,,,,,,,,,,,,,,,,,,,,,,,,,,
,,,,,"ObjectId(""5b4d8231e6b1a815d464ef60"")","4.9","0.16","0.l5",,"13.2","14.3wt.%",,,,"3.3",,,,"balance",,,,,"3.7",,,"0.04",,,,,,,,,,,,"709.09815733522Mpa",,,,,,,"24h","1232℃",,,,,,,,,,,,,,,,,,,,"",,,,,"0.001s-1",,,,"657℃",,,,,"Jensen R R, Howson T E, Tien J K. Very Slow Strain Rate Stress-Strain Behavior and Resisting Stress for Creep in a Nickel-Base Superalloy[C]// Superalloys. 1980:679-688.","10.11961/mater0203.MGI.20171221.db.0011","尹海清","摘录","邓正华","2018-01-08",,,,,,,,,,,,,,"46h","982℃",,,,,"Udimet-115",,,,,"1000℃",,,,,,,,,,,,,,,,,,,,,,,,,,,,,,,,,,,,,,,,,,,,,,,,,,,,,,,,,,,,,,,,,,,,,,,,,,,,,,,,,
,,,,,"ObjectId(""5b4d8236e6b1a815d464ef62"")","4.9","0.16","0.l5",,"13.2","14.3wt.%",,,,"3.3",,,,"balance",,,,,"3.7",,,"0.04",,,,,,,,,,,,"591.13217576187Mpa",,,,,,,"24h","1232℃",,,,,,,,,,,,,,,,,,,,"",,,,,"0.01s-1",,,,"923.80℃",,,,,"Jensen R R, Howson T E, Tien J K. Very Slow Strain Rate Stress-Strain Behavior and Resisting Stress for Creep in a Nickel-Base Superalloy[C]// Superalloys. 1980:679-688.","10.11961/mater0203.MGI.20171221.db.0011","尹海清","摘录","邓正华","2018-01-08",,,,,,,,,,,,,,"46h","982℃",,,,,"Udimet-115",,,,,"1000℃",,,,,,,,,,,,,,,,,,,,,,,,,,,,,,,,,,,,,,,,,,,,,,,,,,,,,,,,,,,,,,,,,,,,,,,,,,,,,,,,,
,,,,,"ObjectId(""5b4d823be6b1a815d464ef64"")","4.9","0.16","0.l5",,"13.2","14.3wt.%",,,,"3.3",,,,"balance",,,,,"3.7",,,"0.04",,,,,,,,,,,,"695.30474840539Mpa",,,,,,,"24h","1232℃",,,,,,,,,,,,,,,,,,,,"",,,,,"0.001s-1",,,,"761℃",,,,,"Jensen R R, Howson T E, Tien J K. Very Slow Strain Rate Stress-Strain Behavior and Resisting Stress for Creep in a Nickel-Base Superalloy[C]// Superalloys. 1980:679-688.","10.11961/mater0203.MGI.20171221.db.0011","尹海清","摘录","邓正华","2018-01-08",,,,,,,,,,,,,,"46h","982℃",,,,,"Udimet-115",,,,,"1000℃",,,,,,,,,,,,,,,,,,,,,,,,,,,,,,,,,,,,,,,,,,,,,,,,,,,,,,,,,,,,,,,,,,,,,,,,,,,,,,,,,
,,,,,"ObjectId(""5b4d8240e6b1a815d464ef66"")","4.9","0.16","0.l5",,"13.2","14.3wt.%",,,,"3.3",,,,"balance",,,,,"3.7",,,"0.04",,,,,,,,,,,,"644.30368532955Mpa",,,,,,,"24h","1232℃",,,,,,,,,,,,,,,,,,,,"",,,,,"0.01s-1",,,,"887.67℃",,,,,"Jensen R R, Howson T E, Tien J K. Very Slow Strain Rate Stress-Strain Behavior and Resisting Stress for Creep in a Nickel-Base Superalloy[C]// Superalloys. 1980:679-688.","10.11961/mater0203.MGI.20171221.db.0011","尹海清","摘录","邓正华","2018-01-08",,,,,,,,,,,,,,"46h","982℃",,,,,"Udimet-115",,,,,"1000℃",,,,,,,,,,,,,,,,,,,,,,,,,,,,,,,,,,,,,,,,,,,,,,,,,,,,,,,,,,,,,,,,,,,,,,,,,,,,,,,,,
,,,,,"ObjectId(""5b4d8244e6b1a815d464ef68"")","4.9","0.16","0.l5",,"13.2","14.3wt.%",,,,"3.3",,,,"balance",,,,,"3.7",,,"0.04",,,,,,,,,,,,"257.02515946137Mpa",,,,,,,"24h","1232℃",,,,,,,,,,,,,,,,,,,,"",,,,,"0.001s-1",,,,"986℃",,,,,"Jensen R R, Howson T E, Tien J K. Very Slow Strain Rate Stress-Strain Behavior and Resisting Stress for Creep in a Nickel-Base Superalloy[C]// Superalloys. 1980:679-688.","10.11961/mater0203.MGI.20171221.db.0011","尹海清","摘录","邓正华","2018-01-08",,,,,,,,,,,,,,"46h","982℃",,,,,"Udimet-115",,,,,"1000℃",,,,,,,,,,,,,,,,,,,,,,,,,,,,,,,,,,,,,,,,,,,,,,,,,,,,,,,,,,,,,,,,,,,,,,,,,,,,,,,,,
,,,,,"ObjectId(""5b4d8253e6b1a815d464ef6c"")","4.9","0.16","0.l5",,"13.2","14.3wt.%",,,,"3.3",,,,"balance",,,,,"3.7",,,"0.04",,,,,,,,,,,,"697.76754075124Mpa",,,,,,,"24h","1232℃",,,,,,,,,,,,,,,,,,,,"",,,,,"0.01s-1",,,,"296.37℃",,,,,"Jensen R R, Howson T E, Tien J K. Very Slow Strain Rate Stress-Strain Behavior and Resisting Stress for Creep in a Nickel-Base Superalloy[C]// Superalloys. 1980:679-688.","10.11961/mater0203.MGI.20171221.db.0011","尹海清","摘录","邓正华","2018-01-08",,,,,,,,,,,,,,"46h","982℃",,,,,"Udimet-115",,,,,"1000℃",,,,,,,,,,,,,,,,,,,,,,,,,,,,,,,,,,,,,,,,,,,,,,,,,,,,,,,,,,,,,,,,,,,,,,,,,,,,,,,,,
,,,,,"ObjectId(""5b4d8284e6b1a815d464ef80"")","4.9","0.16","0.l5",,"13.2","14.3wt.%",,,,"3.3",,,,"balance",,,,,"3.7",,,"0.04",,,,,,,,,,,,"685.27639971651Mpa",,,,,,,"24h","1232℃",,,,,,,,,,,,,,,,,,,,"",,,,,"0.01s-1",,,,"654.07℃",,,,,"Jensen R R, Howson T E, Tien J K. Very Slow Strain Rate Stress-Strain Behavior and Resisting Stress for Creep in a Nickel-Base Superalloy[C]// Superalloys. 1980:679-688.","10.11961/mater0203.MGI.20171221.db.0011","尹海清","摘录","邓正华","2018-01-08",,,,,,,,,,,,,,"46h","982℃",,,,,"Udimet-115",,,,,"1000℃",,,,,,,,,,,,,,,,,,,,,,,,,,,,,,,,,,,,,,,,,,,,,,,,,,,,,,,,,,,,,,,,,,,,,,,,,,,,,,,,,
,,,,,"ObjectId(""5b4d8289e6b1a815d464ef82"")","4.9","0.16","0.l5",,"13.2","14.3wt.%",,,,"3.3",,,,"balance",,,,,"3.7",,,"0.04",,,,,,,,,,,,"744.16194188519Mpa",,,,,,,"24h","1232℃",,,,,,,,,,,,,,,,,,,,"",,,,,"0.01s-1",,,,"39.433℃",,,,,"Jensen R R, Howson T E, Tien J K. Very Slow Strain Rate Stress-Strain Behavior and Resisting Stress for Creep in a Nickel-Base Superalloy[C]// Superalloys. 1980:679-688.","10.11961/mater0203.MGI.20171221.db.0011","尹海清","摘录","邓正华","2018-01-08",,,,,,,,,,,,,,"46h","982℃",,,,,"Udimet-115",,,,,"1000℃",,,,,,,,,,,,,,,,,,,,,,,,,,,,,,,,,,,,,,,,,,,,,,,,,,,,,,,,,,,,,,,,,,,,,,,,,,,,,,,,,
,,,,,"ObjectId(""5b4d828ee6b1a815d464ef84"")","4.9","0.16","0.l5",,"13.2","14.3wt.%",,,,"3.3",,,,"balance",,,,,"3.7",,,"0.04",,,,,,,,,,,,"713.84656272147Mpa",,,,,,,"24h","1232℃",,,,,,,,,,,,,,,,,,,,"",,,,,"0.01s-1",,,,"761.46℃",,,,,"Jensen R R, Howson T E, Tien J K. Very Slow Strain Rate Stress-Strain Behavior and Resisting Stress for Creep in a Nickel-Base Superalloy[C]// Superalloys. 1980:679-688.","10.11961/mater0203.MGI.20171221.db.0011","尹海清","摘录","邓正华","2018-01-08",,,,,,,,,,,,,,"46h","982℃",,,,,"Udimet-115",,,,,"1000℃",,,,,,,,,,,,,,,,,,,,,,,,,,,,,,,,,,,,,,,,,,,,,,,,,,,,,,,,,,,,,,,,,,,,,,,,,,,,,,,,,
,,,,,"ObjectId(""5b4d8293e6b1a815d464ef86"")","4.9","0.16","0.l5",,"13.2","14.3wt.%",,,,"3.3",,,,"balance",,,,,"3.7",,,"0.04",,,,,,,,,,,,"686.1622962438Mpa",,,,,,,"24h","1232℃",,,,,,,,,,,,,,,,,,,,"",,,,,"0.01s-1",,,,"486.86℃",,,,,"Jensen R R, Howson T E, Tien J K. Very Slow Strain Rate Stress-Strain Behavior and Resisting Stress for Creep in a Nickel-Base Superalloy[C]// Superalloys. 1980:679-688.","10.11961/mater0203.MGI.20171221.db.0011","尹海清","摘录","邓正华","2018-01-08",,,,,,,,,,,,,,"46h","982℃",,,,,"Udimet-115",,,,,"1000℃",,,,,,,,,,,,,,,,,,,,,,,,,,,,,,,,,,,,,,,,,,,,,,,,,,,,,,,,,,,,,,,,,,,,,,,,,,,,,,,,,
,,,,,"ObjectId(""5b4d88c9e6b1a815d464f1e4"")","1.9","0.01","0.15",,"19","22.5wt.%",,,,,,"1",,"balance",,,,"1.4","3.7","2",,"0.1",,,,,,,,,,,,"607Mpa",,,,,,,,,,,,,,,,,,,,,,,,,,,,"",,,,,,,,,"788℃",,,,,"S.W.K. Shaw.RESPONSE OF IN-939 TO PROCESS VARIATIONSJ]. Superalloys, 1980.","10.11961/mater0203.MGI.20171221.ds.0009","尹海清","摘录","邓正华","2018-01-08",,,,,,,,,,,,,,,,,,,,"IN-939",,,,,,,,,,,,,,,,,,,,,,,,,,,,,,,,,,,,,,,,,,,,,,,,,,,,,"20h","1093℃",,,"4h","1160℃","50","6h","1000℃",,,,,,,,,,,,,,,,,,,,,,,,,
,,,,,"ObjectId(""5b4d8917e6b1a815d464f202"")","1.9","0.01","0.15",,"19","22.5wt.%",,,,,,"1",,"balance",,,,"1.4","3.7","2",,"0.1",,,,,,,,,,,,"612Mpa",,,,,,,,,,,,,,,,,,,,,,,,,,,,"",,,,,,,,,"788℃",,,,,"S.W.K. Shaw.RESPONSE OF IN-939 TO PROCESS VARIATIONSJ]. Superalloys, 1980.","10.11961/mater0203.MGI.20171221.ds.0009","尹海清","摘录","邓正华","2018-01-08",,,,,,,,,,,,,,,,,,,,"IN-939",,,,,,,,,,,,,,,,,,,,,,,,,,,,,,,,,,,,,,,,,,,,,,,,,,,,,"20h","1080℃",,,"4h","1160℃","50","6h","1000℃",,,,,,,,,,,,,,,,,,,,,,,,,
,,,,,"ObjectId(""5b4d891be6b1a815d464f204"")","1.9","0.01","0.15",,"19","22.5wt.%",,,,,,"1",,"balance",,,,"1.4","3.7","2",,"0.1",,,,,,,,,,,,"624Mpa",,,,,,,,,,,,,,,,,,,,,,,,,,,,"",,,,,,,,,"788℃",,,,,"S.W.K. Shaw.RESPONSE OF IN-939 TO PROCESS VARIATIONSJ]. Superalloys, 1980.","10.11961/mater0203.MGI.20171221.ds.0009","尹海清","摘录","邓正华","2018-01-08",,,,,,,,,,,,,,,,,,,,"IN-939",,,,,,,,,,,,,,,,,,,,,,,,,,,,,,,,,,,,,,,,,,,,,,,,,,,,,"20h","1066℃",,,"4h","1160℃","50","6h","1000℃",,,,,,,,,,,,,,,,,,,,,,,,,
,,,,,"ObjectId(""5b4d8934e6b1a815d464f20e"")","1.9","0.01","0.15",,"19","22.5wt.%",,,,,,"1",,"balance",,,,"1.4","3.7","2",,"0.1",,,,,,,,,,,,"604Mpa",,,,,,,,,,,,,,,,,,,,,,,,,,,,"",,,,,,,,,"788℃",,,,,"S.W.K. Shaw.RESPONSE OF IN-939 TO PROCESS VARIATIONSJ]. Superalloys, 1980.","10.11961/mater0203.MGI.20171221.ds.0009","尹海清","摘录","邓正华","2018-01-08",,,,,,,,,,,,,,,,,,,,"IN-939",,,,,,,,,,,,,,,,,,,,,,,,,,,,,,,,,,,,,,,,,,,,,,,,,,,,,"20h","1052℃",,,"4h","1160℃","50","6h","1000℃",,,,,,,,,,,,,,,,,,,,,,,,,
,,,,,"ObjectId(""5b4d895ce6b1a815d464f21c"")","1.9","0.01","0.15",,"19","22.5wt.%",,,,,,"1",,"balance",,,,"1.4","3.7","2",,"0.1",,,,,,,,,,,,"597Mpa",,,,,,,,,,,,,,,,,,,,,,,,,,,,"",,,,,,,,,"788℃",,,,,"S.W.K. Shaw.RESPONSE OF IN-939 TO PROCESS VARIATIONSJ]. Superalloys, 1980.","10.11961/mater0203.MGI.20171221.ds.0009","尹海清","摘录","邓正华","2018-01-08",,,,,,,,,,,,,,,,,,,,"IN-939",,,,,,,,,,,,,,,,,,,,,,,,,,,,,,,,,,,,,,,,,,,,,,,,,,,,,"4h","1093℃",,,"4h","1160℃","50","6h","1000℃",,,,,,,,,,,,,,,,,,,,,,,,,
,,,,,"ObjectId(""5b4d896ae6b1a815d464f222"")","1.9","0.01","0.15",,"19","22.5wt.%",,,,,,"1",,"balance",,,,"1.4","3.7","2",,"0.1",,,,,,,,,,,,"621Mpa",,,,,,,,,,,,,,,,,,,,,,,,,,,,"",,,,,,,,,"788℃",,,,,"S.W.K. Shaw.RESPONSE OF IN-939 TO PROCESS VARIATIONSJ]. Superalloys, 1980.","10.11961/mater0203.MGI.20171221.ds.0009","尹海清","摘录","邓正华","2018-01-08",,,,,,,,,,,,,,,,,,,,"IN-939",,,,,,,,,,,,,,,,,,,,,,,,,,,,,,,,,,,,,,,,,,,,,,,,,,,,,"4h","1066℃",,,"4h","1160℃","50","6h","1000℃",,,,,,,,,,,,,,,,,,,,,,,,,
,,,,,"ObjectId(""5b4d896fe6b1a815d464f224"")","1.9","0.01","0.15",,"19","22.5wt.%",,,,,,"1",,"balance",,,,"1.4","3.7","2",,"0.1",,,,,,,,,,,,"640Mpa",,,,,,,,,,,,,,,,,,,,,,,,,,,,"",,,,,,,,,"788℃",,,,,"S.W.K. Shaw.RESPONSE OF IN-939 TO PROCESS VARIATIONSJ]. Superalloys, 1980.","10.11961/mater0203.MGI.20171221.ds.0009","尹海清","摘录","邓正华","2018-01-08",,,,,,,,,,,,,,,,,,,,"IN-939",,,,,,,,,,,,,,,,,,,,,,,,,,,,,,,,,,,,,,,,,,,,,,,,,,,,,"20h","1038℃",,,"4h","1160℃","50","6h","1000℃",,,,,,,,,,,,,,,,,,,,,,,,,
,,,,,"ObjectId(""5b4d897ee6b1a815d464f22a"")","1.9","0.01","0.15",,"19","22.5wt.%",,,,,,"1",,"balance",,,,"1.4","3.7","2",,"0.1",,,,,,,,,,,,"593Mpa",,,,,,,,,,,,,,,,,,,,,,,,,,,,"",,,,,,,,,"788℃",,,,,"S.W.K. Shaw.RESPONSE OF IN-939 TO PROCESS VARIATIONSJ]. Superalloys, 1980.","10.11961/mater0203.MGI.20171221.ds.0009","尹海清","摘录","邓正华","2018-01-08",,,,,,,,,,,,,,,,,,,,"IN-939",,,,,,,,,,,,,,,,,,,,,,,,,,,,,,,,,,,,,,,,,,,,,,,,,,,,,"4h","1080℃",,,"4h","1160℃","50","6h","1000℃",,,,,,,,,,,,,,,,,,,,,,,,,
,,,,,"ObjectId(""5b4d89b8e6b1a815d464f240"")","1.9","0.01","0.15",,"19","22.5wt.%",,,,,,"1",,"balance",,,,"1.4","3.7","2",,"0.1",,,,,,,,,,,,"641Mpa",,,,,,,,,,,,,,,,,,,,,,,,,,,,"",,,,,,,,,"788℃",,,,,"S.W.K. Shaw.RESPONSE OF IN-939 TO PROCESS VARIATIONSJ]. Superalloys, 1980.","10.11961/mater0203.MGI.20171221.ds.0009","尹海清","摘录","邓正华","2018-01-08",,,,,,,,,,,,,,,,,,,,"IN-939",,,,,,,,,,,,,,,,,,,,,,,,,,,,,,,,,,,,,,,,,,,,,,,,,,,,,"4h","1052℃",,,"4h","1160℃","50","6h","1000℃",,,,,,,,,,,,,,,,,,,,,,,,,
