Repository: wujunming1/superalloy-project

File: 国际高温合金会议论文和数据/文献-数据-科研机构关联/数据汇总/力学性能/mechanicproperty_fcpr.csv (part 10 of 20)
_id,air处理/air,Al,B,C,Co,Cr,Fe,Mo,Nb+Ta,Ni,Si,Ta,Ti,W,Zr,一次时效/温度,一次时效及空冷/时间,二次时效/温度,二次时效及空冷/时间,保温/时间,力学性能/疲劳裂纹扩展速率,加热/温度,加载应力/应力比,加载应力/应力范围,备注,应力强度因子范围/应力强度因子范围,摘录出处,数据DOI,数据审核者,数据来源方式,数据生产者,数据采集时间,晶粒取向/晶粒取向,机械热处理/温度,材料牌号,标准热处理/温度,标准热处理后油淬/时间,热处理1/冷却速率,热处理1/时间,热处理1/温度,热处理2/冷却速率,热处理2/时间,热处理2/温度,热处理3/冷却速率,热处理3/时间,热处理3/温度,热处理4/冷却速率,热处理4/时间,热处理4/温度,热处理5/时间,热处理5/温度,热机械处理/温度,疲劳测试/初始温度,疲劳测试/应力强度,疲劳测试/应力强度因子,疲劳测试/测试温度,疲劳测试/温度,疲劳测试/频率,疲劳裂纹扩展/同等水平有效应力强度因子,疲劳裂纹扩展/应力强度因子,疲劳裂纹扩展/应力强度因子范围,疲劳裂纹扩展/有效应力强度因子范围,疲劳裂纹扩展/等效应力强度因子范围,疲劳裂纹扩展温度/疲劳裂纹扩展温度,疲劳裂纹扩展频率/疲劳裂纹扩展频率,真空处理/真空,第一次时效保温/第一次时效时间,第一次时效处理/第一次时效温度,第三次时效保温/第三次时效时间,第三次时效处理/第三次时效温度,第二次时效保温/第二次时效时间,第二次时效处理/第二次时效温度,等温锻造/变形量,等温锻造/温度,裂纹初始长度/裂纹初始长度,裂纹扩展方向/裂纹扩展方向,裂纹扩展频率/频率,裂纹面/裂纹面
"ObjectId(""5b4d6985e6b1a815d464e600"")",,,,,,,,,,,,,,,,,,,,,0.0036916mm/cyc,650℃,,CT data,,,"A.H.Rosenberger,E.Andrieu,H.Ghonem.Influence of High Temperature Elastic-Plastic Small Crack GrowthBehavior in a Nickel-Base Superalloy on the Life Prediction ofStructural Components[C].Superalloy.1992:737-746.",10.11961/mater0203.MGI.20171221.ds.0014,尹海清,摘录,张国飞,2018/1/8,,,Alloy 718,,,,,,,,,,,,,,,,,,,,,,,,,,,,42.2636Mpa√m,,,,,,,,,,,,,,,
"ObjectId(""5b4d698ae6b1a815d464e602"")",,,,,,,,,,,,,,,,,,,,,0.00470368mm/cyc,650℃,,CT data,,,"A.H.Rosenberger,E.Andrieu,H.Ghonem.Influence of High Temperature Elastic-Plastic Small Crack GrowthBehavior in a Nickel-Base Superalloy on the Life Prediction ofStructural Components[C].Superalloy.1992:737-746.",10.11961/mater0203.MGI.20171221.ds.0014,尹海清,摘录,张国飞,2018/1/8,,,Alloy 718,,,,,,,,,,,,,,,,,,,,,,,,,,,,49.0507Mpa√m,,,,,,,,,,,,,,,
"ObjectId(""5b4d698fe6b1a815d464e604"")",,,,,,,,,,,,,,,,,,,,,5.76E-3mm/cyc,650℃,,-0.5 to 0.5%,,,"A.H.Rosenberger,E.Andrieu,H.Ghonem.Influence of High Temperature Elastic-Plastic Small Crack GrowthBehavior in a Nickel-Base Superalloy on the Life Prediction ofStructural Components[C].Superalloy.1992:737-746.",10.11961/mater0203.MGI.20171221.ds.0014,尹海清,摘录,张国飞,2018/1/8,,,Alloy 718,,,,,,,,,,,,,,,,,,,,,,,,,,,24.2726Mpa√m,,,,,,,,,,,,,,,,
"ObjectId(""5b4d6994e6b1a815d464e606"")",,,,,,,,,,,,,,,,,,,,,1.49E-3mm/cyc,650℃,,-0.5 to 0.5%,,,"A.H.Rosenberger,E.Andrieu,H.Ghonem.Influence of High Temperature Elastic-Plastic Small Crack GrowthBehavior in a Nickel-Base Superalloy on the Life Prediction ofStructural Components[C].Superalloy.1992:737-746.",10.11961/mater0203.MGI.20171221.ds.0014,尹海清,摘录,张国飞,2018/1/8,,,Alloy 718,,,,,,,,,,,,,,,,,,,,,,,,,,,18.0203Mpa√m,,,,,,,,,,,,,,,,
"ObjectId(""5b4d6998e6b1a815d464e608"")",,,,,,,,,,,,,,,,,,,,,7.78E-3mm/cyc,650℃,,-0.5 to 0.5%,,,"A.H.Rosenberger,E.Andrieu,H.Ghonem.Influence of High Temperature Elastic-Plastic Small Crack GrowthBehavior in a Nickel-Base Superalloy on the Life Prediction ofStructural Components[C].Superalloy.1992:737-746.",10.11961/mater0203.MGI.20171221.ds.0014,尹海清,摘录,张国飞,2018/1/8,,,Alloy 718,,,,,,,,,,,,,,,,,,,,,,,,,,,26.2992Mpa√m,,,,,,,,,,,,,,,,
"ObjectId(""5b4d69a2e6b1a815d464e60a"")",,,,,,,,,,,,,,,,,,,,,6.58E-4mm/cyc,650℃,,CT data,,,"A.H.Rosenberger,E.Andrieu,H.Ghonem.Influence of High Temperature Elastic-Plastic Small Crack GrowthBehavior in a Nickel-Base Superalloy on the Life Prediction ofStructural Components[C].Superalloy.1992:737-746.",10.11961/mater0203.MGI.20171221.ds.0014,尹海清,摘录,张国飞,2018/1/8,,,Alloy 718,,,,,,,,,,,,,,,,,,,,,,,,,,,,22.2961Mpa√m,,,,,,,,,,,,,,,
"ObjectId(""5b4d69a7e6b1a815d464e60c"")",,,,,,,,,,,,,,,,,,,,,0.00269328mm/cyc,650℃,,CT data,,,"A.H.Rosenberger,E.Andrieu,H.Ghonem.Influence of High Temperature Elastic-Plastic Small Crack GrowthBehavior in a Nickel-Base Superalloy on the Life Prediction ofStructural Components[C].Superalloy.1992:737-746.",10.11961/mater0203.MGI.20171221.ds.0014,尹海清,摘录,张国飞,2018/1/8,,,Alloy 718,,,,,,,,,,,,,,,,,,,,,,,,,,,,35.7832Mpa√m,,,,,,,,,,,,,,,
"ObjectId(""5b4d69ace6b1a815d464e60e"")",,,,,,,,,,,,,,,,,,,,,0.00311575mm/cyc,650℃,,CT data,,,"A.H.Rosenberger,E.Andrieu,H.Ghonem.Influence of High Temperature Elastic-Plastic Small Crack GrowthBehavior in a Nickel-Base Superalloy on the Life Prediction ofStructural Components[C].Superalloy.1992:737-746.",10.11961/mater0203.MGI.20171221.ds.0014,尹海清,摘录,张国飞,2018/1/8,,,Alloy 718,,,,,,,,,,,,,,,,,,,,,,,,,,,,38.0462Mpa√m,,,,,,,,,,,,,,,
"ObjectId(""5b4d69b1e6b1a815d464e610"")",,,,,,,,,,,,,,,,,,,,,0.00154051mm/cyc,650℃,,CT data,,,"A.H.Rosenberger,E.Andrieu,H.Ghonem.Influence of High Temperature Elastic-Plastic Small Crack GrowthBehavior in a Nickel-Base Superalloy on the Life Prediction ofStructural Components[C].Superalloy.1992:737-746.",10.11961/mater0203.MGI.20171221.ds.0014,尹海清,摘录,张国飞,2018/1/8,,,Alloy 718,,,,,,,,,,,,,,,,,,,,,,,,,,,,28.4944Mpa√m,,,,,,,,,,,,,,,
"ObjectId(""5b4d69b6e6b1a815d464e612"")",,,,,,,,,,,,,,,,,,,,,7.61E-4mm/cyc,650℃,,CT data,,,"A.H.Rosenberger,E.Andrieu,H.Ghonem.Influence of High Temperature Elastic-Plastic Small Crack GrowthBehavior in a Nickel-Base Superalloy on the Life Prediction ofStructural Components[C].Superalloy.1992:737-746.",10.11961/mater0203.MGI.20171221.ds.0014,尹海清,摘录,张国飞,2018/1/8,,,Alloy 718,,,,,,,,,,,,,,,,,,,,,,,,,,,,23.0913Mpa√m,,,,,,,,,,,,,,,
"ObjectId(""5b4d69bbe6b1a815d464e614"")",,,,,,,,,,,,,,,,,,,,,5.41E-4mm/cyc,650℃,,CT data,,,"A.H.Rosenberger,E.Andrieu,H.Ghonem.Influence of High Temperature Elastic-Plastic Small Crack GrowthBehavior in a Nickel-Base Superalloy on the Life Prediction ofStructural Components[C].Superalloy.1992:737-746.",10.11961/mater0203.MGI.20171221.ds.0014,尹海清,摘录,张国飞,2018/1/8,,,Alloy 718,,,,,,,,,,,,,,,,,,,,,,,,,,,,21.5284Mpa√m,,,,,,,,,,,,,,,
"ObjectId(""5b4d69c2e6b1a815d464e616"")",,,,,,,,,,,,,,,,,,,,,9.24E-4mm/cyc,650℃,,CT data,,,"A.H.Rosenberger,E.Andrieu,H.Ghonem.Influence of High Temperature Elastic-Plastic Small Crack GrowthBehavior in a Nickel-Base Superalloy on the Life Prediction ofStructural Components[C].Superalloy.1992:737-746.",10.11961/mater0203.MGI.20171221.ds.0014,尹海清,摘录,张国飞,2018/1/8,,,Alloy 718,,,,,,,,,,,,,,,,,,,,,,,,,,,,24.5516Mpa√m,,,,,,,,,,,,,,,
"ObjectId(""5b4d69c6e6b1a815d464e618"")",,,,,,,,,,,,,,,,,,,,,4.68E-4mm/cyc,650℃,,CT data,,,"A.H.Rosenberger,E.Andrieu,H.Ghonem.Influence of High Temperature Elastic-Plastic Small Crack GrowthBehavior in a Nickel-Base Superalloy on the Life Prediction ofStructural Components[C].Superalloy.1992:737-746.",10.11961/mater0203.MGI.20171221.ds.0014,尹海清,摘录,张国飞,2018/1/8,,,Alloy 718,,,,,,,,,,,,,,,,,,,,,,,,,,,,20.7871Mpa√m,,,,,,,,,,,,,,,
"ObjectId(""5b4d69cbe6b1a815d464e61a"")",,,,,,,,,,,,,,,,,,,,,0.00117901mm/cyc,650℃,,CT data,,,"A.H.Rosenberger,E.Andrieu,H.Ghonem.Influence of High Temperature Elastic-Plastic Small Crack GrowthBehavior in a Nickel-Base Superalloy on the Life Prediction ofStructural Components[C].Superalloy.1992:737-746.",10.11961/mater0203.MGI.20171221.ds.0014,尹海清,摘录,张国飞,2018/1/8,,,Alloy 718,,,,,,,,,,,,,,,,,,,,,,,,,,,,26.1044Mpa√m,,,,,,,,,,,,,,,
"ObjectId(""5b4d69d0e6b1a815d464e61c"")",,,,,,,,,,,,,,,,,,,,,0.00129951mm/cyc,650℃,,CT data,,,"A.H.Rosenberger,E.Andrieu,H.Ghonem.Influence of High Temperature Elastic-Plastic Small Crack GrowthBehavior in a Nickel-Base Superalloy on the Life Prediction ofStructural Components[C].Superalloy.1992:737-746.",10.11961/mater0203.MGI.20171221.ds.0014,尹海清,摘录,张国飞,2018/1/8,,,Alloy 718,,,,,,,,,,,,,,,,,,,,,,,,,,,,26.7995Mpa√m,,,,,,,,,,,,,,,
"ObjectId(""5b4d69d5e6b1a815d464e61e"")",,,,,,,,,,,,,,,,,,,,,4.91E-4mm/cyc,650℃,,CT data,,,"A.H.Rosenberger,E.Andrieu,H.Ghonem.Influence of High Temperature Elastic-Plastic Small Crack GrowthBehavior in a Nickel-Base Superalloy on the Life Prediction ofStructural Components[C].Superalloy.1992:737-746.",10.11961/mater0203.MGI.20171221.ds.0014,尹海清,摘录,张国飞,2018/1/8,,,Alloy 718,,,,,,,,,,,,,,,,,,,,,,,,,,,,20.97Mpa√m,,,,,,,,,,,,,,,
"ObjectId(""5b4d69dae6b1a815d464e620"")",,,,,,,,,,,,,,,,,,,,,5.68E-4mm/cyc,650℃,,CT data,,,"A.H.Rosenberger,E.Andrieu,H.Ghonem.Influence of High Temperature Elastic-Plastic Small Crack GrowthBehavior in a Nickel-Base Superalloy on the Life Prediction ofStructural Components[C].Superalloy.1992:737-746.",10.11961/mater0203.MGI.20171221.ds.0014,尹海清,摘录,张国飞,2018/1/8,,,Alloy 718,,,,,,,,,,,,,,,,,,,,,,,,,,,,21.7178Mpa√m,,,,,,,,,,,,,,,
"ObjectId(""5b4d69dfe6b1a815d464e622"")",,,,,,,,,,,,,,,,,,,,,0.00187092mm/cyc,650℃,,CT data,,,"A.H.Rosenberger,E.Andrieu,H.Ghonem.Influence of High Temperature Elastic-Plastic Small Crack GrowthBehavior in a Nickel-Base Superalloy on the Life Prediction ofStructural Components[C].Superalloy.1992:737-746.",10.11961/mater0203.MGI.20171221.ds.0014,尹海清,摘录,张国飞,2018/1/8,,,Alloy 718,,,,,,,,,,,,,,,,,,,,,,,,,,,,30.8319Mpa√m,,,,,,,,,,,,,,,
"ObjectId(""5b4d69e4e6b1a815d464e624"")",,,,,,,,,,,,,,,,,,,,,8.18E-4mm/cyc,650℃,,CT data,,,"A.H.Rosenberger,E.Andrieu,H.Ghonem.Influence of High Temperature Elastic-Plastic Small Crack GrowthBehavior in a Nickel-Base Superalloy on the Life Prediction ofStructural Components[C].Superalloy.1992:737-746.",10.11961/mater0203.MGI.20171221.ds.0014,尹海清,摘录,张国飞,2018/1/8,,,Alloy 718,,,,,,,,,,,,,,,,,,,,,,,,,,,,23.7062Mpa√m,,,,,,,,,,,,,,,
"ObjectId(""5b4d69e9e6b1a815d464e626"")",,,,,,,,,,,,,,,,,,,,,5.15E-4mm/cyc,650℃,,CT data,,,"A.H.Rosenberger,E.Andrieu,H.Ghonem.Influence of High Temperature Elastic-Plastic Small Crack GrowthBehavior in a Nickel-Base Superalloy on the Life Prediction ofStructural Components[C].Superalloy.1992:737-746.",10.11961/mater0203.MGI.20171221.ds.0014,尹海清,摘录,张国飞,2018/1/8,,,Alloy 718,,,,,,,,,,,,,,,,,,,,,,,,,,,,21.1545Mpa√m,,,,,,,,,,,,,,,
"ObjectId(""5b4d69f3e6b1a815d464e628"")",,,,,,,,,,,,,,,,,,,,,4.14E-4mm/cyc,650℃,,CT data,,,"A.H.Rosenberger,E.Andrieu,H.Ghonem.Influence of High Temperature Elastic-Plastic Small Crack GrowthBehavior in a Nickel-Base Superalloy on the Life Prediction ofStructural Components[C].Superalloy.1992:737-746.",10.11961/mater0203.MGI.20171221.ds.0014,尹海清,摘录,张国飞,2018/1/8,,,Alloy 718,,,,,,,,,,,,,,,,,,,,,,,,,,,,20.2479Mpa√m,,,,,,,,,,,,,,,
"ObjectId(""5b4d69f8e6b1a815d464e62a"")",,,,,,,,,,,,,,,,,,,,,0.0100383mm/cyc,650℃,,0 to 0.8%,,,"A.H.Rosenberger,E.Andrieu,H.Ghonem.Influence of High Temperature Elastic-Plastic Small Crack GrowthBehavior in a Nickel-Base Superalloy on the Life Prediction ofStructural Components[C].Superalloy.1992:737-746.",10.11961/mater0203.MGI.20171221.ds.0014,尹海清,摘录,张国飞,2018/1/8,,,Alloy 718,,,,,,,,,,,,,,,,,,,,,,,,,,,,43.7709Mpa√m,,,,,,,,,,,,,,,
"ObjectId(""5b4d69fce6b1a815d464e62c"")",,,,,,,,,,,,,,,,,,,,,0.00888874mm/cyc,650℃,,0 to 0.8%,,,"A.H.Rosenberger,E.Andrieu,H.Ghonem.Influence of High Temperature Elastic-Plastic Small Crack GrowthBehavior in a Nickel-Base Superalloy on the Life Prediction ofStructural Components[C].Superalloy.1992:737-746.",10.11961/mater0203.MGI.20171221.ds.0014,尹海清,摘录,张国飞,2018/1/8,,,Alloy 718,,,,,,,,,,,,,,,,,,,,,,,,,,,,42.2636Mpa√m,,,,,,,,,,,,,,,
"ObjectId(""5b4d6a01e6b1a815d464e62e"")",,,,,,,,,,,,,,,,,,,,,0.0121952mm/cyc,650℃,,0 to 0.8%,,,"A.H.Rosenberger,E.Andrieu,H.Ghonem.Influence of High Temperature Elastic-Plastic Small Crack GrowthBehavior in a Nickel-Base Superalloy on the Life Prediction ofStructural Components[C].Superalloy.1992:737-746.",10.11961/mater0203.MGI.20171221.ds.0014,尹海清,摘录,张国飞,2018/1/8,,,Alloy 718,,,,,,,,,,,,,,,,,,,,,,,,,,,,46.1331Mpa√m,,,,,,,,,,,,,,,
"ObjectId(""5b4d6a06e6b1a815d464e630"")",,,,,,,,,,,,,,,,,,,,,0.00826373mm/cyc,650℃,,0 to 0.8%,,,"A.H.Rosenberger,E.Andrieu,H.Ghonem.Influence of High Temperature Elastic-Plastic Small Crack GrowthBehavior in a Nickel-Base Superalloy on the Life Prediction ofStructural Components[C].Superalloy.1992:737-746.",10.11961/mater0203.MGI.20171221.ds.0014,尹海清,摘录,张国飞,2018/1/8,,,Alloy 718,,,,,,,,,,,,,,,,,,,,,,,,,,,,41.1673Mpa√m,,,,,,,,,,,,,,,
"ObjectId(""5b4d6a0be6b1a815d464e632"")",,,,,,,,,,,,,,,,,,,,,0.00697098mm/cyc,650℃,,0 to 0.8%,,,"A.H.Rosenberger,E.Andrieu,H.Ghonem.Influence of High Temperature Elastic-Plastic Small Crack GrowthBehavior in a Nickel-Base Superalloy on the Life Prediction ofStructural Components[C].Superalloy.1992:737-746.",10.11961/mater0203.MGI.20171221.ds.0014,尹海清,摘录,张国飞,2018/1/8,,,Alloy 718,,,,,,,,,,,,,,,,,,,,,,,,,,,,38.7187Mpa√m,,,,,,,,,,,,,,,
"ObjectId(""5b4d6a10e6b1a815d464e634"")",,,,,,,,,,,,,,,,,,,,,0.00749742mm/cyc,650℃,,0 to 0.8%,,,"A.H.Rosenberger,E.Andrieu,H.Ghonem.Influence of High Temperature Elastic-Plastic Small Crack GrowthBehavior in a Nickel-Base Superalloy on the Life Prediction ofStructural Components[C].Superalloy.1992:737-746.",10.11961/mater0203.MGI.20171221.ds.0014,尹海清,摘录,张国飞,2018/1/8,,,Alloy 718,,,,,,,,,,,,,,,,,,,,,,,,,,,,40.0995Mpa√m,,,,,,,,,,,,,,,
"ObjectId(""5b4d6a15e6b1a815d464e636"")",,,,,,,,,,,,,,,,,,,,,4.35E-4mm/cyc,650℃,,CT data,,,"A.H.Rosenberger,E.Andrieu,H.Ghonem.Influence of High Temperature Elastic-Plastic Small Crack GrowthBehavior in a Nickel-Base Superalloy on the Life Prediction ofStructural Components[C].Superalloy.1992:737-746.",10.11961/mater0203.MGI.20171221.ds.0014,尹海清,摘录,张国飞,2018/1/8,,,Alloy 718,,,,,,,,,,,,,,,,,,,,,,,,,,,,20.426Mpa√m,,,,,,,,,,,,,,,
"ObjectId(""5b4d6a1ae6b1a815d464e638"")",,,,,,,,,,,,,,,,,,,,,3.94E-4mm/cyc,650℃,,CT data,,,"A.H.Rosenberger,E.Andrieu,H.Ghonem.Influence of High Temperature Elastic-Plastic Small Crack GrowthBehavior in a Nickel-Base Superalloy on the Life Prediction ofStructural Components[C].Superalloy.1992:737-746.",10.11961/mater0203.MGI.20171221.ds.0014,尹海清,摘录,张国飞,2018/1/8,,,Alloy 718,,,,,,,,,,,,,,,,,,,,,,,,,,,,20.0713Mpa√m,,,,,,,,,,,,,,,
"ObjectId(""5b4d6a1ee6b1a815d464e63a"")",,,,,,,,,,,,,,,,,,,,,3.58E-4mm/cyc,650℃,,CT data,,,"A.H.Rosenberger,E.Andrieu,H.Ghonem.Influence of High Temperature Elastic-Plastic Small Crack GrowthBehavior in a Nickel-Base Superalloy on the Life Prediction ofStructural Components[C].Superalloy.1992:737-746.",10.11961/mater0203.MGI.20171221.ds.0014,尹海清,摘录,张国飞,2018/1/8,,,Alloy 718,,,,,,,,,,,,,,,,,,,,,,,,,,,,19.8962Mpa√m,,,,,,,,,,,,,,,
"ObjectId(""5b4d6a26e6b1a815d464e63c"")",,,,,,,,,,,,,,,,,,,,,4.45E-4mm/cyc,650℃,,CT data,,,"A.H.Rosenberger,E.Andrieu,H.Ghonem.Influence of High Temperature Elastic-Plastic Small Crack GrowthBehavior in a Nickel-Base Superalloy on the Life Prediction ofStructural Components[C].Superalloy.1992:737-746.",10.11961/mater0203.MGI.20171221.ds.0014,尹海清,摘录,张国飞,2018/1/8,,,Alloy 718,,,,,,,,,,,,,,,,,,,,,,,,,,,,20.6057Mpa√m,,,,,,,,,,,,,,,
"ObjectId(""5b4d6a2be6b1a815d464e63e"")",,,,,,,,,,,,,,,,,,,,,3.41E-4mm/cyc,650℃,,CT data,,,"A.H.Rosenberger,E.Andrieu,H.Ghonem.Influence of High Temperature Elastic-Plastic Small Crack GrowthBehavior in a Nickel-Base Superalloy on the Life Prediction ofStructural Components[C].Superalloy.1992:737-746.",10.11961/mater0203.MGI.20171221.ds.0014,尹海清,摘录,张国飞,2018/1/8,,,Alloy 718,,,,,,,,,,,,,,,,,,,,,,,,,,,,19.7226Mpa√m,,,,,,,,,,,,,,,
"ObjectId(""5b4d6a30e6b1a815d464e640"")",,,,,,,,,,,,,,,,,,,,,3.76E-4mm/cyc,650℃,,CT data,,,"A.H.Rosenberger,E.Andrieu,H.Ghonem.Influence of High Temperature Elastic-Plastic Small Crack GrowthBehavior in a Nickel-Base Superalloy on the Life Prediction ofStructural Components[C].Superalloy.1992:737-746.",10.11961/mater0203.MGI.20171221.ds.0014,尹海清,摘录,张国飞,2018/1/8,,,Alloy 718,,,,,,,,,,,,,,,,,,,,,,,,,,,,19.8962Mpa√m,,,,,,,,,,,,,,,
"ObjectId(""5b4d6a35e6b1a815d464e642"")",,,,,,,,,,,,,,,,,,,,,0.00632522mm/cyc,650℃,,0 to 0.8%,,,"A.H.Rosenberger,E.Andrieu,H.Ghonem.Influence of High Temperature Elastic-Plastic Small Crack GrowthBehavior in a Nickel-Base Superalloy on the Life Prediction ofStructural Components[C].Superalloy.1992:737-746.",10.11961/mater0203.MGI.20171221.ds.0014,尹海清,摘录,张国飞,2018/1/8,,,Alloy 718,,,,,,,,,,,,,,,,,,,,,,,,,,,,37.3854Mpa√m,,,,,,,,,,,,,,,
"ObjectId(""5b4d6a3ae6b1a815d464e644"")",,,,,,,,,,,,,,,,,,,,,2.67E-4mm/cyc,650℃,,CT data,,,"A.H.Rosenberger,E.Andrieu,H.Ghonem.Influence of High Temperature Elastic-Plastic Small Crack GrowthBehavior in a Nickel-Base Superalloy on the Life Prediction ofStructural Components[C].Superalloy.1992:737-746.",10.11961/mater0203.MGI.20171221.ds.0014,尹海清,摘录,张国飞,2018/1/8,,,Alloy 718,,,,,,,,,,,,,,,,,,,,,,,,,,,,19.3801Mpa√m,,,,,,,,,,,,,,,
"ObjectId(""5b4d6a44e6b1a815d464e646"")",,,,,,,,,,,,,,,,,,,,,2.63E-3mm/cyc,650℃,,0 to 0.8%,,,"A.H.Rosenberger,E.Andrieu,H.Ghonem.Influence of High Temperature Elastic-Plastic Small Crack GrowthBehavior in a Nickel-Base Superalloy on the Life Prediction ofStructural Components[C].Superalloy.1992:737-746.",10.11961/mater0203.MGI.20171221.ds.0014,尹海清,摘录,张国飞,2018/1/8,,,Alloy 718,,,,,,,,,,,,,,,,,,,,,,,,,,,,30.2964Mpa√m,,,,,,,,,,,,,,,
"ObjectId(""5b4d6a49e6b1a815d464e648"")",,,,,,,,,,,,,,,,,,,,,0.00520651mm/cyc,650℃,,0 to 0.8%,,,"A.H.Rosenberger,E.Andrieu,H.Ghonem.Influence of High Temperature Elastic-Plastic Small Crack GrowthBehavior in a Nickel-Base Superalloy on the Life Prediction ofStructural Components[C].Superalloy.1992:737-746.",10.11961/mater0203.MGI.20171221.ds.0014,尹海清,摘录,张国飞,2018/1/8,,,Alloy 718,,,,,,,,,,,,,,,,,,,,,,,,,,,,35.4711Mpa√m,,,,,,,,,,,,,,,
"ObjectId(""5b4d6a4ee6b1a815d464e64a"")",,,,,,,,,,,,,,,,,,,,,4.29E-3mm/cyc,650℃,,0 to 0.8%,,,"A.H.Rosenberger,E.Andrieu,H.Ghonem.Influence of High Temperature Elastic-Plastic Small Crack GrowthBehavior in a Nickel-Base Superalloy on the Life Prediction ofStructural Components[C].Superalloy.1992:737-746.",10.11961/mater0203.MGI.20171221.ds.0014,尹海清,摘录,张国飞,2018/1/8,,,Alloy 718,,,,,,,,,,,,,,,,,,,,,,,,,,,,33.9509Mpa√m,,,,,,,,,,,,,,,
"ObjectId(""5b4d6a52e6b1a815d464e64c"")",,,,,,,,,,,,,,,,,,,,,1.54E-3mm/cyc,650℃,,0 to 0.8%,,,"A.H.Rosenberger,E.Andrieu,H.Ghonem.Influence of High Temperature Elastic-Plastic Small Crack GrowthBehavior in a Nickel-Base Superalloy on the Life Prediction ofStructural Components[C].Superalloy.1992:737-746.",10.11961/mater0203.MGI.20171221.ds.0014,尹海清,摘录,张国飞,2018/1/8,,,Alloy 718,,,,,,,,,,,,,,,,,,,,,,,,,,,,26.7995Mpa√m,,,,,,,,,,,,,,,
"ObjectId(""5b4d6a57e6b1a815d464e64e"")",,,,,,,,,,,,,,,,,,,,,9.70E-4mm/cyc,650℃,,0 to 0.8%,,,"A.H.Rosenberger,E.Andrieu,H.Ghonem.Influence of High Temperature Elastic-Plastic Small Crack GrowthBehavior in a Nickel-Base Superalloy on the Life Prediction ofStructural Components[C].Superalloy.1992:737-746.",10.11961/mater0203.MGI.20171221.ds.0014,尹海清,摘录,张国飞,2018/1/8,,,Alloy 718,,,,,,,,,,,,,,,,,,,,,,,,,,,,25.8767Mpa√m,,,,,,,,,,,,,,,
"ObjectId(""5b4d6a5ce6b1a815d464e650"")",,,,,,,,,,,,,,,,,,,,,2.17E-3mm/cyc,650℃,,0 to 0.8%,,,"A.H.Rosenberger,E.Andrieu,H.Ghonem.Influence of High Temperature Elastic-Plastic Small Crack GrowthBehavior in a Nickel-Base Superalloy on the Life Prediction ofStructural Components[C].Superalloy.1992:737-746.",10.11961/mater0203.MGI.20171221.ds.0014,尹海清,摘录,张国飞,2018/1/8,,,Alloy 718,,,,,,,,,,,,,,,,,,,,,,,,,,,,29.2532Mpa√m,,,,,,,,,,,,,,,
"ObjectId(""5b4d6a61e6b1a815d464e652"")",,,,,,,,,,,,,,,,,,,,,1.92E-3mm/cyc,650℃,,0 to 0.8%,,,"A.H.Rosenberger,E.Andrieu,H.Ghonem.Influence of High Temperature Elastic-Plastic Small Crack GrowthBehavior in a Nickel-Base Superalloy on the Life Prediction ofStructural Components[C].Superalloy.1992:737-746.",10.11961/mater0203.MGI.20171221.ds.0014,尹海清,摘录,张国飞,2018/1/8,,,Alloy 718,,,,,,,,,,,,,,,,,,,,,,,,,,,,28.4944Mpa√m,,,,,,,,,,,,,,,
"ObjectId(""5b4d6a66e6b1a815d464e654"")",,,,,,,,,,,,,,,,,,,,,1.70E-3mm/cyc,650℃,,0 to 0.8%,,,"A.H.Rosenberger,E.Andrieu,H.Ghonem.Influence of High Temperature Elastic-Plastic Small Crack GrowthBehavior in a Nickel-Base Superalloy on the Life Prediction ofStructural Components[C].Superalloy.1992:737-746.",10.11961/mater0203.MGI.20171221.ds.0014,尹海清,摘录,张国飞,2018/1/8,,,Alloy 718,,,,,,,,,,,,,,,,,,,,,,,,,,,,27.2732Mpa√m,,,,,,,,,,,,,,,
"ObjectId(""5b4d6a6be6b1a815d464e656"")",,,,,,,,,,,,,,,,,,,,,1.18E-3mm/cyc,650℃,,0 to 0.8%,,,"A.H.Rosenberger,E.Andrieu,H.Ghonem.Influence of High Temperature Elastic-Plastic Small Crack GrowthBehavior in a Nickel-Base Superalloy on the Life Prediction ofStructural Components[C].Superalloy.1992:737-746.",10.11961/mater0203.MGI.20171221.ds.0014,尹海清,摘录,张国飞,2018/1/8,,,Alloy 718,,,,,,,,,,,,,,,,,,,,,,,,,,,,26.1044Mpa√m,,,,,,,,,,,,,,,
"ObjectId(""5b4d6a70e6b1a815d464e658"")",,,,,,,,,,,,,,,,,,,,,3.70E-3mm/cyc,650℃,,0 to 0.8%,,,"A.H.Rosenberger,E.Andrieu,H.Ghonem.Influence of High Temperature Elastic-Plastic Small Crack GrowthBehavior in a Nickel-Base Superalloy on the Life Prediction ofStructural Components[C].Superalloy.1992:737-746.",10.11961/mater0203.MGI.20171221.ds.0014,尹海清,摘录,张国飞,2018/1/8,,,Alloy 718,,,,,,,,,,,,,,,,,,,,,,,,,,,,33.3612Mpa√m,,,,,,,,,,,,,,,
"ObjectId(""5b4d6a74e6b1a815d464e65a"")",,,,,,,,,,,,,,,,,,,,,1.30E-3mm/cyc,650℃,,0 to 0.8%,,,"A.H.Rosenberger,E.Andrieu,H.Ghonem.Influence of High Temperature Elastic-Plastic Small Crack GrowthBehavior in a Nickel-Base Superalloy on the Life Prediction ofStructural Components[C].Superalloy.1992:737-746.",10.11961/mater0203.MGI.20171221.ds.0014,尹海清,摘录,张国飞,2018/1/8,,,Alloy 718,,,,,,,,,,,,,,,,,,,,,,,,,,,,26.7995Mpa√m,,,,,,,,,,,,,,,
"ObjectId(""5b4d6a79e6b1a815d464e65c"")",,,,,,,,,,,,,,,,,,,,,0.00460979mm/cyc,650℃,,0 to 0.8%,,,"A.H.Rosenberger,E.Andrieu,H.Ghonem.Influence of High Temperature Elastic-Plastic Small Crack GrowthBehavior in a Nickel-Base Superalloy on the Life Prediction ofStructural Components[C].Superalloy.1992:737-746.",10.11961/mater0203.MGI.20171221.ds.0014,尹海清,摘录,张国飞,2018/1/8,,,Alloy 718,,,,,,,,,,,,,,,,,,,,,,,,,,,,34.551Mpa√m,,,,,,,,,,,,,,,
"ObjectId(""5b4d6a7ee6b1a815d464e65e"")",,,,,,,,,,,,,,,,,,,,,3.12E-3mm/cyc,650℃,,0 to 0.8%,,,"A.H.Rosenberger,E.Andrieu,H.Ghonem.Influence of High Temperature Elastic-Plastic Small Crack GrowthBehavior in a Nickel-Base Superalloy on the Life Prediction ofStructural Components[C].Superalloy.1992:737-746.",10.11961/mater0203.MGI.20171221.ds.0014,尹海清,摘录,张国飞,2018/1/8,,,Alloy 718,,,,,,,,,,,,,,,,,,,,,,,,,,,,32.2124Mpa√m,,,,,,,,,,,,,,,
"ObjectId(""5b4d6a83e6b1a815d464e660"")",,,,,,,,,,,,,,,,,,,,,0.00588046mm/cyc,650℃,,0 to 0.8%,,,"A.H.Rosenberger,E.Andrieu,H.Ghonem.Influence of High Temperature Elastic-Plastic Small Crack GrowthBehavior in a Nickel-Base Superalloy on the Life Prediction ofStructural Components[C].Superalloy.1992:737-746.",10.11961/mater0203.MGI.20171221.ds.0014,尹海清,摘录,张国飞,2018/1/8,,,Alloy 718,,,,,,,,,,,,,,,,,,,,,,,,,,,,36.4157Mpa√m,,,,,,,,,,,,,,,
"ObjectId(""5b4d6a88e6b1a815d464e662"")",,,,,,,,,,,,,,,,,,,,,1.10E-3mm/cyc,650℃,,0 to 0.8%,,,"A.H.Rosenberger,E.Andrieu,H.Ghonem.Influence of High Temperature Elastic-Plastic Small Crack GrowthBehavior in a Nickel-Base Superalloy on the Life Prediction ofStructural Components[C].Superalloy.1992:737-746.",10.11961/mater0203.MGI.20171221.ds.0014,尹海清,摘录,张国飞,2018/1/8,,,Alloy 718,,,,,,,,,,,,,,,,,,,,,,,,,,,,25.4272Mpa√m,,,,,,,,,,,,,,,
"ObjectId(""5b4d6a92e6b1a815d464e664"")",,,,,,,,,,,,,,,,,,,,,0.00191959mm/cyc,650℃,,-0.4 to 0.4%,,,"A.H.Rosenberger,E.Andrieu,H.Ghonem.Influence of High Temperature Elastic-Plastic Small Crack GrowthBehavior in a Nickel-Base Superalloy on the Life Prediction ofStructural Components[C].Superalloy.1992:737-746.",10.11961/mater0203.MGI.20171221.ds.0014,尹海清,摘录,张国飞,2018/1/8,,,Alloy 718,,,,,,,,,,,,,,,,,,,,,,,,,,,,27.7553Mpa√m,,,,,,,,,,,,,,,
"ObjectId(""5b4d6a97e6b1a815d464e666"")",,,,,,,,,,,,,,,,,,,,,0.00150495mm/cyc,650℃,,-0.4 to 0.4%,,,"A.H.Rosenberger,E.Andrieu,H.Ghonem.Influence of High Temperature Elastic-Plastic Small Crack GrowthBehavior in a Nickel-Base Superalloy on the Life Prediction ofStructural Components[C].Superalloy.1992:737-746.",10.11961/mater0203.MGI.20171221.ds.0014,尹海清,摘录,张国飞,2018/1/8,,,Alloy 718,,,,,,,,,,,,,,,,,,,,,,,,,,,,26.1044Mpa√m,,,,,,,,,,,,,,,
"ObjectId(""5b4d6a9be6b1a815d464e668"")",,,,,,,,,,,,,,,,,,,,,2.17E-3mm/cyc,650℃,,0 to 0.8%,,,"A.H.Rosenberger,E.Andrieu,H.Ghonem.Influence of High Temperature Elastic-Plastic Small Crack GrowthBehavior in a Nickel-Base Superalloy on the Life Prediction ofStructural Components[C].Superalloy.1992:737-746.",10.11961/mater0203.MGI.20171221.ds.0014,尹海清,摘录,张国飞,2018/1/8,,,Alloy 718,,,,,,,,,,,,,,,,,,,,,,,,,,,,21.9089Mpa√m,,,,,,,,,,,,,,,
"ObjectId(""5b4d6aa0e6b1a815d464e66a"")",,,,,,,,,,,,,,,,,,,,,2.07E-3mm/cyc,650℃,,0 to 0.8%,,,"A.H.Rosenberger,E.Andrieu,H.Ghonem.Influence of High Temperature Elastic-Plastic Small Crack GrowthBehavior in a Nickel-Base Superalloy on the Life Prediction ofStructural Components[C].Superalloy.1992:737-746.",10.11961/mater0203.MGI.20171221.ds.0014,尹海清,摘录,张国飞,2018/1/8,,,Alloy 718,,,,,,,,,,,,,,,,,,,,,,,,,,,,22.4923Mpa√m,,,,,,,,,,,,,,,
"ObjectId(""5b4d6aa5e6b1a815d464e66c"")",,,,,,,,,,,,,,,,,,,,,0.00202269mm/cyc,650℃,,0 to 0.8%,,,"A.H.Rosenberger,E.Andrieu,H.Ghonem.Influence of High Temperature Elastic-Plastic Small Crack GrowthBehavior in a Nickel-Base Superalloy on the Life Prediction ofStructural Components[C].Superalloy.1992:737-746.",10.11961/mater0203.MGI.20171221.ds.0014,尹海清,摘录,张国飞,2018/1/8,,,Alloy 718,,,,,,,,,,,,,,,,,,,,,,,,,,,,20.7871Mpa√m,,,,,,,,,,,,,,,
"ObjectId(""5b4d6aaae6b1a815d464e66e"")",,,,,,,,,,,,,,,,,,,,,1.58E-3mm/cyc,650℃,,0 to 0.8%,,,"A.H.Rosenberger,E.Andrieu,H.Ghonem.Influence of High Temperature Elastic-Plastic Small Crack GrowthBehavior in a Nickel-Base Superalloy on the Life Prediction ofStructural Components[C].Superalloy.1992:737-746.",10.11961/mater0203.MGI.20171221.ds.0014,尹海清,摘录,张国飞,2018/1/8,,,Alloy 718,,,,,,,,,,,,,,,,,,,,,,,,,,,,23.9148Mpa√m,,,,,,,,,,,,,,,
"ObjectId(""5b4d6aafe6b1a815d464e670"")",,,,,,,,,,,,,,,,,,,,,0.00290282mm/cyc,650℃,,-0.4 to 0.4%,,,"A.H.Rosenberger,E.Andrieu,H.Ghonem.Influence of High Temperature Elastic-Plastic Small Crack GrowthBehavior in a Nickel-Base Superalloy on the Life Prediction ofStructural Components[C].Superalloy.1992:737-746.",10.11961/mater0203.MGI.20171221.ds.0014,尹海清,摘录,张国飞,2018/1/8,,,Alloy 718,,,,,,,,,,,,,,,,,,,,,,,,,,,,31.1032Mpa√m,,,,,,,,,,,,,,,
"ObjectId(""5b4d6ab4e6b1a815d464e672"")",,,,,,,,,,,,,,,,,,,,,0.00107047mm/cyc,650℃,,-0.4 to 0.4%,,,"A.H.Rosenberger,E.Andrieu,H.Ghonem.Influence of High Temperature Elastic-Plastic Small Crack GrowthBehavior in a Nickel-Base Superalloy on the Life Prediction ofStructural Components[C].Superalloy.1992:737-746.",10.11961/mater0203.MGI.20171221.ds.0014,尹海清,摘录,张国飞,2018/1/8,,,Alloy 718,,,,,,,,,,,,,,,,,,,,,,,,,,,,23.9148Mpa√m,,,,,,,,,,,,,,,
"ObjectId(""5b4d6ab8e6b1a815d464e674"")",,,,,,,,,,,,,,,,,,,,,2.17E-3mm/cyc,650℃,,0 to 0.8%,,,"A.H.Rosenberger,E.Andrieu,H.Ghonem.Influence of High Temperature Elastic-Plastic Small Crack GrowthBehavior in a Nickel-Base Superalloy on the Life Prediction ofStructural Components[C].Superalloy.1992:737-746.",10.11961/mater0203.MGI.20171221.ds.0014,尹海清,摘录,张国飞,2018/1/8,,,Alloy 718,,,,,,,,,,,,,,,,,,,,,,,,,,,,22.2961Mpa√m,,,,,,,,,,,,,,,
"ObjectId(""5b4d6abde6b1a815d464e676"")",,,,,,,,,,,,,,,,,,,,,0.00238942mm/cyc,650℃,,-0.4 to 0.4%,,,"A.H.Rosenberger,E.Andrieu,H.Ghonem.Influence of High Temperature Elastic-Plastic Small Crack GrowthBehavior in a Nickel-Base Superalloy on the Life Prediction ofStructural Components[C].Superalloy.1992:737-746.",10.11961/mater0203.MGI.20171221.ds.0014,尹海清,摘录,张国飞,2018/1/8,,,Alloy 718,,,,,,,,,,,,,,,,,,,,,,,,,,,,29.5106Mpa√m,,,,,,,,,,,,,,,
"ObjectId(""5b4d6ac2e6b1a815d464e678"")",,,,,,,,,,,,,,,,,,,,,0.00217544mm/cyc,650℃,,0 to 0.8%,,,"A.H.Rosenberger,E.Andrieu,H.Ghonem.Influence of High Temperature Elastic-Plastic Small Crack GrowthBehavior in a Nickel-Base Superalloy on the Life Prediction ofStructural Components[C].Superalloy.1992:737-746.",10.11961/mater0203.MGI.20171221.ds.0014,尹海清,摘录,张国飞,2018/1/8,,,Alloy 718,,,,,,,,,,,,,,,,,,,,,,,,,,,,21.5284Mpa√m,,,,,,,,,,,,,,,
"ObjectId(""5b4d6ac7e6b1a815d464e67a"")",,,,,,,,,,,,,,,,,,,,,0.00344224mm/cyc,650℃,,-0.4 to 0.4%,,,"A.H.Rosenberger,E.Andrieu,H.Ghonem.Influence of High Temperature Elastic-Plastic Small Crack GrowthBehavior in a Nickel-Base Superalloy on the Life Prediction ofStructural Components[C].Superalloy.1992:737-746.",10.11961/mater0203.MGI.20171221.ds.0014,尹海清,摘录,张国飞,2018/1/8,,,Alloy 718,,,,,,,,,,,,,,,,,,,,,,,,,,,,32.2124Mpa√m,,,,,,,,,,,,,,,
"ObjectId(""5b4d6acce6b1a815d464e67c"")",,,,,,,,,,,,,,,,,,,,,1.33E-3mm/cyc,650℃,,0 to 0.8%,,,"A.H.Rosenberger,E.Andrieu,H.Ghonem.Influence of High Temperature Elastic-Plastic Small Crack GrowthBehavior in a Nickel-Base Superalloy on the Life Prediction ofStructural Components[C].Superalloy.1992:737-746.",10.11961/mater0203.MGI.20171221.ds.0014,尹海清,摘录,张国飞,2018/1/8,,,Alloy 718,,,,,,,,,,,,,,,,,,,,,,,,,,,,24.3375Mpa√m,,,,,,,,,,,,,,,
"ObjectId(""5b4d6ad1e6b1a815d464e67e"")",,,,,,,,,,,,,,,,,,,,,1.92E-3mm/cyc,650℃,,0 to 0.8%,,,"A.H.Rosenberger,E.Andrieu,H.Ghonem.Influence of High Temperature Elastic-Plastic Small Crack GrowthBehavior in a Nickel-Base Superalloy on the Life Prediction ofStructural Components[C].Superalloy.1992:737-746.",10.11961/mater0203.MGI.20171221.ds.0014,尹海清,摘录,张国飞,2018/1/8,,,Alloy 718,,,,,,,,,,,,,,,,,,,,,,,,,,,,23.2945Mpa√m,,,,,,,,,,,,,,,
"ObjectId(""5b4d6ad7e6b1a815d464e680"")",,,,,,,,,,,,,,,,,,,,,1.18E-3mm/cyc,650℃,,0 to 0.8%,,,"A.H.Rosenberger,E.Andrieu,H.Ghonem.Influence of High Temperature Elastic-Plastic Small Crack GrowthBehavior in a Nickel-Base Superalloy on the Life Prediction ofStructural Components[C].Superalloy.1992:737-746.",10.11961/mater0203.MGI.20171221.ds.0014,尹海清,摘录,张国飞,2018/1/8,,,Alloy 718,,,,,,,,,,,,,,,,,,,,,,,,,,,,24.7677Mpa√m,,,,,,,,,,,,,,,
"ObjectId(""5b4d6ae0e6b1a815d464e682"")",,,,,,,,,,,,,,,,,,,,,3.99E-5mm/cyc,650℃,,-0.4 to 0.4%,,,"A.H.Rosenberger,E.Andrieu,H.Ghonem.Influence of High Temperature Elastic-Plastic Small Crack GrowthBehavior in a Nickel-Base Superalloy on the Life Prediction ofStructural Components[C].Superalloy.1992:737-746.",10.11961/mater0203.MGI.20171221.ds.0014,尹海清,摘录,张国飞,2018/1/8,,,Alloy 718,,,,,,,,,,,,,,,,,,,,,,,,,,,,14.7711Mpa√m,,,,,,,,,,,,,,,
"ObjectId(""5b4d6ae5e6b1a815d464e684"")",,,,,,,,,,,,,,,,,,,,,9.48E-4mm/cyc,650℃,,-0.4 to 0.4%,,,"A.H.Rosenberger,E.Andrieu,H.Ghonem.Influence of High Temperature Elastic-Plastic Small Crack GrowthBehavior in a Nickel-Base Superalloy on the Life Prediction ofStructural Components[C].Superalloy.1992:737-746.",10.11961/mater0203.MGI.20171221.ds.0014,尹海清,摘录,张国飞,2018/1/8,,,Alloy 718,,,,,,,,,,,,,,,,,,,,,,,,,,,,23.2945Mpa√m,,,,,,,,,,,,,,,
"ObjectId(""5b4d6aeae6b1a815d464e686"")",,,,,,,,,,,,,,,,,,,,,7.80E-4mm/cyc,650℃,,-0.4 to 0.4%,,,"A.H.Rosenberger,E.Andrieu,H.Ghonem.Influence of High Temperature Elastic-Plastic Small Crack GrowthBehavior in a Nickel-Base Superalloy on the Life Prediction ofStructural Components[C].Superalloy.1992:737-746.",10.11961/mater0203.MGI.20171221.ds.0014,尹海清,摘录,张国飞,2018/1/8,,,Alloy 718,,,,,,,,,,,,,,,,,,,,,,,,,,,,22.4923Mpa√m,,,,,,,,,,,,,,,
"ObjectId(""5b4d6aefe6b1a815d464e688"")",,,,,,,,,,,,,,,,,,,,,1.72E-4mm/cyc,650℃,,-0.4 to 0.4%,,,"A.H.Rosenberger,E.Andrieu,H.Ghonem.Influence of High Temperature Elastic-Plastic Small Crack GrowthBehavior in a Nickel-Base Superalloy on the Life Prediction ofStructural Components[C].Superalloy.1992:737-746.",10.11961/mater0203.MGI.20171221.ds.0014,尹海清,摘录,张国飞,2018/1/8,,,Alloy 718,,,,,,,,,,,,,,,,,,,,,,,,,,,,16.8454Mpa√m,,,,,,,,,,,,,,,
"ObjectId(""5b4d6af4e6b1a815d464e68a"")",,,,,,,,,,,,,,,,,,,,,9.84E-5mm/cyc,650℃,,-0.4 to 0.4%,,,"A.H.Rosenberger,E.Andrieu,H.Ghonem.Influence of High Temperature Elastic-Plastic Small Crack GrowthBehavior in a Nickel-Base Superalloy on the Life Prediction ofStructural Components[C].Superalloy.1992:737-746.",10.11961/mater0203.MGI.20171221.ds.0014,尹海清,摘录,张国飞,2018/1/8,,,Alloy 718,,,,,,,,,,,,,,,,,,,,,,,,,,,,15.9829Mpa√m,,,,,,,,,,,,,,,
"ObjectId(""5b4d6af9e6b1a815d464e68c"")",,,,,,,,,,,,,,,,,,,,,3.33E-4mm/cyc,650℃,,-0.4 to 0.4%,,,"A.H.Rosenberger,E.Andrieu,H.Ghonem.Influence of High Temperature Elastic-Plastic Small Crack GrowthBehavior in a Nickel-Base Superalloy on the Life Prediction ofStructural Components[C].Superalloy.1992:737-746.",10.11961/mater0203.MGI.20171221.ds.0014,尹海清,摘录,张国飞,2018/1/8,,,Alloy 718,,,,,,,,,,,,,,,,,,,,,,,,,,,,18.7127Mpa√m,,,,,,,,,,,,,,,
"ObjectId(""5b4d6afee6b1a815d464e68e"")",,,,,,,,,,,,,,,,,,,,,6.34E-5mm/cyc,650℃,,-0.4 to 0.4%,,,"A.H.Rosenberger,E.Andrieu,H.Ghonem.Influence of High Temperature Elastic-Plastic Small Crack GrowthBehavior in a Nickel-Base Superalloy on the Life Prediction ofStructural Components[C].Superalloy.1992:737-746.",10.11961/mater0203.MGI.20171221.ds.0014,尹海清,摘录,张国飞,2018/1/8,,,Alloy 718,,,,,,,,,,,,,,,,,,,,,,,,,,,,15.2979Mpa√m,,,,,,,,,,,,,,,
"ObjectId(""5b4d6b03e6b1a815d464e690"")",,,,,,,,,,,,,,,,,,,,,6.42E-4mm/cyc,650℃,,-0.4 to 0.4%,,,"A.H.Rosenberger,E.Andrieu,H.Ghonem.Influence of High Temperature Elastic-Plastic Small Crack GrowthBehavior in a Nickel-Base Superalloy on the Life Prediction ofStructural Components[C].Superalloy.1992:737-746.",10.11961/mater0203.MGI.20171221.ds.0014,尹海清,摘录,张国飞,2018/1/8,,,Alloy 718,,,,,,,,,,,,,,,,,,,,,,,,,,,,21.3406Mpa√m,,,,,,,,,,,,,,,
"ObjectId(""5b4d6b07e6b1a815d464e692"")",,,,,,,,,,,,,,,,,,,,,4.57E-4mm/cyc,650℃,,-0.4 to 0.4%,,,"A.H.Rosenberger,E.Andrieu,H.Ghonem.Influence of High Temperature Elastic-Plastic Small Crack GrowthBehavior in a Nickel-Base Superalloy on the Life Prediction ofStructural Components[C].Superalloy.1992:737-746.",10.11961/mater0203.MGI.20171221.ds.0014,尹海清,摘录,张国飞,2018/1/8,,,Alloy 718,,,,,,,,,,,,,,,,,,,,,,,,,,,,19.8962Mpa√m,,,,,,,,,,,,,,,
"ObjectId(""5b4d6b0ce6b1a815d464e694"")",,,,,,,,,,,,,,,,,,,,,3.76E-4mm/cyc,650℃,,-0.4 to 0.4%,,,"A.H.Rosenberger,E.Andrieu,H.Ghonem.Influence of High Temperature Elastic-Plastic Small Crack GrowthBehavior in a Nickel-Base Superalloy on the Life Prediction ofStructural Components[C].Superalloy.1992:737-746.",10.11961/mater0203.MGI.20171221.ds.0014,尹海清,摘录,张国飞,2018/1/8,,,Alloy 718,,,,,,,,,,,,,,,,,,,,,,,,,,,,19.3801Mpa√m,,,,,,,,,,,,,,,
"ObjectId(""5b4d6b11e6b1a815d464e696"")",,,,,,,,,,,,,,,,,,,,,4.73E-5mm/cyc,650℃,,-0.4 to 0.4%,,,"A.H.Rosenberger,E.Andrieu,H.Ghonem.Influence of High Temperature Elastic-Plastic Small Crack GrowthBehavior in a Nickel-Base Superalloy on the Life Prediction ofStructural Components[C].Superalloy.1992:737-746.",10.11961/mater0203.MGI.20171221.ds.0014,尹海清,摘录,张国飞,2018/1/8,,,Alloy 718,,,,,,,,,,,,,,,,,,,,,,,,,,,,15.1645Mpa√m,,,,,,,,,,,,,,,
"ObjectId(""5b4d6b16e6b1a815d464e698"")",,,,,,,,,,,,,,,,,,,,,7.71E-5mm/cyc,650℃,,-0.4 to 0.4%,,,"A.H.Rosenberger,E.Andrieu,H.Ghonem.Influence of High Temperature Elastic-Plastic Small Crack GrowthBehavior in a Nickel-Base Superalloy on the Life Prediction ofStructural Components[C].Superalloy.1992:737-746.",10.11961/mater0203.MGI.20171221.ds.0014,尹海清,摘录,张国飞,2018/1/8,,,Alloy 718,,,,,,,,,,,,,,,,,,,,,,,,,,,,15.7053Mpa√m,,,,,,,,,,,,,,,
"ObjectId(""5b4d6b1be6b1a815d464e69a"")",,,,,,,,,,,,,,,,,,,,,2.81E-4mm/cyc,650℃,,-0.4 to 0.4%,,,"A.H.Rosenberger,E.Andrieu,H.Ghonem.Influence of High Temperature Elastic-Plastic Small Crack GrowthBehavior in a Nickel-Base Superalloy on the Life Prediction ofStructural Components[C].Superalloy.1992:737-746.",10.11961/mater0203.MGI.20171221.ds.0014,尹海清,摘录,张国飞,2018/1/8,,,Alloy 718,,,,,,,,,,,,,,,,,,,,,,,,,,,,17.9108Mpa√m,,,,,,,,,,,,,,,
"ObjectId(""5b4d6b20e6b1a815d464e69c"")",,,,,,,,,,,,,,,,,,,,,1.35E-4mm/cyc,650℃,,-0.4 to 0.4%,,,"A.H.Rosenberger,E.Andrieu,H.Ghonem.Influence of High Temperature Elastic-Plastic Small Crack GrowthBehavior in a Nickel-Base Superalloy on the Life Prediction ofStructural Components[C].Superalloy.1992:737-746.",10.11961/mater0203.MGI.20171221.ds.0014,尹海清,摘录,张国飞,2018/1/8,,,Alloy 718,,,,,,,,,,,,,,,,,,,,,,,,,,,,16.4085Mpa√m,,,,,,,,,,,,,,,
"ObjectId(""5b4d6b25e6b1a815d464e69e"")",,,,,,,,,,,,,,,,,,,,,5.41E-4mm/cyc,650℃,,-0.4 to 0.4%,,,"A.H.Rosenberger,E.Andrieu,H.Ghonem.Influence of High Temperature Elastic-Plastic Small Crack GrowthBehavior in a Nickel-Base Superalloy on the Life Prediction ofStructural Components[C].Superalloy.1992:737-746.",10.11961/mater0203.MGI.20171221.ds.0014,尹海清,摘录,张国飞,2018/1/8,,,Alloy 718,,,,,,,,,,,,,,,,,,,,,,,,,,,,20.426Mpa√m,,,,,,,,,,,,,,,
"ObjectId(""5b4d6b2fe6b1a815d464e6a0"")",,,,,,,,,,,,,,,,,,,,,0.00913021mm/cyc,650℃,,-0.33 to 0.67%,,,"A.H.Rosenberger,E.Andrieu,H.Ghonem.Influence of High Temperature Elastic-Plastic Small Crack GrowthBehavior in a Nickel-Base Superalloy on the Life Prediction ofStructural Components[C].Superalloy.1992:737-746.",10.11961/mater0203.MGI.20171221.ds.0014,尹海清,摘录,张国飞,2018/1/8,,,Alloy 718,,,,,,,,,,,,,,,,,,,,,,,,,,,,35.9849Mpa√m,,,,,,,,,,,,,,,
"ObjectId(""5b4d6b34e6b1a815d464e6a2"")",,,,,,,,,,,,,,,,,,,,,0.00708966mm/cyc,650℃,,-0.33 to 0.67%,,,"A.H.Rosenberger,E.Andrieu,H.Ghonem.Influence of High Temperature Elastic-Plastic Small Crack GrowthBehavior in a Nickel-Base Superalloy on the Life Prediction ofStructural Components[C].Superalloy.1992:737-746.",10.11961/mater0203.MGI.20171221.ds.0014,尹海清,摘录,张国飞,2018/1/8,,,Alloy 718,,,,,,,,,,,,,,,,,,,,,,,,,,,,32.8805Mpa√m,,,,,,,,,,,,,,,
"ObjectId(""5b4d6b39e6b1a815d464e6a4"")",,,,,,,,,,,,,,,,,,,,,0.00465409mm/cyc,650℃,,-0.33 to 0.67%,,,"A.H.Rosenberger,E.Andrieu,H.Ghonem.Influence of High Temperature Elastic-Plastic Small Crack GrowthBehavior in a Nickel-Base Superalloy on the Life Prediction ofStructural Components[C].Superalloy.1992:737-746.",10.11961/mater0203.MGI.20171221.ds.0014,尹海清,摘录,张国飞,2018/1/8,,,Alloy 718,,,,,,,,,,,,,,,,,,,,,,,,,,,,29.7443Mpa√m,,,,,,,,,,,,,,,
"ObjectId(""5b4d6b3ee6b1a815d464e6a6"")",,,,,,,,,,,,,,,,,,,,,0.00427895mm/cyc,650℃,,-0.33 to 0.67%,,,"A.H.Rosenberger,E.Andrieu,H.Ghonem.Influence of High Temperature Elastic-Plastic Small Crack GrowthBehavior in a Nickel-Base Superalloy on the Life Prediction ofStructural Components[C].Superalloy.1992:737-746.",10.11961/mater0203.MGI.20171221.ds.0014,尹海清,摘录,张国飞,2018/1/8,,,Alloy 718,,,,,,,,,,,,,,,,,,,,,,,,,,,,29.4476Mpa√m,,,,,,,,,,,,,,,
"ObjectId(""5b4d6b43e6b1a815d464e6a8"")",,,,,,,,,,,,,,,,,,,,,0.00633667mm/cyc,650℃,,-0.33 to 0.67%,,,"A.H.Rosenberger,E.Andrieu,H.Ghonem.Influence of High Temperature Elastic-Plastic Small Crack GrowthBehavior in a Nickel-Base Superalloy on the Life Prediction ofStructural Components[C].Superalloy.1992:737-746.",10.11961/mater0203.MGI.20171221.ds.0014,尹海清,摘录,张国飞,2018/1/8,,,Alloy 718,,,,,,,,,,,,,,,,,,,,,,,,,,,,31.9064Mpa√m,,,,,,,,,,,,,,,
"ObjectId(""5b4d6b48e6b1a815d464e6aa"")",,,,,,,,,,,,,,,,,,,,,0.0120899mm/cyc,650℃,,-0.33 to 0.67%,,,"A.H.Rosenberger,E.Andrieu,H.Ghonem.Influence of High Temperature Elastic-Plastic Small Crack GrowthBehavior in a Nickel-Base Superalloy on the Life Prediction ofStructural Components[C].Superalloy.1992:737-746.",10.11961/mater0203.MGI.20171221.ds.0014,尹海清,摘录,张国飞,2018/1/8,,,Alloy 718,,,,,,,,,,,,,,,,,,,,,,,,,,,,38.9896Mpa√m,,,,,,,,,,,,,,,
"ObjectId(""5b4d6b4de6b1a815d464e6ac"")",,,,,,,,,,,,,,,,,,,,,2.17E-5mm/cyc,650℃,,-0.4 to 0.4%,,,"A.H.Rosenberger,E.Andrieu,H.Ghonem.Influence of High Temperature Elastic-Plastic Small Crack GrowthBehavior in a Nickel-Base Superalloy on the Life Prediction ofStructural Components[C].Superalloy.1992:737-746.",10.11961/mater0203.MGI.20171221.ds.0014,尹海清,摘录,张国飞,2018/1/8,,,Alloy 718,,,,,,,,,,,,,,,,,,,,,,,,,,,,14.388Mpa√m,,,,,,,,,,,,,,,
"ObjectId(""5b4d6b51e6b1a815d464e6ae"")",,,,,,,,,,,,,,,,,,,,,1.09E-5mm/cyc,650℃,,-0.4 to 0.4%,,,"A.H.Rosenberger,E.Andrieu,H.Ghonem.Influence of High Temperature Elastic-Plastic Small Crack GrowthBehavior in a Nickel-Base Superalloy on the Life Prediction ofStructural Components[C].Superalloy.1992:737-746.",10.11961/mater0203.MGI.20171221.ds.0014,尹海清,摘录,张国飞,2018/1/8,,,Alloy 718,,,,,,,,,,,,,,,,,,,,,,,,,,,,14.1381Mpa√m,,,,,,,,,,,,,,,
"ObjectId(""5b4d6b56e6b1a815d464e6b0"")",,,,,,,,,,,,,,,,,,,,,0.00535482mm/cyc,650℃,,-0.33 to 0.67%,,,"A.H.Rosenberger,E.Andrieu,H.Ghonem.Influence of High Temperature Elastic-Plastic Small Crack GrowthBehavior in a Nickel-Base Superalloy on the Life Prediction ofStructural Components[C].Superalloy.1992:737-746.",10.11961/mater0203.MGI.20171221.ds.0014,尹海清,摘录,张国飞,2018/1/8,,,Alloy 718,,,,,,,,,,,,,,,,,,,,,,,,,,,,30.6524Mpa√m,,,,,,,,,,,,,,,
"ObjectId(""5b4d6b5be6b1a815d464e6b2"")",,,,,,,,,,,,,,,,,,,,,0.0102152mm/cyc,650℃,,-0.33 to 0.67%,,,"A.H.Rosenberger,E.Andrieu,H.Ghonem.Influence of High Temperature Elastic-Plastic Small Crack GrowthBehavior in a Nickel-Base Superalloy on the Life Prediction ofStructural Components[C].Superalloy.1992:737-746.",10.11961/mater0203.MGI.20171221.ds.0014,尹海清,摘录,张国飞,2018/1/8,,,Alloy 718,,,,,,,,,,,,,,,,,,,,,,,,,,,,37.0836Mpa√m,,,,,,,,,,,,,,,
"ObjectId(""5b4d6b60e6b1a815d464e6b4"")",,,,,,,,,,,,,,,,,,,,,1.50E-5mm/cyc,650℃,,-0.4 to 0.4%,,,"A.H.Rosenberger,E.Andrieu,H.Ghonem.Influence of High Temperature Elastic-Plastic Small Crack GrowthBehavior in a Nickel-Base Superalloy on the Life Prediction ofStructural Components[C].Superalloy.1992:737-746.",10.11961/mater0203.MGI.20171221.ds.0014,尹海清,摘录,张国飞,2018/1/8,,,Alloy 718,,,,,,,,,,,,,,,,,,,,,,,,,,,,14.2625Mpa√m,,,,,,,,,,,,,,,
