Repository: wujunming1/superalloy-project

File: 国际高温合金会议论文和数据/文献-数据-科研机构关联/数据汇总/力学性能/mechanicproperty_yieldstrength.csv (part 10 of 10)
,,,,,"ObjectId(""5b4d89e9e6b1a815d464f254"")","1.9","0.01","0.15",,"19","22.5wt.%",,,,,,"1",,"balance",,,,"1.4","3.7","2",,"0.1",,,,,,,,,,,,"621Mpa",,,,,,,,,,,,,,,,,,,,,,,,,,,,"",,,,,,,,,"788℃",,,,,"S.W.K. Shaw.RESPONSE OF IN-939 TO PROCESS VARIATIONSJ]. Superalloys, 1980.","10.11961/mater0203.MGI.20171221.ds.0009","尹海清","摘录","邓正华","2018-01-08",,,,,,,,,,,,,,,,,,,,"IN-939",,,,,,,,,,,,,,,,,,,,,,,,,,,,,,,,,,,,,,,,,,,,,,,,,,,,,"4h","1038℃",,,"4h","1160℃","50","6h","1000℃",,,,,,,,,,,,,,,,,,,,,,,,,
,,,,,"ObjectId(""5b4d8a9ce6b1a815d464f294"")","1.9","0.01","0.15",,"19","22.5wt.%",,,,,,"1",,"balance",,,,"1.4","3.7","2",,"0.1",,,,,,,,,,,,"607.82606967547Mpa",,,,,,,,,,,,,,,,,,,,,,,,,,,,"",,,,,,,,,"776℃",,,,,"S.W.K. Shaw.RESPONSE OF IN-939 TO PROCESS VARIATIONSJ]. Superalloys, 1980.","10.11961/mater0203.MGI.20171221.ds.0009","尹海清","摘录","邓正华","2018-01-08",,,,,,,,,,,,,,,,,,,,"IN-939",,,,,,,,,,,,,,,,,,,,,,,,,,,,,,,,,,,,,,,,,,,,,,,,,,,,,,,,,"4h","1160℃",,"6h","1000℃","",,,,,,,,,,,,,,,,,,,,,,,,
,,,,,"ObjectId(""5b4d8aa1e6b1a815d464f296"")","1.9","0.01","0.15",,"19","22.5wt.%",,,,,,"1",,"balance",,,,"1.4","3.7","2",,"0.1",,,,,,,,,,,,"279.00395476858Mpa",,,,,,,,,,,,,,,,,,,,,,,,,,,,"",,,,,,,,,"901℃",,,,,"S.W.K. Shaw.RESPONSE OF IN-939 TO PROCESS VARIATIONSJ]. Superalloys, 1980.","10.11961/mater0203.MGI.20171221.ds.0009","尹海清","摘录","邓正华","2018-01-08",,,,,,,,,,,,,,,,,,,,"IN-939",,,,,,,,,,,,,,,,,,,,,,,,,,,,,,,,,,,,,,,,,,,,,,,,,,,,,,,,,"4h","1160℃",,"6h","1000℃","",,,,,,,,,,,,,,,,,,,,,,,,
,,,,,"ObjectId(""5b4d8ab4e6b1a815d464f29e"")","1.9","0.01","0.15",,"19","22.5wt.%",,,,,,"1",,"balance",,,,"1.4","3.7","2",,"0.1",,,,,,,,,,,,"590.2740515511Mpa",,,,,,,,,,,,,,,,,,,,,,,,,,,,"",,,,,,,,,"811℃",,,,,"S.W.K. Shaw.RESPONSE OF IN-939 TO PROCESS VARIATIONSJ]. Superalloys, 1980.","10.11961/mater0203.MGI.20171221.ds.0009","尹海清","摘录","邓正华","2018-01-08",,,,,,,,,,,,,,,,,,,,"IN-939",,,,,,,,,,,,,,,,,,,,,,,,,,,,,,,,,,,,,,,,,,,,,,,,,,,,,,,,,"4h","1160℃",,"6h","1000℃","",,,,,,,,,,,,,,,,,,,,,,,,
,,,,,"ObjectId(""5b4d8ab9e6b1a815d464f2a0"")","1.9","0.01","0.15",,"19","22.5wt.%",,,,,,"1",,"balance",,,,"1.4","3.7","2",,"0.1",,,,,,,,,,,,"592.26932172738Mpa",,,,,,,,,,,,,,,,,,,,,,,,,,,,"",,,,,,,,,"752℃",,,,,"S.W.K. Shaw.RESPONSE OF IN-939 TO PROCESS VARIATIONSJ]. Superalloys, 1980.","10.11961/mater0203.MGI.20171221.ds.0009","尹海清","摘录","邓正华","2018-01-08",,,,,,,,,,,,,,,,,,,,"IN-939",,,,,,,,,,,,,,,,,,,,,,,,,,,,,,,,,,,,,,,,,,,,,,,,,,,,,,,,,"4h","1160℃",,"6h","1000℃","",,,,,,,,,,,,,,,,,,,,,,,,
,,,,,"ObjectId(""5b4d8abfe6b1a815d464f2a2"")","1.9","0.01","0.15",,"19","22.5wt.%",,,,,,"1",,"balance",,,,"1.4","3.7","2",,"0.1",,,,,,,,,,,,"603.22343448797Mpa",,,,,,,,,,,,,,,,,,,,,,,,,,,,"",,,,,,,,,"726℃",,,,,"S.W.K. Shaw.RESPONSE OF IN-939 TO PROCESS VARIATIONSJ]. Superalloys, 1980.","10.11961/mater0203.MGI.20171221.ds.0009","尹海清","摘录","邓正华","2018-01-08",,,,,,,,,,,,,,,,,,,,"IN-939",,,,,,,,,,,,,,,,,,,,,,,,,,,,,,,,,,,,,,,,,,,,,,,,,,,,,,,,,"4h","1160℃",,"6h","1000℃","",,,,,,,,,,,,,,,,,,,,,,,,
,,,,,"ObjectId(""5b4d8ac3e6b1a815d464f2a4"")","1.9","0.01","0.15",,"19","22.5wt.%",,,,,,"1",,"balance",,,,"1.4","3.7","2",,"0.1",,,,,,,,,,,,"296.75470498221Mpa",,,,,,,,,,,,,,,,,,,,,,,,,,,,"",,,,,,,,,"920℃",,,,,"S.W.K. Shaw.RESPONSE OF IN-939 TO PROCESS VARIATIONSJ]. Superalloys, 1980.","10.11961/mater0203.MGI.20171221.ds.0009","尹海清","摘录","邓正华","2018-01-08",,,,,,,,,,,,,,,,,,,,"IN-939",,,,,,,,,,,,,,,,,,,,,,,,,,,,,,,,,,,,,,,,,,,,,,,,,,,,,,,,,"4h","1160℃",,"6h","1000℃","",,,,,,,,,,,,,,,,,,,,,,,,
,,,,,"ObjectId(""5b4d8ac8e6b1a815d464f2a6"")","1.9","0.01","0.15",,"19","22.5wt.%",,,,,,"1",,"balance",,,,"1.4","3.7","2",,"0.1",,,,,,,,,,,,"603.52550726366Mpa",,,,,,,,,,,,,,,,,,,,,,,,,,,,"",,,,,,,,,"808℃",,,,,"S.W.K. Shaw.RESPONSE OF IN-939 TO PROCESS VARIATIONSJ]. Superalloys, 1980.","10.11961/mater0203.MGI.20171221.ds.0009","尹海清","摘录","邓正华","2018-01-08",,,,,,,,,,,,,,,,,,,,"IN-939",,,,,,,,,,,,,,,,,,,,,,,,,,,,,,,,,,,,,,,,,,,,,,,,,,,,,,,,,"4h","1160℃",,"6h","1000℃","",,,,,,,,,,,,,,,,,,,,,,,,
,,,,,"ObjectId(""5b4d8acde6b1a815d464f2a8"")","1.9","0.01","0.15",,"19","22.5wt.%",,,,,,"1",,"balance",,,,"1.4","3.7","2",,"0.1",,,,,,,,,,,,"585.55217711004Mpa",,,,,,,,,,,,,,,,,,,,,,,,,,,,"",,,,,,,,,"729℃",,,,,"S.W.K. Shaw.RESPONSE OF IN-939 TO PROCESS VARIATIONSJ]. Superalloys, 1980.","10.11961/mater0203.MGI.20171221.ds.0009","尹海清","摘录","邓正华","2018-01-08",,,,,,,,,,,,,,,,,,,,"IN-939",,,,,,,,,,,,,,,,,,,,,,,,,,,,,,,,,,,,,,,,,,,,,,,,,,,,,,,,,"4h","1160℃",,"6h","1000℃","",,,,,,,,,,,,,,,,,,,,,,,,
,,,,,"ObjectId(""5b4d8ae1e6b1a815d464f2b0"")","1.9","0.01","0.15",,"19","22.5wt.%",,,,,,"1",,"balance",,,,"1.4","3.7","2",,"0.1",,,,,,,,,,,,"620.7834018959Mpa",,,,,,,,,,,,,,,,,,,,,,,,,,,,"",,,,,,,,,"694℃",,,,,"S.W.K. Shaw.RESPONSE OF IN-939 TO PROCESS VARIATIONSJ]. Superalloys, 1980.","10.11961/mater0203.MGI.20171221.ds.0009","尹海清","摘录","邓正华","2018-01-08",,,,,,,,,,,,,,,,,,,,"IN-939",,,,,,,,,,,,,,,,,,,,,,,,,,,,,,,,,,,,,,,,,,,,,,,,,,,,,,,,,"4h","1160℃",,"6h","1000℃","",,,,,,,,,,,,,,,,,,,,,,,,
,,,,,"ObjectId(""5b4d8aebe6b1a815d464f2b2"")","1.9","0.01","0.15",,"19","22.5wt.%",,,,,,"1",,"balance",,,,"1.4","3.7","2",,"0.1",,,,,,,,,,,,"678.51904847076Mpa",,,,,,,,,,,,,,,,,,,,,,,,,,,,"",,,,,,,,,"20℃",,,,,"S.W.K. Shaw.RESPONSE OF IN-939 TO PROCESS VARIATIONSJ]. Superalloys, 1980.","10.11961/mater0203.MGI.20171221.ds.0009","尹海清","摘录","邓正华","2018-01-08",,,,,,,,,,,,,,,,,,,,"IN-939",,,,,,,,,,,,,,,,,,,,,,,,,,,,,,,,,,,,,,,,,,,,,,,,,,,,,,,,,"4h","1160℃",,"6h","1000℃","",,,,,,,,,,,,,,,,,,,,,,,,
,,,,,"ObjectId(""5b4d8b0de6b1a815d464f2c0"")","1.9","0.01","0.15",,"19","22.5wt.%",,,,,,"1",,"balance",,,,"1.4","3.7","2",,"0.1",,,,,,,,,,,,"589.48707247759Mpa",,,,,,,,,,,,,,,,,,,,,,,,,,,,"",,,,,,,,,"597℃",,,,,"S.W.K. Shaw.RESPONSE OF IN-939 TO PROCESS VARIATIONSJ]. Superalloys, 1980.","10.11961/mater0203.MGI.20171221.ds.0009","尹海清","摘录","邓正华","2018-01-08",,,,,,,,,,,,,,,,,,,,"IN-939",,,,,,,,,,,,,,,,,,,,,,,,,,,,,,,,,,,,,,,,,,,,,,,,,,,,,,,,,"4h","1160℃",,"6h","1000℃","",,,,,,,,,,,,,,,,,,,,,,,,
,,,,,"ObjectId(""5b4d8b17e6b1a815d464f2c4"")","1.9","0.01","0.15",,"19","22.5wt.%",,,,,,"1",,"balance",,,,"1.4","3.7","2",,"0.1",,,,,,,,,,,,"600.70351159602Mpa",,,,,,,,,,,,,,,,,,,,,,,,,,,,"",,,,,,,,,"642℃",,,,,"S.W.K. Shaw.RESPONSE OF IN-939 TO PROCESS VARIATIONSJ]. Superalloys, 1980.","10.11961/mater0203.MGI.20171221.ds.0009","尹海清","摘录","邓正华","2018-01-08",,,,,,,,,,,,,,,,,,,,"IN-939",,,,,,,,,,,,,,,,,,,,,,,,,,,,,,,,,,,,,,,,,,,,,,,,,,,,,,,,,"4h","1160℃",,"6h","1000℃","",,,,,,,,,,,,,,,,,,,,,,,,
,,,,,"ObjectId(""5b4d8b26e6b1a815d464f2ca"")","1.9","0.01","0.15",,"19","22.5wt.%",,,,,,"1",,"balance",,,,"1.4","3.7","2",,"0.1",,,,,,,,,,,,"585.24215505078Mpa",,,,,,,,,,,,,,,,,,,,,,,,,,,,"",,,,,,,,,"645℃",,,,,"S.W.K. Shaw.RESPONSE OF IN-939 TO PROCESS VARIATIONSJ]. Superalloys, 1980.","10.11961/mater0203.MGI.20171221.ds.0009","尹海清","摘录","邓正华","2018-01-08",,,,,,,,,,,,,,,,,,,,"IN-939",,,,,,,,,,,,,,,,,,,,,,,,,,,,,,,,,,,,,,,,,,,,,,,,,,,,,,,,,"4h","1160℃",,"6h","1000℃","",,,,,,,,,,,,,,,,,,,,,,,,
,,,,,"ObjectId(""5b4d8b2be6b1a815d464f2cc"")","1.9","0.01","0.15",,"19","22.5wt.%",,,,,,"1",,"balance",,,,"1.4","3.7","2",,"0.1",,,,,,,,,,,,"558.54846081997Mpa",,,,,,,,,,,,,,,,,,,,,,,,,,,,"",,,,,,,,,"597℃",,,,,"S.W.K. Shaw.RESPONSE OF IN-939 TO PROCESS VARIATIONSJ]. Superalloys, 1980.","10.11961/mater0203.MGI.20171221.ds.0009","尹海清","摘录","邓正华","2018-01-08",,,,,,,,,,,,,,,,,,,,"IN-939",,,,,,,,,,,,,,,,,,,,,,,,,,,,,,,,,,,,,,,,,,,,,,,,,,,,,,,,,"4h","1160℃",,"6h","1000℃","",,,,,,,,,,,,,,,,,,,,,,,,
,,,,,"ObjectId(""5b4d8b30e6b1a815d464f2ce"")","1.9","0.01","0.15",,"19","22.5wt.%",,,,,,"1",,"balance",,,,"1.4","3.7","2",,"0.1",,,,,,,,,,,,"702.83590691389Mpa",,,,,,,,,,,,,,,,,,,,,,,,,,,,"",,,,,,,,,"20℃",,,,,"S.W.K. Shaw.RESPONSE OF IN-939 TO PROCESS VARIATIONSJ]. Superalloys, 1980.","10.11961/mater0203.MGI.20171221.ds.0009","尹海清","摘录","邓正华","2018-01-08",,,,,,,,,,,,,,,,,,,,"IN-939",,,,,,,,,,,,,,,,,,,,,,,,,,,,,,,,,,,,,,,,,,,,,,,,,,,,,,,,,"4h","1160℃",,"6h","1000℃","",,,,,,,,,,,,,,,,,,,,,,,,
,,,,,"ObjectId(""5b4d8be3e6b1a815d464f310"")","1.9","0.01","0.15",,"19","22.5wt.%",,,,,,"1",,"balance",,,,"1.4","3.7","2",,"0.1",,,,,,,,,,,,"655Mpa",,,,,,,,,,,,,,,,,,,,,,,,,,,,"",,,,,,,,,"20℃",,,,,"S.W.K. Shaw.RESPONSE OF IN-939 TO PROCESS VARIATIONSJ]. Superalloys, 1980.","10.11961/mater0203.MGI.20171221.ds.0009","尹海清","摘录","邓正华","2018-01-08",,,,,,,,,,,,,,,,,,,,"IN-939",,,,,,,,,,,,,,,,,,,,,,,,,,,,,,,,,,,,,,,,,,,,,,,,,,,,,,,,,"4h","1150℃",,"6h","1000℃",,,,,,,,,,,,,,,,,,,,,,,,,
,,,,,"ObjectId(""5b4d8c1ce6b1a815d464f326"")","1.9","0.01","0.15",,"19","22.5wt.%",,,,,,"1",,"balance",,,,"1.4","3.7","2",,"0.1",,,,,,,,,,,,"648Mpa",,,,,,,,,,,,,,,,,,,,,,,,,,,,"",,,,,,,,,"20℃",,,,,"S.W.K. Shaw.RESPONSE OF IN-939 TO PROCESS VARIATIONSJ]. Superalloys, 1980.","10.11961/mater0203.MGI.20171221.ds.0009","尹海清","摘录","邓正华","2018-01-08",,,,,,,,,,,,,,,,,,,,"IN-939",,,,,,,,,,,,,,,,,,,,,,,,,,,,,,,,,,,,,,,,,,,,,,,,,,,,,,,,,"4h","1150℃",,"6h","1000℃",,,,,,,,,,,,,,,,,,,,,,,,,
,,,,,"ObjectId(""5b4d8c35e6b1a815d464f32e"")","1.9","0.01","0.15",,"19","22.5wt.%",,,,,,"1",,"balance",,,,"1.4","3.7","2",,"0.1",,,,,,,,,,,,"677Mpa",,,,,,,,,,,,,,,,,,,,,,,,,,,,"",,,,,,,,,"20℃",,,,,"S.W.K. Shaw.RESPONSE OF IN-939 TO PROCESS VARIATIONSJ]. Superalloys, 1980.","10.11961/mater0203.MGI.20171221.ds.0009","尹海清","摘录","邓正华","2018-01-08",,,,,,,,,,,,,,,,,,,,"IN-939",,,,,,,,,,,,,,,,,,,,,,,,,,,,,,,,,,,,,,,,,,,,,,,,,,,,,,,,,"4h","1150℃",,"6h","1000℃",,"24h","900℃",,,,,,,,,,,,,,,,,,,,,,
,,,,,"ObjectId(""5b4d8c43e6b1a815d464f334"")","1.9","0.01","0.15",,"19","22.5wt.%",,,,,,"1",,"balance",,,,"1.4","3.7","2",,"0.1",,,,,,,,,,,,"689Mpa",,,,,,,,,,,,,,,,,,,,,,,,,,,,"",,,,,,,,,"20℃",,,,,"S.W.K. Shaw.RESPONSE OF IN-939 TO PROCESS VARIATIONSJ]. Superalloys, 1980.","10.11961/mater0203.MGI.20171221.ds.0009","尹海清","摘录","邓正华","2018-01-08",,,,,,,,,,,,,,,,,,,,"IN-939",,,,,,,,,,,,,,,,,,,,,,,,,,,,,,,,,,,,,,,,,,,,,,,,,,,,,,,,,"4h","1150℃",,"6h","1000℃",,"24h","900℃",,,,,,,,,,,,,,,,,,,,,,
,,,,,"ObjectId(""5b4d8cb2e6b1a815d464f35e"")","1.9","0.01","0.15",,"19","22.5wt.%",,,,,,"1",,"balance",,,,"1.4","3.7","2",,"0.1",,,,,,,,,,,,"787Mpa",,,,,,,,,,,,,,,,,,,,,,,,,,,,"",,,,,,,,,"20℃",,,,,"S.W.K. Shaw.RESPONSE OF IN-939 TO PROCESS VARIATIONSJ]. Superalloys, 1980.","10.11961/mater0203.MGI.20171221.ds.0009","尹海清","摘录","邓正华","2018-01-08",,,,,,,,,,,,,,,,,,,,"IN-939",,,,,,,,,,,,,,,,,,,,,,,,,,,,,,,,,,,,,,,,,,,,,,,,,,,,,,,,,"4h","1150℃",,"6h","1000℃",,,,"16h","700℃",,,,,,,,,,,,,,,,,,,,
,,,,,"ObjectId(""5b4d8cc0e6b1a815d464f364"")","1.9","0.01","0.15",,"19","22.5wt.%",,,,,,"1",,"balance",,,,"1.4","3.7","2",,"0.1",,,,,,,,,,,,"783Mpa",,,,,,,,,,,,,,,,,,,,,,,,,,,,"",,,,,,,,,"20℃",,,,,"S.W.K. Shaw.RESPONSE OF IN-939 TO PROCESS VARIATIONSJ]. Superalloys, 1980.","10.11961/mater0203.MGI.20171221.ds.0009","尹海清","摘录","邓正华","2018-01-08",,,,,,,,,,,,,,,,,,,,"IN-939",,,,,,,,,,,,,,,,,,,,,,,,,,,,,,,,,,,,,,,,,,,,,,,,,,,,,,,,,"4h","1150℃",,"6h","1000℃",,,,"16h","700℃",,,,,,,,,,,,,,,,,,,,
,,,,,"ObjectId(""5b4d8ce3e6b1a815d464f370"")","1.9","0.01","0.15",,"19","22.5wt.%",,,,,,"1",,"balance",,,,"1.4","3.7","2",,"0.1",,,,,,,,,,,,"872Mpa",,,,,,,,,,,,,,,,,,,,,,,,,,,,"",,,,,,,,,"20℃",,,,,"S.W.K. Shaw.RESPONSE OF IN-939 TO PROCESS VARIATIONSJ]. Superalloys, 1980.","10.11961/mater0203.MGI.20171221.ds.0009","尹海清","摘录","邓正华","2018-01-08",,,,,,,,,,,,,,,,,,,,"IN-939",,,,,,,,,,,,,,,,,,,,,,,,,,,,,,,,,,,,,,,,,,,,,,,,,,,,,,,,,"4h","1150℃",,,,,"24h","900℃","16h","700℃",,,,,,,,,,,,,,,,,,,,
,,,,,"ObjectId(""5b4d8d19e6b1a815d464f384"")","1.9","0.01","0.15",,"19","22.5wt.%",,,,,,"1",,"balance",,,,"1.4","3.7","2",,"0.1",,,,,,,,,,,,"882Mpa",,,,,,,,,,,,,,,,,,,,,,,,,,,,"",,,,,,,,,"20℃",,,,,"S.W.K. Shaw.RESPONSE OF IN-939 TO PROCESS VARIATIONSJ]. Superalloys, 1980.","10.11961/mater0203.MGI.20171221.ds.0009","尹海清","摘录","邓正华","2018-01-08",,,,,,,,,,,,,,,,,,,,"IN-939",,,,,,,,,,,,,,,,,,,,,,,,,,,,,,,,,,,,,,,,,,,,,,,,,,,,,,,,,"4h","1150℃",,,,,"24h","900℃","16h","700℃",,,,,,,,,,,,,,,,,,,,
,,,,,"ObjectId(""5b4d8d6fe6b1a815d464f3a4"")","1.9","0.01","0.15",,"19","22.5wt.%",,,,,,"1",,"balance",,,,"1.4","3.7","2",,"0.1",,,,,,,,,,,,"739Mpa",,,,,,,,,,,,,,,,,,,,,,,,,,,,"",,,,,,,,,"20℃",,,,,"S.W.K. Shaw.RESPONSE OF IN-939 TO PROCESS VARIATIONSJ]. Superalloys, 1980.","10.11961/mater0203.MGI.20171221.ds.0009","尹海清","摘录","邓正华","2018-01-08",,,,,,,,,,,,,,,,,,,,"IN-939",,,,,,,,,,,,,,,,,,,,,,,,,,,,,,,,,,,,,,,,,,,,,,,,,,,,,,,,,"4h","1150℃",,"6h","1000℃",,"24h","900℃","16h","700℃",,,,,,,,,,,,,,,,,,,,
,,,,,"ObjectId(""5b4d8d79e6b1a815d464f3a8"")","1.9","0.01","0.15",,"19","22.5wt.%",,,,,,"1",,"balance",,,,"1.4","3.7","2",,"0.1",,,,,,,,,,,,"783Mpa",,,,,,,,,,,,,,,,,,,,,,,,,,,,"",,,,,,,,,"20℃",,,,,"S.W.K. Shaw.RESPONSE OF IN-939 TO PROCESS VARIATIONSJ]. Superalloys, 1980.","10.11961/mater0203.MGI.20171221.ds.0009","尹海清","摘录","邓正华","2018-01-08",,,,,,,,,,,,,,,,,,,,"IN-939",,,,,,,,,,,,,,,,,,,,,,,,,,,,,,,,,,,,,,,,,,,,,,,,,,,,,,,,,"4h","1150℃",,"6h","1000℃",,"24h","900℃","16h","700℃",,,,,,,,,,,,,,,,,,,,
,,,,,"ObjectId(""5b4d8f60e6b1a815d464f462"")","1.9","0.01","0.15",,"19","22.5wt.%",,,,,,"1",,"balance",,,,"1.4","3.7","2",,"0.1",,,,,,,,,,,,"754Mpa",,,,,,,,,,,,,,,,,,,,,,,,,,,,"","20℃",,,,,,,,,,,,,"S.W.K. Shaw.RESPONSE OF IN-939 TO PROCESS VARIATIONSJ]. Superalloys, 1980.","10.11961/mater0203.MGI.20171221.ds.0009","尹海清","摘录","邓正华","2018-01-08",,,,,,,,,,,,,,,,,,,,"IN-939",,,,,,,,,,,,,,,,,,,,,,,,,,,,,,,,,,,,,,,,,,,,,,,,,,,,,,,,,"4h","1210℃",,"6h","1000℃",,"24h","900℃","16h","700℃",,,,,,,,,,,,,,,,,,,,
,,,,,"ObjectId(""5b4d8f6ee6b1a815d464f468"")","1.9","0.01","0.15",,"19","22.5wt.%",,,,,,"1",,"balance",,,,"1.4","3.7","2",,"0.1",,,,,,,,,,,,"776Mpa",,,,,,,,,,,,,,,,,,,,,,,,,,,,"","20℃",,,,,,,,,,,,,"S.W.K. Shaw.RESPONSE OF IN-939 TO PROCESS VARIATIONSJ]. Superalloys, 1980.","10.11961/mater0203.MGI.20171221.ds.0009","尹海清","摘录","邓正华","2018-01-08",,,,,,,,,,,,,,,,,,,,"IN-939",,,,,,,,,,,,,,,,,,,,,,,,,,,,,,,,,,,,,,,,,,,,,,,,,,,,,,,,,"4h","1180℃",,"6h","1000℃",,"24h","900℃","16h","700℃",,,,,,,,,,,,,,,,,,,,
,,,,,"ObjectId(""5b4d8f96e6b1a815d464f476"")","1.9","0.01","0.15",,"19","22.5wt.%",,,,,,"1",,"balance",,,,"1.4","3.7","2",,"0.1",,,,,,,,,,,,"687Mpa",,,,,,,,,,,,,,,,,,,,,,,,,,,,"","20℃",,,,,,,,,,,,,"S.W.K. Shaw.RESPONSE OF IN-939 TO PROCESS VARIATIONSJ]. Superalloys, 1980.","10.11961/mater0203.MGI.20171221.ds.0009","尹海清","摘录","邓正华","2018-01-08",,,,,,,,,,,,,,,,,,,,"IN-939",,,,,,,,,,,,,,,,,,,,,,,,,,,,,,,,,,,,,,,,,,,,,,,,,,,,,,,,,"4h","1090℃",,"6h","1000℃",,"24h","900℃","16h","700℃",,,,,,,,,,,,,,,,,,,,
,,,,,"ObjectId(""5b4d8f9be6b1a815d464f478"")","1.9","0.01","0.15",,"19","22.5wt.%",,,,,,"1",,"balance",,,,"1.4","3.7","2",,"0.1",,,,,,,,,,,,"748Mpa",,,,,,,,,,,,,,,,,,,,,,,,,,,,"","20℃",,,,,,,,,,,,,"S.W.K. Shaw.RESPONSE OF IN-939 TO PROCESS VARIATIONSJ]. Superalloys, 1980.","10.11961/mater0203.MGI.20171221.ds.0009","尹海清","摘录","邓正华","2018-01-08",,,,,,,,,,,,,,,,,,,,"IN-939",,,,,,,,,,,,,,,,,,,,,,,,,,,,,,,,,,,,,,,,,,,,,,,,,,,,,,,,,"4h","1170℃",,"6h","1000℃",,"24h","900℃","16h","700℃",,,,,,,,,,,,,,,,,,,,
,,,,,"ObjectId(""5b4d8f9fe6b1a815d464f47a"")","1.9","0.01","0.15",,"19","22.5wt.%",,,,,,"1",,"balance",,,,"1.4","3.7","2",,"0.1",,,,,,,,,,,,"783Mpa",,,,,,,,,,,,,,,,,,,,,,,,,,,,"","20℃",,,,,,,,,,,,,"S.W.K. Shaw.RESPONSE OF IN-939 TO PROCESS VARIATIONSJ]. Superalloys, 1980.","10.11961/mater0203.MGI.20171221.ds.0009","尹海清","摘录","邓正华","2018-01-08",,,,,,,,,,,,,,,,,,,,"IN-939",,,,,,,,,,,,,,,,,,,,,,,,,,,,,,,,,,,,,,,,,,,,,,,,,,,,,,,,,"4h","1150℃",,"6h","1000℃",,"24h","900℃","16h","700℃",,,,,,,,,,,,,,,,,,,,
,,,,,"ObjectId(""5b4d8fa4e6b1a815d464f47c"")","1.9","0.01","0.15",,"19","22.5wt.%",,,,,,"1",,"balance",,,,"1.4","3.7","2",,"0.1",,,,,,,,,,,,"787Mpa",,,,,,,,,,,,,,,,,,,,,,,,,,,,"","20℃",,,,,,,,,,,,,"S.W.K. Shaw.RESPONSE OF IN-939 TO PROCESS VARIATIONSJ]. Superalloys, 1980.","10.11961/mater0203.MGI.20171221.ds.0009","尹海清","摘录","邓正华","2018-01-08",,,,,,,,,,,,,,,,,,,,"IN-939",,,,,,,,,,,,,,,,,,,,,,,,,,,,,,,,,,,,,,,,,,,,,,,,,,,,,,,,,"4h","1170℃",,"6h","1000℃",,"24h","900℃","16h","700℃",,,,,,,,,,,,,,,,,,,,
,,,,,"ObjectId(""5b4d8fa9e6b1a815d464f47e"")","1.9","0.01","0.15",,"19","22.5wt.%",,,,,,"1",,"balance",,,,"1.4","3.7","2",,"0.1",,,,,,,,,,,,"750Mpa",,,,,,,,,,,,,,,,,,,,,,,,,,,,"","20℃",,,,,,,,,,,,,"S.W.K. Shaw.RESPONSE OF IN-939 TO PROCESS VARIATIONSJ]. Superalloys, 1980.","10.11961/mater0203.MGI.20171221.ds.0009","尹海清","摘录","邓正华","2018-01-08",,,,,,,,,,,,,,,,,,,,"IN-939",,,,,,,,,,,,,,,,,,,,,,,,,,,,,,,,,,,,,,,,,,,,,,,,,,,,,,,,,"4h","1180℃",,"6h","1000℃",,"24h","900℃","16h","700℃",,,,,,,,,,,,,,,,,,,,
,,,,,"ObjectId(""5b4d8faee6b1a815d464f480"")","1.9","0.01","0.15",,"19","22.5wt.%",,,,,,"1",,"balance",,,,"1.4","3.7","2",,"0.1",,,,,,,,,,,,"758Mpa",,,,,,,,,,,,,,,,,,,,,,,,,,,,"","20℃",,,,,,,,,,,,,"S.W.K. Shaw.RESPONSE OF IN-939 TO PROCESS VARIATIONSJ]. Superalloys, 1980.","10.11961/mater0203.MGI.20171221.ds.0009","尹海清","摘录","邓正华","2018-01-08",,,,,,,,,,,,,,,,,,,,"IN-939",,,,,,,,,,,,,,,,,,,,,,,,,,,,,,,,,,,,,,,,,,,,,,,,,,,,,,,,,"4h","1160℃",,"6h","1000℃",,"24h","900℃","16h","700℃",,,,,,,,,,,,,,,,,,,,
,,,,,"ObjectId(""5b4d8fb3e6b1a815d464f482"")","1.9","0.01","0.15",,"19","22.5wt.%",,,,,,"1",,"balance",,,,"1.4","3.7","2",,"0.1",,,,,,,,,,,,"807Mpa",,,,,,,,,,,,,,,,,,,,,,,,,,,,"","20℃",,,,,,,,,,,,,"S.W.K. Shaw.RESPONSE OF IN-939 TO PROCESS VARIATIONSJ]. Superalloys, 1980.","10.11961/mater0203.MGI.20171221.ds.0009","尹海清","摘录","邓正华","2018-01-08",,,,,,,,,,,,,,,,,,,,"IN-939",,,,,,,,,,,,,,,,,,,,,,,,,,,,,,,,,,,,,,,,,,,,,,,,,,,,,,,,,"4h","1150℃",,"6h","1000℃",,"24h","900℃","16h","700℃",,,,,,,,,,,,,,,,,,,,
,,,,,"ObjectId(""5b4d8fb8e6b1a815d464f484"")","1.9","0.01","0.15",,"19","22.5wt.%",,,,,,"1",,"balance",,,,"1.4","3.7","2",,"0.1",,,,,,,,,,,,"677Mpa",,,,,,,,,,,,,,,,,,,,,,,,,,,,"","20℃",,,,,,,,,,,,,"S.W.K. Shaw.RESPONSE OF IN-939 TO PROCESS VARIATIONSJ]. Superalloys, 1980.","10.11961/mater0203.MGI.20171221.ds.0009","尹海清","摘录","邓正华","2018-01-08",,,,,,,,,,,,,,,,,,,,"IN-939",,,,,,,,,,,,,,,,,,,,,,,,,,,,,,,,,,,,,,,,,,,,,,,,,,,,,,,,,"4h","1090℃",,"6h","1000℃",,"24h","900℃","16h","700℃",,,,,,,,,,,,,,,,,,,,
,,,,,"ObjectId(""5b4d8fbce6b1a815d464f486"")","1.9","0.01","0.15",,"19","22.5wt.%",,,,,,"1",,"balance",,,,"1.4","3.7","2",,"0.1",,,,,,,,,,,,"745Mpa",,,,,,,,,,,,,,,,,,,,,,,,,,,,"","20℃",,,,,,,,,,,,,"S.W.K. Shaw.RESPONSE OF IN-939 TO PROCESS VARIATIONSJ]. Superalloys, 1980.","10.11961/mater0203.MGI.20171221.ds.0009","尹海清","摘录","邓正华","2018-01-08",,,,,,,,,,,,,,,,,,,,"IN-939",,,,,,,,,,,,,,,,,,,,,,,,,,,,,,,,,,,,,,,,,,,,,,,,,,,,,,,,,"4h","1160℃",,"6h","1000℃",,"24h","900℃","16h","700℃",,,,,,,,,,,,,,,,,,,,
,,,,,"ObjectId(""5b4d8fc1e6b1a815d464f488"")","1.9","0.01","0.15",,"19","22.5wt.%",,,,,,"1",,"balance",,,,"1.4","3.7","2",,"0.1",,,,,,,,,,,,"782Mpa",,,,,,,,,,,,,,,,,,,,,,,,,,,,"","20℃",,,,,,,,,,,,,"S.W.K. Shaw.RESPONSE OF IN-939 TO PROCESS VARIATIONSJ]. Superalloys, 1980.","10.11961/mater0203.MGI.20171221.ds.0009","尹海清","摘录","邓正华","2018-01-08",,,,,,,,,,,,,,,,,,,,"IN-939",,,,,,,,,,,,,,,,,,,,,,,,,,,,,,,,,,,,,,,,,,,,,,,,,,,,,,,,,"4h","1120℃",,"6h","1000℃",,"24h","900℃","16h","700℃",,,,,,,,,,,,,,,,,,,,
,,,,,"ObjectId(""5b4d8fc6e6b1a815d464f48a"")","1.9","0.01","0.15",,"19","22.5wt.%",,,,,,"1",,"balance",,,,"1.4","3.7","2",,"0.1",,,,,,,,,,,,"768Mpa",,,,,,,,,,,,,,,,,,,,,,,,,,,,"","20℃",,,,,,,,,,,,,"S.W.K. Shaw.RESPONSE OF IN-939 TO PROCESS VARIATIONSJ]. Superalloys, 1980.","10.11961/mater0203.MGI.20171221.ds.0009","尹海清","摘录","邓正华","2018-01-08",,,,,,,,,,,,,,,,,,,,"IN-939",,,,,,,,,,,,,,,,,,,,,,,,,,,,,,,,,,,,,,,,,,,,,,,,,,,,,,,,,"4h","1210℃",,"6h","1000℃",,"24h","900℃","16h","700℃",,,,,,,,,,,,,,,,,,,,
,,,,,"ObjectId(""5b4d8fd5e6b1a815d464f490"")","1.9","0.01","0.15",,"19","22.5wt.%",,,,,,"1",,"balance",,,,"1.4","3.7","2",,"0.1",,,,,,,,,,,,"738Mpa",,,,,,,,,,,,,,,,,,,,,,,,,,,,"","20℃",,,,,,,,,,,,,"S.W.K. Shaw.RESPONSE OF IN-939 TO PROCESS VARIATIONSJ]. Superalloys, 1980.","10.11961/mater0203.MGI.20171221.ds.0009","尹海清","摘录","邓正华","2018-01-08",,,,,,,,,,,,,,,,,,,,"IN-939",,,,,,,,,,,,,,,,,,,,,,,,,,,,,,,,,,,,,,,,,,,,,,,,,,,,,,,,,"4h","1120℃",,"6h","1000℃",,"24h","900℃","16h","700℃",,,,,,,,,,,,,,,,,,,,
,,,,,"ObjectId(""5b4d98ffe6b1a815d464f80e"")",,"0.73","0.21wt.%",,"0.4","18.01","balance",,"0.12","7.6","0.115",,,"17.89",,,"0.28",,,,,,,,,,,,,,,,,"411Mpa",,,,,,,,,,,,,,,,,,,,,,,,,,,,"",,,,,,,,,"20℃",,,,,"Sponseller D L, Hagel W C. Cobalt-Free, Iron-Base Cast Superalloys[C]// Superalloys. 1980:73-84.","10.11961/mater0203.MGI.20171221.ds.0004","尹海清","摘录","邓正华","2018-01-08",,,,,,,,,,,,,,,,,,,,"XF-818",,,,,,,,,,,,,,,,,,,,,,,,,,,,,,,,,,,,,,,,,,,,,,,,,,,,,,,,,,,,,,,,,,,,,,,,,,,,,,,,,,,,,,
,,,,,"ObjectId(""5b4d9909e6b1a815d464f812"")",,"0.89","0.09wt.%",,"0","26.82","balance",,"0.43","4.99","0.123",,,"30.08",,,"1.38",,,,,,,,,,,,,,,,,"394Mpa",,,,,,,,,,,,,,,,,,,,,,,,,,,,"",,,,,,,,,"20℃",,,,,"Sponseller D L, Hagel W C. Cobalt-Free, Iron-Base Cast Superalloys[C]// Superalloys. 1980:73-84.","10.11961/mater0203.MGI.20171221.ds.0004","尹海清","摘录","邓正华","2018-01-08",,,,,,,,,,,,,,,,,,,,"XF-527",,,,,,,,,,,,,,,,,,,,,,,,,,,,,,,,,,,,,,,,,,,,,,,,,,,,,,,,,,,,,,,,,,,,,,,,,,,,,,,,,,,,,,
,,,,,"ObjectId(""5b4da07de6b1a815d464fae8"")","1.35","0.004","0.036wt.%",,"13.2","19.4",,,,"4.05",,,,"balance",,,,,"3.07",,,"0.06",,,,,,,,,,,,"802.919Mpa",,,,,,,,,"4h","1010℃",,,,,,,,,,,,,,"24h","1190℃",,,"",,,,,,,,,"538℃",,,,,"Maurer G E, Jackman L A, Domingue J A. ROLE OF COBALT IN WASPALOY[J]. Superalloys, 1980.","10.11961/mater0203.MGI.20171221.ds.0001","尹海清","摘录","邓正华","2018-01-08",,,,,,,,,,,,,,"4h","847℃","16h","760℃",,,"Waspaloy",,,,,,,,,,,,,,,,,,,,,,,,,,,,,,,,,,,,,,,,,,,,,,,,,,,,,,,,,,,,,,,,,,,,,"1150℃",,,,"1093℃",,,,,,,,,,,,,
,,,,,"ObjectId(""5b4da082e6b1a815d464faea"")","1.36","0.001","0.038wt.%",,"3.6","19.5",,,,"3.93",,,,"balance",,,,,"3.02",,,"0.06",,,,,,,,,,,,"769.422Mpa",,,,,,,,,"4h","1010℃",,,,,,,,,,,,,,"24h","1190℃",,,"",,,,,,,,,"538℃",,,,,"Maurer G E, Jackman L A, Domingue J A. ROLE OF COBALT IN WASPALOY[J]. Superalloys, 1980.","10.11961/mater0203.MGI.20171221.ds.0001","尹海清","摘录","邓正华","2018-01-08",,,,,,,,,,,,,,"4h","847℃","16h","760℃",,,"Waspaloy",,,,,,,,,,,,,,,,,,,,,,,,,,,,,,,,,,,,,,,,,,,,,,,,,,,,,,,,,,,,,,,,,,,,,"1150℃",,,,"1093℃",,,,,,,,,,,,,
,,,,,"ObjectId(""5b4da087e6b1a815d464faec"")","1.34","0.003","0.033wt.%",,"5.8","18.9",,,,"3.92",,,,"balance",,,,,"2.94",,,"0.06",,,,,,,,,,,,"805.642Mpa",,,,,,,,,"4h","1010℃",,,,,,,,,,,,,,"24h","1190℃",,,"",,,,,,,,,"538℃",,,,,"Maurer G E, Jackman L A, Domingue J A. ROLE OF COBALT IN WASPALOY[J]. Superalloys, 1980.","10.11961/mater0203.MGI.20171221.ds.0001","尹海清","摘录","邓正华","2018-01-08",,,,,,,,,,,,,,"4h","847℃","16h","760℃",,,"Waspaloy",,,,,,,,,,,,,,,,,,,,,,,,,,,,,,,,,,,,,,,,,,,,,,,,,,,,,,,,,,,,,,,,,,,,,"1150℃",,,,"1093℃",,,,,,,,,,,,,
,,,,,"ObjectId(""5b4da08ce6b1a815d464faee"")","1.35","0.004","0.036wt.%",,"13.2","19.4",,,,"4.05",,,,"balance",,,,,"3.07",,,"0.06",,,,,,,,,,,,"837.246Mpa",,,,,,,,,"4h","1010℃",,,,,,,,,,,,,,"24h","1190℃",,,"",,,,,,,,,"538℃",,,,,"Maurer G E, Jackman L A, Domingue J A. ROLE OF COBALT IN WASPALOY[J]. Superalloys, 1980.","10.11961/mater0203.MGI.20171221.ds.0001","尹海清","摘录","邓正华","2018-01-08",,,,,,,,,,,,,,"4h","847℃","16h","760℃",,,"Waspaloy",,,,,,,,,,,,,,,,,,,,,,,,,,,,,,,,,,,,,,,,,,,,,,,,,,,,,,,,,,,,,,,,,,,,,"1150℃",,,,"1093℃",,,,,,,,,,,,,
,,,,,"ObjectId(""5b4da091e6b1a815d464faf0"")","1.37","0.002","0.025wt.%",,"7.8","19.6",,,,"3.99",,,,"balance",,,,,"3.04",,,"0.06",,,,,,,,,,,,"812.817Mpa",,,,,,,,,"4h","1010℃",,,,,,,,,,,,,,"24h","1190℃",,,"",,,,,,,,,"538℃",,,,,"Maurer G E, Jackman L A, Domingue J A. ROLE OF COBALT IN WASPALOY[J]. Superalloys, 1980.","10.11961/mater0203.MGI.20171221.ds.0001","尹海清","摘录","邓正华","2018-01-08",,,,,,,,,,,,,,"4h","847℃","16h","760℃",,,"Waspaloy",,,,,,,,,,,,,,,,,,,,,,,,,,,,,,,,,,,,,,,,,,,,,,,,,,,,,,,,,,,,,,,,,,,,,"1150℃",,,,"1093℃",,,,,,,,,,,,,
,,,,,"ObjectId(""5b4da095e6b1a815d464faf2"")","1.37","0.002","0.025wt.%",,"7.8","19.6",,,,"3.99",,,,"balance",,,,,"3.04",,,"0.06",,,,,,,,,,,,"839.244Mpa",,,,,,,,,"4h","1010℃",,,,,,,,,,,,,,"24h","1190℃",,,"",,,,,,,,,"538℃",,,,,"Maurer G E, Jackman L A, Domingue J A. ROLE OF COBALT IN WASPALOY[J]. Superalloys, 1980.","10.11961/mater0203.MGI.20171221.ds.0001","尹海清","摘录","邓正华","2018-01-08",,,,,,,,,,,,,,"4h","847℃","16h","760℃",,,"Waspaloy",,,,,,,,,,,,,,,,,,,,,,,,,,,,,,,,,,,,,,,,,,,,,,,,,,,,,,,,,,,,,,,,,,,,,"1150℃",,,,"1093℃",,,,,,,,,,,,,
,,,,,"ObjectId(""5b4da0a0e6b1a815d464faf6"")","1.34","0.003","0.033wt.%",,"5.8","18.9",,,,"3.92",,,,"balance",,,,,"2.94",,,"0.06",,,,,,,,,,,,"784.535Mpa",,,,,,,,,"4h","1010℃",,,,,,,,,,,,,,"24h","1190℃",,,"",,,,,,,,,"538℃",,,,,"Maurer G E, Jackman L A, Domingue J A. ROLE OF COBALT IN WASPALOY[J]. Superalloys, 1980.","10.11961/mater0203.MGI.20171221.ds.0001","尹海清","摘录","邓正华","2018-01-08",,,,,,,,,,,,,,"4h","847℃","16h","760℃",,,"Waspaloy",,,,,,,,,,,,,,,,,,,,,,,,,,,,,,,,,,,,,,,,,,,,,,,,,,,,,,,,,,,,,,,,,,,,,"1150℃",,,,"1093℃",,,,,,,,,,,,,
,,,,,"ObjectId(""5b4da0a5e6b1a815d464faf8"")","1.32","0.003","0.035wt.%",,"10","19.4",,,,"4.02",,,,"balance",,,,,"3.05",,,"0.06",,,,,,,,,,,,"827.941Mpa",,,,,,,,,"4h","1010℃",,,,,,,,,,,,,,"24h","1190℃",,,"",,,,,,,,,"538℃",,,,,"Maurer G E, Jackman L A, Domingue J A. ROLE OF COBALT IN WASPALOY[J]. Superalloys, 1980.","10.11961/mater0203.MGI.20171221.ds.0001","尹海清","摘录","邓正华","2018-01-08",,,,,,,,,,,,,,"4h","847℃","16h","760℃",,,"Waspaloy",,,,,,,,,,,,,,,,,,,,,,,,,,,,,,,,,,,,,,,,,,,,,,,,,,,,,,,,,,,,,,,,,,,,,"1150℃",,,,"1093℃",,,,,,,,,,,,,
,,,,,"ObjectId(""5b4da0afe6b1a815d464fafc"")","1.32","0.003","0.035wt.%",,"10","19.4",,,,"4.02",,,,"balance",,,,,"3.05",,,"0.06",,,,,,,,,,,,"798.885Mpa",,,,,,,,,"4h","1010℃",,,,,,,,,,,,,,"24h","1190℃",,,"",,,,,,,,,"538℃",,,,,"Maurer G E, Jackman L A, Domingue J A. ROLE OF COBALT IN WASPALOY[J]. Superalloys, 1980.","10.11961/mater0203.MGI.20171221.ds.0001","尹海清","摘录","邓正华","2018-01-08",,,,,,,,,,,,,,"4h","847℃","16h","760℃",,,"Waspaloy",,,,,,,,,,,,,,,,,,,,,,,,,,,,,,,,,,,,,,,,,,,,,,,,,,,,,,,,,,,,,,,,,,,,,"1150℃",,,,"1093℃",,,,,,,,,,,,,
,,,,,"ObjectId(""5b4da0b9e6b1a815d464fb00"")","1.35","0.004","0.031wt.%",,"12.4","19.4",,,,"4.05",,,,"balance",,,,,"3.07",,,"0.06",,,,,,,,,,,,"832.25Mpa",,,,,,,,,"4h","1010℃",,,,,,,,,,,,,,"24h","1190℃",,,"",,,,,,,,,"538℃",,,,,"Maurer G E, Jackman L A, Domingue J A. ROLE OF COBALT IN WASPALOY[J]. Superalloys, 1980.","10.11961/mater0203.MGI.20171221.ds.0001","尹海清","摘录","邓正华","2018-01-08",,,,,,,,,,,,,,"4h","847℃","16h","760℃",,,"Waspaloy",,,,,,,,,,,,,,,,,,,,,,,,,,,,,,,,,,,,,,,,,,,,,,,,,,,,,,,,,,,,,,,,,,,,,"1150℃",,,,"1093℃",,,,,,,,,,,,,
,,,,,"ObjectId(""5b4da0bde6b1a815d464fb02"")","1.35","0.004","0.031wt.%",,"12.4","19.4",,,,"4.05",,,,"balance",,,,,"3.07",,,"0.06",,,,,,,,,,,,"797.911Mpa",,,,,,,,,"4h","1010℃",,,,,,,,,,,,,,"24h","1190℃",,,"",,,,,,,,,"538℃",,,,,"Maurer G E, Jackman L A, Domingue J A. ROLE OF COBALT IN WASPALOY[J]. Superalloys, 1980.","10.11961/mater0203.MGI.20171221.ds.0001","尹海清","摘录","邓正华","2018-01-08",,,,,,,,,,,,,,"4h","847℃","16h","760℃",,,"Waspaloy",,,,,,,,,,,,,,,,,,,,,,,,,,,,,,,,,,,,,,,,,,,,,,,,,,,,,,,,,,,,,,,,,,,,,"1150℃",,,,"1093℃",,,,,,,,,,,,,
,,,,,"ObjectId(""5b4da0d1e6b1a815d464fb08"")","1.37","0.001","0.028wt.%",,"0.01","19.5",,,,"3.9",,,,"balance",,,,,"3.02",,,"0.06",,,,,,,,,,,,"844.896Mpa",,,,,,,,,"4h","1010℃",,,,,,,,,,,,,,"24h","1190℃",,,"",,,,,,,,,"538℃",,,,,"Maurer G E, Jackman L A, Domingue J A. ROLE OF COBALT IN WASPALOY[J]. Superalloys, 1980.","10.11961/mater0203.MGI.20171221.ds.0001","尹海清","摘录","邓正华","2018-01-08",,,,,,,,,,,,,,"4h","847℃","16h","760℃",,,"Waspaloy",,,,,,,,,,,,,,,,,,,,,,,,,,,,,,,,,,,,,,,,,,,,,,,,,,,,,,,,,,,,,,,,,,,,,"1150℃",,,,"1093℃",,,,,,,,,,,,,
,,,,,"ObjectId(""5b4da0eae6b1a815d464fb12"")","1.34","0.001","0.035wt.%",,"1.3","19.2",,,,"3.95",,,,"balance",,,,,"3.01",,,"0.06",,,,,,,,,,,,"812.448Mpa",,,,,,,,,"4h","1010℃",,,,,,,,,,,,,,"24h","1190℃",,,"",,,,,,,,,"538℃",,,,,"Maurer G E, Jackman L A, Domingue J A. ROLE OF COBALT IN WASPALOY[J]. Superalloys, 1980.","10.11961/mater0203.MGI.20171221.ds.0001","尹海清","摘录","邓正华","2018-01-08",,,,,,,,,,,,,,"4h","847℃","16h","760℃",,,"Waspaloy",,,,,,,,,,,,,,,,,,,,,,,,,,,,,,,,,,,,,,,,,,,,,,,,,,,,,,,,,,,,,,,,,,,,,"1150℃",,,,"1093℃",,,,,,,,,,,,,
,,,,,"ObjectId(""5b4da0efe6b1a815d464fb14"")","1.34","0.001","0.035wt.%",,"1.3","19.2",,,,"3.95",,,,"balance",,,,,"3.01",,,"0.06",,,,,,,,,,,,"788.662Mpa",,,,,,,,,"4h","1010℃",,,,,,,,,,,,,,"24h","1190℃",,,"",,,,,,,,,"538℃",,,,,"Maurer G E, Jackman L A, Domingue J A. ROLE OF COBALT IN WASPALOY[J]. Superalloys, 1980.","10.11961/mater0203.MGI.20171221.ds.0001","尹海清","摘录","邓正华","2018-01-08",,,,,,,,,,,,,,"4h","847℃","16h","760℃",,,"Waspaloy",,,,,,,,,,,,,,,,,,,,,,,,,,,,,,,,,,,,,,,,,,,,,,,,,,,,,,,,,,,,,,,,,,,,,"1150℃",,,,"1093℃",,,,,,,,,,,,,
,,,,,"ObjectId(""5b4da10ae6b1a815d464fb1e"")","1.37","0.001","0.028wt.%",,"0.01","19.5",,,,"3.9",,,,"balance",,,,,"3.02",,,"0.06",,,,,,,,,,,,"800.003Mpa",,,,,,,,,"4h","1010℃",,,,,,,,,,,,,,"24h","1190℃",,,"",,,,,,,,,"538℃",,,,,"Maurer G E, Jackman L A, Domingue J A. ROLE OF COBALT IN WASPALOY[J]. Superalloys, 1980.","10.11961/mater0203.MGI.20171221.ds.0001","尹海清","摘录","邓正华","2018-01-08",,,,,,,,,,,,,,"4h","847℃","16h","760℃",,,"Waspaloy",,,,,,,,,,,,,,,,,,,,,,,,,,,,,,,,,,,,,,,,,,,,,,,,,,,,,,,,,,,,,,,,,,,,,"1150℃",,,,"1093℃",,,,,,,,,,,,,
,,,,,"ObjectId(""5b4da10fe6b1a815d464fb20"")","1.36","0.001","0.038wt.%",,"3.6","19.5",,,,"3.93",,,,"balance",,,,,"3.02",,,"0.06",,,,,,,,,,,,"790.554Mpa",,,,,,,,,"4h","1010℃",,,,,,,,,,,,,,"24h","1190℃",,,"",,,,,,,,,"538℃",,,,,"Maurer G E, Jackman L A, Domingue J A. ROLE OF COBALT IN WASPALOY[J]. Superalloys, 1980.","10.11961/mater0203.MGI.20171221.ds.0001","尹海清","摘录","邓正华","2018-01-08",,,,,,,,,,,,,,"4h","847℃","16h","760℃",,,"Waspaloy",,,,,,,,,,,,,,,,,,,,,,,,,,,,,,,,,,,,,,,,,,,,,,,,,,,,,,,,,,,,,,,,,,,,,"1150℃",,,,"1093℃",,,,,,,,,,,,,
,,,,,"ObjectId(""5b4da119e6b1a815d464fb22"")","1.35","0.004","0.031wt.%",,"12.4","19.4",,,,"4.05",,,,"balance",,,,,"3.07",,,"0.06",,,,,,,,,,,,"958.829Mpa",,,,,,,,,"4h","1024℃",,,,,,,,,,,,,,"24h","1190℃",,,"",,,,,,,,,"20℃",,,,,"Maurer G E, Jackman L A, Domingue J A. ROLE OF COBALT IN WASPALOY[J]. Superalloys, 1980.","10.11961/mater0203.MGI.20171221.ds.0001","尹海清","摘录","邓正华","2018-01-08",,,,,,,,,,,,,,"4h","847℃","16h","760℃",,,"Waspaloy",,,,,,,,,,,,,,,,,,,,,,,,,,,,,,,,,,,,,,,,,,,,,,,,,,,,,,,,,,,,,,,,,,,,,"1150℃",,,,"1093℃",,,,,,,,,,,,,
,,,,,"ObjectId(""5b4da128e6b1a815d464fb28"")","1.42","0.003","0.027wt.%",,"13.1","19.7",,,,"4.04",,,,"balance",,,,,"3.09",,,"0.06",,,,,,,,,,,,"917.12Mpa",,,,,,,,,"4h","1016℃",,,,,,,,,,,,,,"24h","1190℃",,,"",,,,,,,,,"20℃",,,,,"Maurer G E, Jackman L A, Domingue J A. ROLE OF COBALT IN WASPALOY[J]. Superalloys, 1980.","10.11961/mater0203.MGI.20171221.ds.0001","尹海清","摘录","邓正华","2018-01-08",,,,,,,,,,,,,,"4h","847℃","16h","760℃",,,"Waspaloy",,,,,,,,,,,,,,,,,,,,,,,,,,,,,,,,,,,,,,,,,,,,,,,,,,,,,,,,,,,,,,,,,,,,,"1150℃",,,,"1093℃",,,,,,,,,,,,,
,,,,,"ObjectId(""5b4da12de6b1a815d464fb2a"")","1.35","0.004","0.031wt.%",,"12.4","19.4",,,,"4.05",,,,"balance",,,,,"3.07",,,"0.06",,,,,,,,,,,,"901.068Mpa",,,,,,,,,"4h","1016℃",,,,,,,,,,,,,,"24h","1190℃",,,"",,,,,,,,,"20℃",,,,,"Maurer G E, Jackman L A, Domingue J A. ROLE OF COBALT IN WASPALOY[J]. Superalloys, 1980.","10.11961/mater0203.MGI.20171221.ds.0001","尹海清","摘录","邓正华","2018-01-08",,,,,,,,,,,,,,"4h","847℃","16h","760℃",,,"Waspaloy",,,,,,,,,,,,,,,,,,,,,,,,,,,,,,,,,,,,,,,,,,,,,,,,,,,,,,,,,,,,,,,,,,,,,"1150℃",,,,"1093℃",,,,,,,,,,,,,
,,,,,"ObjectId(""5b4da132e6b1a815d464fb2c"")","1.32","0.003","0.035wt.%",,"10","19.4",,,,"4.02",,,,"balance",,,,,"3.05",,,"0.06",,,,,,,,,,,,"901.478Mpa",,,,,,,,,"4h","1016℃",,,,,,,,,,,,,,"24h","1190℃",,,"",,,,,,,,,"20℃",,,,,"Maurer G E, Jackman L A, Domingue J A. ROLE OF COBALT IN WASPALOY[J]. Superalloys, 1980.","10.11961/mater0203.MGI.20171221.ds.0001","尹海清","摘录","邓正华","2018-01-08",,,,,,,,,,,,,,"4h","847℃","16h","760℃",,,"Waspaloy",,,,,,,,,,,,,,,,,,,,,,,,,,,,,,,,,,,,,,,,,,,,,,,,,,,,,,,,,,,,,,,,,,,,,"1150℃",,,,"1093℃",,,,,,,,,,,,,
,,,,,"ObjectId(""5b4da137e6b1a815d464fb2e"")","1.34","0.003","0.033wt.%",,"5.8","18.9",,,,"3.92",,,,"balance",,,,,"2.94",,,"0.06",,,,,,,,,,,,"888.276Mpa",,,,,,,,,"4h","1010℃",,,,,,,,,,,,,,"24h","1190℃",,,"",,,,,,,,,"20℃",,,,,"Maurer G E, Jackman L A, Domingue J A. ROLE OF COBALT IN WASPALOY[J]. Superalloys, 1980.","10.11961/mater0203.MGI.20171221.ds.0001","尹海清","摘录","邓正华","2018-01-08",,,,,,,,,,,,,,"4h","847℃","16h","760℃",,,"Waspaloy",,,,,,,,,,,,,,,,,,,,,,,,,,,,,,,,,,,,,,,,,,,,,,,,,,,,,,,,,,,,,,,,,,,,,"1150℃",,,,"1093℃",,,,,,,,,,,,,
,,,,,"ObjectId(""5b4da140e6b1a815d464fb32"")","1.42","0.003","0.027wt.%",,"13.1","19.7",,,,"4.04",,,,"balance",,,,,"3.09",,,"0.06",,,,,,,,,,,,"965.64Mpa",,,,,,,,,"4h","1024℃",,,,,,,,,,,,,,"24h","1190℃",,,"",,,,,,,,,"20℃",,,,,"Maurer G E, Jackman L A, Domingue J A. ROLE OF COBALT IN WASPALOY[J]. Superalloys, 1980.","10.11961/mater0203.MGI.20171221.ds.0001","尹海清","摘录","邓正华","2018-01-08",,,,,,,,,,,,,,"4h","847℃","16h","760℃",,,"Waspaloy",,,,,,,,,,,,,,,,,,,,,,,,,,,,,,,,,,,,,,,,,,,,,,,,,,,,,,,,,,,,,,,,,,,,,"1150℃",,,,"1093℃",,,,,,,,,,,,,
,,,,,"ObjectId(""5b4da145e6b1a815d464fb34"")","1.37","0.002","0.025wt.%",,"7.8","19.6",,,,"3.99",,,,"balance",,,,,"3.04",,,"0.06",,,,,,,,,,,,"943.454Mpa",,,,,,,,,"4h","1024℃",,,,,,,,,,,,,,"24h","1190℃",,,"",,,,,,,,,"20℃",,,,,"Maurer G E, Jackman L A, Domingue J A. ROLE OF COBALT IN WASPALOY[J]. Superalloys, 1980.","10.11961/mater0203.MGI.20171221.ds.0001","尹海清","摘录","邓正华","2018-01-08",,,,,,,,,,,,,,"4h","847℃","16h","760℃",,,"Waspaloy",,,,,,,,,,,,,,,,,,,,,,,,,,,,,,,,,,,,,,,,,,,,,,,,,,,,,,,,,,,,,,,,,,,,,"1150℃",,,,"1093℃",,,,,,,,,,,,,
,,,,,"ObjectId(""5b4da154e6b1a815d464fb3a"")","1.32","0.003","0.035wt.%",,"10","19.4",,,,"4.02",,,,"balance",,,,,"3.05",,,"0.06",,,,,,,,,,,,"959.235Mpa",,,,,,,,,"4h","1024℃",,,,,,,,,,,,,,"24h","1190℃",,,"",,,,,,,,,"20℃",,,,,"Maurer G E, Jackman L A, Domingue J A. ROLE OF COBALT IN WASPALOY[J]. Superalloys, 1980.","10.11961/mater0203.MGI.20171221.ds.0001","尹海清","摘录","邓正华","2018-01-08",,,,,,,,,,,,,,"4h","847℃","16h","760℃",,,"Waspaloy",,,,,,,,,,,,,,,,,,,,,,,,,,,,,,,,,,,,,,,,,,,,,,,,,,,,,,,,,,,,,,,,,,,,,"1150℃",,,,"1093℃",,,,,,,,,,,,,
,,,,,"ObjectId(""5b4da159e6b1a815d464fb3c"")","1.33","0.003","0.036wt.%",,"8.1","19.3",,,,"3.99",,,,"balance",,,,,"3.01",,,"0.06",,,,,,,,,,,,"929.535Mpa",,,,,,,,,"4h","1016℃",,,,,,,,,,,,,,"24h","1190℃",,,"",,,,,,,,,"20℃",,,,,"Maurer G E, Jackman L A, Domingue J A. ROLE OF COBALT IN WASPALOY[J]. Superalloys, 1980.","10.11961/mater0203.MGI.20171221.ds.0001","尹海清","摘录","邓正华","2018-01-08",,,,,,,,,,,,,,"4h","847℃","16h","760℃",,,"Waspaloy",,,,,,,,,,,,,,,,,,,,,,,,,,,,,,,,,,,,,,,,,,,,,,,,,,,,,,,,,,,,,,,,,,,,,"1150℃",,,,"1093℃",,,,,,,,,,,,,
,,,,,"ObjectId(""5b4da17ce6b1a815d464fb48"")","1.37","0.001","0.028wt.%",,"0.01","19.5",,,,"3.9",,,,"balance",,,,,"3.02",,,"0.06",,,,,,,,,,,,"873.101Mpa",,,,,,,,,"4h","1010℃",,,,,,,,,,,,,,"24h","1190℃",,,"",,,,,,,,,"20℃",,,,,"Maurer G E, Jackman L A, Domingue J A. ROLE OF COBALT IN WASPALOY[J]. Superalloys, 1980.","10.11961/mater0203.MGI.20171221.ds.0001","尹海清","摘录","邓正华","2018-01-08",,,,,,,,,,,,,,"4h","847℃","16h","760℃",,,"Waspaloy",,,,,,,,,,,,,,,,,,,,,,,,,,,,,,,,,,,,,,,,,,,,,,,,,,,,,,,,,,,,,,,,,,,,,"1150℃",,,,"1093℃",,,,,,,,,,,,,
,,,,,"ObjectId(""5b4da1a8e6b1a815d464fb5a"")","1.34","0.001","0.035wt.%",,"1.3","19.2",,,,"3.95",,,,"balance",,,,,"3.01",,,"0.06",,,,,,,,,,,,"905.111Mpa",,,,,,,,,"4h","1010℃",,,,,,,,,,,,,,"24h","1190℃",,,"",,,,,,,,,"20℃",,,,,"Maurer G E, Jackman L A, Domingue J A. ROLE OF COBALT IN WASPALOY[J]. Superalloys, 1980.","10.11961/mater0203.MGI.20171221.ds.0001","尹海清","摘录","邓正华","2018-01-08",,,,,,,,,,,,,,"4h","847℃","16h","760℃",,,"Waspaloy",,,,,,,,,,,,,,,,,,,,,,,,,,,,,,,,,,,,,,,,,,,,,,,,,,,,,,,,,,,,,,,,,,,,,"1150℃",,,,"1093℃",,,,,,,,,,,,,
,,,,,"ObjectId(""5b4da1ace6b1a815d464fb5c"")","1.36","0.001","0.038wt.%",,"3.6","19.5",,,,"3.93",,,,"balance",,,,,"3.02",,,"0.06",,,,,,,,,,,,"874.743Mpa",,,,,,,,,"4h","1010℃",,,,,,,,,,,,,,"24h","1190℃",,,"",,,,,,,,,"20℃",,,,,"Maurer G E, Jackman L A, Domingue J A. ROLE OF COBALT IN WASPALOY[J]. Superalloys, 1980.","10.11961/mater0203.MGI.20171221.ds.0001","尹海清","摘录","邓正华","2018-01-08",,,,,,,,,,,,,,"4h","847℃","16h","760℃",,,"Waspaloy",,,,,,,,,,,,,,,,,,,,,,,,,,,,,,,,,,,,,,,,,,,,,,,,,,,,,,,,,,,,,,,,,,,,,"1150℃",,,,"1093℃",,,,,,,,,,,,,
"1150℃，mm",,"475",,,"ObjectId(""5b4de0f8e6b1a80d7cf46bf2"")",,,,,,,,,,,,,,,,,,,,,,,,,,,,,,,,,,"993MPa",,,,,,,,,,,,,,,,,,,,,,,,,,,,"",,,,,,,,,,,,,,"金属手册.第七卷,粉末冶金","","尹海清","摘录","易善杰","2017-10-25",,,,,,,,,,,,,,,,,,,,"Nimonic合金AP1",,,,,,,,,,,,,,,,,,,,,,,,,,,,,,,,,,,,,,,,,,,,,,,,,,,,,,,,,,,,,,,,,,,,,,,,,,,,,,,,,,,,,,
,"1220℃，mm",,"150",,"ObjectId(""5b4de106e6b1a80d7cf46bf8"")",,,,,,,,,,,,,,,,,,,,,,,,,,,,,,,,,,"1052MPa",,,,,,,,,,,,,,,,,,,,,,,,,,,,"",,,,,,,,,,,,,,"金属手册.第七卷,粉末冶金","","尹海清","摘录","易善杰","2017-10-25",,,,,,,,,,,,,,,,,,,,"Nimonic合金AP1",,,,,,,,,,,,,,,,,,,,,,,,,,,,,,,,,,,,,,,,,,,,,,,,,,,,,,,,,,,,,,,,,,,,,,,,,,,,,,,,,,,,,,
,"1150℃，mm",,"475",,"ObjectId(""5b4de110e6b1a80d7cf46bfc"")",,,,,,,,,,,,,,,,,,,,,,,,,,,,,,,,,,"952MPa",,,,,,,,,,,,,,,,,,,,,,,,,,,,"",,,,,,,,,,,,,,"金属手册.第七卷,粉末冶金","","尹海清","摘录","易善杰","2017-10-25",,,,,,,,,,,,,,,,,,,,"Nimonic合金AP1",,,,,,,,,,,,,,,,,,,,,,,,,,,,,,,,,,,,,,,,,,,,,,,,,,,,,,,,,,,,,,,,,,,,,,,,,,,,,,,,,,,,,,
,"1150℃，mm",,,"150","ObjectId(""5b4de137e6b1a80d7cf46c0a"")",,,,,,,,,,,,,,,,,,,,,,,,,,,,,,,,,,"971MPa",,,,,,,,,,,,,,,,,,,,,,,,,,,,"",,,,,,,,,,,,,,"金属手册.第七卷,粉末冶金","","尹海清","摘录","易善杰","2017-10-25",,,,,,,,,,,,,,,,,,,,"Nimonic合金AP1",,,,,,,,,,,,,,,,,,,,,,,,,,,,,,,,,,,,,,,,,,,,,,,,,,,,,,,,,,,,,,,,,,,,,,,,,,,,,,,,,,,,,,
,,,,,"ObjectId(""5b4de13ce6b1a80d7cf46c0c"")",,,,,,,,,,,,,,,,,,,,,,,,,,,,,,,,,,"1350MPa",,,,,,,,,,,,,,,,,,,,,,,,,,,,"",,,,,,,,,,,,,,"金属手册.第七卷,粉末冶金","","尹海清","摘录","易善杰","2017-10-25",,,,,,,,,,,,,,,,,,,,"IN-100合金",,,,,,,,,,,,,,,,,,,,,,,,,,,,,,,,,,,,,,,,,,,,,,,,,"650℃",,,,,,,,,,,,,,,,,,,,,,,,,,,,,,,,,,,,,
"1150℃，mm",,"150",,,"ObjectId(""5b4de141e6b1a80d7cf46c0e"")",,,,,,,,,,,,,,,,,,,,,,,,,,,,,,,,,,"1120MPa",,,,,,,,,,,,,,,,,,,,,,,,,,,,"",,,,,,,,,,,,,,"金属手册.第七卷,粉末冶金","","尹海清","摘录","易善杰","2017-10-25",,,,,,,,,,,,,,,,,,,,"Nimonic合金AP1",,,,,,,,,,,,,,,,,,,,,,,,,,,,,,,,,,,,,,,,,,,,,,,,,,,,,,,,,,,,,,,,,,,,,,,,,,,,,,,,,,,,,,
,,,,,"ObjectId(""5b4de14be6b1a80d7cf46c12"")",,,,,,,,,,,,,,,,,,,,,,,,,,,,,,,,,,"1200MPa",,,,,,,,,,,,,,,,,,,,,,,,,,,,"",,,,,,,,,,,,,,"金属手册.第七卷,粉末冶金","","尹海清","摘录","易善杰","2017-10-25",,,,,,,,,,,,,,,,,,,,"IN-100合金",,,,,,,,,,,,,,,,,,,,,,,,,,,,,,,,,,,,,,,,,,,,,,,,,,"650℃",,,,,,,,,,,,,,,,,,,,,,,,,,,,,,,,,,,,
,"1220℃，mm",,,"150","ObjectId(""5b4de150e6b1a80d7cf46c14"")",,,,,,,,,,,,,,,,,,,,,,,,,,,,,,,,,,"999MPa",,,,,,,,,,,,,,,,,,,,,,,,,,,,"",,,,,,,,,,,,,,"金属手册.第七卷,粉末冶金","","尹海清","摘录","易善杰","2017-10-25",,,,,,,,,,,,,,,,,,,,"Nimonic合金AP1",,,,,,,,,,,,,,,,,,,,,,,,,,,,,,,,,,,,,,,,,,,,,,,,,,,,,,,,,,,,,,,,,,,,,,,,,,,,,,,,,,,,,,
,"1150℃，mm",,"150",,"ObjectId(""5b4de155e6b1a80d7cf46c16"")",,,,,,,,,,,,,,,,,,,,,,,,,,,,,,,,,,"1037MPa",,,,,,,,,,,,,,,,,,,,,,,,,,,,"",,,,,,,,,,,,,,"金属手册.第七卷,粉末冶金","","尹海清","摘录","易善杰","2017-10-25",,,,,,,,,,,,,,,,,,,,"Nimonic合金AP1",,,,,,,,,,,,,,,,,,,,,,,,,,,,,,,,,,,,,,,,,,,,,,,,,,,,,,,,,,,,,,,,,,,,,,,,,,,,,,,,,,,,,,
"1220℃，mm",,"150",,,"ObjectId(""5b4de159e6b1a80d7cf46c18"")",,,,,,,,,,,,,,,,,,,,,,,,,,,,,,,,,,"1085MPa",,,,,,,,,,,,,,,,,,,,,,,,,,,,"",,,,,,,,,,,,,,"金属手册.第七卷,粉末冶金","","尹海清","摘录","易善杰","2017-10-25",,,,,,,,,,,,,,,,,,,,"Nimonic合金AP1",,,,,,,,,,,,,,,,,,,,,,,,,,,,,,,,,,,,,,,,,,,,,,,,,,,,,,,,,,,,,,,,,,,,,,,,,,,,,,,,,,,,,,
,,,,,"ObjectId(""5b4de163e6b1a80d7cf46c1c"")",,,,,,,,,,,,,,,,,,,,,,,,,,,,,,,,,,"1286MPa",,,,,,,,,,,,,,,,,,,,,,,,,,,,"",,,,,,,,,,,,,,"金属手册.第七卷,粉末冶金","","尹海清","摘录","易善杰","2017-10-25",,,,,,,,,,,,,,,,,,,,"IN-100合金",,,,,,,,,,,,,,,,,,,,,,,,,,,,,,,,,,,,,,,,,,,,,,,,,,,"650℃",,,,,,,,,,,,,,,,,,,,,,,,,,,,,,,,,,,
,,,,,"ObjectId(""5b4de185e6b1a80d7cf46c28"")",,,,,,,,,,,,,,,,,,,,,,,,,,,,,,,,,,"1055MPa",,,,,,,,,,,,,,,,,,,,,,,,,,,,"",,,,,,,,,,,,,,"金属手册.第七卷,粉末冶金","","尹海清","摘录","易善杰","2017-10-25",,,,,,,,,,,,,,,,,,,,"Astroloy合金",,,,,,,,,,,,,,,,,,,,,,,,,,,,,,,,,,,,,,,,,,,,,,,,,,"23℃",,,,,,,,,,,,,,,,,,,,,,,,,,,,,,,,,,,,
,,,,,"ObjectId(""5b4de1b4e6b1a80d7cf46c3a"")",,,,,,,,,,,,,,,,,,,,,,,,,,,,,,,,,,"936MPa",,,,,,,,,,,,,,,,,,,,,,,,,,,,"",,,,,,,,,,,,,,"金属手册.第七卷,粉末冶金","","尹海清","摘录","易善杰","2017-10-25",,,,,,,,,,,,,,,,,,,,"Astroloy合金",,,,,,,,,,,,,,,,,,,,,,,,,,,,,,,,,,,,,,,,,,,,,,,,,,,"23℃",,,,,,,,,,,,,,,,,,,,,,,,,,,,,,,,,,,
,,,,,"ObjectId(""5b4de1b9e6b1a80d7cf46c3c"")",,,,,,,,,,,,,,,,,,,,,,,,,,,,,,,,,,"881MPa",,,,,,,,,,,,,,,,,,,,,,,,,,,,"",,,,,,,,,,,,,,"金属手册.第七卷,粉末冶金","","尹海清","摘录","易善杰","2017-10-25",,,,,,,,,,,,,,,,,,,,"Astroloy合金",,,,,,,,,,,,,,,,,,,,,,,,,,,,,,,,,,,,,,,,,,,,,,,,,,,"650℃",,,,,,,,,,,,,,,,,,,,,,,,,,,,,,,,,,,
,,,,,"ObjectId(""5b4de1bee6b1a80d7cf46c3e"")",,,,,,,,,,,,,,,,,,,,,,,,,,,,,,,,,,"975MPa",,,,,,,,,,,,,,,,,,,,,,,,,,,,"",,,,,,,,,,,,,,"金属手册.第七卷,粉末冶金","","尹海清","摘录","易善杰","2017-10-25",,,,,,,,,,,,,,,,,,,,"Astroloy合金",,,,,,,,,,,,,,,,,,,,,,,,,,,,,,,,,,,,,,,,,,,,,,,,,,"650℃",,,,,,,,,,,,,,,,,,,,,,,,,,,,,,,,,,,,
,,,,,"ObjectId(""5b4de1cde6b1a80d7cf46c42"")",,,,,,,,,,,,,,,,,,,,,,,,,,,,,,,,,,"1120MPa",,,,,,,,,,,,,,,,,,,,,,,,,,,,"",,,,,,,,,,,,,,"金属手册.第七卷,粉末冶金","","尹海清","摘录","易善杰","2017-10-25",,,,,,,,,,,,,,,,,,"650℃",,"Rene95合金",,,,,,,,,,,,,,,,,,,,,,,,,,,,,,,,,,,,,,,,,,,,,,,,,,,,,,,,,,,,,,,,,,,,,,,,,,,,,,,,,,,,,,
,,,,,"ObjectId(""5b4de1d2e6b1a80d7cf46c44"")",,,,,,,,,,,,,,,,,,,,,,,,,,,,,,,,,,"1144MPa",,,,,,,,,,,,,,,,,,,,,,,,,,,,"",,,,,,,,,,,,,,"金属手册.第七卷,粉末冶金","","尹海清","摘录","易善杰","2017-10-25",,,,,,,,,,,,,,,,,,,,"Rene95合金",,,,,,,,,,,,,,,,,,,,,,,,,,,,,,,,,,,,,,,,,,,,,,,,,,,,,,,,,,,,,,,,,,,,,,,,,,,,,,,,,,,,,"23℃",
,,,,,"ObjectId(""5b4de1e5e6b1a80d7cf46c4c"")",,,,,,,,,,,,,,,,,,,,,,,,,,,,,,,,,,"1179MPa",,,,,,,,,,,,,,,,,,,,,,,,,,,,"",,,,,,,,,,,,,,"金属手册.第七卷,粉末冶金","","尹海清","摘录","易善杰","2017-10-25",,,,,,,,,,,,,,,,,,,,"Rene95合金",,,,,,,,,,,,,,,,,,,,,,,,,,,,,,,,,,,,,,,,,,,,,,,,,,"23℃",,,,,,,,,,,,,,,,,,,,,,,,,,,,,,,,,,,,
,,,,,"ObjectId(""5b4de1efe6b1a80d7cf46c50"")",,,,,,,,,,,,,,,,,,,,,,,,,,,,,,,,,,"1214MPa",,,,,,,,,,,,,,,,,,,,,,,,,,,,"",,,,,,,,,,,,,,"金属手册.第七卷,粉末冶金","","尹海清","摘录","易善杰","2017-10-25",,,,,,,,,,,,,,,,,,,,"Rene95合金",,,,,,,,,,,,,,,,,,,,,,,,,,,,,,,,,,,,,,,,,,,,,,,,,,,,"23℃",,,,,,,,,,,,,,,,,,,,,,,,,,,,,,,,,,
,,,,,"ObjectId(""5b4de203e6b1a80d7cf46c58"")",,,,,,,,,,,,,,,,,,,,,,,,,,,,,,,,,,"1055MPa",,,,,,,,,,,,,,,,,,,,,,,,,,,,"",,,,,,,,,,,,,,"金属手册.第七卷,粉末冶金","","尹海清","摘录","易善杰","2017-10-25",,,,,,,,,,,,,,,,,,,,"Rene95合金",,,,,,,,,,,,,,,,,,,,,,,,,,,,,,,,,,,,,,,,,,,,,,,,,,,,,,,,,,,,,,,,,,,,,,,,,,,,,,,,,,,,,"650℃",
,,,,,"ObjectId(""5b4de20ce6b1a80d7cf46c5c"")",,,,,,,,,,,,,,,,,,,,,,,,,,,,,,,,,,"1122MPa",,,,,,,,,,,,,,,,,,,,,,,,,,,,"",,,,,,,,,,,,,,"金属手册.第七卷,粉末冶金","","尹海清","摘录","易善杰","2017-10-25",,,,,,,,,,,,,,,,,,,,"Rene95合金",,,,,,,,,,,,,,,,,,,,,,,,,,,,,,,,,,,,,,,,,,,,,,,,,,"650℃",,,,,,,,,,,,,,,,,,,,,,,,,,,,,,,,,,,,
,,,,,"ObjectId(""5b4deed0e6b1a80d7cf47130"")","4",,,,,"8","25 (wt.%)",,,"3",,"1.5",,"Bal.",,,,,"4",,,,,,,,,,,,,,,"1115MPa","1195MPa","7.0%",,"未报道",,,,,,,,,,,,,,,,,,,,,,,,"",,,,,,"H2","10MPa",,"300K",,,,,"Development of a Hydrogen Resistant Superalloy for Single Crystal Blade Application in Rocket Engine Turbopumps, Superalloys, 1996: 53-60.","","尹海清","摘录","张聪","2017-04-07",,,,,,,,,,,,,,,,,,,,"THYMONEL 8",,,,,,,,,,,,,,,,,,,,,,,,,,,,,,,,,,,,,,,,,,,,,,,,,,,,,,,,,,,,,,,,,,,,,,,,,,,,,,,,,,,,,,
,,,,,"ObjectId(""5b4deed5e6b1a80d7cf47132"")","4",,,,,"8","25 (wt.%)",,,"3",,"1.5",,"Bal.",,,,,"4",,,,,,,,,,,,,,,"1239MPa","1293MPa","4.7%","未报道",,,,,,,,,,,,,,,,,,,,,,,,,"",,,,,,"H2","10MPa",,"300K",,,,,"Development of a Hydrogen Resistant Superalloy for Single Crystal Blade Application in Rocket Engine Turbopumps, Superalloys, 1996: 53-60.","","尹海清","摘录","张聪","2017-04-07",,,,,,,,,,,,,,,,,,,,"THYMONEL 8",,,,,,,,,,,,,,,,,,,,,,,,,,,,,,,,,,,,,,,,,,,,,,,,,,,,,,,,,,,,,,,,,,,,,,,,,,,,,,,,,,,,,,
,,,,,"ObjectId(""5b4deedae6b1a80d7cf47134"")","4",,,,,"8","25 (wt.%)",,,"3",,"1.5",,"Bal.",,,,,"4",,,,,,,,,,,,,,,"1211MPa","1271MPa","5.1%","未报道",,,,,,,,,,,,,,,,,,,,,,,,,"",,,,,,"空气",,,"300K",,,,,"Development of a Hydrogen Resistant Superalloy for Single Crystal Blade Application in Rocket Engine Turbopumps, Superalloys, 1996: 53-60.","","尹海清","摘录","张聪","2017-04-07",,,,,,,,,,,,,,,,,,,,"THYMONEL 8",,,,,,,,,,,,,,,,,,,,,,,,,,,,,,,,,,,,,,,,,,,,,,,,,,,,,,,,,,,,,,,,,,,,,,,,,,,,,,,,,,,,,,
,,,,,"ObjectId(""5b4deee3e6b1a80d7cf47138"")","4",,,,,"8","25 (wt.%)",,,"3",,"1.5",,"Bal.",,,,,"4",,,,,,,,,,,,,,,"1072MPa","1156MPa","8.0%",,"未报道",,,,,,,,,,,,,,,,,,,,,,,,"",,,,,,"空气",,,"300K",,,,,"Development of a Hydrogen Resistant Superalloy for Single Crystal Blade Application in Rocket Engine Turbopumps, Superalloys, 1996: 53-60.","","尹海清","摘录","张聪","2017-04-07",,,,,,,,,,,,,,,,,,,,"THYMONEL 8",,,,,,,,,,,,,,,,,,,,,,,,,,,,,,,,,,,,,,,,,,,,,,,,,,,,,,,,,,,,,,,,,,,,,,,,,,,,,,,,,,,,,,
,,,,,"ObjectId(""5b4def06e6b1a80d7cf47146"")","4",,,,,"8","25 (wt.%)",,,"3",,"1.5",,"Bal.",,,,,"4",,,,,,,,,,,,,,,"1090MPa","1135MPa","8.0%",,"未报道",,,,,,,,,,,,,,,,,,,,,,,,"",,,,,,"H2","10MPa",,"300K",,,,,"Development of a Hydrogen Resistant Superalloy for Single Crystal Blade Application in Rocket Engine Turbopumps, Superalloys, 1996: 53-60.","","尹海清","摘录","张聪","2017-04-07",,,,,,,,,,,,,,,,,,,,"THYMONEL 8",,,,,,,,,,,,,,,,,,,,,,,,,,,,,,,,,,,,,,,,,,,,,,,,,,,,,,,,,,,,,,,,,,,,,,,,,,,,,,,,,,,,,,
,,,,,"ObjectId(""5b4def0be6b1a80d7cf47148"")","4",,,,,"8","25 (wt.%)",,,"3",,"1.5",,"Bal.",,,,,"4",,,,,,,,,,,,,,,"1182MPa","1249MPa","5.4%","未报道",,,,,,,,,,,,,,,,,,,,,,,,,"",,,,,,"H2","10MPa",,"300K",,,,,"Development of a Hydrogen Resistant Superalloy for Single Crystal Blade Application in Rocket Engine Turbopumps, Superalloys, 1996: 53-60.","","尹海清","摘录","张聪","2017-04-07",,,,,,,,,,,,,,,,,,,,"THYMONEL 8",,,,,,,,,,,,,,,,,,,,,,,,,,,,,,,,,,,,,,,,,,,,,,,,,,,,,,,,,,,,,,,,,,,,,,,,,,,,,,,,,,,,,,
,,,,,"ObjectId(""5b4def32e6b1a80d7cf47156"")","4",,,,,"8","25 (wt.%)",,,"3",,"1.5",,"Bal.",,,,,"4",,,,,,,,,,,,,,,"1250MPa","1320MPa","5.4%","未报道",,,,,,,,,,,,,,,,,,,,,,,,,"",,,,,,"空气",,,"300K",,,,,"Development of a Hydrogen Resistant Superalloy for Single Crystal Blade Application in Rocket Engine Turbopumps, Superalloys, 1996: 53-60.","","尹海清","摘录","张聪","2017-04-07",,,,,,,,,,,,,,,,,,,,"THYMONEL 8",,,,,,,,,,,,,,,,,,,,,,,,,,,,,,,,,,,,,,,,,,,,,,,,,,,,,,,,,,,,,,,,,,,,,,,,,,,,,,,,,,,,,,
