Repository: wujunming1/superalloy-project

File: 国际高温合金会议论文和数据/文献-数据-科研机构关联/数据汇总/力学性能/mechanicproperty_fcpr.csv (part 11 of 20)
_id,air处理/air,Al,B,C,Co,Cr,Fe,Mo,Nb+Ta,Ni,Si,Ta,Ti,W,Zr,一次时效/温度,一次时效及空冷/时间,二次时效/温度,二次时效及空冷/时间,保温/时间,力学性能/疲劳裂纹扩展速率,加热/温度,加载应力/应力比,加载应力/应力范围,备注,应力强度因子范围/应力强度因子范围,摘录出处,数据DOI,数据审核者,数据来源方式,数据生产者,数据采集时间,晶粒取向/晶粒取向,机械热处理/温度,材料牌号,标准热处理/温度,标准热处理后油淬/时间,热处理1/冷却速率,热处理1/时间,热处理1/温度,热处理2/冷却速率,热处理2/时间,热处理2/温度,热处理3/冷却速率,热处理3/时间,热处理3/温度,热处理4/冷却速率,热处理4/时间,热处理4/温度,热处理5/时间,热处理5/温度,热机械处理/温度,疲劳测试/初始温度,疲劳测试/应力强度,疲劳测试/应力强度因子,疲劳测试/测试温度,疲劳测试/温度,疲劳测试/频率,疲劳裂纹扩展/同等水平有效应力强度因子,疲劳裂纹扩展/应力强度因子,疲劳裂纹扩展/应力强度因子范围,疲劳裂纹扩展/有效应力强度因子范围,疲劳裂纹扩展/等效应力强度因子范围,疲劳裂纹扩展温度/疲劳裂纹扩展温度,疲劳裂纹扩展频率/疲劳裂纹扩展频率,真空处理/真空,第一次时效保温/第一次时效时间,第一次时效处理/第一次时效温度,第三次时效保温/第三次时效时间,第三次时效处理/第三次时效温度,第二次时效保温/第二次时效时间,第二次时效处理/第二次时效温度,等温锻造/变形量,等温锻造/温度,裂纹初始长度/裂纹初始长度,裂纹扩展方向/裂纹扩展方向,裂纹扩展频率/频率,裂纹面/裂纹面
"ObjectId(""5b4d6b65e6b1a815d464e6b6"")",,,,,,,,,,,,,,,,,,,,,0.00771337mm/cyc,650℃,,-0.33 to 0.67%,,,"A.H.Rosenberger,E.Andrieu,H.Ghonem.Influence of High Temperature Elastic-Plastic Small Crack GrowthBehavior in a Nickel-Base Superalloy on the Life Prediction ofStructural Components[C].Superalloy.1992:737-746.",10.11961/mater0203.MGI.20171221.ds.0014,尹海清,摘录,张国飞,2018/1/8,,,Alloy 718,,,,,,,,,,,,,,,,,,,,,,,,,,,,33.8844Mpa√m,,,,,,,,,,,,,,,
"ObjectId(""5b4d6b6ae6b1a815d464e6b8"")",,,,,,,,,,,,,,,,,,,,,2.98E-5mm/cyc,650℃,,-0.4 to 0.4%,,,"A.H.Rosenberger,E.Andrieu,H.Ghonem.Influence of High Temperature Elastic-Plastic Small Crack GrowthBehavior in a Nickel-Base Superalloy on the Life Prediction ofStructural Components[C].Superalloy.1992:737-746.",10.11961/mater0203.MGI.20171221.ds.0014,尹海清,摘录,张国飞,2018/1/8,,,Alloy 718,,,,,,,,,,,,,,,,,,,,,,,,,,,,14.388Mpa√m,,,,,,,,,,,,,,,
"ObjectId(""5b4d6b6ee6b1a815d464e6ba"")",,,,,,,,,,,,,,,,,,,,,0.00839311mm/cyc,650℃,,-0.33 to 0.67%,,,"A.H.Rosenberger,E.Andrieu,H.Ghonem.Influence of High Temperature Elastic-Plastic Small Crack GrowthBehavior in a Nickel-Base Superalloy on the Life Prediction ofStructural Components[C].Superalloy.1992:737-746.",10.11961/mater0203.MGI.20171221.ds.0014,尹海清,摘录,张国飞,2018/1/8,,,Alloy 718,,,,,,,,,,,,,,,,,,,,,,,,,,,,35.2707Mpa√m,,,,,,,,,,,,,,,
"ObjectId(""5b4d6b74e6b1a815d464e6bc"")",,,,,,,,,,,,,,,,,,,,,0.0059903mm/cyc,650℃,,-0.33 to 0.67%,,,"A.H.Rosenberger,E.Andrieu,H.Ghonem.Influence of High Temperature Elastic-Plastic Small Crack GrowthBehavior in a Nickel-Base Superalloy on the Life Prediction ofStructural Components[C].Superalloy.1992:737-746.",10.11961/mater0203.MGI.20171221.ds.0014,尹海清,摘录,张国飞,2018/1/8,,,Alloy 718,,,,,,,,,,,,,,,,,,,,,,,,,,,,31.2731Mpa√m,,,,,,,,,,,,,,,
"ObjectId(""5b4d6b7ee6b1a815d464e6be"")",,,,,,,,,,,,,,,,,,,,,0.00218239mm/cyc,650℃,,-0.33 to 0.67%,,,"A.H.Rosenberger,E.Andrieu,H.Ghonem.Influence of High Temperature Elastic-Plastic Small Crack GrowthBehavior in a Nickel-Base Superalloy on the Life Prediction ofStructural Components[C].Superalloy.1992:737-746.",10.11961/mater0203.MGI.20171221.ds.0014,尹海清,摘录,张国飞,2018/1/8,,,Alloy 718,,,,,,,,,,,,,,,,,,,,,,,,,,,,25.3365Mpa√m,,,,,,,,,,,,,,,
"ObjectId(""5b4d6b82e6b1a815d464e6c0"")",,,,,,,,,,,,,,,,,,,,,0.00371901mm/cyc,650℃,,-0.33 to 0.67%,,,"A.H.Rosenberger,E.Andrieu,H.Ghonem.Influence of High Temperature Elastic-Plastic Small Crack GrowthBehavior in a Nickel-Base Superalloy on the Life Prediction ofStructural Components[C].Superalloy.1992:737-746.",10.11961/mater0203.MGI.20171221.ds.0014,尹海清,摘录,张国飞,2018/1/8,,,Alloy 718,,,,,,,,,,,,,,,,,,,,,,,,,,,,28.5752Mpa√m,,,,,,,,,,,,,,,
"ObjectId(""5b4d6b87e6b1a815d464e6c2"")",,,,,,,,,,,,,,,,,,,,,0.00258255mm/cyc,650℃,,-0.33 to 0.67%,,,"A.H.Rosenberger,E.Andrieu,H.Ghonem.Influence of High Temperature Elastic-Plastic Small Crack GrowthBehavior in a Nickel-Base Superalloy on the Life Prediction ofStructural Components[C].Superalloy.1992:737-746.",10.11961/mater0203.MGI.20171221.ds.0014,尹海清,摘录,张国飞,2018/1/8,,,Alloy 718,,,,,,,,,,,,,,,,,,,,,,,,,,,,26.3731Mpa√m,,,,,,,,,,,,,,,
"ObjectId(""5b4d6b8fe6b1a815d464e6c4"")",,,,,,,,,,,,,,,,,,,,,9.96E-4mm/cyc,650℃,,-0.33 to 0.67%,,,"A.H.Rosenberger,E.Andrieu,H.Ghonem.Influence of High Temperature Elastic-Plastic Small Crack GrowthBehavior in a Nickel-Base Superalloy on the Life Prediction ofStructural Components[C].Superalloy.1992:737-746.",10.11961/mater0203.MGI.20171221.ds.0014,尹海清,摘录,张国飞,2018/1/8,,,Alloy 718,,,,,,,,,,,,,,,,,,,,,,,,,,,,23.1508Mpa√m,,,,,,,,,,,,,,,
"ObjectId(""5b4d6b94e6b1a815d464e6c6"")",,,,,,,,,,,,,,,,,,,,,0.00164882mm/cyc,650℃,,-0.33 to 0.67%,,,"A.H.Rosenberger,E.Andrieu,H.Ghonem.Influence of High Temperature Elastic-Plastic Small Crack GrowthBehavior in a Nickel-Base Superalloy on the Life Prediction ofStructural Components[C].Superalloy.1992:737-746.",10.11961/mater0203.MGI.20171221.ds.0014,尹海清,摘录,张国飞,2018/1/8,,,Alloy 718,,,,,,,,,,,,,,,,,,,,,,,,,,,,24.0979Mpa√m,,,,,,,,,,,,,,,
"ObjectId(""5b4d6b99e6b1a815d464e6c8"")",,,,,,,,,,,,,,,,,,,,,0.00131791mm/cyc,650℃,,-0.33 to 0.67%,,,"A.H.Rosenberger,E.Andrieu,H.Ghonem.Influence of High Temperature Elastic-Plastic Small Crack GrowthBehavior in a Nickel-Base Superalloy on the Life Prediction ofStructural Components[C].Superalloy.1992:737-746.",10.11961/mater0203.MGI.20171221.ds.0014,尹海清,摘录,张国飞,2018/1/8,,,Alloy 718,,,,,,,,,,,,,,,,,,,,,,,,,,,,23.6196Mpa√m,,,,,,,,,,,,,,,
"ObjectId(""5b4d6b9ee6b1a815d464e6ca"")",,,,,,,,,,,,,,,,,,,,,0.00114561mm/cyc,650℃,,-0.33 to 0.67%,,,"A.H.Rosenberger,E.Andrieu,H.Ghonem.Influence of High Temperature Elastic-Plastic Small Crack GrowthBehavior in a Nickel-Base Superalloy on the Life Prediction ofStructural Components[C].Superalloy.1992:737-746.",10.11961/mater0203.MGI.20171221.ds.0014,尹海清,摘录,张国飞,2018/1/8,,,Alloy 718,,,,,,,,,,,,,,,,,,,,,,,,,,,,23.1508Mpa√m,,,,,,,,,,,,,,,
"ObjectId(""5b4d6ba3e6b1a815d464e6cc"")",,,,,,,,,,,,,,,,,,,,,0.00117745mm/cyc,650℃,,-0.33 to 0.67%,,,"A.H.Rosenberger,E.Andrieu,H.Ghonem.Influence of High Temperature Elastic-Plastic Small Crack GrowthBehavior in a Nickel-Base Superalloy on the Life Prediction ofStructural Components[C].Superalloy.1992:737-746.",10.11961/mater0203.MGI.20171221.ds.0014,尹海清,摘录,张国飞,2018/1/8,,,Alloy 718,,,,,,,,,,,,,,,,,,,,,,,,,,,,22.2408Mpa√m,,,,,,,,,,,,,,,
"ObjectId(""5b4d6ba8e6b1a815d464e6ce"")",,,,,,,,,,,,,,,,,,,,,0.00160112mm/cyc,650℃,,-0.33 to 0.67%,,,"A.H.Rosenberger,E.Andrieu,H.Ghonem.Influence of High Temperature Elastic-Plastic Small Crack GrowthBehavior in a Nickel-Base Superalloy on the Life Prediction ofStructural Components[C].Superalloy.1992:737-746.",10.11961/mater0203.MGI.20171221.ds.0014,尹海清,摘录,张国飞,2018/1/8,,,Alloy 718,,,,,,,,,,,,,,,,,,,,,,,,,,,,21.7994Mpa√m,,,,,,,,,,,,,,,
"ObjectId(""5b4d6bade6b1a815d464e6d0"")",,,,,,,,,,,,,,,,,,,,,0.00189707mm/cyc,650℃,,-0.33 to 0.67%,,,"A.H.Rosenberger,E.Andrieu,H.Ghonem.Influence of High Temperature Elastic-Plastic Small Crack GrowthBehavior in a Nickel-Base Superalloy on the Life Prediction ofStructural Components[C].Superalloy.1992:737-746.",10.11961/mater0203.MGI.20171221.ds.0014,尹海清,摘录,张国飞,2018/1/8,,,Alloy 718,,,,,,,,,,,,,,,,,,,,,,,,,,,,24.8336Mpa√m,,,,,,,,,,,,,,,
"ObjectId(""5b4d6bb1e6b1a815d464e6d2"")",,,,,,,,,,,,,,,,,,,,,0.00151571mm/cyc,650℃,,-0.33 to 0.67%,,,"A.H.Rosenberger,E.Andrieu,H.Ghonem.Influence of High Temperature Elastic-Plastic Small Crack GrowthBehavior in a Nickel-Base Superalloy on the Life Prediction ofStructural Components[C].Superalloy.1992:737-746.",10.11961/mater0203.MGI.20171221.ds.0014,尹海清,摘录,张国飞,2018/1/8,,,Alloy 718,,,,,,,,,,,,,,,,,,,,,,,,,,,,23.6196Mpa√m,,,,,,,,,,,,,,,
"ObjectId(""5b4d6bb6e6b1a815d464e6d4"")",,,,,,,,,,,,,,,,,,,,,8.90E-4mm/cyc,650℃,,-0.33 to 0.67%,,,"A.H.Rosenberger,E.Andrieu,H.Ghonem.Influence of High Temperature Elastic-Plastic Small Crack GrowthBehavior in a Nickel-Base Superalloy on the Life Prediction ofStructural Components[C].Superalloy.1992:737-746.",10.11961/mater0203.MGI.20171221.ds.0014,尹海清,摘录,张国飞,2018/1/8,,,Alloy 718,,,,,,,,,,,,,,,,,,,,,,,,,,,,22.6912Mpa√m,,,,,,,,,,,,,,,
"ObjectId(""5b4d6bbbe6b1a815d464e6d6"")",,,,,,,,,,,,,,,,,,,,,0.00102379mm/cyc,650℃,,-0.33 to 0.67%,,,"A.H.Rosenberger,E.Andrieu,H.Ghonem.Influence of High Temperature Elastic-Plastic Small Crack GrowthBehavior in a Nickel-Base Superalloy on the Life Prediction ofStructural Components[C].Superalloy.1992:737-746.",10.11961/mater0203.MGI.20171221.ds.0014,尹海清,摘录,张国飞,2018/1/8,,,Alloy 718,,,,,,,,,,,,,,,,,,,,,,,,,,,,22.2408Mpa√m,,,,,,,,,,,,,,,
"ObjectId(""5b4d6bc0e6b1a815d464e6d8"")",,,,,,,,,,,,,,,,,,,,,0.00305651mm/cyc,650℃,,-0.33 to 0.67%,,,"A.H.Rosenberger,E.Andrieu,H.Ghonem.Influence of High Temperature Elastic-Plastic Small Crack GrowthBehavior in a Nickel-Base Superalloy on the Life Prediction ofStructural Components[C].Superalloy.1992:737-746.",10.11961/mater0203.MGI.20171221.ds.0014,尹海清,摘录,张国飞,2018/1/8,,,Alloy 718,,,,,,,,,,,,,,,,,,,,,,,,,,,,27.7287Mpa√m,,,,,,,,,,,,,,,
"ObjectId(""5b4d6bc5e6b1a815d464e6da"")",,,,,,,,,,,,,,,,,,,,,0.00131663mm/cyc,650℃,,-0.33 to 0.67%,,,"A.H.Rosenberger,E.Andrieu,H.Ghonem.Influence of High Temperature Elastic-Plastic Small Crack GrowthBehavior in a Nickel-Base Superalloy on the Life Prediction ofStructural Components[C].Superalloy.1992:737-746.",10.11961/mater0203.MGI.20171221.ds.0014,尹海清,摘录,张国飞,2018/1/8,,,Alloy 718,,,,,,,,,,,,,,,,,,,,,,,,,,,,22.019Mpa√m,,,,,,,,,,,,,,,
"ObjectId(""5b4d6bcfe6b1a815d464e6dc"")",,,,,,,,,,,,,,,,,,,,,0.00217512mm/cyc,650℃,,-0.33 to 0.67%,,,"A.H.Rosenberger,E.Andrieu,H.Ghonem.Influence of High Temperature Elastic-Plastic Small Crack GrowthBehavior in a Nickel-Base Superalloy on the Life Prediction ofStructural Components[C].Superalloy.1992:737-746.",10.11961/mater0203.MGI.20171221.ds.0014,尹海清,摘录,张国飞,2018/1/8,,,Alloy 718,,,,,,,,,,,,,,,,,,,,,,,,,,,,19.9187Mpa√m,,,,,,,,,,,,,,,
"ObjectId(""5b4d6bd4e6b1a815d464e6de"")",,,,,,,,,,,,,,,,,,,,,0.00194437mm/cyc,650℃,,-0.33 to 0.67%,,,"A.H.Rosenberger,E.Andrieu,H.Ghonem.Influence of High Temperature Elastic-Plastic Small Crack GrowthBehavior in a Nickel-Base Superalloy on the Life Prediction ofStructural Components[C].Superalloy.1992:737-746.",10.11961/mater0203.MGI.20171221.ds.0014,尹海清,摘录,张国飞,2018/1/8,,,Alloy 718,,,,,,,,,,,,,,,,,,,,,,,,,,,,19.5234Mpa√m,,,,,,,,,,,,,,,
"ObjectId(""5b4d6bd9e6b1a815d464e6e0"")",,,,,,,,,,,,,,,,,,,,,0.00217603mm/cyc,650℃,,-0.33 to 0.67%,,,"A.H.Rosenberger,E.Andrieu,H.Ghonem.Influence of High Temperature Elastic-Plastic Small Crack GrowthBehavior in a Nickel-Base Superalloy on the Life Prediction ofStructural Components[C].Superalloy.1992:737-746.",10.11961/mater0203.MGI.20171221.ds.0014,尹海清,摘录,张国飞,2018/1/8,,,Alloy 718,,,,,,,,,,,,,,,,,,,,,,,,,,,,20.5269Mpa√m,,,,,,,,,,,,,,,
"ObjectId(""5b4d6bdde6b1a815d464e6e2"")",,,,,,,,,,,,,,,,,,,,,0.00805252mm/cyc,650℃,,-0.5 to 0.5%,,,"A.H.Rosenberger,E.Andrieu,H.Ghonem.Influence of High Temperature Elastic-Plastic Small Crack GrowthBehavior in a Nickel-Base Superalloy on the Life Prediction ofStructural Components[C].Superalloy.1992:737-746.",10.11961/mater0203.MGI.20171221.ds.0014,尹海清,摘录,张国飞,2018/1/8,,,Alloy 718,,,,,,,,,,,,,,,,,,,,,,,,,,,,46.5263Mpa√m,,,,,,,,,,,,,,,
"ObjectId(""5b4d6be2e6b1a815d464e6e4"")",,,,,,,,,,,,,,,,,,,,,0.0021166mm/cyc,650℃,,-0.33 to 0.67%,,,"A.H.Rosenberger,E.Andrieu,H.Ghonem.Influence of High Temperature Elastic-Plastic Small Crack GrowthBehavior in a Nickel-Base Superalloy on the Life Prediction ofStructural Components[C].Superalloy.1992:737-746.",10.11961/mater0203.MGI.20171221.ds.0014,尹海清,摘录,张国飞,2018/1/8,,,Alloy 718,,,,,,,,,,,,,,,,,,,,,,,,,,,,20.9426Mpa√m,,,,,,,,,,,,,,,
"ObjectId(""5b4d6be7e6b1a815d464e6e6"")",,,,,,,,,,,,,,,,,,,,,0.0037889mm/cyc,650℃,,-0.5 to 0.5%,,,"A.H.Rosenberger,E.Andrieu,H.Ghonem.Influence of High Temperature Elastic-Plastic Small Crack GrowthBehavior in a Nickel-Base Superalloy on the Life Prediction ofStructural Components[C].Superalloy.1992:737-746.",10.11961/mater0203.MGI.20171221.ds.0014,尹海清,摘录,张国飞,2018/1/8,,,Alloy 718,,,,,,,,,,,,,,,,,,,,,,,,,,,,37.0137Mpa√m,,,,,,,,,,,,,,,
"ObjectId(""5b4d6bece6b1a815d464e6e8"")",,,,,,,,,,,,,,,,,,,,,0.0110443mm/cyc,650℃,,-0.5 to 0.5%,,,"A.H.Rosenberger,E.Andrieu,H.Ghonem.Influence of High Temperature Elastic-Plastic Small Crack GrowthBehavior in a Nickel-Base Superalloy on the Life Prediction ofStructural Components[C].Superalloy.1992:737-746.",10.11961/mater0203.MGI.20171221.ds.0014,尹海清,摘录,张国飞,2018/1/8,,,Alloy 718,,,,,,,,,,,,,,,,,,,,,,,,,,,,52.1593Mpa√m,,,,,,,,,,,,,,,
"ObjectId(""5b4d6bf1e6b1a815d464e6ea"")",,,,,,,,,,,,,,,,,,,,,0.00954683mm/cyc,650℃,,-0.5 to 0.5%,,,"A.H.Rosenberger,E.Andrieu,H.Ghonem.Influence of High Temperature Elastic-Plastic Small Crack GrowthBehavior in a Nickel-Base Superalloy on the Life Prediction ofStructural Components[C].Superalloy.1992:737-746.",10.11961/mater0203.MGI.20171221.ds.0014,尹海清,摘录,张国飞,2018/1/8,,,Alloy 718,,,,,,,,,,,,,,,,,,,,,,,,,,,,49.0478Mpa√m,,,,,,,,,,,,,,,
"ObjectId(""5b4d6bf6e6b1a815d464e6ec"")",,,,,,,,,,,,,,,,,,,,,0.00713039mm/cyc,650℃,,-0.5 to 0.5%,,,"A.H.Rosenberger,E.Andrieu,H.Ghonem.Influence of High Temperature Elastic-Plastic Small Crack GrowthBehavior in a Nickel-Base Superalloy on the Life Prediction ofStructural Components[C].Superalloy.1992:737-746.",10.11961/mater0203.MGI.20171221.ds.0014,尹海清,摘录,张国飞,2018/1/8,,,Alloy 718,,,,,,,,,,,,,,,,,,,,,,,,,,,,44.9172Mpa√m,,,,,,,,,,,,,,,
"ObjectId(""5b4d6bfbe6b1a815d464e6ee"")",,,,,,,,,,,,,,,,,,,,,0.0134174mm/cyc,650℃,,-0.5 to 0.5%,,,"A.H.Rosenberger,E.Andrieu,H.Ghonem.Influence of High Temperature Elastic-Plastic Small Crack GrowthBehavior in a Nickel-Base Superalloy on the Life Prediction ofStructural Components[C].Superalloy.1992:737-746.",10.11961/mater0203.MGI.20171221.ds.0014,尹海清,摘录,张国飞,2018/1/8,,,Alloy 718,,,,,,,,,,,,,,,,,,,,,,,,,,,,54.9879Mpa√m,,,,,,,,,,,,,,,
"ObjectId(""5b4d6bffe6b1a815d464e6f0"")",,,,,,,,,,,,,,,,,,,,,0.00572898mm/cyc,650℃,,-0.5 to 0.5%,,,"A.H.Rosenberger,E.Andrieu,H.Ghonem.Influence of High Temperature Elastic-Plastic Small Crack GrowthBehavior in a Nickel-Base Superalloy on the Life Prediction ofStructural Components[C].Superalloy.1992:737-746.",10.11961/mater0203.MGI.20171221.ds.0014,尹海清,摘录,张国飞,2018/1/8,,,Alloy 718,,,,,,,,,,,,,,,,,,,,,,,,,,,,41.8654Mpa√m,,,,,,,,,,,,,,,
"ObjectId(""5b4d6c04e6b1a815d464e6f2"")",,,,,,,,,,,,,,,,,,,,,0.00297051mm/cyc,650℃,,-0.5 to 0.5%,,,"A.H.Rosenberger,E.Andrieu,H.Ghonem.Influence of High Temperature Elastic-Plastic Small Crack GrowthBehavior in a Nickel-Base Superalloy on the Life Prediction ofStructural Components[C].Superalloy.1992:737-746.",10.11961/mater0203.MGI.20171221.ds.0014,尹海清,摘录,张国飞,2018/1/8,,,Alloy 718,,,,,,,,,,,,,,,,,,,,,,,,,,,,34.8014Mpa√m,,,,,,,,,,,,,,,
"ObjectId(""5b4d6c09e6b1a815d464e6f4"")",,,,,,,,,,,,,,,,,,,,,0.00276193mm/cyc,650℃,,-0.5 to 0.5%,,,"A.H.Rosenberger,E.Andrieu,H.Ghonem.Influence of High Temperature Elastic-Plastic Small Crack GrowthBehavior in a Nickel-Base Superalloy on the Life Prediction ofStructural Components[C].Superalloy.1992:737-746.",10.11961/mater0203.MGI.20171221.ds.0014,尹海清,摘录,张国飞,2018/1/8,,,Alloy 718,,,,,,,,,,,,,,,,,,,,,,,,,,,,33.5999Mpa√m,,,,,,,,,,,,,,,
"ObjectId(""5b4d6c0ee6b1a815d464e6f6"")",,,,,,,,,,,,,,,,,,,,,0.00244591mm/cyc,650℃,,-0.5 to 0.5%,,,"A.H.Rosenberger,E.Andrieu,H.Ghonem.Influence of High Temperature Elastic-Plastic Small Crack GrowthBehavior in a Nickel-Base Superalloy on the Life Prediction ofStructural Components[C].Superalloy.1992:737-746.",10.11961/mater0203.MGI.20171221.ds.0014,尹海清,摘录,张国飞,2018/1/8,,,Alloy 718,,,,,,,,,,,,,,,,,,,,,,,,,,,,32.155Mpa√m,,,,,,,,,,,,,,,
"ObjectId(""5b4d6c13e6b1a815d464e6f8"")",,,,,,,,,,,,,,,,,,,,,0.00189311mm/cyc,650℃,,-0.33 to 0.67%,,,"A.H.Rosenberger,E.Andrieu,H.Ghonem.Influence of High Temperature Elastic-Plastic Small Crack GrowthBehavior in a Nickel-Base Superalloy on the Life Prediction ofStructural Components[C].Superalloy.1992:737-746.",10.11961/mater0203.MGI.20171221.ds.0014,尹海清,摘录,张国飞,2018/1/8,,,Alloy 718,,,,,,,,,,,,,,,,,,,,,,,,,,,,21.3667Mpa√m,,,,,,,,,,,,,,,
"ObjectId(""5b4d6c1de6b1a815d464e6fa"")",,,,,,,,,,,,,,,,,,,,,0.0120899mm/cyc,650℃,,0 to 0.8%,,,"A.H.Rosenberger,E.Andrieu,H.Ghonem.Influence of High Temperature Elastic-Plastic Small Crack GrowthBehavior in a Nickel-Base Superalloy on the Life Prediction ofStructural Components[C].Superalloy.1992:737-746.",10.11961/mater0203.MGI.20171221.ds.0014,尹海清,摘录,张国飞,2018/1/8,,,Alloy 718,,,,,,,,,,,,,,,,,,,,,,,,,,38.9896Mpa√m,,,,,,,,,,,,,,,,,
"ObjectId(""5b4d6c21e6b1a815d464e6fc"")",,,,,,,,,,,,,,,,,,,,,2.20E-4mm/cyc,650℃,,-0.5 to 0.5%,,,"A.H.Rosenberger,E.Andrieu,H.Ghonem.Influence of High Temperature Elastic-Plastic Small Crack GrowthBehavior in a Nickel-Base Superalloy on the Life Prediction ofStructural Components[C].Superalloy.1992:737-746.",10.11961/mater0203.MGI.20171221.ds.0014,尹海清,摘录,张国飞,2018/1/8,,,Alloy 718,,,,,,,,,,,,,,,,,,,,,,,,,,,,17.0604Mpa√m,,,,,,,,,,,,,,,
"ObjectId(""5b4d6c26e6b1a815d464e6fe"")",,,,,,,,,,,,,,,,,,,,,0.0102152mm/cyc,650℃,,0 to 0.8%,,,"A.H.Rosenberger,E.Andrieu,H.Ghonem.Influence of High Temperature Elastic-Plastic Small Crack GrowthBehavior in a Nickel-Base Superalloy on the Life Prediction ofStructural Components[C].Superalloy.1992:737-746.",10.11961/mater0203.MGI.20171221.ds.0014,尹海清,摘录,张国飞,2018/1/8,,,Alloy 718,,,,,,,,,,,,,,,,,,,,,,,,,,37.0836Mpa√m,,,,,,,,,,,,,,,,,
"ObjectId(""5b4d6c2be6b1a815d464e700"")",,,,,,,,,,,,,,,,,,,,,0.0019178mm/cyc,650℃,,-0.5 to 0.5%,,,"A.H.Rosenberger,E.Andrieu,H.Ghonem.Influence of High Temperature Elastic-Plastic Small Crack GrowthBehavior in a Nickel-Base Superalloy on the Life Prediction ofStructural Components[C].Superalloy.1992:737-746.",10.11961/mater0203.MGI.20171221.ds.0014,尹海清,摘录,张国飞,2018/1/8,,,Alloy 718,,,,,,,,,,,,,,,,,,,,,,,,,,,,29.9693Mpa√m,,,,,,,,,,,,,,,
"ObjectId(""5b4d6c30e6b1a815d464e702"")",,,,,,,,,,,,,,,,,,,,,2.31E-4mm/cyc,650℃,,-0.5 to 0.5%,,,"A.H.Rosenberger,E.Andrieu,H.Ghonem.Influence of High Temperature Elastic-Plastic Small Crack GrowthBehavior in a Nickel-Base Superalloy on the Life Prediction ofStructural Components[C].Superalloy.1992:737-746.",10.11961/mater0203.MGI.20171221.ds.0014,尹海清,摘录,张国飞,2018/1/8,,,Alloy 718,,,,,,,,,,,,,,,,,,,,,,,,,,,,18.6235Mpa√m,,,,,,,,,,,,,,,
"ObjectId(""5b4d6c35e6b1a815d464e704"")",,,,,,,,,,,,,,,,,,,,,3.85E-4mm/cyc,650℃,,-0.5 to 0.5%,,,"A.H.Rosenberger,E.Andrieu,H.Ghonem.Influence of High Temperature Elastic-Plastic Small Crack GrowthBehavior in a Nickel-Base Superalloy on the Life Prediction ofStructural Components[C].Superalloy.1992:737-746.",10.11961/mater0203.MGI.20171221.ds.0014,尹海清,摘录,张国飞,2018/1/8,,,Alloy 718,,,,,,,,,,,,,,,,,,,,,,,,,,,,21.0672Mpa√m,,,,,,,,,,,,,,,
"ObjectId(""5b4d6c3ae6b1a815d464e706"")",,,,,,,,,,,,,,,,,,,,,2.10E-4mm/cyc,650℃,,-0.5 to 0.5%,,,"A.H.Rosenberger,E.Andrieu,H.Ghonem.Influence of High Temperature Elastic-Plastic Small Crack GrowthBehavior in a Nickel-Base Superalloy on the Life Prediction ofStructural Components[C].Superalloy.1992:737-746.",10.11961/mater0203.MGI.20171221.ds.0014,尹海清,摘录,张国飞,2018/1/8,,,Alloy 718,,,,,,,,,,,,,,,,,,,,,,,,,,,,14.8282Mpa√m,,,,,,,,,,,,,,,
"ObjectId(""5b4d6c3fe6b1a815d464e708"")",,,,,,,,,,,,,,,,,,,,,1.70E-3mm/cyc,650℃,,-0.5 to 0.5%,,,"A.H.Rosenberger,E.Andrieu,H.Ghonem.Influence of High Temperature Elastic-Plastic Small Crack GrowthBehavior in a Nickel-Base Superalloy on the Life Prediction ofStructural Components[C].Superalloy.1992:737-746.",10.11961/mater0203.MGI.20171221.ds.0014,尹海清,摘录,张国飞,2018/1/8,,,Alloy 718,,,,,,,,,,,,,,,,,,,,,,,,,,,,28.1824Mpa√m,,,,,,,,,,,,,,,
"ObjectId(""5b4d6c44e6b1a815d464e70a"")",,,,,,,,,,,,,,,,,,,,,1.24E-3mm/cyc,650℃,,-0.5 to 0.5%,,,"A.H.Rosenberger,E.Andrieu,H.Ghonem.Influence of High Temperature Elastic-Plastic Small Crack GrowthBehavior in a Nickel-Base Superalloy on the Life Prediction ofStructural Components[C].Superalloy.1992:737-746.",10.11961/mater0203.MGI.20171221.ds.0014,尹海清,摘录,张国飞,2018/1/8,,,Alloy 718,,,,,,,,,,,,,,,,,,,,,,,,,,,,25.8082Mpa√m,,,,,,,,,,,,,,,
"ObjectId(""5b4d6c49e6b1a815d464e70c"")",,,,,,,,,,,,,,,,,,,,,2.87E-4mm/cyc,650℃,,-0.5 to 0.5%,,,"A.H.Rosenberger,E.Andrieu,H.Ghonem.Influence of High Temperature Elastic-Plastic Small Crack GrowthBehavior in a Nickel-Base Superalloy on the Life Prediction ofStructural Components[C].Superalloy.1992:737-746.",10.11961/mater0203.MGI.20171221.ds.0014,尹海清,摘录,张国飞,2018/1/8,,,Alloy 718,,,,,,,,,,,,,,,,,,,,,,,,,,,,19.8068Mpa√m,,,,,,,,,,,,,,,
"ObjectId(""5b4d6c4ee6b1a815d464e70e"")",,,,,,,,,,,,,,,,,,,,,2.15E-4mm/cyc,650℃,,-0.5 to 0.5%,,,"A.H.Rosenberger,E.Andrieu,H.Ghonem.Influence of High Temperature Elastic-Plastic Small Crack GrowthBehavior in a Nickel-Base Superalloy on the Life Prediction ofStructural Components[C].Superalloy.1992:737-746.",10.11961/mater0203.MGI.20171221.ds.0014,尹海清,摘录,张国飞,2018/1/8,,,Alloy 718,,,,,,,,,,,,,,,,,,,,,,,,,,,,16.3287Mpa√m,,,,,,,,,,,,,,,
"ObjectId(""5b4d6c53e6b1a815d464e710"")",,,,,,,,,,,,,,,,,,,,,2.36E-4mm/cyc,650℃,,-0.5 to 0.5%,,,"A.H.Rosenberger,E.Andrieu,H.Ghonem.Influence of High Temperature Elastic-Plastic Small Crack GrowthBehavior in a Nickel-Base Superalloy on the Life Prediction ofStructural Components[C].Superalloy.1992:737-746.",10.11961/mater0203.MGI.20171221.ds.0014,尹海清,摘录,张国飞,2018/1/8,,,Alloy 718,,,,,,,,,,,,,,,,,,,,,,,,,,,,19.2883Mpa√m,,,,,,,,,,,,,,,
"ObjectId(""5b4d6c58e6b1a815d464e712"")",,,,,,,,,,,,,,,,,,,,,2.20E-4mm/cyc,650℃,,-0.5 to 0.5%,,,"A.H.Rosenberger,E.Andrieu,H.Ghonem.Influence of High Temperature Elastic-Plastic Small Crack GrowthBehavior in a Nickel-Base Superalloy on the Life Prediction ofStructural Components[C].Superalloy.1992:737-746.",10.11961/mater0203.MGI.20171221.ds.0014,尹海清,摘录,张国飞,2018/1/8,,,Alloy 718,,,,,,,,,,,,,,,,,,,,,,,,,,,,17.8243Mpa√m,,,,,,,,,,,,,,,
"ObjectId(""5b4d6c60e6b1a815d464e714"")",,,,,,,,,,,,,,,,,,,,,4.79E-4mm/cyc,650℃,,-0.5 to 0.5%,,,"A.H.Rosenberger,E.Andrieu,H.Ghonem.Influence of High Temperature Elastic-Plastic Small Crack GrowthBehavior in a Nickel-Base Superalloy on the Life Prediction ofStructural Components[C].Superalloy.1992:737-746.",10.11961/mater0203.MGI.20171221.ds.0014,尹海清,摘录,张国飞,2018/1/8,,,Alloy 718,,,,,,,,,,,,,,,,,,,,,,,,,,,,21.8246Mpa√m,,,,,,,,,,,,,,,
"ObjectId(""5b4d6c66e6b1a815d464e716"")",,,,,,,,,,,,,,,,,,,,,2.15E-4mm/cyc,650℃,,-0.5 to 0.5%,,,"A.H.Rosenberger,E.Andrieu,H.Ghonem.Influence of High Temperature Elastic-Plastic Small Crack GrowthBehavior in a Nickel-Base Superalloy on the Life Prediction ofStructural Components[C].Superalloy.1992:737-746.",10.11961/mater0203.MGI.20171221.ds.0014,尹海清,摘录,张国飞,2018/1/8,,,Alloy 718,,,,,,,,,,,,,,,,,,,,,,,,,,,,15.4926Mpa√m,,,,,,,,,,,,,,,
"ObjectId(""5b4d6c70e6b1a815d464e718"")",,,,,,,,,,,,,,,,,,,,,0.00633667mm/cyc,650℃,,0 to 0.8%,,,"A.H.Rosenberger,E.Andrieu,H.Ghonem.Influence of High Temperature Elastic-Plastic Small Crack GrowthBehavior in a Nickel-Base Superalloy on the Life Prediction ofStructural Components[C].Superalloy.1992:737-746.",10.11961/mater0203.MGI.20171221.ds.0014,尹海清,摘录,张国飞,2018/1/8,,,Alloy 718,,,,,,,,,,,,,,,,,,,,,,,,,,31.9064Mpa√m,,,,,,,,,,,,,,,,,
"ObjectId(""5b4d6c74e6b1a815d464e71a"")",,,,,,,,,,,,,,,,,,,,,0.00839311mm/cyc,650℃,,0 to 0.8%,,,"A.H.Rosenberger,E.Andrieu,H.Ghonem.Influence of High Temperature Elastic-Plastic Small Crack GrowthBehavior in a Nickel-Base Superalloy on the Life Prediction ofStructural Components[C].Superalloy.1992:737-746.",10.11961/mater0203.MGI.20171221.ds.0014,尹海清,摘录,张国飞,2018/1/8,,,Alloy 718,,,,,,,,,,,,,,,,,,,,,,,,,,35.2707Mpa√m,,,,,,,,,,,,,,,,,
"ObjectId(""5b4d6c79e6b1a815d464e71c"")",,,,,,,,,,,,,,,,,,,,,0.00535482mm/cyc,650℃,,0 to 0.8%,,,"A.H.Rosenberger,E.Andrieu,H.Ghonem.Influence of High Temperature Elastic-Plastic Small Crack GrowthBehavior in a Nickel-Base Superalloy on the Life Prediction ofStructural Components[C].Superalloy.1992:737-746.",10.11961/mater0203.MGI.20171221.ds.0014,尹海清,摘录,张国飞,2018/1/8,,,Alloy 718,,,,,,,,,,,,,,,,,,,,,,,,,,30.6524Mpa√m,,,,,,,,,,,,,,,,,
"ObjectId(""5b4d6c7ee6b1a815d464e71e"")",,,,,,,,,,,,,,,,,,,,,0.00708966mm/cyc,650℃,,0 to 0.8%,,,"A.H.Rosenberger,E.Andrieu,H.Ghonem.Influence of High Temperature Elastic-Plastic Small Crack GrowthBehavior in a Nickel-Base Superalloy on the Life Prediction ofStructural Components[C].Superalloy.1992:737-746.",10.11961/mater0203.MGI.20171221.ds.0014,尹海清,摘录,张国飞,2018/1/8,,,Alloy 718,,,,,,,,,,,,,,,,,,,,,,,,,,32.8805Mpa√m,,,,,,,,,,,,,,,,,
"ObjectId(""5b4d6c83e6b1a815d464e720"")",,,,,,,,,,,,,,,,,,,,,0.00465409mm/cyc,650℃,,0 to 0.8%,,,"A.H.Rosenberger,E.Andrieu,H.Ghonem.Influence of High Temperature Elastic-Plastic Small Crack GrowthBehavior in a Nickel-Base Superalloy on the Life Prediction ofStructural Components[C].Superalloy.1992:737-746.",10.11961/mater0203.MGI.20171221.ds.0014,尹海清,摘录,张国飞,2018/1/8,,,Alloy 718,,,,,,,,,,,,,,,,,,,,,,,,,,29.7443Mpa√m,,,,,,,,,,,,,,,,,
"ObjectId(""5b4d6c88e6b1a815d464e722"")",,,,,,,,,,,,,,,,,,,,,0.00371901mm/cyc,650℃,,0 to 0.8%,,,"A.H.Rosenberger,E.Andrieu,H.Ghonem.Influence of High Temperature Elastic-Plastic Small Crack GrowthBehavior in a Nickel-Base Superalloy on the Life Prediction ofStructural Components[C].Superalloy.1992:737-746.",10.11961/mater0203.MGI.20171221.ds.0014,尹海清,摘录,张国飞,2018/1/8,,,Alloy 718,,,,,,,,,,,,,,,,,,,,,,,,,,28.5752Mpa√m,,,,,,,,,,,,,,,,,
"ObjectId(""5b4d6c8de6b1a815d464e724"")",,,,,,,,,,,,,,,,,,,,,0.0059903mm/cyc,650℃,,0 to 0.8%,,,"A.H.Rosenberger,E.Andrieu,H.Ghonem.Influence of High Temperature Elastic-Plastic Small Crack GrowthBehavior in a Nickel-Base Superalloy on the Life Prediction ofStructural Components[C].Superalloy.1992:737-746.",10.11961/mater0203.MGI.20171221.ds.0014,尹海清,摘录,张国飞,2018/1/8,,,Alloy 718,,,,,,,,,,,,,,,,,,,,,,,,,,31.2731Mpa√m,,,,,,,,,,,,,,,,,
"ObjectId(""5b4d6c91e6b1a815d464e726"")",,,,,,,,,,,,,,,,,,,,,0.00189707mm/cyc,650℃,,0 to 0.8%,,,"A.H.Rosenberger,E.Andrieu,H.Ghonem.Influence of High Temperature Elastic-Plastic Small Crack GrowthBehavior in a Nickel-Base Superalloy on the Life Prediction ofStructural Components[C].Superalloy.1992:737-746.",10.11961/mater0203.MGI.20171221.ds.0014,尹海清,摘录,张国飞,2018/1/8,,,Alloy 718,,,,,,,,,,,,,,,,,,,,,,,,,,24.8336Mpa√m,,,,,,,,,,,,,,,,,
"ObjectId(""5b4d6c96e6b1a815d464e728"")",,,,,,,,,,,,,,,,,,,,,0.00164882mm/cyc,650℃,,0 to 0.8%,,,"A.H.Rosenberger,E.Andrieu,H.Ghonem.Influence of High Temperature Elastic-Plastic Small Crack GrowthBehavior in a Nickel-Base Superalloy on the Life Prediction ofStructural Components[C].Superalloy.1992:737-746.",10.11961/mater0203.MGI.20171221.ds.0014,尹海清,摘录,张国飞,2018/1/8,,,Alloy 718,,,,,,,,,,,,,,,,,,,,,,,,,,24.0979Mpa√m,,,,,,,,,,,,,,,,,
"ObjectId(""5b4d6c9be6b1a815d464e72a"")",,,,,,,,,,,,,,,,,,,,,0.00218239mm/cyc,650℃,,0 to 0.8%,,,"A.H.Rosenberger,E.Andrieu,H.Ghonem.Influence of High Temperature Elastic-Plastic Small Crack GrowthBehavior in a Nickel-Base Superalloy on the Life Prediction ofStructural Components[C].Superalloy.1992:737-746.",10.11961/mater0203.MGI.20171221.ds.0014,尹海清,摘录,张国飞,2018/1/8,,,Alloy 718,,,,,,,,,,,,,,,,,,,,,,,,,,25.3365Mpa√m,,,,,,,,,,,,,,,,,
"ObjectId(""5b4d6ca0e6b1a815d464e72c"")",,,,,,,,,,,,,,,,,,,,,0.00771337mm/cyc,650℃,,0 to 0.8%,,,"A.H.Rosenberger,E.Andrieu,H.Ghonem.Influence of High Temperature Elastic-Plastic Small Crack GrowthBehavior in a Nickel-Base Superalloy on the Life Prediction ofStructural Components[C].Superalloy.1992:737-746.",10.11961/mater0203.MGI.20171221.ds.0014,尹海清,摘录,张国飞,2018/1/8,,,Alloy 718,,,,,,,,,,,,,,,,,,,,,,,,,,33.8844Mpa√m,,,,,,,,,,,,,,,,,
"ObjectId(""5b4d6ca5e6b1a815d464e72e"")",,,,,,,,,,,,,,,,,,,,,0.00427895mm/cyc,650℃,,0 to 0.8%,,,"A.H.Rosenberger,E.Andrieu,H.Ghonem.Influence of High Temperature Elastic-Plastic Small Crack GrowthBehavior in a Nickel-Base Superalloy on the Life Prediction ofStructural Components[C].Superalloy.1992:737-746.",10.11961/mater0203.MGI.20171221.ds.0014,尹海清,摘录,张国飞,2018/1/8,,,Alloy 718,,,,,,,,,,,,,,,,,,,,,,,,,,29.4476Mpa√m,,,,,,,,,,,,,,,,,
"ObjectId(""5b4d6caae6b1a815d464e730"")",,,,,,,,,,,,,,,,,,,,,0.00305651mm/cyc,650℃,,0 to 0.8%,,,"A.H.Rosenberger,E.Andrieu,H.Ghonem.Influence of High Temperature Elastic-Plastic Small Crack GrowthBehavior in a Nickel-Base Superalloy on the Life Prediction ofStructural Components[C].Superalloy.1992:737-746.",10.11961/mater0203.MGI.20171221.ds.0014,尹海清,摘录,张国飞,2018/1/8,,,Alloy 718,,,,,,,,,,,,,,,,,,,,,,,,,,27.7287Mpa√m,,,,,,,,,,,,,,,,,
"ObjectId(""5b4d6cafe6b1a815d464e732"")",,,,,,,,,,,,,,,,,,,,,0.00258255mm/cyc,650℃,,0 to 0.8%,,,"A.H.Rosenberger,E.Andrieu,H.Ghonem.Influence of High Temperature Elastic-Plastic Small Crack GrowthBehavior in a Nickel-Base Superalloy on the Life Prediction ofStructural Components[C].Superalloy.1992:737-746.",10.11961/mater0203.MGI.20171221.ds.0014,尹海清,摘录,张国飞,2018/1/8,,,Alloy 718,,,,,,,,,,,,,,,,,,,,,,,,,,26.3731Mpa√m,,,,,,,,,,,,,,,,,
"ObjectId(""5b4d6cb4e6b1a815d464e734"")",,,,,,,,,,,,,,,,,,,,,0.00913021mm/cyc,650℃,,0 to 0.8%,,,"A.H.Rosenberger,E.Andrieu,H.Ghonem.Influence of High Temperature Elastic-Plastic Small Crack GrowthBehavior in a Nickel-Base Superalloy on the Life Prediction ofStructural Components[C].Superalloy.1992:737-746.",10.11961/mater0203.MGI.20171221.ds.0014,尹海清,摘录,张国飞,2018/1/8,,,Alloy 718,,,,,,,,,,,,,,,,,,,,,,,,,,35.9849Mpa√m,,,,,,,,,,,,,,,,,
"ObjectId(""5b4d6cbee6b1a815d464e736"")",,,,,,,,,,,,,,,,,,,,,0.00189311mm/cyc,650℃,,0 to 0.8%,,,"A.H.Rosenberger,E.Andrieu,H.Ghonem.Influence of High Temperature Elastic-Plastic Small Crack GrowthBehavior in a Nickel-Base Superalloy on the Life Prediction ofStructural Components[C].Superalloy.1992:737-746.",10.11961/mater0203.MGI.20171221.ds.0014,尹海清,摘录,张国飞,2018/1/8,,,Alloy 718,,,,,,,,,,,,,,,,,,,,,,,,,,21.3667Mpa√m,,,,,,,,,,,,,,,,,
"ObjectId(""5b4d6cc3e6b1a815d464e738"")",,,,,,,,,,,,,,,,,,,,,9.96E-4mm/cyc,650℃,,0 to 0.8%,,,"A.H.Rosenberger,E.Andrieu,H.Ghonem.Influence of High Temperature Elastic-Plastic Small Crack GrowthBehavior in a Nickel-Base Superalloy on the Life Prediction ofStructural Components[C].Superalloy.1992:737-746.",10.11961/mater0203.MGI.20171221.ds.0014,尹海清,摘录,张国飞,2018/1/8,,,Alloy 718,,,,,,,,,,,,,,,,,,,,,,,,,,23.1508Mpa√m,,,,,,,,,,,,,,,,,
"ObjectId(""5b4d6cc8e6b1a815d464e73a"")",,,,,,,,,,,,,,,,,,,,,0.00194437mm/cyc,650℃,,0 to 0.8%,,,"A.H.Rosenberger,E.Andrieu,H.Ghonem.Influence of High Temperature Elastic-Plastic Small Crack GrowthBehavior in a Nickel-Base Superalloy on the Life Prediction ofStructural Components[C].Superalloy.1992:737-746.",10.11961/mater0203.MGI.20171221.ds.0014,尹海清,摘录,张国飞,2018/1/8,,,Alloy 718,,,,,,,,,,,,,,,,,,,,,,,,,,19.5234Mpa√m,,,,,,,,,,,,,,,,,
"ObjectId(""5b4d6ccde6b1a815d464e73c"")",,,,,,,,,,,,,,,,,,,,,0.00151571mm/cyc,650℃,,0 to 0.8%,,,"A.H.Rosenberger,E.Andrieu,H.Ghonem.Influence of High Temperature Elastic-Plastic Small Crack GrowthBehavior in a Nickel-Base Superalloy on the Life Prediction ofStructural Components[C].Superalloy.1992:737-746.",10.11961/mater0203.MGI.20171221.ds.0014,尹海清,摘录,张国飞,2018/1/8,,,Alloy 718,,,,,,,,,,,,,,,,,,,,,,,,,,23.6196Mpa√m,,,,,,,,,,,,,,,,,
"ObjectId(""5b4d6cd2e6b1a815d464e73e"")",,,,,,,,,,,,,,,,,,,,,0.00555208mm/cyc,650℃,,CT data%,,,"A.H.Rosenberger,E.Andrieu,H.Ghonem.Influence of High Temperature Elastic-Plastic Small Crack GrowthBehavior in a Nickel-Base Superalloy on the Life Prediction ofStructural Components[C].Superalloy.1992:737-746.",10.11961/mater0203.MGI.20171221.ds.0014,尹海清,摘录,张国飞,2018/1/8,,,Alloy 718,,,,,,,,,,,,,,,,,,,,,,,,,,55.3762Mpa√m,,,,,,,,,,,,,,,,,
"ObjectId(""5b4d6cd7e6b1a815d464e740"")",,,,,,,,,,,,,,,,,,,,,0.00131663mm/cyc,650℃,,0 to 0.8%,,,"A.H.Rosenberger,E.Andrieu,H.Ghonem.Influence of High Temperature Elastic-Plastic Small Crack GrowthBehavior in a Nickel-Base Superalloy on the Life Prediction ofStructural Components[C].Superalloy.1992:737-746.",10.11961/mater0203.MGI.20171221.ds.0014,尹海清,摘录,张国飞,2018/1/8,,,Alloy 718,,,,,,,,,,,,,,,,,,,,,,,,,,22.019Mpa√m,,,,,,,,,,,,,,,,,
"ObjectId(""5b4d6cdbe6b1a815d464e742"")",,,,,,,,,,,,,,,,,,,,,0.00114561mm/cyc,650℃,,0 to 0.8%,,,"A.H.Rosenberger,E.Andrieu,H.Ghonem.Influence of High Temperature Elastic-Plastic Small Crack GrowthBehavior in a Nickel-Base Superalloy on the Life Prediction ofStructural Components[C].Superalloy.1992:737-746.",10.11961/mater0203.MGI.20171221.ds.0014,尹海清,摘录,张国飞,2018/1/8,,,Alloy 718,,,,,,,,,,,,,,,,,,,,,,,,,,23.1508Mpa√m,,,,,,,,,,,,,,,,,
"ObjectId(""5b4d6ce0e6b1a815d464e744"")",,,,,,,,,,,,,,,,,,,,,0.00160112mm/cyc,650℃,,0 to 0.8%,,,"A.H.Rosenberger,E.Andrieu,H.Ghonem.Influence of High Temperature Elastic-Plastic Small Crack GrowthBehavior in a Nickel-Base Superalloy on the Life Prediction ofStructural Components[C].Superalloy.1992:737-746.",10.11961/mater0203.MGI.20171221.ds.0014,尹海清,摘录,张国飞,2018/1/8,,,Alloy 718,,,,,,,,,,,,,,,,,,,,,,,,,,21.7994Mpa√m,,,,,,,,,,,,,,,,,
"ObjectId(""5b4d6ce5e6b1a815d464e746"")",,,,,,,,,,,,,,,,,,,,,0.00131791mm/cyc,650℃,,0 to 0.8%,,,"A.H.Rosenberger,E.Andrieu,H.Ghonem.Influence of High Temperature Elastic-Plastic Small Crack GrowthBehavior in a Nickel-Base Superalloy on the Life Prediction ofStructural Components[C].Superalloy.1992:737-746.",10.11961/mater0203.MGI.20171221.ds.0014,尹海清,摘录,张国飞,2018/1/8,,,Alloy 718,,,,,,,,,,,,,,,,,,,,,,,,,,23.6196Mpa√m,,,,,,,,,,,,,,,,,
"ObjectId(""5b4d6ceae6b1a815d464e748"")",,,,,,,,,,,,,,,,,,,,,0.0021166mm/cyc,650℃,,0 to 0.8%,,,"A.H.Rosenberger,E.Andrieu,H.Ghonem.Influence of High Temperature Elastic-Plastic Small Crack GrowthBehavior in a Nickel-Base Superalloy on the Life Prediction ofStructural Components[C].Superalloy.1992:737-746.",10.11961/mater0203.MGI.20171221.ds.0014,尹海清,摘录,张国飞,2018/1/8,,,Alloy 718,,,,,,,,,,,,,,,,,,,,,,,,,,20.9426Mpa√m,,,,,,,,,,,,,,,,,
"ObjectId(""5b4d6cefe6b1a815d464e74a"")",,,,,,,,,,,,,,,,,,,,,0.00117745mm/cyc,650℃,,0 to 0.8%,,,"A.H.Rosenberger,E.Andrieu,H.Ghonem.Influence of High Temperature Elastic-Plastic Small Crack GrowthBehavior in a Nickel-Base Superalloy on the Life Prediction ofStructural Components[C].Superalloy.1992:737-746.",10.11961/mater0203.MGI.20171221.ds.0014,尹海清,摘录,张国飞,2018/1/8,,,Alloy 718,,,,,,,,,,,,,,,,,,,,,,,,,,22.2408Mpa√m,,,,,,,,,,,,,,,,,
"ObjectId(""5b4d6cf7e6b1a815d464e74c"")",,,,,,,,,,,,,,,,,,,,,0.00102379mm/cyc,650℃,,0 to 0.8%,,,"A.H.Rosenberger,E.Andrieu,H.Ghonem.Influence of High Temperature Elastic-Plastic Small Crack GrowthBehavior in a Nickel-Base Superalloy on the Life Prediction ofStructural Components[C].Superalloy.1992:737-746.",10.11961/mater0203.MGI.20171221.ds.0014,尹海清,摘录,张国飞,2018/1/8,,,Alloy 718,,,,,,,,,,,,,,,,,,,,,,,,,,22.2408Mpa√m,,,,,,,,,,,,,,,,,
"ObjectId(""5b4d6cfce6b1a815d464e74e"")",,,,,,,,,,,,,,,,,,,,,0.00217512mm/cyc,650℃,,0 to 0.8%,,,"A.H.Rosenberger,E.Andrieu,H.Ghonem.Influence of High Temperature Elastic-Plastic Small Crack GrowthBehavior in a Nickel-Base Superalloy on the Life Prediction ofStructural Components[C].Superalloy.1992:737-746.",10.11961/mater0203.MGI.20171221.ds.0014,尹海清,摘录,张国飞,2018/1/8,,,Alloy 718,,,,,,,,,,,,,,,,,,,,,,,,,,19.9187Mpa√m,,,,,,,,,,,,,,,,,
"ObjectId(""5b4d6d00e6b1a815d464e750"")",,,,,,,,,,,,,,,,,,,,,0.00217603mm/cyc,650℃,,0 to 0.8%,,,"A.H.Rosenberger,E.Andrieu,H.Ghonem.Influence of High Temperature Elastic-Plastic Small Crack GrowthBehavior in a Nickel-Base Superalloy on the Life Prediction ofStructural Components[C].Superalloy.1992:737-746.",10.11961/mater0203.MGI.20171221.ds.0014,尹海清,摘录,张国飞,2018/1/8,,,Alloy 718,,,,,,,,,,,,,,,,,,,,,,,,,,20.5269Mpa√m,,,,,,,,,,,,,,,,,
"ObjectId(""5b4d6d05e6b1a815d464e752"")",,,,,,,,,,,,,,,,,,,,,8.90E-4mm/cyc,650℃,,0 to 0.8%,,,"A.H.Rosenberger,E.Andrieu,H.Ghonem.Influence of High Temperature Elastic-Plastic Small Crack GrowthBehavior in a Nickel-Base Superalloy on the Life Prediction ofStructural Components[C].Superalloy.1992:737-746.",10.11961/mater0203.MGI.20171221.ds.0014,尹海清,摘录,张国飞,2018/1/8,,,Alloy 718,,,,,,,,,,,,,,,,,,,,,,,,,,22.6912Mpa√m,,,,,,,,,,,,,,,,,
"ObjectId(""5b4d6d10e6b1a815d464e754"")",,,,,,,,,,,,,,,,,,,,,1.28E-3mm/cyc,650℃,,CT data%,,,"A.H.Rosenberger,E.Andrieu,H.Ghonem.Influence of High Temperature Elastic-Plastic Small Crack GrowthBehavior in a Nickel-Base Superalloy on the Life Prediction ofStructural Components[C].Superalloy.1992:737-746.",10.11961/mater0203.MGI.20171221.ds.0014,尹海清,摘录,张国飞,2018/1/8,,,Alloy 718,,,,,,,,,,,,,,,,,,,,,,,,,,27.1783Mpa√m,,,,,,,,,,,,,,,,,
"ObjectId(""5b4d6d14e6b1a815d464e756"")",,,,,,,,,,,,,,,,,,,,,2.38E-3mm/cyc,650℃,,CT data%,,,"A.H.Rosenberger,E.Andrieu,H.Ghonem.Influence of High Temperature Elastic-Plastic Small Crack GrowthBehavior in a Nickel-Base Superalloy on the Life Prediction ofStructural Components[C].Superalloy.1992:737-746.",10.11961/mater0203.MGI.20171221.ds.0014,尹海清,摘录,张国飞,2018/1/8,,,Alloy 718,,,,,,,,,,,,,,,,,,,,,,,,,,34.5706Mpa√m,,,,,,,,,,,,,,,,,
"ObjectId(""5b4d6d1ae6b1a815d464e758"")",,,,,,,,,,,,,,,,,,,,,5.69E-4mm/cyc,650℃,,CT data%,,,"A.H.Rosenberger,E.Andrieu,H.Ghonem.Influence of High Temperature Elastic-Plastic Small Crack GrowthBehavior in a Nickel-Base Superalloy on the Life Prediction ofStructural Components[C].Superalloy.1992:737-746.",10.11961/mater0203.MGI.20171221.ds.0014,尹海清,摘录,张国飞,2018/1/8,,,Alloy 718,,,,,,,,,,,,,,,,,,,,,,,,,,21.7994Mpa√m,,,,,,,,,,,,,,,,,
"ObjectId(""5b4d6d1fe6b1a815d464e75a"")",,,,,,,,,,,,,,,,,,,,,3.74E-3mm/cyc,650℃,,CT data%,,,"A.H.Rosenberger,E.Andrieu,H.Ghonem.Influence of High Temperature Elastic-Plastic Small Crack GrowthBehavior in a Nickel-Base Superalloy on the Life Prediction ofStructural Components[C].Superalloy.1992:737-746.",10.11961/mater0203.MGI.20171221.ds.0014,尹海清,摘录,张国飞,2018/1/8,,,Alloy 718,,,,,,,,,,,,,,,,,,,,,,,,,,42.6708Mpa√m,,,,,,,,,,,,,,,,,
"ObjectId(""5b4d6d23e6b1a815d464e75c"")",,,,,,,,,,,,,,,,,,,,,1.52E-3mm/cyc,650℃,,CT data%,,,"A.H.Rosenberger,E.Andrieu,H.Ghonem.Influence of High Temperature Elastic-Plastic Small Crack GrowthBehavior in a Nickel-Base Superalloy on the Life Prediction ofStructural Components[C].Superalloy.1992:737-746.",10.11961/mater0203.MGI.20171221.ds.0014,尹海清,摘录,张国飞,2018/1/8,,,Alloy 718,,,,,,,,,,,,,,,,,,,,,,,,,,28.8631Mpa√m,,,,,,,,,,,,,,,,,
"ObjectId(""5b4d6d28e6b1a815d464e75e"")",,,,,,,,,,,,,,,,,,,,,9.43E-4mm/cyc,650℃,,CT data%,,,"A.H.Rosenberger,E.Andrieu,H.Ghonem.Influence of High Temperature Elastic-Plastic Small Crack GrowthBehavior in a Nickel-Base Superalloy on the Life Prediction ofStructural Components[C].Superalloy.1992:737-746.",10.11961/mater0203.MGI.20171221.ds.0014,尹海清,摘录,张国飞,2018/1/8,,,Alloy 718,,,,,,,,,,,,,,,,,,,,,,,,,,24.5859Mpa√m,,,,,,,,,,,,,,,,,
"ObjectId(""5b4d6d2de6b1a815d464e760"")",,,,,,,,,,,,,,,,,,,,,0.00468658mm/cyc,650℃,,CT data%,,,"A.H.Rosenberger,E.Andrieu,H.Ghonem.Influence of High Temperature Elastic-Plastic Small Crack GrowthBehavior in a Nickel-Base Superalloy on the Life Prediction ofStructural Components[C].Superalloy.1992:737-746.",10.11961/mater0203.MGI.20171221.ds.0014,尹海清,摘录,张国飞,2018/1/8,,,Alloy 718,,,,,,,,,,,,,,,,,,,,,,,,,,49.0999Mpa√m,,,,,,,,,,,,,,,,,
"ObjectId(""5b4d6d32e6b1a815d464e762"")",,,,,,,,,,,,,,,,,,,,,1.12E-3mm/cyc,650℃,,CT data%,,,"A.H.Rosenberger,E.Andrieu,H.Ghonem.Influence of High Temperature Elastic-Plastic Small Crack GrowthBehavior in a Nickel-Base Superalloy on the Life Prediction ofStructural Components[C].Superalloy.1992:737-746.",10.11961/mater0203.MGI.20171221.ds.0014,尹海清,摘录,张国飞,2018/1/8,,,Alloy 718,,,,,,,,,,,,,,,,,,,,,,,,,,25.8496Mpa√m,,,,,,,,,,,,,,,,,
"ObjectId(""5b4d6d37e6b1a815d464e764"")",,,,,,,,,,,,,,,,,,,,,8.19E-4mm/cyc,650℃,,CT data%,,,"A.H.Rosenberger,E.Andrieu,H.Ghonem.Influence of High Temperature Elastic-Plastic Small Crack GrowthBehavior in a Nickel-Base Superalloy on the Life Prediction ofStructural Components[C].Superalloy.1992:737-746.",10.11961/mater0203.MGI.20171221.ds.0014,尹海清,摘录,张国飞,2018/1/8,,,Alloy 718,,,,,,,,,,,,,,,,,,,,,,,,,,23.8575Mpa√m,,,,,,,,,,,,,,,,,
"ObjectId(""5b4d6d3ce6b1a815d464e766"")",,,,,,,,,,,,,,,,,,,,,6.55E-4mm/cyc,650℃,,CT data%,,,"A.H.Rosenberger,E.Andrieu,H.Ghonem.Influence of High Temperature Elastic-Plastic Small Crack GrowthBehavior in a Nickel-Base Superalloy on the Life Prediction ofStructural Components[C].Superalloy.1992:737-746.",10.11961/mater0203.MGI.20171221.ds.0014,尹海清,摘录,张国飞,2018/1/8,,,Alloy 718,,,,,,,,,,,,,,,,,,,,,,,,,,22.4649Mpa√m,,,,,,,,,,,,,,,,,
"ObjectId(""5b4d6d41e6b1a815d464e768"")",,,,,,,,,,,,,,,,,,,,,1.90E-3mm/cyc,650℃,,CT data%,,,"A.H.Rosenberger,E.Andrieu,H.Ghonem.Influence of High Temperature Elastic-Plastic Small Crack GrowthBehavior in a Nickel-Base Superalloy on the Life Prediction ofStructural Components[C].Superalloy.1992:737-746.",10.11961/mater0203.MGI.20171221.ds.0014,尹海清,摘录,张国飞,2018/1/8,,,Alloy 718,,,,,,,,,,,,,,,,,,,,,,,,,,30.9612Mpa√m,,,,,,,,,,,,,,,,,
"ObjectId(""5b4d6d46e6b1a815d464e76a"")",,,,,,,,,,,,,,,,,,,,,3.16E-3mm/cyc,650℃,,CT data%,,,"A.H.Rosenberger,E.Andrieu,H.Ghonem.Influence of High Temperature Elastic-Plastic Small Crack GrowthBehavior in a Nickel-Base Superalloy on the Life Prediction ofStructural Components[C].Superalloy.1992:737-746.",10.11961/mater0203.MGI.20171221.ds.0014,尹海清,摘录,张国飞,2018/1/8,,,Alloy 718,,,,,,,,,,,,,,,,,,,,,,,,,,38.2157Mpa√m,,,,,,,,,,,,,,,,,
