Repository: wujunming1/superalloy-project

File: 国际高温合金会议论文和数据/文献-数据-科研机构关联/数据汇总/力学性能/mechanicproperty_fcpr.csv (part 12 of 20)
_id,air处理/air,Al,B,C,Co,Cr,Fe,Mo,Nb+Ta,Ni,Si,Ta,Ti,W,Zr,一次时效/温度,一次时效及空冷/时间,二次时效/温度,二次时效及空冷/时间,保温/时间,力学性能/疲劳裂纹扩展速率,加热/温度,加载应力/应力比,加载应力/应力范围,备注,应力强度因子范围/应力强度因子范围,摘录出处,数据DOI,数据审核者,数据来源方式,数据生产者,数据采集时间,晶粒取向/晶粒取向,机械热处理/温度,材料牌号,标准热处理/温度,标准热处理后油淬/时间,热处理1/冷却速率,热处理1/时间,热处理1/温度,热处理2/冷却速率,热处理2/时间,热处理2/温度,热处理3/冷却速率,热处理3/时间,热处理3/温度,热处理4/冷却速率,热处理4/时间,热处理4/温度,热处理5/时间,热处理5/温度,热机械处理/温度,疲劳测试/初始温度,疲劳测试/应力强度,疲劳测试/应力强度因子,疲劳测试/测试温度,疲劳测试/温度,疲劳测试/频率,疲劳裂纹扩展/同等水平有效应力强度因子,疲劳裂纹扩展/应力强度因子,疲劳裂纹扩展/应力强度因子范围,疲劳裂纹扩展/有效应力强度因子范围,疲劳裂纹扩展/等效应力强度因子范围,疲劳裂纹扩展温度/疲劳裂纹扩展温度,疲劳裂纹扩展频率/疲劳裂纹扩展频率,真空处理/真空,第一次时效保温/第一次时效时间,第一次时效处理/第一次时效温度,第三次时效保温/第三次时效时间,第三次时效处理/第三次时效温度,第二次时效保温/第二次时效时间,第二次时效处理/第二次时效温度,等温锻造/变形量,等温锻造/温度,裂纹初始长度/裂纹初始长度,裂纹扩展方向/裂纹扩展方向,裂纹扩展频率/频率,裂纹面/裂纹面
"ObjectId(""5b4d6d4ce6b1a815d464e76c"")",,,,,,,,,,,,,,,,,,,,,5.38E-4mm/cyc,650℃,,CT data%,,,"A.H.Rosenberger,E.Andrieu,H.Ghonem.Influence of High Temperature Elastic-Plastic Small Crack GrowthBehavior in a Nickel-Base Superalloy on the Life Prediction ofStructural Components[C].Superalloy.1992:737-746.",10.11961/mater0203.MGI.20171221.ds.0014,尹海清,摘录,张国飞,2018/1/8,,,Alloy 718,,,,,,,,,,,,,,,,,,,,,,,,,,21.5819Mpa√m,,,,,,,,,,,,,,,,,
"ObjectId(""5b4d6d51e6b1a815d464e76e"")",,,,,,,,,,,,,,,,,,,,,2.67E-3mm/cyc,650℃,,CT data%,,,"A.H.Rosenberger,E.Andrieu,H.Ghonem.Influence of High Temperature Elastic-Plastic Small Crack GrowthBehavior in a Nickel-Base Superalloy on the Life Prediction ofStructural Components[C].Superalloy.1992:737-746.",10.11961/mater0203.MGI.20171221.ds.0014,尹海清,摘录,张国飞,2018/1/8,,,Alloy 718,,,,,,,,,,,,,,,,,,,,,,,,,,35.9849Mpa√m,,,,,,,,,,,,,,,,,
"ObjectId(""5b4d6d55e6b1a815d464e770"")",,,,,,,,,,,,,,,,,,,,,7.53E-4mm/cyc,650℃,,CT data%,,,"A.H.Rosenberger,E.Andrieu,H.Ghonem.Influence of High Temperature Elastic-Plastic Small Crack GrowthBehavior in a Nickel-Base Superalloy on the Life Prediction ofStructural Components[C].Superalloy.1992:737-746.",10.11961/mater0203.MGI.20171221.ds.0014,尹海清,摘录,张国飞,2018/1/8,,,Alloy 718,,,,,,,,,,,,,,,,,,,,,,,,,,23.1508Mpa√m,,,,,,,,,,,,,,,,,
"ObjectId(""5b4d6d5fe6b1a815d464e772"")",,,,,,,,,,,,,,,,,,,,,4.81E-4mm/cyc,650℃,,CT data%,,,"A.H.Rosenberger,E.Andrieu,H.Ghonem.Influence of High Temperature Elastic-Plastic Small Crack GrowthBehavior in a Nickel-Base Superalloy on the Life Prediction ofStructural Components[C].Superalloy.1992:737-746.",10.11961/mater0203.MGI.20171221.ds.0014,尹海清,摘录,张国飞,2018/1/8,,,Alloy 718,,,,,,,,,,,,,,,,,,,,,,,,,,21.1535Mpa√m,,,,,,,,,,,,,,,,,
"ObjectId(""5b4d6d64e6b1a815d464e774"")",,,,,,,,,,,,,,,,,,,,,4.30E-4mm/cyc,650℃,,CT data%,,,"A.H.Rosenberger,E.Andrieu,H.Ghonem.Influence of High Temperature Elastic-Plastic Small Crack GrowthBehavior in a Nickel-Base Superalloy on the Life Prediction ofStructural Components[C].Superalloy.1992:737-746.",10.11961/mater0203.MGI.20171221.ds.0014,尹海清,摘录,张国飞,2018/1/8,,,Alloy 718,,,,,,,,,,,,,,,,,,,,,,,,,,20.5269Mpa√m,,,,,,,,,,,,,,,,,
"ObjectId(""5b4d6d69e6b1a815d464e776"")",,,,,,,,,,,,,,,,,,,,,4.55E-4mm/cyc,650℃,,CT data%,,,"A.H.Rosenberger,E.Andrieu,H.Ghonem.Influence of High Temperature Elastic-Plastic Small Crack GrowthBehavior in a Nickel-Base Superalloy on the Life Prediction ofStructural Components[C].Superalloy.1992:737-746.",10.11961/mater0203.MGI.20171221.ds.0014,尹海清,摘录,张国飞,2018/1/8,,,Alloy 718,,,,,,,,,,,,,,,,,,,,,,,,,,20.7337Mpa√m,,,,,,,,,,,,,,,,,
"ObjectId(""5b4d6d6ee6b1a815d464e778"")",,,,,,,,,,,,,,,,,,,,,0.00288141mm/cyc,650℃,,-0.4 to 0.4%,,,"A.H.Rosenberger,E.Andrieu,H.Ghonem.Influence of High Temperature Elastic-Plastic Small Crack GrowthBehavior in a Nickel-Base Superalloy on the Life Prediction ofStructural Components[C].Superalloy.1992:737-746.",10.11961/mater0203.MGI.20171221.ds.0014,尹海清,摘录,张国飞,2018/1/8,,,Alloy 718,,,,,,,,,,,,,,,,,,,,,,,,,,22.2408Mpa√m,,,,,,,,,,,,,,,,,
"ObjectId(""5b4d6d73e6b1a815d464e77a"")",,,,,,,,,,,,,,,,,,,,,0.00151065mm/cyc,650℃,,-0.4 to 0.4%,,,"A.H.Rosenberger,E.Andrieu,H.Ghonem.Influence of High Temperature Elastic-Plastic Small Crack GrowthBehavior in a Nickel-Base Superalloy on the Life Prediction ofStructural Components[C].Superalloy.1992:737-746.",10.11961/mater0203.MGI.20171221.ds.0014,尹海清,摘录,张国飞,2018/1/8,,,Alloy 718,,,,,,,,,,,,,,,,,,,,,,,,,,18.5689Mpa√m,,,,,,,,,,,,,,,,,
"ObjectId(""5b4d6d78e6b1a815d464e77c"")",,,,,,,,,,,,,,,,,,,,,3.63E-4mm/cyc,650℃,,CT data%,,,"A.H.Rosenberger,E.Andrieu,H.Ghonem.Influence of High Temperature Elastic-Plastic Small Crack GrowthBehavior in a Nickel-Base Superalloy on the Life Prediction ofStructural Components[C].Superalloy.1992:737-746.",10.11961/mater0203.MGI.20171221.ds.0014,尹海清,摘录,张国飞,2018/1/8,,,Alloy 718,,,,,,,,,,,,,,,,,,,,,,,,,,19.9187Mpa√m,,,,,,,,,,,,,,,,,
"ObjectId(""5b4d6d7de6b1a815d464e77e"")",,,,,,,,,,,,,,,,,,,,,0.00350595mm/cyc,650℃,,-0.4 to 0.4%,,,"A.H.Rosenberger,E.Andrieu,H.Ghonem.Influence of High Temperature Elastic-Plastic Small Crack GrowthBehavior in a Nickel-Base Superalloy on the Life Prediction ofStructural Components[C].Superalloy.1992:737-746.",10.11961/mater0203.MGI.20171221.ds.0014,尹海清,摘录,张国飞,2018/1/8,,,Alloy 718,,,,,,,,,,,,,,,,,,,,,,,,,,22.9198Mpa√m,,,,,,,,,,,,,,,,,
"ObjectId(""5b4d6d82e6b1a815d464e780"")",,,,,,,,,,,,,,,,,,,,,3.43E-4mm/cyc,650℃,,CT data%,,,"A.H.Rosenberger,E.Andrieu,H.Ghonem.Influence of High Temperature Elastic-Plastic Small Crack GrowthBehavior in a Nickel-Base Superalloy on the Life Prediction ofStructural Components[C].Superalloy.1992:737-746.",10.11961/mater0203.MGI.20171221.ds.0014,尹海清,摘录,张国飞,2018/1/8,,,Alloy 718,,,,,,,,,,,,,,,,,,,,,,,,,,19.7201Mpa√m,,,,,,,,,,,,,,,,,
"ObjectId(""5b4d6d87e6b1a815d464e782"")",,,,,,,,,,,,,,,,,,,,,2.67E-4mm/cyc,650℃,,CT data%,,,"A.H.Rosenberger,E.Andrieu,H.Ghonem.Influence of High Temperature Elastic-Plastic Small Crack GrowthBehavior in a Nickel-Base Superalloy on the Life Prediction ofStructural Components[C].Superalloy.1992:737-746.",10.11961/mater0203.MGI.20171221.ds.0014,尹海清,摘录,张国飞,2018/1/8,,,Alloy 718,,,,,,,,,,,,,,,,,,,,,,,,,,19.5234Mpa√m,,,,,,,,,,,,,,,,,
"ObjectId(""5b4d6d8ce6b1a815d464e784"")",,,,,,,,,,,,,,,,,,,,,0.00426706mm/cyc,650℃,,-0.4 to 0.4%,,,"A.H.Rosenberger,E.Andrieu,H.Ghonem.Influence of High Temperature Elastic-Plastic Small Crack GrowthBehavior in a Nickel-Base Superalloy on the Life Prediction ofStructural Components[C].Superalloy.1992:737-746.",10.11961/mater0203.MGI.20171221.ds.0014,尹海清,摘录,张国飞,2018/1/8,,,Alloy 718,,,,,,,,,,,,,,,,,,,,,,,,,,24.0979Mpa√m,,,,,,,,,,,,,,,,,
"ObjectId(""5b4d6d90e6b1a815d464e786"")",,,,,,,,,,,,,,,,,,,,,0.00120697mm/cyc,650℃,,-0.4 to 0.4%,,,"A.H.Rosenberger,E.Andrieu,H.Ghonem.Influence of High Temperature Elastic-Plastic Small Crack GrowthBehavior in a Nickel-Base Superalloy on the Life Prediction ofStructural Components[C].Superalloy.1992:737-746.",10.11961/mater0203.MGI.20171221.ds.0014,尹海清,摘录,张国飞,2018/1/8,,,Alloy 718,,,,,,,,,,,,,,,,,,,,,,,,,,17.6612Mpa√m,,,,,,,,,,,,,,,,,
"ObjectId(""5b4d6d96e6b1a815d464e788"")",,,,,,,,,,,,,,,,,,,,,3.95E-4mm/cyc,650℃,,CT data%,,,"A.H.Rosenberger,E.Andrieu,H.Ghonem.Influence of High Temperature Elastic-Plastic Small Crack GrowthBehavior in a Nickel-Base Superalloy on the Life Prediction ofStructural Components[C].Superalloy.1992:737-746.",10.11961/mater0203.MGI.20171221.ds.0014,尹海清,摘录,张国飞,2018/1/8,,,Alloy 718,,,,,,,,,,,,,,,,,,,,,,,,,,20.1194Mpa√m,,,,,,,,,,,,,,,,,
"ObjectId(""5b4d6d9be6b1a815d464e78a"")",,,,,,,,,,,,,,,,,,,,,5.09E-4mm/cyc,650℃,,CT data%,,,"A.H.Rosenberger,E.Andrieu,H.Ghonem.Influence of High Temperature Elastic-Plastic Small Crack GrowthBehavior in a Nickel-Base Superalloy on the Life Prediction ofStructural Components[C].Superalloy.1992:737-746.",10.11961/mater0203.MGI.20171221.ds.0014,尹海清,摘录,张国飞,2018/1/8,,,Alloy 718,,,,,,,,,,,,,,,,,,,,,,,,,,21.3667Mpa√m,,,,,,,,,,,,,,,,,
"ObjectId(""5b4d6d9fe6b1a815d464e78c"")",,,,,,,,,,,,,,,,,,,,,0.00519267mm/cyc,650℃,,-0.4 to 0.4%,,,"A.H.Rosenberger,E.Andrieu,H.Ghonem.Influence of High Temperature Elastic-Plastic Small Crack GrowthBehavior in a Nickel-Base Superalloy on the Life Prediction ofStructural Components[C].Superalloy.1992:737-746.",10.11961/mater0203.MGI.20171221.ds.0014,尹海清,摘录,张国飞,2018/1/8,,,Alloy 718,,,,,,,,,,,,,,,,,,,,,,,,,,25.0838Mpa√m,,,,,,,,,,,,,,,,,
"ObjectId(""5b4d6da5e6b1a815d464e78e"")",,,,,,,,,,,,,,,,,,,,,0.00243393mm/cyc,650℃,,-0.4 to 0.4%,,,"A.H.Rosenberger,E.Andrieu,H.Ghonem.Influence of High Temperature Elastic-Plastic Small Crack GrowthBehavior in a Nickel-Base Superalloy on the Life Prediction ofStructural Components[C].Superalloy.1992:737-746.",10.11961/mater0203.MGI.20171221.ds.0014,尹海清,摘录,张国飞,2018/1/8,,,Alloy 718,,,,,,,,,,,,,,,,,,,,,,,,,,20.7337Mpa√m,,,,,,,,,,,,,,,,,
"ObjectId(""5b4d6dafe6b1a815d464e790"")",,,,,,,,,,,,,,,,,,,,,2.24E-4mm/cyc,650℃,,-0.4 to 0.4%,,,"A.H.Rosenberger,E.Andrieu,H.Ghonem.Influence of High Temperature Elastic-Plastic Small Crack GrowthBehavior in a Nickel-Base Superalloy on the Life Prediction ofStructural Components[C].Superalloy.1992:737-746.",10.11961/mater0203.MGI.20171221.ds.0014,尹海清,摘录,张国飞,2018/1/8,,,Alloy 718,,,,,,,,,,,,,,,,,,,,,,,,,,12.5603Mpa√m,,,,,,,,,,,,,,,,,
"ObjectId(""5b4d6db5e6b1a815d464e792"")",,,,,,,,,,,,,,,,,,,,,2.89E-4mm/cyc,650℃,,-0.4 to 0.4%,,,"A.H.Rosenberger,E.Andrieu,H.Ghonem.Influence of High Temperature Elastic-Plastic Small Crack GrowthBehavior in a Nickel-Base Superalloy on the Life Prediction ofStructural Components[C].Superalloy.1992:737-746.",10.11961/mater0203.MGI.20171221.ds.0014,尹海清,摘录,张国飞,2018/1/8,,,Alloy 718,,,,,,,,,,,,,,,,,,,,,,,,,,12.9437Mpa√m,,,,,,,,,,,,,,,,,
"ObjectId(""5b4d6db9e6b1a815d464e794"")",,,,,,,,,,,,,,,,,,,,,8.19E-5mm/cyc,650℃,,-0.4 to 0.4%,,,"A.H.Rosenberger,E.Andrieu,H.Ghonem.Influence of High Temperature Elastic-Plastic Small Crack GrowthBehavior in a Nickel-Base Superalloy on the Life Prediction ofStructural Components[C].Superalloy.1992:737-746.",10.11961/mater0203.MGI.20171221.ds.0014,尹海清,摘录,张国飞,2018/1/8,,,Alloy 718,,,,,,,,,,,,,,,,,,,,,,,,,,11.3622Mpa√m,,,,,,,,,,,,,,,,,
"ObjectId(""5b4d6dbee6b1a815d464e796"")",,,,,,,,,,,,,,,,,,,,,6.51E-4mm/cyc,650℃,,-0.4 to 0.4%,,,"A.H.Rosenberger,E.Andrieu,H.Ghonem.Influence of High Temperature Elastic-Plastic Small Crack GrowthBehavior in a Nickel-Base Superalloy on the Life Prediction ofStructural Components[C].Superalloy.1992:737-746.",10.11961/mater0203.MGI.20171221.ds.0014,尹海清,摘录,张国飞,2018/1/8,,,Alloy 718,,,,,,,,,,,,,,,,,,,,,,,,,,15.3486Mpa√m,,,,,,,,,,,,,,,,,
"ObjectId(""5b4d6dc3e6b1a815d464e798"")",,,,,,,,,,,,,,,,,,,,,9.38E-4mm/cyc,650℃,,-0.4 to 0.4%,,,"A.H.Rosenberger,E.Andrieu,H.Ghonem.Influence of High Temperature Elastic-Plastic Small Crack GrowthBehavior in a Nickel-Base Superalloy on the Life Prediction ofStructural Components[C].Superalloy.1992:737-746.",10.11961/mater0203.MGI.20171221.ds.0014,尹海清,摘录,张国飞,2018/1/8,,,Alloy 718,,,,,,,,,,,,,,,,,,,,,,,,,,16.6302Mpa√m,,,,,,,,,,,,,,,,,
"ObjectId(""5b4d6dc8e6b1a815d464e79a"")",,,,,,,,,,,,,,,,,,,,,5.50E-4mm/cyc,650℃,,-0.4 to 0.4%,,,"A.H.Rosenberger,E.Andrieu,H.Ghonem.Influence of High Temperature Elastic-Plastic Small Crack GrowthBehavior in a Nickel-Base Superalloy on the Life Prediction ofStructural Components[C].Superalloy.1992:737-746.",10.11961/mater0203.MGI.20171221.ds.0014,尹海清,摘录,张国飞,2018/1/8,,,Alloy 718,,,,,,,,,,,,,,,,,,,,,,,,,,14.7454Mpa√m,,,,,,,,,,,,,,,,,
"ObjectId(""5b4d6dcee6b1a815d464e79c"")",,,,,,,,,,,,,,,,,,,,,0.00104903mm/cyc,650℃,,-0.4 to 0.4%,,,"A.H.Rosenberger,E.Andrieu,H.Ghonem.Influence of High Temperature Elastic-Plastic Small Crack GrowthBehavior in a Nickel-Base Superalloy on the Life Prediction ofStructural Components[C].Superalloy.1992:737-746.",10.11961/mater0203.MGI.20171221.ds.0014,尹海清,摘录,张国飞,2018/1/8,,,Alloy 718,,,,,,,,,,,,,,,,,,,,,,,,,,17.138Mpa√m,,,,,,,,,,,,,,,,,
"ObjectId(""5b4d6dd3e6b1a815d464e79e"")",,,,,,,,,,,,,,,,,,,,,4.52E-4mm/cyc,650℃,,-0.4 to 0.4%,,,"A.H.Rosenberger,E.Andrieu,H.Ghonem.Influence of High Temperature Elastic-Plastic Small Crack GrowthBehavior in a Nickel-Base Superalloy on the Life Prediction ofStructural Components[C].Superalloy.1992:737-746.",10.11961/mater0203.MGI.20171221.ds.0014,尹海清,摘录,张国飞,2018/1/8,,,Alloy 718,,,,,,,,,,,,,,,,,,,,,,,,,,14.3085Mpa√m,,,,,,,,,,,,,,,,,
"ObjectId(""5b4d6dd8e6b1a815d464e7a0"")",,,,,,,,,,,,,,,,,,,,,3.82E-4mm/cyc,650℃,,-0.4 to 0.4%,,,"A.H.Rosenberger,E.Andrieu,H.Ghonem.Influence of High Temperature Elastic-Plastic Small Crack GrowthBehavior in a Nickel-Base Superalloy on the Life Prediction ofStructural Components[C].Superalloy.1992:737-746.",10.11961/mater0203.MGI.20171221.ds.0014,尹海清,摘录,张国飞,2018/1/8,,,Alloy 718,,,,,,,,,,,,,,,,,,,,,,,,,,14.0245Mpa√m,,,,,,,,,,,,,,,,,
"ObjectId(""5b4d6ddde6b1a815d464e7a2"")",,,,,,,,,,,,,,,,,,,,,3.32E-4mm/cyc,650℃,,-0.4 to 0.4%,,,"A.H.Rosenberger,E.Andrieu,H.Ghonem.Influence of High Temperature Elastic-Plastic Small Crack GrowthBehavior in a Nickel-Base Superalloy on the Life Prediction ofStructural Components[C].Superalloy.1992:737-746.",10.11961/mater0203.MGI.20171221.ds.0014,尹海清,摘录,张国飞,2018/1/8,,,Alloy 718,,,,,,,,,,,,,,,,,,,,,,,,,,13.4733Mpa√m,,,,,,,,,,,,,,,,,
"ObjectId(""5b4d6de1e6b1a815d464e7a4"")",,,,,,,,,,,,,,,,,,,,,1.74E-4mm/cyc,650℃,,-0.4 to 0.4%,,,"A.H.Rosenberger,E.Andrieu,H.Ghonem.Influence of High Temperature Elastic-Plastic Small Crack GrowthBehavior in a Nickel-Base Superalloy on the Life Prediction ofStructural Components[C].Superalloy.1992:737-746.",10.11961/mater0203.MGI.20171221.ds.0014,尹海清,摘录,张国飞,2018/1/8,,,Alloy 718,,,,,,,,,,,,,,,,,,,,,,,,,,12.1882Mpa√m,,,,,,,,,,,,,,,,,
"ObjectId(""5b4d6de6e6b1a815d464e7a6"")",,,,,,,,,,,,,,,,,,,,,1.02E-4mm/cyc,650℃,,-0.4 to 0.4%,,,"A.H.Rosenberger,E.Andrieu,H.Ghonem.Influence of High Temperature Elastic-Plastic Small Crack GrowthBehavior in a Nickel-Base Superalloy on the Life Prediction ofStructural Components[C].Superalloy.1992:737-746.",10.11961/mater0203.MGI.20171221.ds.0014,尹海清,摘录,张国飞,2018/1/8,,,Alloy 718,,,,,,,,,,,,,,,,,,,,,,,,,,11.4767Mpa√m,,,,,,,,,,,,,,,,,
"ObjectId(""5b4d6debe6b1a815d464e7a8"")",,,,,,,,,,,,,,,,,,,,,4.68E-5mm/cyc,650℃,,-0.4 to 0.4%,,,"A.H.Rosenberger,E.Andrieu,H.Ghonem.Influence of High Temperature Elastic-Plastic Small Crack GrowthBehavior in a Nickel-Base Superalloy on the Life Prediction ofStructural Components[C].Superalloy.1992:737-746.",10.11961/mater0203.MGI.20171221.ds.0014,尹海清,摘录,张国飞,2018/1/8,,,Alloy 718,,,,,,,,,,,,,,,,,,,,,,,,,,11.0256Mpa√m,,,,,,,,,,,,,,,,,
"ObjectId(""5b4d6df0e6b1a815d464e7aa"")",,,,,,,,,,,,,,,,,,,,,7.92E-4mm/cyc,650℃,,-0.4 to 0.4%,,,"A.H.Rosenberger,E.Andrieu,H.Ghonem.Influence of High Temperature Elastic-Plastic Small Crack GrowthBehavior in a Nickel-Base Superalloy on the Life Prediction ofStructural Components[C].Superalloy.1992:737-746.",10.11961/mater0203.MGI.20171221.ds.0014,尹海清,摘录,张国飞,2018/1/8,,,Alloy 718,,,,,,,,,,,,,,,,,,,,,,,,,,16.1376Mpa√m,,,,,,,,,,,,,,,,,
"ObjectId(""5b4d6df5e6b1a815d464e7ac"")",,,,,,,,,,,,,,,,,,,,,1.39E-4mm/cyc,650℃,,-0.4 to 0.4%,,,"A.H.Rosenberger,E.Andrieu,H.Ghonem.Influence of High Temperature Elastic-Plastic Small Crack GrowthBehavior in a Nickel-Base Superalloy on the Life Prediction ofStructural Components[C].Superalloy.1992:737-746.",10.11961/mater0203.MGI.20171221.ds.0014,尹海清,摘录,张国飞,2018/1/8,,,Alloy 718,,,,,,,,,,,,,,,,,,,,,,,,,,11.8271Mpa√m,,,,,,,,,,,,,,,,,
"ObjectId(""5b4d6e02e6b1a815d464e7ae"")",,,,,,,,,,,,,,,,,,,,,0.00990445mm/cyc,650℃,,-0.33 to 0.67%,,,"A.H.Rosenberger,E.Andrieu,H.Ghonem.Influence of High Temperature Elastic-Plastic Small Crack GrowthBehavior in a Nickel-Base Superalloy on the Life Prediction ofStructural Components[C].Superalloy.1992:737-746.",10.11961/mater0203.MGI.20171221.ds.0014,尹海清,摘录,张国飞,2018/1/8,,,Alloy 718,,,,,,,,,,,,,,,,,,,,,,,,,,30.044Mpa√m,,,,,,,,,,,,,,,,,
"ObjectId(""5b4d6e07e6b1a815d464e7b0"")",,,,,,,,,,,,,,,,,,,,,1.53E-5mm/cyc,650℃,,-0.4 to 0.4%,,,"A.H.Rosenberger,E.Andrieu,H.Ghonem.Influence of High Temperature Elastic-Plastic Small Crack GrowthBehavior in a Nickel-Base Superalloy on the Life Prediction ofStructural Components[C].Superalloy.1992:737-746.",10.11961/mater0203.MGI.20171221.ds.0014,尹海清,摘录,张国飞,2018/1/8,,,Alloy 718,,,,,,,,,,,,,,,,,,,,,,,,,,10.4866Mpa√m,,,,,,,,,,,,,,,,,
"ObjectId(""5b4d6e0be6b1a815d464e7b2"")",,,,,,,,,,,,,,,,,,,,,0.00415111mm/cyc,650℃,,-0.33 to 0.67%,,,"A.H.Rosenberger,E.Andrieu,H.Ghonem.Influence of High Temperature Elastic-Plastic Small Crack GrowthBehavior in a Nickel-Base Superalloy on the Life Prediction ofStructural Components[C].Superalloy.1992:737-746.",10.11961/mater0203.MGI.20171221.ds.0014,尹海清,摘录,张国飞,2018/1/8,,,Alloy 718,,,,,,,,,,,,,,,,,,,,,,,,,,24.8336Mpa√m,,,,,,,,,,,,,,,,,
"ObjectId(""5b4d6e10e6b1a815d464e7b4"")",,,,,,,,,,,,,,,,,,,,,0.00534366mm/cyc,650℃,,-0.33 to 0.67%,,,"A.H.Rosenberger,E.Andrieu,H.Ghonem.Influence of High Temperature Elastic-Plastic Small Crack GrowthBehavior in a Nickel-Base Superalloy on the Life Prediction ofStructural Components[C].Superalloy.1992:737-746.",10.11961/mater0203.MGI.20171221.ds.0014,尹海清,摘录,张国飞,2018/1/8,,,Alloy 718,,,,,,,,,,,,,,,,,,,,,,,,,,26.3731Mpa√m,,,,,,,,,,,,,,,,,
"ObjectId(""5b4d6e18e6b1a815d464e7b6"")",,,,,,,,,,,,,,,,,,,,,2.99E-5mm/cyc,650℃,,-0.4 to 0.4%,,,"A.H.Rosenberger,E.Andrieu,H.Ghonem.Influence of High Temperature Elastic-Plastic Small Crack GrowthBehavior in a Nickel-Base Superalloy on the Life Prediction ofStructural Components[C].Superalloy.1992:737-746.",10.11961/mater0203.MGI.20171221.ds.0014,尹海清,摘录,张国飞,2018/1/8,,,Alloy 718,,,,,,,,,,,,,,,,,,,,,,,,,,10.5923Mpa√m,,,,,,,,,,,,,,,,,
"ObjectId(""5b4d6e1de6b1a815d464e7b8"")",,,,,,,,,,,,,,,,,,,,,1.06E-5mm/cyc,650℃,,-0.4 to 0.4%,,,"A.H.Rosenberger,E.Andrieu,H.Ghonem.Influence of High Temperature Elastic-Plastic Small Crack GrowthBehavior in a Nickel-Base Superalloy on the Life Prediction ofStructural Components[C].Superalloy.1992:737-746.",10.11961/mater0203.MGI.20171221.ds.0014,尹海清,摘录,张国飞,2018/1/8,,,Alloy 718,,,,,,,,,,,,,,,,,,,,,,,,,,10.382Mpa√m,,,,,,,,,,,,,,,,,
"ObjectId(""5b4d6e22e6b1a815d464e7ba"")",,,,,,,,,,,,,,,,,,,,,0.0131151mm/cyc,650℃,,-0.33 to 0.67%,,,"A.H.Rosenberger,E.Andrieu,H.Ghonem.Influence of High Temperature Elastic-Plastic Small Crack GrowthBehavior in a Nickel-Base Superalloy on the Life Prediction ofStructural Components[C].Superalloy.1992:737-746.",10.11961/mater0203.MGI.20171221.ds.0014,尹海清,摘录,张国飞,2018/1/8,,,Alloy 718,,,,,,,,,,,,,,,,,,,,,,,,,,32.5526Mpa√m,,,,,,,,,,,,,,,,,
"ObjectId(""5b4d6e27e6b1a815d464e7bc"")",,,,,,,,,,,,,,,,,,,,,0.00836979mm/cyc,650℃,,-0.33 to 0.67%,,,"A.H.Rosenberger,E.Andrieu,H.Ghonem.Influence of High Temperature Elastic-Plastic Small Crack GrowthBehavior in a Nickel-Base Superalloy on the Life Prediction ofStructural Components[C].Superalloy.1992:737-746.",10.11961/mater0203.MGI.20171221.ds.0014,尹海清,摘录,张国飞,2018/1/8,,,Alloy 718,,,,,,,,,,,,,,,,,,,,,,,,,,28.8631Mpa√m,,,,,,,,,,,,,,,,,
"ObjectId(""5b4d6e2be6b1a815d464e7be"")",,,,,,,,,,,,,,,,,,,,,0.00727553mm/cyc,650℃,,-0.33 to 0.67%,,,"A.H.Rosenberger,E.Andrieu,H.Ghonem.Influence of High Temperature Elastic-Plastic Small Crack GrowthBehavior in a Nickel-Base Superalloy on the Life Prediction ofStructural Components[C].Superalloy.1992:737-746.",10.11961/mater0203.MGI.20171221.ds.0014,尹海清,摘录,张国飞,2018/1/8,,,Alloy 718,,,,,,,,,,,,,,,,,,,,,,,,,,28.2902Mpa√m,,,,,,,,,,,,,,,,,
"ObjectId(""5b4d6e30e6b1a815d464e7c0"")",,,,,,,,,,,,,,,,,,,,,3.84E-5mm/cyc,650℃,,-0.4 to 0.4%,,,"A.H.Rosenberger,E.Andrieu,H.Ghonem.Influence of High Temperature Elastic-Plastic Small Crack GrowthBehavior in a Nickel-Base Superalloy on the Life Prediction ofStructural Components[C].Superalloy.1992:737-746.",10.11961/mater0203.MGI.20171221.ds.0014,尹海清,摘录,张国飞,2018/1/8,,,Alloy 718,,,,,,,,,,,,,,,,,,,,,,,,,,10.8068Mpa√m,,,,,,,,,,,,,,,,,
"ObjectId(""5b4d6e35e6b1a815d464e7c2"")",,,,,,,,,,,,,,,,,,,,,2.20E-5mm/cyc,650℃,,-0.4 to 0.4%,,,"A.H.Rosenberger,E.Andrieu,H.Ghonem.Influence of High Temperature Elastic-Plastic Small Crack GrowthBehavior in a Nickel-Base Superalloy on the Life Prediction ofStructural Components[C].Superalloy.1992:737-746.",10.11961/mater0203.MGI.20171221.ds.0014,尹海清,摘录,张国飞,2018/1/8,,,Alloy 718,,,,,,,,,,,,,,,,,,,,,,,,,,10.5923Mpa√m,,,,,,,,,,,,,,,,,
"ObjectId(""5b4d6e3ae6b1a815d464e7c4"")",,,,,,,,,,,,,,,,,,,,,6.36E-5mm/cyc,650℃,,-0.4 to 0.4%,,,"A.H.Rosenberger,E.Andrieu,H.Ghonem.Influence of High Temperature Elastic-Plastic Small Crack GrowthBehavior in a Nickel-Base Superalloy on the Life Prediction ofStructural Components[C].Superalloy.1992:737-746.",10.11961/mater0203.MGI.20171221.ds.0014,尹海清,摘录,张国飞,2018/1/8,,,Alloy 718,,,,,,,,,,,,,,,,,,,,,,,,,,11.0256Mpa√m,,,,,,,,,,,,,,,,,
"ObjectId(""5b4d6e3fe6b1a815d464e7c6"")",,,,,,,,,,,,,,,,,,,,,0.0113973mm/cyc,650℃,,-0.33 to 0.67%,,,"A.H.Rosenberger,E.Andrieu,H.Ghonem.Influence of High Temperature Elastic-Plastic Small Crack GrowthBehavior in a Nickel-Base Superalloy on the Life Prediction ofStructural Components[C].Superalloy.1992:737-746.",10.11961/mater0203.MGI.20171221.ds.0014,尹海清,摘录,张国飞,2018/1/8,,,Alloy 718,,,,,,,,,,,,,,,,,,,,,,,,,,31.2731Mpa√m,,,,,,,,,,,,,,,,,
"ObjectId(""5b4d6e44e6b1a815d464e7c8"")",,,,,,,,,,,,,,,,,,,,,0.00614821mm/cyc,650℃,,-0.33 to 0.67%,,,"A.H.Rosenberger,E.Andrieu,H.Ghonem.Influence of High Temperature Elastic-Plastic Small Crack GrowthBehavior in a Nickel-Base Superalloy on the Life Prediction ofStructural Components[C].Superalloy.1992:737-746.",10.11961/mater0203.MGI.20171221.ds.0014,尹海清,摘录,张国飞,2018/1/8,,,Alloy 718,,,,,,,,,,,,,,,,,,,,,,,,,,27.1783Mpa√m,,,,,,,,,,,,,,,,,
"ObjectId(""5b4d6e49e6b1a815d464e7ca"")",,,,,,,,,,,,,,,,,,,,,0.00477611mm/cyc,650℃,,-0.33 to 0.67%,,,"A.H.Rosenberger,E.Andrieu,H.Ghonem.Influence of High Temperature Elastic-Plastic Small Crack GrowthBehavior in a Nickel-Base Superalloy on the Life Prediction ofStructural Components[C].Superalloy.1992:737-746.",10.11961/mater0203.MGI.20171221.ds.0014,尹海清,摘录,张国飞,2018/1/8,,,Alloy 718,,,,,,,,,,,,,,,,,,,,,,,,,,25.5918Mpa√m,,,,,,,,,,,,,,,,,
"ObjectId(""5b4d6e54e6b1a815d464e7cc"")",,,,,,,,,,,,,,,,,,,,,0.00117581mm/cyc,650℃,,-0.33 to 0.67%,,,"A.H.Rosenberger,E.Andrieu,H.Ghonem.Influence of High Temperature Elastic-Plastic Small Crack GrowthBehavior in a Nickel-Base Superalloy on the Life Prediction ofStructural Components[C].Superalloy.1992:737-746.",10.11961/mater0203.MGI.20171221.ds.0014,尹海清,摘录,张国飞,2018/1/8,,,Alloy 718,,,,,,,,,,,,,,,,,,,,,,,,,,20.1194Mpa√m,,,,,,,,,,,,,,,,,
"ObjectId(""5b4d6e59e6b1a815d464e7ce"")",,,,,,,,,,,,,,,,,,,,,0.00124086mm/cyc,650℃,,-0.33 to 0.67%,,,"A.H.Rosenberger,E.Andrieu,H.Ghonem.Influence of High Temperature Elastic-Plastic Small Crack GrowthBehavior in a Nickel-Base Superalloy on the Life Prediction ofStructural Components[C].Superalloy.1992:737-746.",10.11961/mater0203.MGI.20171221.ds.0014,尹海清,摘录,张国飞,2018/1/8,,,Alloy 718,,,,,,,,,,,,,,,,,,,,,,,,,,17.3106Mpa√m,,,,,,,,,,,,,,,,,
"ObjectId(""5b4d6e60e6b1a815d464e7d0"")",,,,,,,,,,,,,,,,,,,,,0.00184116mm/cyc,650℃,,-0.33 to 0.67%,,,"A.H.Rosenberger,E.Andrieu,H.Ghonem.Influence of High Temperature Elastic-Plastic Small Crack GrowthBehavior in a Nickel-Base Superalloy on the Life Prediction ofStructural Components[C].Superalloy.1992:737-746.",10.11961/mater0203.MGI.20171221.ds.0014,尹海清,摘录,张国飞,2018/1/8,,,Alloy 718,,,,,,,,,,,,,,,,,,,,,,,,,,21.5819Mpa√m,,,,,,,,,,,,,,,,,
"ObjectId(""5b4d6e65e6b1a815d464e7d2"")",,,,,,,,,,,,,,,,,,,,,7.30E-4mm/cyc,650℃,,-0.33 to 0.67%,,,"A.H.Rosenberger,E.Andrieu,H.Ghonem.Influence of High Temperature Elastic-Plastic Small Crack GrowthBehavior in a Nickel-Base Superalloy on the Life Prediction ofStructural Components[C].Superalloy.1992:737-746.",10.11961/mater0203.MGI.20171221.ds.0014,尹海清,摘录,张国飞,2018/1/8,,,Alloy 718,,,,,,,,,,,,,,,,,,,,,,,,,,18.756Mpa√m,,,,,,,,,,,,,,,,,
"ObjectId(""5b4d6e6ae6b1a815d464e7d4"")",,,,,,,,,,,,,,,,,,,,,9.93E-4mm/cyc,650℃,,-0.33 to 0.67%,,,"A.H.Rosenberger,E.Andrieu,H.Ghonem.Influence of High Temperature Elastic-Plastic Small Crack GrowthBehavior in a Nickel-Base Superalloy on the Life Prediction ofStructural Components[C].Superalloy.1992:737-746.",10.11961/mater0203.MGI.20171221.ds.0014,尹海清,摘录,张国飞,2018/1/8,,,Alloy 718,,,,,,,,,,,,,,,,,,,,,,,,,,18.0188Mpa√m,,,,,,,,,,,,,,,,,
"ObjectId(""5b4d6e6fe6b1a815d464e7d6"")",,,,,,,,,,,,,,,,,,,,,0.00211807mm/cyc,650℃,,-0.33 to 0.67%,,,"A.H.Rosenberger,E.Andrieu,H.Ghonem.Influence of High Temperature Elastic-Plastic Small Crack GrowthBehavior in a Nickel-Base Superalloy on the Life Prediction ofStructural Components[C].Superalloy.1992:737-746.",10.11961/mater0203.MGI.20171221.ds.0014,尹海清,摘录,张国飞,2018/1/8,,,Alloy 718,,,,,,,,,,,,,,,,,,,,,,,,,,22.019Mpa√m,,,,,,,,,,,,,,,,,
"ObjectId(""5b4d6e74e6b1a815d464e7d8"")",,,,,,,,,,,,,,,,,,,,,0.00272618mm/cyc,650℃,,-0.33 to 0.67%,,,"A.H.Rosenberger,E.Andrieu,H.Ghonem.Influence of High Temperature Elastic-Plastic Small Crack GrowthBehavior in a Nickel-Base Superalloy on the Life Prediction ofStructural Components[C].Superalloy.1992:737-746.",10.11961/mater0203.MGI.20171221.ds.0014,尹海清,摘录,张国飞,2018/1/8,,,Alloy 718,,,,,,,,,,,,,,,,,,,,,,,,,,23.1508Mpa√m,,,,,,,,,,,,,,,,,
"ObjectId(""5b4d6e79e6b1a815d464e7da"")",,,,,,,,,,,,,,,,,,,,,7.94E-4mm/cyc,650℃,,-0.33 to 0.67%,,,"A.H.Rosenberger,E.Andrieu,H.Ghonem.Influence of High Temperature Elastic-Plastic Small Crack GrowthBehavior in a Nickel-Base Superalloy on the Life Prediction ofStructural Components[C].Superalloy.1992:737-746.",10.11961/mater0203.MGI.20171221.ds.0014,尹海清,摘录,张国飞,2018/1/8,,,Alloy 718,,,,,,,,,,,,,,,,,,,,,,,,,,18.3837Mpa√m,,,,,,,,,,,,,,,,,
"ObjectId(""5b4d6e7ee6b1a815d464e7dc"")",,,,,,,,,,,,,,,,,,,,,0.00147124mm/cyc,650℃,,-0.33 to 0.67%,,,"A.H.Rosenberger,E.Andrieu,H.Ghonem.Influence of High Temperature Elastic-Plastic Small Crack GrowthBehavior in a Nickel-Base Superalloy on the Life Prediction ofStructural Components[C].Superalloy.1992:737-746.",10.11961/mater0203.MGI.20171221.ds.0014,尹海清,摘录,张国飞,2018/1/8,,,Alloy 718,,,,,,,,,,,,,,,,,,,,,,,,,,20.7337Mpa√m,,,,,,,,,,,,,,,,,
"ObjectId(""5b4d6e82e6b1a815d464e7de"")",,,,,,,,,,,,,,,,,,,,,8.64E-4mm/cyc,650℃,,-0.33 to 0.67%,,,"A.H.Rosenberger,E.Andrieu,H.Ghonem.Influence of High Temperature Elastic-Plastic Small Crack GrowthBehavior in a Nickel-Base Superalloy on the Life Prediction ofStructural Components[C].Superalloy.1992:737-746.",10.11961/mater0203.MGI.20171221.ds.0014,尹海清,摘录,张国飞,2018/1/8,,,Alloy 718,,,,,,,,,,,,,,,,,,,,,,,,,,19.3286Mpa√m,,,,,,,,,,,,,,,,,
"ObjectId(""5b4d6e87e6b1a815d464e7e0"")",,,,,,,,,,,,,,,,,,,,,0.00350839mm/cyc,650℃,,-0.33 to 0.67%,,,"A.H.Rosenberger,E.Andrieu,H.Ghonem.Influence of High Temperature Elastic-Plastic Small Crack GrowthBehavior in a Nickel-Base Superalloy on the Life Prediction ofStructural Components[C].Superalloy.1992:737-746.",10.11961/mater0203.MGI.20171221.ds.0014,尹海清,摘录,张国飞,2018/1/8,,,Alloy 718,,,,,,,,,,,,,,,,,,,,,,,,,,24.0979Mpa√m,,,,,,,,,,,,,,,,,
"ObjectId(""5b4d6e8ce6b1a815d464e7e2"")",,,,,,,,,,,,,,,,,,,,,0.00102208mm/cyc,650℃,,-0.33 to 0.67%,,,"A.H.Rosenberger,E.Andrieu,H.Ghonem.Influence of High Temperature Elastic-Plastic Small Crack GrowthBehavior in a Nickel-Base Superalloy on the Life Prediction ofStructural Components[C].Superalloy.1992:737-746.",10.11961/mater0203.MGI.20171221.ds.0014,尹海清,摘录,张国飞,2018/1/8,,,Alloy 718,,,,,,,,,,,,,,,,,,,,,,,,,,19.7201Mpa√m,,,,,,,,,,,,,,,,,
"ObjectId(""5b4d6e91e6b1a815d464e7e4"")",,,,,,,,,,,,,,,,,,,,,0.00313621mm/cyc,650℃,,-0.33 to 0.67%,,,"A.H.Rosenberger,E.Andrieu,H.Ghonem.Influence of High Temperature Elastic-Plastic Small Crack GrowthBehavior in a Nickel-Base Superalloy on the Life Prediction ofStructural Components[C].Superalloy.1992:737-746.",10.11961/mater0203.MGI.20171221.ds.0014,尹海清,摘录,张国飞,2018/1/8,,,Alloy 718,,,,,,,,,,,,,,,,,,,,,,,,,,23.6196Mpa√m,,,,,,,,,,,,,,,,,
"ObjectId(""5b4d6e96e6b1a815d464e7e6"")",,,,,,,,,,,,,,,,,,,,,9.13E-4mm/cyc,650℃,,-0.33 to 0.67%,,,"A.H.Rosenberger,E.Andrieu,H.Ghonem.Influence of High Temperature Elastic-Plastic Small Crack GrowthBehavior in a Nickel-Base Superalloy on the Life Prediction ofStructural Components[C].Superalloy.1992:737-746.",10.11961/mater0203.MGI.20171221.ds.0014,尹海清,摘录,张国飞,2018/1/8,,,Alloy 718,,,,,,,,,,,,,,,,,,,,,,,,,,18.2004Mpa√m,,,,,,,,,,,,,,,,,
"ObjectId(""5b4d6e9be6b1a815d464e7e8"")",,,,,,,,,,,,,,,,,,,,,0.00243698mm/cyc,650℃,,-0.33 to 0.67%,,,"A.H.Rosenberger,E.Andrieu,H.Ghonem.Influence of High Temperature Elastic-Plastic Small Crack GrowthBehavior in a Nickel-Base Superalloy on the Life Prediction ofStructural Components[C].Superalloy.1992:737-746.",10.11961/mater0203.MGI.20171221.ds.0014,尹海清,摘录,张国飞,2018/1/8,,,Alloy 718,,,,,,,,,,,,,,,,,,,,,,,,,,22.6912Mpa√m,,,,,,,,,,,,,,,,,
"ObjectId(""5b4d6ea5e6b1a815d464e7ea"")",,,,,,,,,,,,,,,,,,,,,0.00564713mm/cyc,650℃,,-0.5 to 0.5%,,,"A.H.Rosenberger,E.Andrieu,H.Ghonem.Influence of High Temperature Elastic-Plastic Small Crack GrowthBehavior in a Nickel-Base Superalloy on the Life Prediction ofStructural Components[C].Superalloy.1992:737-746.",10.11961/mater0203.MGI.20171221.ds.0014,尹海清,摘录,张国飞,2018/1/8,,,Alloy 718,,,,,,,,,,,,,,,,,,,,,,,,,,25.0838Mpa√m,,,,,,,,,,,,,,,,,
"ObjectId(""5b4d6ea9e6b1a815d464e7ec"")",,,,,,,,,,,,,,,,,,,,,0.00168711mm/cyc,650℃,,-0.33 to 0.67%,,,"A.H.Rosenberger,E.Andrieu,H.Ghonem.Influence of High Temperature Elastic-Plastic Small Crack GrowthBehavior in a Nickel-Base Superalloy on the Life Prediction ofStructural Components[C].Superalloy.1992:737-746.",10.11961/mater0203.MGI.20171221.ds.0014,尹海清,摘录,张国飞,2018/1/8,,,Alloy 718,,,,,,,,,,,,,,,,,,,,,,,,,,16.7978Mpa√m,,,,,,,,,,,,,,,,,
"ObjectId(""5b4d6eaee6b1a815d464e7ee"")",,,,,,,,,,,,,,,,,,,,,0.00142669mm/cyc,650℃,,-0.33 to 0.67%,,,"A.H.Rosenberger,E.Andrieu,H.Ghonem.Influence of High Temperature Elastic-Plastic Small Crack GrowthBehavior in a Nickel-Base Superalloy on the Life Prediction ofStructural Components[C].Superalloy.1992:737-746.",10.11961/mater0203.MGI.20171221.ds.0014,尹海清,摘录,张国飞,2018/1/8,,,Alloy 718,,,,,,,,,,,,,,,,,,,,,,,,,,16.967Mpa√m,,,,,,,,,,,,,,,,,
"ObjectId(""5b4d6eb3e6b1a815d464e7f0"")",,,,,,,,,,,,,,,,,,,,,0.00272201mm/cyc,650℃,,-0.5 to 0.5%,,,"A.H.Rosenberger,E.Andrieu,H.Ghonem.Influence of High Temperature Elastic-Plastic Small Crack GrowthBehavior in a Nickel-Base Superalloy on the Life Prediction ofStructural Components[C].Superalloy.1992:737-746.",10.11961/mater0203.MGI.20171221.ds.0014,尹海清,摘录,张国飞,2018/1/8,,,Alloy 718,,,,,,,,,,,,,,,,,,,,,,,,,,20.7337Mpa√m,,,,,,,,,,,,,,,,,
"ObjectId(""5b4d6eb8e6b1a815d464e7f2"")",,,,,,,,,,,,,,,,,,,,,0.00168805mm/cyc,650℃,,-0.5 to 0.5%,,,"A.H.Rosenberger,E.Andrieu,H.Ghonem.Influence of High Temperature Elastic-Plastic Small Crack GrowthBehavior in a Nickel-Base Superalloy on the Life Prediction ofStructural Components[C].Superalloy.1992:737-746.",10.11961/mater0203.MGI.20171221.ds.0014,尹海清,摘录,张国飞,2018/1/8,,,Alloy 718,,,,,,,,,,,,,,,,,,,,,,,,,,17.485Mpa√m,,,,,,,,,,,,,,,,,
"ObjectId(""5b4d6ebde6b1a815d464e7f4"")",,,,,,,,,,,,,,,,,,,,,0.00370661mm/cyc,650℃,,-0.5 to 0.5%,,,"A.H.Rosenberger,E.Andrieu,H.Ghonem.Influence of High Temperature Elastic-Plastic Small Crack GrowthBehavior in a Nickel-Base Superalloy on the Life Prediction ofStructural Components[C].Superalloy.1992:737-746.",10.11961/mater0203.MGI.20171221.ds.0014,尹海清,摘录,张国飞,2018/1/8,,,Alloy 718,,,,,,,,,,,,,,,,,,,,,,,,,,22.4649Mpa√m,,,,,,,,,,,,,,,,,
"ObjectId(""5b4d6ec2e6b1a815d464e7f6"")",,,,,,,,,,,,,,,,,,,,,0.00243257mm/cyc,650℃,,-0.5 to 0.5%,,,"A.H.Rosenberger,E.Andrieu,H.Ghonem.Influence of High Temperature Elastic-Plastic Small Crack GrowthBehavior in a Nickel-Base Superalloy on the Life Prediction ofStructural Components[C].Superalloy.1992:737-746.",10.11961/mater0203.MGI.20171221.ds.0014,尹海清,摘录,张国飞,2018/1/8,,,Alloy 718,,,,,,,,,,,,,,,,,,,,,,,,,,19.9187Mpa√m,,,,,,,,,,,,,,,,,
"ObjectId(""5b4d6ec7e6b1a815d464e7f8"")",,,,,,,,,,,,,,,,,,,,,0.00123982mm/cyc,650℃,,-0.5 to 0.5%,,,"A.H.Rosenberger,E.Andrieu,H.Ghonem.Influence of High Temperature Elastic-Plastic Small Crack GrowthBehavior in a Nickel-Base Superalloy on the Life Prediction ofStructural Components[C].Superalloy.1992:737-746.",10.11961/mater0203.MGI.20171221.ds.0014,尹海清,摘录,张国飞,2018/1/8,,,Alloy 718,,,,,,,,,,,,,,,,,,,,,,,,,,16.3001Mpa√m,,,,,,,,,,,,,,,,,
"ObjectId(""5b4d6ecbe6b1a815d464e7fa"")",,,,,,,,,,,,,,,,,,,,,0.00477146mm/cyc,650℃,,-0.5 to 0.5%,,,"A.H.Rosenberger,E.Andrieu,H.Ghonem.Influence of High Temperature Elastic-Plastic Small Crack GrowthBehavior in a Nickel-Base Superalloy on the Life Prediction ofStructural Components[C].Superalloy.1992:737-746.",10.11961/mater0203.MGI.20171221.ds.0014,尹海清,摘录,张国飞,2018/1/8,,,Alloy 718,,,,,,,,,,,,,,,,,,,,,,,,,,23.8575Mpa√m,,,,,,,,,,,,,,,,,
"ObjectId(""5b4d6ed0e6b1a815d464e7fc"")",,,,,,,,,,,,,,,,,,,,,0.00706996mm/cyc,650℃,,-0.5 to 0.5%,,,"A.H.Rosenberger,E.Andrieu,H.Ghonem.Influence of High Temperature Elastic-Plastic Small Crack GrowthBehavior in a Nickel-Base Superalloy on the Life Prediction ofStructural Components[C].Superalloy.1992:737-746.",10.11961/mater0203.MGI.20171221.ds.0014,尹海清,摘录,张国飞,2018/1/8,,,Alloy 718,,,,,,,,,,,,,,,,,,,,,,,,,,26.9072Mpa√m,,,,,,,,,,,,,,,,,
"ObjectId(""5b4d6ed5e6b1a815d464e7fe"")",,,,,,,,,,,,,,,,,,,,,0.00194302mm/cyc,650℃,,-0.5 to 0.5%,,,"A.H.Rosenberger,E.Andrieu,H.Ghonem.Influence of High Temperature Elastic-Plastic Small Crack GrowthBehavior in a Nickel-Base Superalloy on the Life Prediction ofStructural Components[C].Superalloy.1992:737-746.",10.11961/mater0203.MGI.20171221.ds.0014,尹海清,摘录,张国飞,2018/1/8,,,Alloy 718,,,,,,,,,,,,,,,,,,,,,,,,,,18.5689Mpa√m,,,,,,,,,,,,,,,,,
"ObjectId(""5b4d6edae6b1a815d464e800"")",,,,,,,,,,,,,,,,,,,,,0.00962862mm/cyc,650℃,,-0.5 to 0.5%,,,"A.H.Rosenberger,E.Andrieu,H.Ghonem.Influence of High Temperature Elastic-Plastic Small Crack GrowthBehavior in a Nickel-Base Superalloy on the Life Prediction ofStructural Components[C].Superalloy.1992:737-746.",10.11961/mater0203.MGI.20171221.ds.0014,尹海清,摘录,张国飞,2018/1/8,,,Alloy 718,,,,,,,,,,,,,,,,,,,,,,,,,,29.4476Mpa√m,,,,,,,,,,,,,,,,,
"ObjectId(""5b4d6edfe6b1a815d464e802"")",,,,,,,,,,,,,,,,,,,,,0.00304505mm/cyc,650℃,,-0.5 to 0.5%,,,"A.H.Rosenberger,E.Andrieu,H.Ghonem.Influence of High Temperature Elastic-Plastic Small Crack GrowthBehavior in a Nickel-Base Superalloy on the Life Prediction ofStructural Components[C].Superalloy.1992:737-746.",10.11961/mater0203.MGI.20171221.ds.0014,尹海清,摘录,张国飞,2018/1/8,,,Alloy 718,,,,,,,,,,,,,,,,,,,,,,,,,,21.1535Mpa√m,,,,,,,,,,,,,,,,,
"ObjectId(""5b4d6ee4e6b1a815d464e804"")",,,,,,,,,,,,,,,,,,,,,0.00649737mm/cyc,650℃,,-0.5 to 0.5%,,,"A.H.Rosenberger,E.Andrieu,H.Ghonem.Influence of High Temperature Elastic-Plastic Small Crack GrowthBehavior in a Nickel-Base Superalloy on the Life Prediction ofStructural Components[C].Superalloy.1992:737-746.",10.11961/mater0203.MGI.20171221.ds.0014,尹海清,摘录,张国飞,2018/1/8,,,Alloy 718,,,,,,,,,,,,,,,,,,,,,,,,,,25.8496Mpa√m,,,,,,,,,,,,,,,,,
"ObjectId(""5b4d6ee9e6b1a815d464e806"")",,,,,,,,,,,,,,,,,,,,,0.00813556mm/cyc,650℃,,-0.5 to 0.5%,,,"A.H.Rosenberger,E.Andrieu,H.Ghonem.Influence of High Temperature Elastic-Plastic Small Crack GrowthBehavior in a Nickel-Base Superalloy on the Life Prediction ofStructural Components[C].Superalloy.1992:737-746.",10.11961/mater0203.MGI.20171221.ds.0014,尹海清,摘录,张国飞,2018/1/8,,,Alloy 718,,,,,,,,,,,,,,,,,,,,,,,,,,28.008Mpa√m,,,,,,,,,,,,,,,,,
"ObjectId(""5b4d6ef2e6b1a815d464e808"")",,,,,,,,,,,,,,,,,,,,,2.24E-4mm/cyc,650℃,,-0.5 to 0.5%,,,"A.H.Rosenberger,E.Andrieu,H.Ghonem.Influence of High Temperature Elastic-Plastic Small Crack GrowthBehavior in a Nickel-Base Superalloy on the Life Prediction ofStructural Components[C].Superalloy.1992:737-746.",10.11961/mater0203.MGI.20171221.ds.0014,尹海清,摘录,张国飞,2018/1/8,,,Alloy 718,,,,,,,,,,,,,,,,,,,,,,,,,,11.2489Mpa√m,,,,,,,,,,,,,,,,,
"ObjectId(""5b4d6ef7e6b1a815d464e80a"")",,,,,,,,,,,,,,,,,,,,,4.04E-4mm/cyc,650℃,,-0.5 to 0.5%,,,"A.H.Rosenberger,E.Andrieu,H.Ghonem.Influence of High Temperature Elastic-Plastic Small Crack GrowthBehavior in a Nickel-Base Superalloy on the Life Prediction ofStructural Components[C].Superalloy.1992:737-746.",10.11961/mater0203.MGI.20171221.ds.0014,尹海清,摘录,张国飞,2018/1/8,,,Alloy 718,,,,,,,,,,,,,,,,,,,,,,,,,,14.4527Mpa√m,,,,,,,,,,,,,,,,,
"ObjectId(""5b4d6efce6b1a815d464e80c"")",,,,,,,,,,,,,,,,,,,,,3.23E-4mm/cyc,650℃,,-0.5 to 0.5%,,,"A.H.Rosenberger,E.Andrieu,H.Ghonem.Influence of High Temperature Elastic-Plastic Small Crack GrowthBehavior in a Nickel-Base Superalloy on the Life Prediction ofStructural Components[C].Superalloy.1992:737-746.",10.11961/mater0203.MGI.20171221.ds.0014,尹海清,摘录,张国飞,2018/1/8,,,Alloy 718,,,,,,,,,,,,,,,,,,,,,,,,,,14.0245Mpa√m,,,,,,,,,,,,,,,,,
"ObjectId(""5b4d6f01e6b1a815d464e80e"")",,,,,,,,,,,,,,,,,,,,,4.79E-4mm/cyc,650℃,,-0.5 to 0.5%,,,"A.H.Rosenberger,E.Andrieu,H.Ghonem.Influence of High Temperature Elastic-Plastic Small Crack GrowthBehavior in a Nickel-Base Superalloy on the Life Prediction ofStructural Components[C].Superalloy.1992:737-746.",10.11961/mater0203.MGI.20171221.ds.0014,尹海清,摘录,张国飞,2018/1/8,,,Alloy 718,,,,,,,,,,,,,,,,,,,,,,,,,,15.044Mpa√m,,,,,,,,,,,,,,,,,
"ObjectId(""5b4d6f06e6b1a815d464e810"")",,,,,,,,,,,,,,,,,,,,,4.40E-4mm/cyc,650℃,,-0.5 to 0.5%,,,"A.H.Rosenberger,E.Andrieu,H.Ghonem.Influence of High Temperature Elastic-Plastic Small Crack GrowthBehavior in a Nickel-Base Superalloy on the Life Prediction ofStructural Components[C].Superalloy.1992:737-746.",10.11961/mater0203.MGI.20171221.ds.0014,尹海清,摘录,张国飞,2018/1/8,,,Alloy 718,,,,,,,,,,,,,,,,,,,,,,,,,,14.7454Mpa√m,,,,,,,,,,,,,,,,,
"ObjectId(""5b4d6f0be6b1a815d464e812"")",,,,,,,,,,,,,,,,,,,,,7.92E-4mm/cyc,650℃,,-0.5 to 0.5%,,,"A.H.Rosenberger,E.Andrieu,H.Ghonem.Influence of High Temperature Elastic-Plastic Small Crack GrowthBehavior in a Nickel-Base Superalloy on the Life Prediction ofStructural Components[C].Superalloy.1992:737-746.",10.11961/mater0203.MGI.20171221.ds.0014,尹海清,摘录,张国飞,2018/1/8,,,Alloy 718,,,,,,,,,,,,,,,,,,,,,,,,,,15.044Mpa√m,,,,,,,,,,,,,,,,,
"ObjectId(""5b4d6f0fe6b1a815d464e814"")",,,,,,,,,,,,,,,,,,,,,5.99E-4mm/cyc,650℃,,-0.5 to 0.5%,,,"A.H.Rosenberger,E.Andrieu,H.Ghonem.Influence of High Temperature Elastic-Plastic Small Crack GrowthBehavior in a Nickel-Base Superalloy on the Life Prediction ofStructural Components[C].Superalloy.1992:737-746.",10.11961/mater0203.MGI.20171221.ds.0014,尹海清,摘录,张国飞,2018/1/8,,,Alloy 718,,,,,,,,,,,,,,,,,,,,,,,,,,15.044Mpa√m,,,,,,,,,,,,,,,,,
"ObjectId(""5b4d6f14e6b1a815d464e816"")",,,,,,,,,,,,,,,,,,,,,2.44E-4mm/cyc,650℃,,-0.5 to 0.5%,,,"A.H.Rosenberger,E.Andrieu,H.Ghonem.Influence of High Temperature Elastic-Plastic Small Crack GrowthBehavior in a Nickel-Base Superalloy on the Life Prediction ofStructural Components[C].Superalloy.1992:737-746.",10.11961/mater0203.MGI.20171221.ds.0014,尹海清,摘录,张国飞,2018/1/8,,,Alloy 718,,,,,,,,,,,,,,,,,,,,,,,,,,12.6868Mpa√m,,,,,,,,,,,,,,,,,
"ObjectId(""5b4d6f19e6b1a815d464e818"")",,,,,,,,,,,,,,,,,,,,,3.62E-4mm/cyc,650℃,,-0.5 to 0.5%,,,"A.H.Rosenberger,E.Andrieu,H.Ghonem.Influence of High Temperature Elastic-Plastic Small Crack GrowthBehavior in a Nickel-Base Superalloy on the Life Prediction ofStructural Components[C].Superalloy.1992:737-746.",10.11961/mater0203.MGI.20171221.ds.0014,尹海清,摘录,张国飞,2018/1/8,,,Alloy 718,,,,,,,,,,,,,,,,,,,,,,,,,,14.3085Mpa√m,,,,,,,,,,,,,,,,,
"ObjectId(""5b4d6f1ee6b1a815d464e81a"")",,,,,,,,,,,,,,,,,,,,,9.91E-4mm/cyc,650℃,,-0.5 to 0.5%,,,"A.H.Rosenberger,E.Andrieu,H.Ghonem.Influence of High Temperature Elastic-Plastic Small Crack GrowthBehavior in a Nickel-Base Superalloy on the Life Prediction ofStructural Components[C].Superalloy.1992:737-746.",10.11961/mater0203.MGI.20171221.ds.0014,尹海清,摘录,张国飞,2018/1/8,,,Alloy 718,,,,,,,,,,,,,,,,,,,,,,,,,,15.8172Mpa√m,,,,,,,,,,,,,,,,,
"ObjectId(""5b4d6f23e6b1a815d464e81c"")",,,,,,,,,,,,,,,,,,,,,2.58E-4mm/cyc,650℃,,-0.5 to 0.5%,,,"A.H.Rosenberger,E.Andrieu,H.Ghonem.Influence of High Temperature Elastic-Plastic Small Crack GrowthBehavior in a Nickel-Base Superalloy on the Life Prediction ofStructural Components[C].Superalloy.1992:737-746.",10.11961/mater0203.MGI.20171221.ds.0014,尹海清,摘录,张国飞,2018/1/8,,,Alloy 718,,,,,,,,,,,,,,,,,,,,,,,,,,13.2059Mpa√m,,,,,,,,,,,,,,,,,
"ObjectId(""5b4d6f28e6b1a815d464e81e"")",,,,,,,,,,,,,,,,,,,,,2.37E-4mm/cyc,650℃,,-0.5 to 0.5%,,,"A.H.Rosenberger,E.Andrieu,H.Ghonem.Influence of High Temperature Elastic-Plastic Small Crack GrowthBehavior in a Nickel-Base Superalloy on the Life Prediction ofStructural Components[C].Superalloy.1992:737-746.",10.11961/mater0203.MGI.20171221.ds.0014,尹海清,摘录,张国飞,2018/1/8,,,Alloy 718,,,,,,,,,,,,,,,,,,,,,,,,,,12.1882Mpa√m,,,,,,,,,,,,,,,,,
"ObjectId(""5b4d6f2de6b1a815d464e820"")",,,,,,,,,,,,,,,,,,,,,2.73E-4mm/cyc,650℃,,-0.5 to 0.5%,,,"A.H.Rosenberger,E.Andrieu,H.Ghonem.Influence of High Temperature Elastic-Plastic Small Crack GrowthBehavior in a Nickel-Base Superalloy on the Life Prediction ofStructural Components[C].Superalloy.1992:737-746.",10.11961/mater0203.MGI.20171221.ds.0014,尹海清,摘录,张国飞,2018/1/8,,,Alloy 718,,,,,,,,,,,,,,,,,,,,,,,,,,13.609Mpa√m,,,,,,,,,,,,,,,,,
