Repository: wujunming1/superalloy-project

File: 国际高温合金会议论文和数据/文献-数据-科研机构关联/数据汇总/力学性能/mechanicproperty_fcpr.csv (part 13 of 20)
_id,air处理/air,Al,B,C,Co,Cr,Fe,Mo,Nb+Ta,Ni,Si,Ta,Ti,W,Zr,一次时效/温度,一次时效及空冷/时间,二次时效/温度,二次时效及空冷/时间,保温/时间,力学性能/疲劳裂纹扩展速率,加热/温度,加载应力/应力比,加载应力/应力范围,备注,应力强度因子范围/应力强度因子范围,摘录出处,数据DOI,数据审核者,数据来源方式,数据生产者,数据采集时间,晶粒取向/晶粒取向,机械热处理/温度,材料牌号,标准热处理/温度,标准热处理后油淬/时间,热处理1/冷却速率,热处理1/时间,热处理1/温度,热处理2/冷却速率,热处理2/时间,热处理2/温度,热处理3/冷却速率,热处理3/时间,热处理3/温度,热处理4/冷却速率,热处理4/时间,热处理4/温度,热处理5/时间,热处理5/温度,热机械处理/温度,疲劳测试/初始温度,疲劳测试/应力强度,疲劳测试/应力强度因子,疲劳测试/测试温度,疲劳测试/温度,疲劳测试/频率,疲劳裂纹扩展/同等水平有效应力强度因子,疲劳裂纹扩展/应力强度因子,疲劳裂纹扩展/应力强度因子范围,疲劳裂纹扩展/有效应力强度因子范围,疲劳裂纹扩展/等效应力强度因子范围,疲劳裂纹扩展温度/疲劳裂纹扩展温度,疲劳裂纹扩展频率/疲劳裂纹扩展频率,真空处理/真空,第一次时效保温/第一次时效时间,第一次时效处理/第一次时效温度,第三次时效保温/第三次时效时间,第三次时效处理/第三次时效温度,第二次时效保温/第二次时效时间,第二次时效处理/第二次时效温度,等温锻造/变形量,等温锻造/温度,裂纹初始长度/裂纹初始长度,裂纹扩展方向/裂纹扩展方向,裂纹扩展频率/频率,裂纹面/裂纹面
"ObjectId(""5b4d6f31e6b1a815d464e822"")",,,,,,,,,,,,,,,,,,,,,2.24E-4mm/cyc,650℃,,-0.5 to 0.5%,,,"A.H.Rosenberger,E.Andrieu,H.Ghonem.Influence of High Temperature Elastic-Plastic Small Crack GrowthBehavior in a Nickel-Base Superalloy on the Life Prediction ofStructural Components[C].Superalloy.1992:737-746.",10.11961/mater0203.MGI.20171221.ds.0014,尹海清,摘录,张国飞,2018/1/8,,,Alloy 718,,,,,,,,,,,,,,,,,,,,,,,,,,11.7091Mpa√m,,,,,,,,,,,,,,,,,
"ObjectId(""5b4d6f36e6b1a815d464e824"")",,,,,,,,,,,,,,,,,,,,,2.97E-4mm/cyc,650℃,,-0.5 to 0.5%,,,"A.H.Rosenberger,E.Andrieu,H.Ghonem.Influence of High Temperature Elastic-Plastic Small Crack GrowthBehavior in a Nickel-Base Superalloy on the Life Prediction ofStructural Components[C].Superalloy.1992:737-746.",10.11961/mater0203.MGI.20171221.ds.0014,尹海清,摘录,张国飞,2018/1/8,,,Alloy 718,,,,,,,,,,,,,,,,,,,,,,,,,,13.8846Mpa√m,,,,,,,,,,,,,,,,,
"ObjectId(""5b4d6f40e6b1a815d464e826"")",,,,,,,,,,,,,,,,,,,,,2.12E-4mm/cyc,650℃,,-0.5 to 0.5%,,,"A.H.Rosenberger,E.Andrieu,H.Ghonem.Influence of High Temperature Elastic-Plastic Small Crack GrowthBehavior in a Nickel-Base Superalloy on the Life Prediction ofStructural Components[C].Superalloy.1992:737-746.",10.11961/mater0203.MGI.20171221.ds.0014,尹海清,摘录,张国飞,2018/1/8,,,Alloy 718,,,,,,,,,,,,,,,,,,,,,,,,,,10.382Mpa√m,,,,,,,,,,,,,,,,,
"ObjectId(""5b4d6f45e6b1a815d464e828"")",,5.5,,0.015,5,8.5,,,,Balwt.%,,2.8,2.2,9.5,,,,,,,0.00176637mm/cycle,,0.1,,,62.2503Mpa√m,"M.B. Henderson,J.W. Martin.THE INFLUENCE OF ORIENTATION TEMPERATURE AND FREQUENCY ON FATIGUE CRACK GROWTH IN A NICKEL-BASED SUPERALLOY SINGLE CRYSTAL[C].Superalloys.1992:707-716.",10.11961/mater0203.MGI.20171221.ds.0013,尹海清,摘录,张国飞,2018/1/8,,,SRR99,,,,,,,,,,,,,,,,,,,,,,,,,,,,,650℃,1HZ,,4h,1300℃,16h,87℃,1h,1100℃,,,,[110],,-111
"ObjectId(""5b4d6f4ae6b1a815d464e82a"")",,5.5,,0.015,5,8.5,,,,Balwt.%,,2.8,2.2,9.5,,,,,,,7.86E-4mm/cycle,,0.1,,,45.5995Mpa√m,"M.B. Henderson,J.W. Martin.THE INFLUENCE OF ORIENTATION TEMPERATURE AND FREQUENCY ON FATIGUE CRACK GROWTH IN A NICKEL-BASED SUPERALLOY SINGLE CRYSTAL[C].Superalloys.1992:707-716.",10.11961/mater0203.MGI.20171221.ds.0013,尹海清,摘录,张国飞,2018/1/8,,,SRR99,,,,,,,,,,,,,,,,,,,,,,,,,,,,,650℃,1HZ,,4h,1300℃,16h,87℃,1h,1100℃,,,,[110],,-111
"ObjectId(""5b4d6f4fe6b1a815d464e82c"")",,5.5,,0.015,5,8.5,,,,Balwt.%,,2.8,2.2,9.5,,,,,,,9.04E-4mm/cycle,,0.1,,,50.7183Mpa√m,"M.B. Henderson,J.W. Martin.THE INFLUENCE OF ORIENTATION TEMPERATURE AND FREQUENCY ON FATIGUE CRACK GROWTH IN A NICKEL-BASED SUPERALLOY SINGLE CRYSTAL[C].Superalloys.1992:707-716.",10.11961/mater0203.MGI.20171221.ds.0013,尹海清,摘录,张国飞,2018/1/8,,,SRR99,,,,,,,,,,,,,,,,,,,,,,,,,,,,,650℃,1HZ,,4h,1300℃,16h,87℃,1h,1100℃,,,,[110],,-111
"ObjectId(""5b4d6f54e6b1a815d464e82e"")",,5.5,,0.015,5,8.5,,,,Balwt.%,,2.8,2.2,9.5,,,,,,,7.33E-4mm/cycle,,0.1,,,43.0609Mpa√m,"M.B. Henderson,J.W. Martin.THE INFLUENCE OF ORIENTATION TEMPERATURE AND FREQUENCY ON FATIGUE CRACK GROWTH IN A NICKEL-BASED SUPERALLOY SINGLE CRYSTAL[C].Superalloys.1992:707-716.",10.11961/mater0203.MGI.20171221.ds.0013,尹海清,摘录,张国飞,2018/1/8,,,SRR99,,,,,,,,,,,,,,,,,,,,,,,,,,,,,650℃,1HZ,,4h,1300℃,16h,87℃,1h,1100℃,,,,[110],,-111
"ObjectId(""5b4d6f59e6b1a815d464e830"")",,,,,,,,,,,,,,,,,,,,,2.18E-4mm/cyc,650℃,,-0.5 to 0.5%,,,"A.H.Rosenberger,E.Andrieu,H.Ghonem.Influence of High Temperature Elastic-Plastic Small Crack GrowthBehavior in a Nickel-Base Superalloy on the Life Prediction ofStructural Components[C].Superalloy.1992:737-746.",10.11961/mater0203.MGI.20171221.ds.0014,尹海清,摘录,张国飞,2018/1/8,,,Alloy 718,,,,,,,,,,,,,,,,,,,,,,,,,,10.9157Mpa√m,,,,,,,,,,,,,,,,,
"ObjectId(""5b4d6f5de6b1a815d464e832"")",,5.5,,0.015,5,8.5,,,,Balwt.%,,2.8,2.2,9.5,,,,,,,6.84E-4mm/cycle,,0.1,,,41.6733Mpa√m,"M.B. Henderson,J.W. Martin.THE INFLUENCE OF ORIENTATION TEMPERATURE AND FREQUENCY ON FATIGUE CRACK GROWTH IN A NICKEL-BASED SUPERALLOY SINGLE CRYSTAL[C].Superalloys.1992:707-716.",10.11961/mater0203.MGI.20171221.ds.0013,尹海清,摘录,张国飞,2018/1/8,,,SRR99,,,,,,,,,,,,,,,,,,,,,,,,,,,,,650℃,1HZ,,4h,1300℃,16h,87℃,1h,1100℃,,,,[110],,-111
"ObjectId(""5b4d6f62e6b1a815d464e834"")",,5.5,,0.015,5,8.5,,,,Balwt.%,,2.8,2.2,9.5,,,,,,,0.0012857mm/cycle,,0.1,,,58.2958Mpa√m,"M.B. Henderson,J.W. Martin.THE INFLUENCE OF ORIENTATION TEMPERATURE AND FREQUENCY ON FATIGUE CRACK GROWTH IN A NICKEL-BASED SUPERALLOY SINGLE CRYSTAL[C].Superalloys.1992:707-716.",10.11961/mater0203.MGI.20171221.ds.0013,尹海清,摘录,张国飞,2018/1/8,,,SRR99,,,,,,,,,,,,,,,,,,,,,,,,,,,,,650℃,1HZ,,4h,1300℃,16h,87℃,1h,1100℃,,,,[110],,-111
"ObjectId(""5b4d6f67e6b1a815d464e836"")",,5.5,,0.015,5,8.5,,,,Balwt.%,,2.8,2.2,9.5,,,,,,,7.59E-4mm/cycle,,0.1,,,44.4936Mpa√m,"M.B. Henderson,J.W. Martin.THE INFLUENCE OF ORIENTATION TEMPERATURE AND FREQUENCY ON FATIGUE CRACK GROWTH IN A NICKEL-BASED SUPERALLOY SINGLE CRYSTAL[C].Superalloys.1992:707-716.",10.11961/mater0203.MGI.20171221.ds.0013,尹海清,摘录,张国飞,2018/1/8,,,SRR99,,,,,,,,,,,,,,,,,,,,,,,,,,,,,650℃,1HZ,,4h,1300℃,16h,87℃,1h,1100℃,,,,[110],,-111
"ObjectId(""5b4d6f6ce6b1a815d464e838"")",,5.5,,0.015,5,8.5,,,,Balwt.%,,2.8,2.2,9.5,,,,,,,0.00153369mm/cycle,,0.1,,,60.7359Mpa√m,"M.B. Henderson,J.W. Martin.THE INFLUENCE OF ORIENTATION TEMPERATURE AND FREQUENCY ON FATIGUE CRACK GROWTH IN A NICKEL-BASED SUPERALLOY SINGLE CRYSTAL[C].Superalloys.1992:707-716.",10.11961/mater0203.MGI.20171221.ds.0013,尹海清,摘录,张国飞,2018/1/8,,,SRR99,,,,,,,,,,,,,,,,,,,,,,,,,,,,,650℃,1HZ,,4h,1300℃,16h,87℃,1h,1100℃,,,,[110],,-111
"ObjectId(""5b4d6f71e6b1a815d464e83a"")",,5.5,,0.015,5,8.5,,,,Balwt.%,,2.8,2.2,9.5,,,,,,,0.00107829mm/cycle,,0.1,,,54.5979Mpa√m,"M.B. Henderson,J.W. Martin.THE INFLUENCE OF ORIENTATION TEMPERATURE AND FREQUENCY ON FATIGUE CRACK GROWTH IN A NICKEL-BASED SUPERALLOY SINGLE CRYSTAL[C].Superalloys.1992:707-716.",10.11961/mater0203.MGI.20171221.ds.0013,尹海清,摘录,张国飞,2018/1/8,,,SRR99,,,,,,,,,,,,,,,,,,,,,,,,,,,,,650℃,1HZ,,4h,1300℃,16h,87℃,1h,1100℃,,,,[110],,-111
"ObjectId(""5b4d6f76e6b1a815d464e83c"")",,5.5,,0.015,5,8.5,,,,Balwt.%,,2.8,2.2,9.5,,,,,,,9.05E-4mm/cycle,,0.1,,,48.6867Mpa√m,"M.B. Henderson,J.W. Martin.THE INFLUENCE OF ORIENTATION TEMPERATURE AND FREQUENCY ON FATIGUE CRACK GROWTH IN A NICKEL-BASED SUPERALLOY SINGLE CRYSTAL[C].Superalloys.1992:707-716.",10.11961/mater0203.MGI.20171221.ds.0013,尹海清,摘录,张国飞,2018/1/8,,,SRR99,,,,,,,,,,,,,,,,,,,,,,,,,,,,,650℃,1HZ,,4h,1300℃,16h,87℃,1h,1100℃,,,,[110],,-111
"ObjectId(""5b4d6f7be6b1a815d464e83e"")",,5.5,,0.015,5,8.5,,,,Balwt.%,,2.8,2.2,9.5,,,,,,,7.86E-4mm/cycle,,0.1,,,46.7318Mpa√m,"M.B. Henderson,J.W. Martin.THE INFLUENCE OF ORIENTATION TEMPERATURE AND FREQUENCY ON FATIGUE CRACK GROWTH IN A NICKEL-BASED SUPERALLOY SINGLE CRYSTAL[C].Superalloys.1992:707-716.",10.11961/mater0203.MGI.20171221.ds.0013,尹海清,摘录,张国飞,2018/1/8,,,SRR99,,,,,,,,,,,,,,,,,,,,,,,,,,,,,650℃,1HZ,,4h,1300℃,16h,87℃,1h,1100℃,,,,[110],,-111
"ObjectId(""5b4d6f80e6b1a815d464e840"")",,5.5,,0.015,5,8.5,,,,Balwt.%,,2.8,2.2,9.5,,,,,,,0.0025135mm/cycle,,0.1,,,67.5707Mpa√m,"M.B. Henderson,J.W. Martin.THE INFLUENCE OF ORIENTATION TEMPERATURE AND FREQUENCY ON FATIGUE CRACK GROWTH IN A NICKEL-BASED SUPERALLOY SINGLE CRYSTAL[C].Superalloys.1992:707-716.",10.11961/mater0203.MGI.20171221.ds.0013,尹海清,摘录,张国飞,2018/1/8,,,SRR99,,,,,,,,,,,,,,,,,,,,,,,,,,,,,650℃,1HZ,,4h,1300℃,16h,87℃,1h,1100℃,,,,[110],,-111
"ObjectId(""5b4d6f85e6b1a815d464e842"")",,5.5,,0.015,5,8.5,,,,Balwt.%,,2.8,2.2,9.5,,,,,,,0.00100513mm/cycle,,0.1,,,52.8386Mpa√m,"M.B. Henderson,J.W. Martin.THE INFLUENCE OF ORIENTATION TEMPERATURE AND FREQUENCY ON FATIGUE CRACK GROWTH IN A NICKEL-BASED SUPERALLOY SINGLE CRYSTAL[C].Superalloys.1992:707-716.",10.11961/mater0203.MGI.20171221.ds.0013,尹海清,摘录,张国飞,2018/1/8,,,SRR99,,,,,,,,,,,,,,,,,,,,,,,,,,,,,650℃,1HZ,,4h,1300℃,16h,87℃,1h,1100℃,,,,[110],,-111
"ObjectId(""5b4d6f8ee6b1a815d464e844"")",,5.5,,0.015,5,8.5,,,,Balwt.%,,2.8,2.2,9.5,,,,,,,5.54E-4mm/cycle,,0.1,,,37.7731Mpa√m,"M.B. Henderson,J.W. Martin.THE INFLUENCE OF ORIENTATION TEMPERATURE AND FREQUENCY ON FATIGUE CRACK GROWTH IN A NICKEL-BASED SUPERALLOY SINGLE CRYSTAL[C].Superalloys.1992:707-716.",10.11961/mater0203.MGI.20171221.ds.0013,尹海清,摘录,张国飞,2018/1/8,,,SRR99,,,,,,,,,,,,,,,,,,,,,,,,,,,,,650℃,1HZ,,4h,1300℃,16h,87℃,1h,1100℃,,,,[110],,-111
"ObjectId(""5b4d6f93e6b1a815d464e846"")",,5.5,,0.015,5,8.5,,,,Balwt.%,,2.8,2.2,9.5,,,,,,,4.48E-4mm/cycle,,0.1,,,34.8024Mpa√m,"M.B. Henderson,J.W. Martin.THE INFLUENCE OF ORIENTATION TEMPERATURE AND FREQUENCY ON FATIGUE CRACK GROWTH IN A NICKEL-BASED SUPERALLOY SINGLE CRYSTAL[C].Superalloys.1992:707-716.",10.11961/mater0203.MGI.20171221.ds.0013,尹海清,摘录,张国飞,2018/1/8,,,SRR99,,,,,,,,,,,,,,,,,,,,,,,,,,,,,650℃,1HZ,,4h,1300℃,16h,87℃,1h,1100℃,,,,[110],,-111
"ObjectId(""5b4d6f98e6b1a815d464e848"")",,5.5,,0.015,5,8.5,,,,Balwt.%,,2.8,2.2,9.5,,,,,,,2.00E-4mm/cycle,,0.1,,,25.2859Mpa√m,"M.B. Henderson,J.W. Martin.THE INFLUENCE OF ORIENTATION TEMPERATURE AND FREQUENCY ON FATIGUE CRACK GROWTH IN A NICKEL-BASED SUPERALLOY SINGLE CRYSTAL[C].Superalloys.1992:707-716.",10.11961/mater0203.MGI.20171221.ds.0013,尹海清,摘录,张国飞,2018/1/8,,,SRR99,,,,,,,,,,,,,,,,,,,,,,,,,,,,,650℃,1HZ,,4h,1300℃,16h,87℃,1h,1100℃,,,,[110],,-111
"ObjectId(""5b4d6f9ee6b1a815d464e84a"")",,5.5,,0.015,5,8.5,,,,Balwt.%,,2.8,2.2,9.5,,,,,,,6.16E-4mm/cycle,,0.1,,,39.0318Mpa√m,"M.B. Henderson,J.W. Martin.THE INFLUENCE OF ORIENTATION TEMPERATURE AND FREQUENCY ON FATIGUE CRACK GROWTH IN A NICKEL-BASED SUPERALLOY SINGLE CRYSTAL[C].Superalloys.1992:707-716.",10.11961/mater0203.MGI.20171221.ds.0013,尹海清,摘录,张国飞,2018/1/8,,,SRR99,,,,,,,,,,,,,,,,,,,,,,,,,,,,,650℃,1HZ,,4h,1300℃,16h,87℃,1h,1100℃,,,,[110],,-111
"ObjectId(""5b4d6fa3e6b1a815d464e84c"")",,5.5,,0.015,5,8.5,,,,Balwt.%,,2.8,2.2,9.5,,,,,,,6.60E-4mm/cycle,,0.1,,,40.6626Mpa√m,"M.B. Henderson,J.W. Martin.THE INFLUENCE OF ORIENTATION TEMPERATURE AND FREQUENCY ON FATIGUE CRACK GROWTH IN A NICKEL-BASED SUPERALLOY SINGLE CRYSTAL[C].Superalloys.1992:707-716.",10.11961/mater0203.MGI.20171221.ds.0013,尹海清,摘录,张国飞,2018/1/8,,,SRR99,,,,,,,,,,,,,,,,,,,,,,,,,,,,,650℃,1HZ,,4h,1300℃,16h,87℃,1h,1100℃,,,,[110],,-111
"ObjectId(""5b4d6fa7e6b1a815d464e84e"")",,5.5,,0.015,5,8.5,,,,Balwt.%,,2.8,2.2,9.5,,,,,,,9.88E-5mm/cycle,,0.1,,,19.7759Mpa√m,"M.B. Henderson,J.W. Martin.THE INFLUENCE OF ORIENTATION TEMPERATURE AND FREQUENCY ON FATIGUE CRACK GROWTH IN A NICKEL-BASED SUPERALLOY SINGLE CRYSTAL[C].Superalloys.1992:707-716.",10.11961/mater0203.MGI.20171221.ds.0013,尹海清,摘录,张国飞,2018/1/8,,,SRR99,,,,,,,,,,,,,,,,,,,,,,,,,,,,,650℃,1HZ,,4h,1300℃,16h,87℃,1h,1100℃,,,,[110],,-111
"ObjectId(""5b4d6face6b1a815d464e850"")",,5.5,,0.015,5,8.5,,,,Balwt.%,,2.8,2.2,9.5,,,,,,,2.65E-4mm/cycle,,0.1,,,27.8981Mpa√m,"M.B. Henderson,J.W. Martin.THE INFLUENCE OF ORIENTATION TEMPERATURE AND FREQUENCY ON FATIGUE CRACK GROWTH IN A NICKEL-BASED SUPERALLOY SINGLE CRYSTAL[C].Superalloys.1992:707-716.",10.11961/mater0203.MGI.20171221.ds.0013,尹海清,摘录,张国飞,2018/1/8,,,SRR99,,,,,,,,,,,,,,,,,,,,,,,,,,,,,650℃,1HZ,,4h,1300℃,16h,87℃,1h,1100℃,,,,[110],,-111
"ObjectId(""5b4d6fb1e6b1a815d464e852"")",,5.5,,0.015,5,8.5,,,,Balwt.%,,2.8,2.2,9.5,,,,,,,4.04E-4mm/cycle,,0.1,,,33.1339Mpa√m,"M.B. Henderson,J.W. Martin.THE INFLUENCE OF ORIENTATION TEMPERATURE AND FREQUENCY ON FATIGUE CRACK GROWTH IN A NICKEL-BASED SUPERALLOY SINGLE CRYSTAL[C].Superalloys.1992:707-716.",10.11961/mater0203.MGI.20171221.ds.0013,尹海清,摘录,张国飞,2018/1/8,,,SRR99,,,,,,,,,,,,,,,,,,,,,,,,,,,,,650℃,1HZ,,4h,1300℃,16h,87℃,1h,1100℃,,,,[110],,-111
"ObjectId(""5b4d6fb6e6b1a815d464e854"")",,5.5,,0.015,5,8.5,,,,Balwt.%,,2.8,2.2,9.5,,,,,,,4.64E-4mm/cycle,,0.1,,,35.3771Mpa√m,"M.B. Henderson,J.W. Martin.THE INFLUENCE OF ORIENTATION TEMPERATURE AND FREQUENCY ON FATIGUE CRACK GROWTH IN A NICKEL-BASED SUPERALLOY SINGLE CRYSTAL[C].Superalloys.1992:707-716.",10.11961/mater0203.MGI.20171221.ds.0013,尹海清,摘录,张国飞,2018/1/8,,,SRR99,,,,,,,,,,,,,,,,,,,,,,,,,,,,,650℃,1HZ,,4h,1300℃,16h,87℃,1h,1100℃,,,,[110],,-111
"ObjectId(""5b4d6fbbe6b1a815d464e856"")",,5.5,,0.015,5,8.5,,,,Balwt.%,,2.8,2.2,9.5,,,,,,,1.10E-4mm/cycle,,0.1,,,20.4349Mpa√m,"M.B. Henderson,J.W. Martin.THE INFLUENCE OF ORIENTATION TEMPERATURE AND FREQUENCY ON FATIGUE CRACK GROWTH IN A NICKEL-BASED SUPERALLOY SINGLE CRYSTAL[C].Superalloys.1992:707-716.",10.11961/mater0203.MGI.20171221.ds.0013,尹海清,摘录,张国飞,2018/1/8,,,SRR99,,,,,,,,,,,,,,,,,,,,,,,,,,,,,650℃,1HZ,,4h,1300℃,16h,87℃,1h,1100℃,,,,[110],,-111
"ObjectId(""5b4d6fc0e6b1a815d464e858"")",,5.5,,0.015,5,8.5,,,,Balwt.%,,2.8,2.2,9.5,,,,,,,5.16E-4mm/cycle,,0.1,,,36.2583Mpa√m,"M.B. Henderson,J.W. Martin.THE INFLUENCE OF ORIENTATION TEMPERATURE AND FREQUENCY ON FATIGUE CRACK GROWTH IN A NICKEL-BASED SUPERALLOY SINGLE CRYSTAL[C].Superalloys.1992:707-716.",10.11961/mater0203.MGI.20171221.ds.0013,尹海清,摘录,张国飞,2018/1/8,,,SRR99,,,,,,,,,,,,,,,,,,,,,,,,,,,,,650℃,1HZ,,4h,1300℃,16h,87℃,1h,1100℃,,,,[110],,-111
"ObjectId(""5b4d6fc8e6b1a815d464e85a"")",,5.5,,0.015,5,8.5,,,,Balwt.%,,2.8,2.2,9.5,,,,,,,5.94E-4mm/cycle,,0.1,,,38.3978Mpa√m,"M.B. Henderson,J.W. Martin.THE INFLUENCE OF ORIENTATION TEMPERATURE AND FREQUENCY ON FATIGUE CRACK GROWTH IN A NICKEL-BASED SUPERALLOY SINGLE CRYSTAL[C].Superalloys.1992:707-716.",10.11961/mater0203.MGI.20171221.ds.0013,尹海清,摘录,张国飞,2018/1/8,,,SRR99,,,,,,,,,,,,,,,,,,,,,,,,,,,,,650℃,1HZ,,4h,1300℃,16h,87℃,1h,1100℃,,,,[110],,-111
"ObjectId(""5b4d6fcde6b1a815d464e85c"")",,5.5,,0.015,5,8.5,,,,Balwt.%,,2.8,2.2,9.5,,,,,,,1.26E-4mm/cycle,,0.1,,,21.4645Mpa√m,"M.B. Henderson,J.W. Martin.THE INFLUENCE OF ORIENTATION TEMPERATURE AND FREQUENCY ON FATIGUE CRACK GROWTH IN A NICKEL-BASED SUPERALLOY SINGLE CRYSTAL[C].Superalloys.1992:707-716.",10.11961/mater0203.MGI.20171221.ds.0013,尹海清,摘录,张国飞,2018/1/8,,,SRR99,,,,,,,,,,,,,,,,,,,,,,,,,,,,,650℃,1HZ,,4h,1300℃,16h,87℃,1h,1100℃,,,,[110],,-111
"ObjectId(""5b4d6fd2e6b1a815d464e85e"")",,5.5,,0.015,5,8.5,,,,Balwt.%,,2.8,2.2,9.5,,,,,,,4.33E-4mm/cycle,,0.1,,,33.9583Mpa√m,"M.B. Henderson,J.W. Martin.THE INFLUENCE OF ORIENTATION TEMPERATURE AND FREQUENCY ON FATIGUE CRACK GROWTH IN A NICKEL-BASED SUPERALLOY SINGLE CRYSTAL[C].Superalloys.1992:707-716.",10.11961/mater0203.MGI.20171221.ds.0013,尹海清,摘录,张国飞,2018/1/8,,,SRR99,,,,,,,,,,,,,,,,,,,,,,,,,,,,,650℃,1HZ,,4h,1300℃,16h,87℃,1h,1100℃,,,,[110],,-111
"ObjectId(""5b4d6fd7e6b1a815d464e860"")",,5.5,,0.015,5,8.5,,,,Balwt.%,,2.8,2.2,9.5,,,,,,,1.22E-4mm/cycle,,0.1,,,21.1158Mpa√m,"M.B. Henderson,J.W. Martin.THE INFLUENCE OF ORIENTATION TEMPERATURE AND FREQUENCY ON FATIGUE CRACK GROWTH IN A NICKEL-BASED SUPERALLOY SINGLE CRYSTAL[C].Superalloys.1992:707-716.",10.11961/mater0203.MGI.20171221.ds.0013,尹海清,摘录,张国飞,2018/1/8,,,SRR99,,,,,,,,,,,,,,,,,,,,,,,,,,,,,650℃,1HZ,,4h,1300℃,16h,87℃,1h,1100℃,,,,[110],,-111
"ObjectId(""5b4d6fe1e6b1a815d464e862"")",,5.5,,0.015,5,8.5,,,,Balwt.%,,2.8,2.2,9.5,,,,,,,7.72E-5mm/cycle,,0.1,,,18.5205Mpa√m,"M.B. Henderson,J.W. Martin.THE INFLUENCE OF ORIENTATION TEMPERATURE AND FREQUENCY ON FATIGUE CRACK GROWTH IN A NICKEL-BASED SUPERALLOY SINGLE CRYSTAL[C].Superalloys.1992:707-716.",10.11961/mater0203.MGI.20171221.ds.0013,尹海清,摘录,张国飞,2018/1/8,,,SRR99,,,,,,,,,,,,,,,,,,,,,,,,,,,,,650℃,1HZ,,4h,1300℃,16h,87℃,1h,1100℃,,,,[110],,-111
"ObjectId(""5b4d6fe6e6b1a815d464e864"")",,5.5,,0.015,5,8.5,,,,Balwt.%,,2.8,2.2,9.5,,,,,,,6.59E-4mm/cycle,,0.1,,,46.7259Mpa√m,"M.B. Henderson,J.W. Martin.THE INFLUENCE OF ORIENTATION TEMPERATURE AND FREQUENCY ON FATIGUE CRACK GROWTH IN A NICKEL-BASED SUPERALLOY SINGLE CRYSTAL[C].Superalloys.1992:707-716.",10.11961/mater0203.MGI.20171221.ds.0013,尹海清,摘录,张国飞,2018/1/8,,,SRR99,,,,,,,,,,,,,,,,,,,,,,,,,,,,,650℃,10HZ,,4h,1300℃,16h,87℃,1h,1100℃,,,,[110],,-111
"ObjectId(""5b4d6febe6b1a815d464e866"")",,5.5,,0.015,5,8.5,,,,Balwt.%,,2.8,2.2,9.5,,,,,,,4.09E-5mm/cycle,,0.1,,,15.4646Mpa√m,"M.B. Henderson,J.W. Martin.THE INFLUENCE OF ORIENTATION TEMPERATURE AND FREQUENCY ON FATIGUE CRACK GROWTH IN A NICKEL-BASED SUPERALLOY SINGLE CRYSTAL[C].Superalloys.1992:707-716.",10.11961/mater0203.MGI.20171221.ds.0013,尹海清,摘录,张国飞,2018/1/8,,,SRR99,,,,,,,,,,,,,,,,,,,,,,,,,,,,,650℃,1HZ,,4h,1300℃,16h,87℃,1h,1100℃,,,,[110],,-111
"ObjectId(""5b4d6ff0e6b1a815d464e868"")",,5.5,,0.015,5,8.5,,,,Balwt.%,,2.8,2.2,9.5,,,,,,,5.93E-4mm/cycle,,0.1,,,44.4857Mpa√m,"M.B. Henderson,J.W. Martin.THE INFLUENCE OF ORIENTATION TEMPERATURE AND FREQUENCY ON FATIGUE CRACK GROWTH IN A NICKEL-BASED SUPERALLOY SINGLE CRYSTAL[C].Superalloys.1992:707-716.",10.11961/mater0203.MGI.20171221.ds.0013,尹海清,摘录,张国飞,2018/1/8,,,SRR99,,,,,,,,,,,,,,,,,,,,,,,,,,,,,650℃,10HZ,,4h,1300℃,16h,87℃,1h,1100℃,,,,[110],,-111
"ObjectId(""5b4d6ff5e6b1a815d464e86a"")",,5.5,,0.015,5,8.5,,,,Balwt.%,,2.8,2.2,9.5,,,,,,,6.70E-5mm/cycle,,0.1,,,17.6321Mpa√m,"M.B. Henderson,J.W. Martin.THE INFLUENCE OF ORIENTATION TEMPERATURE AND FREQUENCY ON FATIGUE CRACK GROWTH IN A NICKEL-BASED SUPERALLOY SINGLE CRYSTAL[C].Superalloys.1992:707-716.",10.11961/mater0203.MGI.20171221.ds.0013,尹海清,摘录,张国飞,2018/1/8,,,SRR99,,,,,,,,,,,,,,,,,,,,,,,,,,,,,650℃,1HZ,,4h,1300℃,16h,87℃,1h,1100℃,,,,[110],,-111
"ObjectId(""5b4d6ffae6b1a815d464e86c"")",,5.5,,0.015,5,8.5,,,,Balwt.%,,2.8,2.2,9.5,,,,,,,5.62E-5mm/cycle,,0.1,,,16.6492Mpa√m,"M.B. Henderson,J.W. Martin.THE INFLUENCE OF ORIENTATION TEMPERATURE AND FREQUENCY ON FATIGUE CRACK GROWTH IN A NICKEL-BASED SUPERALLOY SINGLE CRYSTAL[C].Superalloys.1992:707-716.",10.11961/mater0203.MGI.20171221.ds.0013,尹海清,摘录,张国飞,2018/1/8,,,SRR99,,,,,,,,,,,,,,,,,,,,,,,,,,,,,650℃,1HZ,,4h,1300℃,16h,87℃,1h,1100℃,,,,[110],,-111
"ObjectId(""5b4d6fffe6b1a815d464e86e"")",,5.5,,0.015,5,8.5,,,,Balwt.%,,2.8,2.2,9.5,,,,,,,4.97E-4mm/cycle,,0.1,,,41.6639Mpa√m,"M.B. Henderson,J.W. Martin.THE INFLUENCE OF ORIENTATION TEMPERATURE AND FREQUENCY ON FATIGUE CRACK GROWTH IN A NICKEL-BASED SUPERALLOY SINGLE CRYSTAL[C].Superalloys.1992:707-716.",10.11961/mater0203.MGI.20171221.ds.0013,尹海清,摘录,张国飞,2018/1/8,,,SRR99,,,,,,,,,,,,,,,,,,,,,,,,,,,,,650℃,10HZ,,4h,1300℃,16h,87℃,1h,1100℃,,,,[110],,-111
"ObjectId(""5b4d7004e6b1a815d464e870"")",,5.5,,0.015,5,8.5,,,,Balwt.%,,2.8,2.2,9.5,,,,,,,3.95E-5mm/cycle,,0.1,,,15.2134Mpa√m,"M.B. Henderson,J.W. Martin.THE INFLUENCE OF ORIENTATION TEMPERATURE AND FREQUENCY ON FATIGUE CRACK GROWTH IN A NICKEL-BASED SUPERALLOY SINGLE CRYSTAL[C].Superalloys.1992:707-716.",10.11961/mater0203.MGI.20171221.ds.0013,尹海清,摘录,张国飞,2018/1/8,,,SRR99,,,,,,,,,,,,,,,,,,,,,,,,,,,,,650℃,1HZ,,4h,1300℃,16h,87℃,1h,1100℃,,,,[110],,-111
"ObjectId(""5b4d7008e6b1a815d464e872"")",,5.5,,0.015,5,8.5,,,,Balwt.%,,2.8,2.2,9.5,,,,,,,6.25E-5mm/cycle,,0.1,,,17.0639Mpa√m,"M.B. Henderson,J.W. Martin.THE INFLUENCE OF ORIENTATION TEMPERATURE AND FREQUENCY ON FATIGUE CRACK GROWTH IN A NICKEL-BASED SUPERALLOY SINGLE CRYSTAL[C].Superalloys.1992:707-716.",10.11961/mater0203.MGI.20171221.ds.0013,尹海清,摘录,张国飞,2018/1/8,,,SRR99,,,,,,,,,,,,,,,,,,,,,,,,,,,,,650℃,1HZ,,4h,1300℃,16h,87℃,1h,1100℃,,,,[110],,-111
"ObjectId(""5b4d700de6b1a815d464e874"")",,5.5,,0.015,5,8.5,,,,Balwt.%,,2.8,2.2,9.5,,,,,,,4.55E-5mm/cycle,,0.1,,,16.1111Mpa√m,"M.B. Henderson,J.W. Martin.THE INFLUENCE OF ORIENTATION TEMPERATURE AND FREQUENCY ON FATIGUE CRACK GROWTH IN A NICKEL-BASED SUPERALLOY SINGLE CRYSTAL[C].Superalloys.1992:707-716.",10.11961/mater0203.MGI.20171221.ds.0013,尹海清,摘录,张国飞,2018/1/8,,,SRR99,,,,,,,,,,,,,,,,,,,,,,,,,,,,,650℃,1HZ,,4h,1300℃,16h,87℃,1h,1100℃,,,,[110],,-111
"ObjectId(""5b4d7012e6b1a815d464e876"")",,5.5,,0.015,5,8.5,,,,Balwt.%,,2.8,2.2,9.5,,,,,,,8.58E-5mm/cycle,,0.1,,,19.1377Mpa√m,"M.B. Henderson,J.W. Martin.THE INFLUENCE OF ORIENTATION TEMPERATURE AND FREQUENCY ON FATIGUE CRACK GROWTH IN A NICKEL-BASED SUPERALLOY SINGLE CRYSTAL[C].Superalloys.1992:707-716.",10.11961/mater0203.MGI.20171221.ds.0013,尹海清,摘录,张国飞,2018/1/8,,,SRR99,,,,,,,,,,,,,,,,,,,,,,,,,,,,,650℃,1HZ,,4h,1300℃,16h,87℃,1h,1100℃,,,,[110],,-111
"ObjectId(""5b4d7017e6b1a815d464e878"")",,5.5,,0.015,5,8.5,,,,Balwt.%,,2.8,2.2,9.5,,,,,,,6.94E-5mm/cycle,,0.1,,,18.0704Mpa√m,"M.B. Henderson,J.W. Martin.THE INFLUENCE OF ORIENTATION TEMPERATURE AND FREQUENCY ON FATIGUE CRACK GROWTH IN A NICKEL-BASED SUPERALLOY SINGLE CRYSTAL[C].Superalloys.1992:707-716.",10.11961/mater0203.MGI.20171221.ds.0013,尹海清,摘录,张国飞,2018/1/8,,,SRR99,,,,,,,,,,,,,,,,,,,,,,,,,,,,,650℃,1HZ,,4h,1300℃,16h,87℃,1h,1100℃,,,,[110],,-111
"ObjectId(""5b4d701ce6b1a815d464e87a"")",,5.5,,0.015,5,8.5,,,,Balwt.%,,2.8,2.2,9.5,,,,,,,4.55E-5mm/cycle,,0.1,,,15.7207Mpa√m,"M.B. Henderson,J.W. Martin.THE INFLUENCE OF ORIENTATION TEMPERATURE AND FREQUENCY ON FATIGUE CRACK GROWTH IN A NICKEL-BASED SUPERALLOY SINGLE CRYSTAL[C].Superalloys.1992:707-716.",10.11961/mater0203.MGI.20171221.ds.0013,尹海清,摘录,张国飞,2018/1/8,,,SRR99,,,,,,,,,,,,,,,,,,,,,,,,,,,,,650℃,1HZ,,4h,1300℃,16h,87℃,1h,1100℃,,,,[110],,-111
"ObjectId(""5b4d7021e6b1a815d464e87c"")",,5.5,,0.015,5,8.5,,,,Balwt.%,,2.8,2.2,9.5,,,,,,,4.02E-4mm/cycle,,0.1,,,39.6634Mpa√m,"M.B. Henderson,J.W. Martin.THE INFLUENCE OF ORIENTATION TEMPERATURE AND FREQUENCY ON FATIGUE CRACK GROWTH IN A NICKEL-BASED SUPERALLOY SINGLE CRYSTAL[C].Superalloys.1992:707-716.",10.11961/mater0203.MGI.20171221.ds.0013,尹海清,摘录,张国飞,2018/1/8,,,SRR99,,,,,,,,,,,,,,,,,,,,,,,,,,,,,650℃,10HZ,,4h,1300℃,16h,87℃,1h,1100℃,,,,[110],,-111
"ObjectId(""5b4d7026e6b1a815d464e87e"")",,5.5,,0.015,5,8.5,,,,Balwt.%,,2.8,2.2,9.5,,,,,,,3.55E-5mm/cycle,,0.1,,,15.0884Mpa√m,"M.B. Henderson,J.W. Martin.THE INFLUENCE OF ORIENTATION TEMPERATURE AND FREQUENCY ON FATIGUE CRACK GROWTH IN A NICKEL-BASED SUPERALLOY SINGLE CRYSTAL[C].Superalloys.1992:707-716.",10.11961/mater0203.MGI.20171221.ds.0013,尹海清,摘录,张国飞,2018/1/8,,,SRR99,,,,,,,,,,,,,,,,,,,,,,,,,,,,,650℃,1HZ,,4h,1300℃,16h,87℃,1h,1100℃,,,,[110],,-111
"ObjectId(""5b4d702fe6b1a815d464e880"")",,5.5,,0.015,5,8.5,,,,Balwt.%,,2.8,2.2,9.5,,,,,,,2.21E-4mm/cycle,,0.1,,,33.9421Mpa√m,"M.B. Henderson,J.W. Martin.THE INFLUENCE OF ORIENTATION TEMPERATURE AND FREQUENCY ON FATIGUE CRACK GROWTH IN A NICKEL-BASED SUPERALLOY SINGLE CRYSTAL[C].Superalloys.1992:707-716.",10.11961/mater0203.MGI.20171221.ds.0013,尹海清,摘录,张国飞,2018/1/8,,,SRR99,,,,,,,,,,,,,,,,,,,,,,,,,,,,,650℃,10HZ,,4h,1300℃,16h,87℃,1h,1100℃,,,,[110],,-111
"ObjectId(""5b4d7034e6b1a815d464e882"")",,5.5,,0.015,5,8.5,,,,Balwt.%,,2.8,2.2,9.5,,,,,,,1.79E-4mm/cycle,,0.1,,,33.1147Mpa√m,"M.B. Henderson,J.W. Martin.THE INFLUENCE OF ORIENTATION TEMPERATURE AND FREQUENCY ON FATIGUE CRACK GROWTH IN A NICKEL-BASED SUPERALLOY SINGLE CRYSTAL[C].Superalloys.1992:707-716.",10.11961/mater0203.MGI.20171221.ds.0013,尹海清,摘录,张国飞,2018/1/8,,,SRR99,,,,,,,,,,,,,,,,,,,,,,,,,,,,,650℃,10HZ,,4h,1300℃,16h,87℃,1h,1100℃,,,,[110],,-111
"ObjectId(""5b4d7039e6b1a815d464e884"")",,5.5,,0.015,5,8.5,,,,Balwt.%,,2.8,2.2,9.5,,,,,,,1.40E-4mm/cycle,,0.1,,,27.6584Mpa√m,"M.B. Henderson,J.W. Martin.THE INFLUENCE OF ORIENTATION TEMPERATURE AND FREQUENCY ON FATIGUE CRACK GROWTH IN A NICKEL-BASED SUPERALLOY SINGLE CRYSTAL[C].Superalloys.1992:707-716.",10.11961/mater0203.MGI.20171221.ds.0013,尹海清,摘录,张国飞,2018/1/8,,,SRR99,,,,,,,,,,,,,,,,,,,,,,,,,,,,,650℃,10HZ,,4h,1300℃,16h,87℃,1h,1100℃,,,,[110],,-111
"ObjectId(""5b4d703ee6b1a815d464e886"")",,5.5,,0.015,5,8.5,,,,Balwt.%,,2.8,2.2,9.5,,,,,,,2.73E-4mm/cycle,,0.1,,,34.7902Mpa√m,"M.B. Henderson,J.W. Martin.THE INFLUENCE OF ORIENTATION TEMPERATURE AND FREQUENCY ON FATIGUE CRACK GROWTH IN A NICKEL-BASED SUPERALLOY SINGLE CRYSTAL[C].Superalloys.1992:707-716.",10.11961/mater0203.MGI.20171221.ds.0013,尹海清,摘录,张国飞,2018/1/8,,,SRR99,,,,,,,,,,,,,,,,,,,,,,,,,,,,,650℃,10HZ,,4h,1300℃,16h,87℃,1h,1100℃,,,,[110],,-111
"ObjectId(""5b4d7043e6b1a815d464e888"")",,5.5,,0.015,5,8.5,,,,Balwt.%,,2.8,2.2,9.5,,,,,,,1.55E-4mm/cycle,,0.1,,,29.7726Mpa√m,"M.B. Henderson,J.W. Martin.THE INFLUENCE OF ORIENTATION TEMPERATURE AND FREQUENCY ON FATIGUE CRACK GROWTH IN A NICKEL-BASED SUPERALLOY SINGLE CRYSTAL[C].Superalloys.1992:707-716.",10.11961/mater0203.MGI.20171221.ds.0013,尹海清,摘录,张国飞,2018/1/8,,,SRR99,,,,,,,,,,,,,,,,,,,,,,,,,,,,,650℃,10HZ,,4h,1300℃,16h,87℃,1h,1100℃,,,,[110],,-111
"ObjectId(""5b4d7048e6b1a815d464e88a"")",,5.5,,0.015,5,8.5,,,,Balwt.%,,2.8,2.2,9.5,,,,,,,1.67E-4mm/cycle,,0.1,,,30.5134Mpa√m,"M.B. Henderson,J.W. Martin.THE INFLUENCE OF ORIENTATION TEMPERATURE AND FREQUENCY ON FATIGUE CRACK GROWTH IN A NICKEL-BASED SUPERALLOY SINGLE CRYSTAL[C].Superalloys.1992:707-716.",10.11961/mater0203.MGI.20171221.ds.0013,尹海清,摘录,张国飞,2018/1/8,,,SRR99,,,,,,,,,,,,,,,,,,,,,,,,,,,,,650℃,10HZ,,4h,1300℃,16h,87℃,1h,1100℃,,,,[110],,-111
"ObjectId(""5b4d704de6b1a815d464e88c"")",,5.5,,0.015,5,8.5,,,,Balwt.%,,2.8,2.2,9.5,,,,,,,3.14E-4mm/cycle,,0.1,,,36.8431Mpa√m,"M.B. Henderson,J.W. Martin.THE INFLUENCE OF ORIENTATION TEMPERATURE AND FREQUENCY ON FATIGUE CRACK GROWTH IN A NICKEL-BASED SUPERALLOY SINGLE CRYSTAL[C].Superalloys.1992:707-716.",10.11961/mater0203.MGI.20171221.ds.0013,尹海清,摘录,张国飞,2018/1/8,,,SRR99,,,,,,,,,,,,,,,,,,,,,,,,,,,,,650℃,10HZ,,4h,1300℃,16h,87℃,1h,1100℃,,,,[110],,-111
"ObjectId(""5b4d7052e6b1a815d464e88e"")",,5.5,,0.015,5,8.5,,,,Balwt.%,,2.8,2.2,9.5,,,,,,,3.49E-4mm/cycle,,0.1,,,38.3833Mpa√m,"M.B. Henderson,J.W. Martin.THE INFLUENCE OF ORIENTATION TEMPERATURE AND FREQUENCY ON FATIGUE CRACK GROWTH IN A NICKEL-BASED SUPERALLOY SINGLE CRYSTAL[C].Superalloys.1992:707-716.",10.11961/mater0203.MGI.20171221.ds.0013,尹海清,摘录,张国飞,2018/1/8,,,SRR99,,,,,,,,,,,,,,,,,,,,,,,,,,,,,650℃,10HZ,,4h,1300℃,16h,87℃,1h,1100℃,,,,[110],,-111
"ObjectId(""5b4d7056e6b1a815d464e890"")",,5.5,,0.015,5,8.5,,,,Balwt.%,,2.8,2.2,9.5,,,,,,,1.79E-4mm/cycle,,0.1,,,32.5776Mpa√m,"M.B. Henderson,J.W. Martin.THE INFLUENCE OF ORIENTATION TEMPERATURE AND FREQUENCY ON FATIGUE CRACK GROWTH IN A NICKEL-BASED SUPERALLOY SINGLE CRYSTAL[C].Superalloys.1992:707-716.",10.11961/mater0203.MGI.20171221.ds.0013,尹海清,摘录,张国飞,2018/1/8,,,SRR99,,,,,,,,,,,,,,,,,,,,,,,,,,,,,650℃,10HZ,,4h,1300℃,16h,87℃,1h,1100℃,,,,[110],,-111
"ObjectId(""5b4d705be6b1a815d464e892"")",,5.5,,0.015,5,8.5,,,,Balwt.%,,2.8,2.2,9.5,,,,,,,2.54E-4mm/cycle,,0.1,,,35.074Mpa√m,"M.B. Henderson,J.W. Martin.THE INFLUENCE OF ORIENTATION TEMPERATURE AND FREQUENCY ON FATIGUE CRACK GROWTH IN A NICKEL-BASED SUPERALLOY SINGLE CRYSTAL[C].Superalloys.1992:707-716.",10.11961/mater0203.MGI.20171221.ds.0013,尹海清,摘录,张国飞,2018/1/8,,,SRR99,,,,,,,,,,,,,,,,,,,,,,,,,,,,,650℃,10HZ,,4h,1300℃,16h,87℃,1h,1100℃,,,,[110],,-111
"ObjectId(""5b4d7060e6b1a815d464e894"")",,5.5,,0.015,5,8.5,,,,Balwt.%,,2.8,2.2,9.5,,,,,,,1.40E-4mm/cycle,,0.1,,,29.2875Mpa√m,"M.B. Henderson,J.W. Martin.THE INFLUENCE OF ORIENTATION TEMPERATURE AND FREQUENCY ON FATIGUE CRACK GROWTH IN A NICKEL-BASED SUPERALLOY SINGLE CRYSTAL[C].Superalloys.1992:707-716.",10.11961/mater0203.MGI.20171221.ds.0013,尹海清,摘录,张国飞,2018/1/8,,,SRR99,,,,,,,,,,,,,,,,,,,,,,,,,,,,,650℃,10HZ,,4h,1300℃,16h,87℃,1h,1100℃,,,,[110],,-111
"ObjectId(""5b4d7065e6b1a815d464e896"")",,5.5,,0.015,5,8.5,,,,Balwt.%,,2.8,2.2,9.5,,,,,,,1.30E-4mm/cycle,,0.1,,,28.8111Mpa√m,"M.B. Henderson,J.W. Martin.THE INFLUENCE OF ORIENTATION TEMPERATURE AND FREQUENCY ON FATIGUE CRACK GROWTH IN A NICKEL-BASED SUPERALLOY SINGLE CRYSTAL[C].Superalloys.1992:707-716.",10.11961/mater0203.MGI.20171221.ds.0013,尹海清,摘录,张国飞,2018/1/8,,,SRR99,,,,,,,,,,,,,,,,,,,,,,,,,,,,,650℃,10HZ,,4h,1300℃,16h,87℃,1h,1100℃,,,,[110],,-111
"ObjectId(""5b4d706be6b1a815d464e898"")",,5.5,,0.015,5,8.5,,,,Balwt.%,,2.8,2.2,9.5,,,,,,,1.79E-4mm/cycle,,0.1,,,31.7883Mpa√m,"M.B. Henderson,J.W. Martin.THE INFLUENCE OF ORIENTATION TEMPERATURE AND FREQUENCY ON FATIGUE CRACK GROWTH IN A NICKEL-BASED SUPERALLOY SINGLE CRYSTAL[C].Superalloys.1992:707-716.",10.11961/mater0203.MGI.20171221.ds.0013,尹海清,摘录,张国飞,2018/1/8,,,SRR99,,,,,,,,,,,,,,,,,,,,,,,,,,,,,650℃,10HZ,,4h,1300℃,16h,87℃,1h,1100℃,,,,[110],,-111
"ObjectId(""5b4d706fe6b1a815d464e89a"")",,5.5,,0.015,5,8.5,,,,Balwt.%,,2.8,2.2,9.5,,,,,,,1.79E-4mm/cycle,,0.1,,,31.0181Mpa√m,"M.B. Henderson,J.W. Martin.THE INFLUENCE OF ORIENTATION TEMPERATURE AND FREQUENCY ON FATIGUE CRACK GROWTH IN A NICKEL-BASED SUPERALLOY SINGLE CRYSTAL[C].Superalloys.1992:707-716.",10.11961/mater0203.MGI.20171221.ds.0013,尹海清,摘录,张国飞,2018/1/8,,,SRR99,,,,,,,,,,,,,,,,,,,,,,,,,,,,,650℃,10HZ,,4h,1300℃,16h,87℃,1h,1100℃,,,,[110],,-111
"ObjectId(""5b4d7074e6b1a815d464e89c"")",,5.5,,0.015,5,8.5,,,,Balwt.%,,2.8,2.2,9.5,,,,,,,2.93E-4mm/cycle,,0.1,,,35.9486Mpa√m,"M.B. Henderson,J.W. Martin.THE INFLUENCE OF ORIENTATION TEMPERATURE AND FREQUENCY ON FATIGUE CRACK GROWTH IN A NICKEL-BASED SUPERALLOY SINGLE CRYSTAL[C].Superalloys.1992:707-716.",10.11961/mater0203.MGI.20171221.ds.0013,尹海清,摘录,张国飞,2018/1/8,,,SRR99,,,,,,,,,,,,,,,,,,,,,,,,,,,,,650℃,10HZ,,4h,1300℃,16h,87℃,1h,1100℃,,,,[110],,-111
"ObjectId(""5b4d707ee6b1a815d464e89e"")",,5.5,,0.015,5,8.5,,,,Balwt.%,,2.8,2.2,9.5,,,,,,,6.00E-5mm/cycle,,0.1,,,23.4719Mpa√m,"M.B. Henderson,J.W. Martin.THE INFLUENCE OF ORIENTATION TEMPERATURE AND FREQUENCY ON FATIGUE CRACK GROWTH IN A NICKEL-BASED SUPERALLOY SINGLE CRYSTAL[C].Superalloys.1992:707-716.",10.11961/mater0203.MGI.20171221.ds.0013,尹海清,摘录,张国飞,2018/1/8,,,SRR99,,,,,,,,,,,,,,,,,,,,,,,,,,,,,650℃,10HZ,,4h,1300℃,16h,87℃,1h,1100℃,,,,[110],,-111
"ObjectId(""5b4d7083e6b1a815d464e8a0"")",,5.5,,0.015,5,8.5,,,,Balwt.%,,2.8,2.2,9.5,,,,,,,7.15E-5mm/cycle,,0.1,,,25.0617Mpa√m,"M.B. Henderson,J.W. Martin.THE INFLUENCE OF ORIENTATION TEMPERATURE AND FREQUENCY ON FATIGUE CRACK GROWTH IN A NICKEL-BASED SUPERALLOY SINGLE CRYSTAL[C].Superalloys.1992:707-716.",10.11961/mater0203.MGI.20171221.ds.0013,尹海清,摘录,张国飞,2018/1/8,,,SRR99,,,,,,,,,,,,,,,,,,,,,,,,,,,,,650℃,10HZ,,4h,1300℃,16h,87℃,1h,1100℃,,,,[110],,-111
"ObjectId(""5b4d7088e6b1a815d464e8a2"")",,5.5,,0.015,5,8.5,,,,Balwt.%,,2.8,2.2,9.5,,,,,,,7.67E-5mm/cycle,,0.1,,,25.4761Mpa√m,"M.B. Henderson,J.W. Martin.THE INFLUENCE OF ORIENTATION TEMPERATURE AND FREQUENCY ON FATIGUE CRACK GROWTH IN A NICKEL-BASED SUPERALLOY SINGLE CRYSTAL[C].Superalloys.1992:707-716.",10.11961/mater0203.MGI.20171221.ds.0013,尹海清,摘录,张国飞,2018/1/8,,,SRR99,,,,,,,,,,,,,,,,,,,,,,,,,,,,,650℃,10HZ,,4h,1300℃,16h,87℃,1h,1100℃,,,,[110],,-111
"ObjectId(""5b4d708de6b1a815d464e8a4"")",,5.5,,0.015,5,8.5,,,,Balwt.%,,2.8,2.2,9.5,,,,,,,6.66E-5mm/cycle,,0.1,,,24.4532Mpa√m,"M.B. Henderson,J.W. Martin.THE INFLUENCE OF ORIENTATION TEMPERATURE AND FREQUENCY ON FATIGUE CRACK GROWTH IN A NICKEL-BASED SUPERALLOY SINGLE CRYSTAL[C].Superalloys.1992:707-716.",10.11961/mater0203.MGI.20171221.ds.0013,尹海清,摘录,张国飞,2018/1/8,,,SRR99,,,,,,,,,,,,,,,,,,,,,,,,,,,,,650℃,10HZ,,4h,1300℃,16h,87℃,1h,1100℃,,,,[110],,-111
"ObjectId(""5b4d7092e6b1a815d464e8a6"")",,5.5,,0.015,5,8.5,,,,Balwt.%,,2.8,2.2,9.5,,,,,,,4.07E-5mm/cycle,,0.1,,,20.4205Mpa√m,"M.B. Henderson,J.W. Martin.THE INFLUENCE OF ORIENTATION TEMPERATURE AND FREQUENCY ON FATIGUE CRACK GROWTH IN A NICKEL-BASED SUPERALLOY SINGLE CRYSTAL[C].Superalloys.1992:707-716.",10.11961/mater0203.MGI.20171221.ds.0013,尹海清,摘录,张国飞,2018/1/8,,,SRR99,,,,,,,,,,,,,,,,,,,,,,,,,,,,,650℃,10HZ,,4h,1300℃,16h,87℃,1h,1100℃,,,,[110],,-111
"ObjectId(""5b4d7097e6b1a815d464e8a8"")",,5.5,,0.015,5,8.5,,,,Balwt.%,,2.8,2.2,9.5,,,,,,,4.86E-5mm/cycle,,0.1,,,21.4499Mpa√m,"M.B. Henderson,J.W. Martin.THE INFLUENCE OF ORIENTATION TEMPERATURE AND FREQUENCY ON FATIGUE CRACK GROWTH IN A NICKEL-BASED SUPERALLOY SINGLE CRYSTAL[C].Superalloys.1992:707-716.",10.11961/mater0203.MGI.20171221.ds.0013,尹海清,摘录,张国飞,2018/1/8,,,SRR99,,,,,,,,,,,,,,,,,,,,,,,,,,,,,650℃,10HZ,,4h,1300℃,16h,87℃,1h,1100℃,,,,[110],,-111
"ObjectId(""5b4d709ce6b1a815d464e8aa"")",,5.5,,0.015,5,8.5,,,,Balwt.%,,2.8,2.2,9.5,,,,,,,1.30E-4mm/cycle,,0.1,,,26.9869Mpa√m,"M.B. Henderson,J.W. Martin.THE INFLUENCE OF ORIENTATION TEMPERATURE AND FREQUENCY ON FATIGUE CRACK GROWTH IN A NICKEL-BASED SUPERALLOY SINGLE CRYSTAL[C].Superalloys.1992:707-716.",10.11961/mater0203.MGI.20171221.ds.0013,尹海清,摘录,张国飞,2018/1/8,,,SRR99,,,,,,,,,,,,,,,,,,,,,,,,,,,,,650℃,10HZ,,4h,1300℃,16h,87℃,1h,1100℃,,,,[110],,-111
"ObjectId(""5b4d70a0e6b1a815d464e8ac"")",,5.5,,0.015,5,8.5,,,,Balwt.%,,2.8,2.2,9.5,,,,,,,6.00E-5mm/cycle,,0.1,,,22.5318Mpa√m,"M.B. Henderson,J.W. Martin.THE INFLUENCE OF ORIENTATION TEMPERATURE AND FREQUENCY ON FATIGUE CRACK GROWTH IN A NICKEL-BASED SUPERALLOY SINGLE CRYSTAL[C].Superalloys.1992:707-716.",10.11961/mater0203.MGI.20171221.ds.0013,尹海清,摘录,张国飞,2018/1/8,,,SRR99,,,,,,,,,,,,,,,,,,,,,,,,,,,,,650℃,10HZ,,4h,1300℃,16h,87℃,1h,1100℃,,,,[110],,-111
"ObjectId(""5b4d70a5e6b1a815d464e8ae"")",,5.5,,0.015,5,8.5,,,,Balwt.%,,2.8,2.2,9.5,,,,,,,5.79E-5mm/cycle,,0.1,,,21.9853Mpa√m,"M.B. Henderson,J.W. Martin.THE INFLUENCE OF ORIENTATION TEMPERATURE AND FREQUENCY ON FATIGUE CRACK GROWTH IN A NICKEL-BASED SUPERALLOY SINGLE CRYSTAL[C].Superalloys.1992:707-716.",10.11961/mater0203.MGI.20171221.ds.0013,尹海清,摘录,张国飞,2018/1/8,,,SRR99,,,,,,,,,,,,,,,,,,,,,,,,,,,,,650℃,10HZ,,4h,1300℃,16h,87℃,1h,1100℃,,,,[110],,-111
"ObjectId(""5b4d70aae6b1a815d464e8b0"")",,5.5,,0.015,5,8.5,,,,Balwt.%,,2.8,2.2,9.5,,,,,,,6.21E-5mm/cycle,,0.1,,,23.8595Mpa√m,"M.B. Henderson,J.W. Martin.THE INFLUENCE OF ORIENTATION TEMPERATURE AND FREQUENCY ON FATIGUE CRACK GROWTH IN A NICKEL-BASED SUPERALLOY SINGLE CRYSTAL[C].Superalloys.1992:707-716.",10.11961/mater0203.MGI.20171221.ds.0013,尹海清,摘录,张国飞,2018/1/8,,,SRR99,,,,,,,,,,,,,,,,,,,,,,,,,,,,,650℃,10HZ,,4h,1300℃,16h,87℃,1h,1100℃,,,,[110],,-111
"ObjectId(""5b4d70afe6b1a815d464e8b2"")",,5.5,,0.015,5,8.5,,,,Balwt.%,,2.8,2.2,9.5,,,,,,,1.22E-4mm/cycle,,0.1,,,26.3317Mpa√m,"M.B. Henderson,J.W. Martin.THE INFLUENCE OF ORIENTATION TEMPERATURE AND FREQUENCY ON FATIGUE CRACK GROWTH IN A NICKEL-BASED SUPERALLOY SINGLE CRYSTAL[C].Superalloys.1992:707-716.",10.11961/mater0203.MGI.20171221.ds.0013,尹海清,摘录,张国飞,2018/1/8,,,SRR99,,,,,,,,,,,,,,,,,,,,,,,,,,,,,650℃,10HZ,,4h,1300℃,16h,87℃,1h,1100℃,,,,[110],,-111
"ObjectId(""5b4d70b4e6b1a815d464e8b4"")",,5.5,,0.015,5,8.5,,,,Balwt.%,,2.8,2.2,9.5,,,,,,,4.37E-5mm/cycle,,0.1,,,21.1004Mpa√m,"M.B. Henderson,J.W. Martin.THE INFLUENCE OF ORIENTATION TEMPERATURE AND FREQUENCY ON FATIGUE CRACK GROWTH IN A NICKEL-BASED SUPERALLOY SINGLE CRYSTAL[C].Superalloys.1992:707-716.",10.11961/mater0203.MGI.20171221.ds.0013,尹海清,摘录,张国飞,2018/1/8,,,SRR99,,,,,,,,,,,,,,,,,,,,,,,,,,,,,650℃,10HZ,,4h,1300℃,16h,87℃,1h,1100℃,,,,[110],,-111
"ObjectId(""5b4d70b9e6b1a815d464e8b6"")",,5.5,,0.015,5,8.5,,,,Balwt.%,,2.8,2.2,9.5,,,,,,,3.93E-5mm/cycle,,0.1,,,19.9252Mpa√m,"M.B. Henderson,J.W. Martin.THE INFLUENCE OF ORIENTATION TEMPERATURE AND FREQUENCY ON FATIGUE CRACK GROWTH IN A NICKEL-BASED SUPERALLOY SINGLE CRYSTAL[C].Superalloys.1992:707-716.",10.11961/mater0203.MGI.20171221.ds.0013,尹海清,摘录,张国飞,2018/1/8,,,SRR99,,,,,,,,,,,,,,,,,,,,,,,,,,,,,650℃,10HZ,,4h,1300℃,16h,87℃,1h,1100℃,,,,[110],,-111
"ObjectId(""5b4d70bee6b1a815d464e8b8"")",,5.5,,0.015,5,8.5,,,,Balwt.%,,2.8,2.2,9.5,,,,,,,3.66E-5mm/cycle,,0.1,,,19.4414Mpa√m,"M.B. Henderson,J.W. Martin.THE INFLUENCE OF ORIENTATION TEMPERATURE AND FREQUENCY ON FATIGUE CRACK GROWTH IN A NICKEL-BASED SUPERALLOY SINGLE CRYSTAL[C].Superalloys.1992:707-716.",10.11961/mater0203.MGI.20171221.ds.0013,尹海清,摘录,张国飞,2018/1/8,,,SRR99,,,,,,,,,,,,,,,,,,,,,,,,,,,,,650℃,10HZ,,4h,1300℃,16h,87℃,1h,1100℃,,,,[110],,-111
"ObjectId(""5b4d70c2e6b1a815d464e8ba"")",,5.5,,0.015,5,8.5,,,,Balwt.%,,2.8,2.2,9.5,,,,,,,5.80E-5mm/cycle,,0.1,,,21.6287Mpa√m,"M.B. Henderson,J.W. Martin.THE INFLUENCE OF ORIENTATION TEMPERATURE AND FREQUENCY ON FATIGUE CRACK GROWTH IN A NICKEL-BASED SUPERALLOY SINGLE CRYSTAL[C].Superalloys.1992:707-716.",10.11961/mater0203.MGI.20171221.ds.0013,尹海清,摘录,张国飞,2018/1/8,,,SRR99,,,,,,,,,,,,,,,,,,,,,,,,,,,,,650℃,10HZ,,4h,1300℃,16h,87℃,1h,1100℃,,,,[110],,-111
"ObjectId(""5b4d70cce6b1a815d464e8bc"")",,5.5,,0.015,5,8.5,,,,Balwt.%,,2.8,2.2,9.5,,,,,,,2.24E-5mm/cycle,,0.1,,,16.9127Mpa√m,"M.B. Henderson,J.W. Martin.THE INFLUENCE OF ORIENTATION TEMPERATURE AND FREQUENCY ON FATIGUE CRACK GROWTH IN A NICKEL-BASED SUPERALLOY SINGLE CRYSTAL[C].Superalloys.1992:707-716.",10.11961/mater0203.MGI.20171221.ds.0013,尹海清,摘录,张国飞,2018/1/8,,,SRR99,,,,,,,,,,,,,,,,,,,,,,,,,,,,,650℃,10HZ,,4h,1300℃,16h,87℃,1h,1100℃,,,,[110],,-111
"ObjectId(""5b4d70d1e6b1a815d464e8be"")",,5.5,,0.015,5,8.5,,,,Balwt.%,,2.8,2.2,9.5,,,,,,,2.01E-5mm/cycle,,0.1,,,16.6371Mpa√m,"M.B. Henderson,J.W. Martin.THE INFLUENCE OF ORIENTATION TEMPERATURE AND FREQUENCY ON FATIGUE CRACK GROWTH IN A NICKEL-BASED SUPERALLOY SINGLE CRYSTAL[C].Superalloys.1992:707-716.",10.11961/mater0203.MGI.20171221.ds.0013,尹海清,摘录,张国飞,2018/1/8,,,SRR99,,,,,,,,,,,,,,,,,,,,,,,,,,,,,650℃,10HZ,,4h,1300℃,16h,87℃,1h,1100℃,,,,[110],,-111
"ObjectId(""5b4d70d6e6b1a815d464e8c0"")",,5.5,,0.015,5,8.5,,,,Balwt.%,,2.8,2.2,9.5,,,,,,,0.00235382mm/cycle,,0.1,,,50.7527Mpa√m,"M.B. Henderson,J.W. Martin.THE INFLUENCE OF ORIENTATION TEMPERATURE AND FREQUENCY ON FATIGUE CRACK GROWTH IN A NICKEL-BASED SUPERALLOY SINGLE CRYSTAL[C].Superalloys.1992:707-716.",10.11961/mater0203.MGI.20171221.ds.0013,尹海清,摘录,张国飞,2018/1/8,,,SRR99,,,,,,,,,,,,,,,,,,,,,,,,,,,,,850℃,1HZ,,4h,1300℃,16h,87℃,1h,1100℃,,,,[110],,-111
"ObjectId(""5b4d70dbe6b1a815d464e8c2"")",,5.5,,0.015,5,8.5,,,,Balwt.%,,2.8,2.2,9.5,,,,,,,3.42E-5mm/cycle,,0.1,,,18.6617Mpa√m,"M.B. Henderson,J.W. Martin.THE INFLUENCE OF ORIENTATION TEMPERATURE AND FREQUENCY ON FATIGUE CRACK GROWTH IN A NICKEL-BASED SUPERALLOY SINGLE CRYSTAL[C].Superalloys.1992:707-716.",10.11961/mater0203.MGI.20171221.ds.0013,尹海清,摘录,张国飞,2018/1/8,,,SRR99,,,,,,,,,,,,,,,,,,,,,,,,,,,,,650℃,10HZ,,4h,1300℃,16h,87℃,1h,1100℃,,,,[110],,-111
"ObjectId(""5b4d70e0e6b1a815d464e8c4"")",,5.5,,0.015,5,8.5,,,,Balwt.%,,2.8,2.2,9.5,,,,,,,0.00413771mm/cycle,,0.1,,,58.8231Mpa√m,"M.B. Henderson,J.W. Martin.THE INFLUENCE OF ORIENTATION TEMPERATURE AND FREQUENCY ON FATIGUE CRACK GROWTH IN A NICKEL-BASED SUPERALLOY SINGLE CRYSTAL[C].Superalloys.1992:707-716.",10.11961/mater0203.MGI.20171221.ds.0013,尹海清,摘录,张国飞,2018/1/8,,,SRR99,,,,,,,,,,,,,,,,,,,,,,,,,,,,,850℃,1HZ,,4h,1300℃,16h,87℃,1h,1100℃,,,,[110],,-111
"ObjectId(""5b4d70e4e6b1a815d464e8c6"")",,5.5,,0.015,5,8.5,,,,Balwt.%,,2.8,2.2,9.5,,,,,,,0.00301264mm/cycle,,0.1,,,54.1929Mpa√m,"M.B. Henderson,J.W. Martin.THE INFLUENCE OF ORIENTATION TEMPERATURE AND FREQUENCY ON FATIGUE CRACK GROWTH IN A NICKEL-BASED SUPERALLOY SINGLE CRYSTAL[C].Superalloys.1992:707-716.",10.11961/mater0203.MGI.20171221.ds.0013,尹海清,摘录,张国飞,2018/1/8,,,SRR99,,,,,,,,,,,,,,,,,,,,,,,,,,,,,850℃,1HZ,,4h,1300℃,16h,87℃,1h,1100℃,,,,[110],,-111
"ObjectId(""5b4d70e9e6b1a815d464e8c8"")",,5.5,,0.015,5,8.5,,,,Balwt.%,,2.8,2.2,9.5,,,,,,,0.0019051mm/cycle,,0.1,,,47.9224Mpa√m,"M.B. Henderson,J.W. Martin.THE INFLUENCE OF ORIENTATION TEMPERATURE AND FREQUENCY ON FATIGUE CRACK GROWTH IN A NICKEL-BASED SUPERALLOY SINGLE CRYSTAL[C].Superalloys.1992:707-716.",10.11961/mater0203.MGI.20171221.ds.0013,尹海清,摘录,张国飞,2018/1/8,,,SRR99,,,,,,,,,,,,,,,,,,,,,,,,,,,,,850℃,1HZ,,4h,1300℃,16h,87℃,1h,1100℃,,,,[110],,-111
"ObjectId(""5b4d70eee6b1a815d464e8ca"")",,5.5,,0.015,5,8.5,,,,Balwt.%,,2.8,2.2,9.5,,,,,,,0.00133941mm/cycle,,0.1,,,43.0793Mpa√m,"M.B. Henderson,J.W. Martin.THE INFLUENCE OF ORIENTATION TEMPERATURE AND FREQUENCY ON FATIGUE CRACK GROWTH IN A NICKEL-BASED SUPERALLOY SINGLE CRYSTAL[C].Superalloys.1992:707-716.",10.11961/mater0203.MGI.20171221.ds.0013,尹海清,摘录,张国飞,2018/1/8,,,SRR99,,,,,,,,,,,,,,,,,,,,,,,,,,,,,850℃,1HZ,,4h,1300℃,16h,87℃,1h,1100℃,,,,[110],,-111
"ObjectId(""5b4d70f3e6b1a815d464e8cc"")",,5.5,,0.015,5,8.5,,,,Balwt.%,,2.8,2.2,9.5,,,,,,,1.94E-5mm/cycle,,0.1,,,16.2336Mpa√m,"M.B. Henderson,J.W. Martin.THE INFLUENCE OF ORIENTATION TEMPERATURE AND FREQUENCY ON FATIGUE CRACK GROWTH IN A NICKEL-BASED SUPERALLOY SINGLE CRYSTAL[C].Superalloys.1992:707-716.",10.11961/mater0203.MGI.20171221.ds.0013,尹海清,摘录,张国飞,2018/1/8,,,SRR99,,,,,,,,,,,,,,,,,,,,,,,,,,,,,650℃,10HZ,,4h,1300℃,16h,87℃,1h,1100℃,,,,[110],,-111
"ObjectId(""5b4d70f8e6b1a815d464e8ce"")",,5.5,,0.015,5,8.5,,,,Balwt.%,,2.8,2.2,9.5,,,,,,,2.67E-5mm/cycle,,0.1,,,17.6206Mpa√m,"M.B. Henderson,J.W. Martin.THE INFLUENCE OF ORIENTATION TEMPERATURE AND FREQUENCY ON FATIGUE CRACK GROWTH IN A NICKEL-BASED SUPERALLOY SINGLE CRYSTAL[C].Superalloys.1992:707-716.",10.11961/mater0203.MGI.20171221.ds.0013,尹海清,摘录,张国飞,2018/1/8,,,SRR99,,,,,,,,,,,,,,,,,,,,,,,,,,,,,650℃,10HZ,,4h,1300℃,16h,87℃,1h,1100℃,,,,[110],,-111
"ObjectId(""5b4d70fde6b1a815d464e8d0"")",,5.5,,0.015,5,8.5,,,,Balwt.%,,2.8,2.2,9.5,,,,,,,2.16E-5mm/cycle,,0.1,,,16.3681Mpa√m,"M.B. Henderson,J.W. Martin.THE INFLUENCE OF ORIENTATION TEMPERATURE AND FREQUENCY ON FATIGUE CRACK GROWTH IN A NICKEL-BASED SUPERALLOY SINGLE CRYSTAL[C].Superalloys.1992:707-716.",10.11961/mater0203.MGI.20171221.ds.0013,尹海清,摘录,张国飞,2018/1/8,,,SRR99,,,,,,,,,,,,,,,,,,,,,,,,,,,,,650℃,10HZ,,4h,1300℃,16h,87℃,1h,1100℃,,,,[110],,-111
