Repository: wujunming1/superalloy-project

File: 国际高温合金会议论文和数据/文献-数据-科研机构关联/数据汇总/力学性能/mechanicproperty_fcpr.csv (part 14 of 20)
_id,air处理/air,Al,B,C,Co,Cr,Fe,Mo,Nb+Ta,Ni,Si,Ta,Ti,W,Zr,一次时效/温度,一次时效及空冷/时间,二次时效/温度,二次时效及空冷/时间,保温/时间,力学性能/疲劳裂纹扩展速率,加热/温度,加载应力/应力比,加载应力/应力范围,备注,应力强度因子范围/应力强度因子范围,摘录出处,数据DOI,数据审核者,数据来源方式,数据生产者,数据采集时间,晶粒取向/晶粒取向,机械热处理/温度,材料牌号,标准热处理/温度,标准热处理后油淬/时间,热处理1/冷却速率,热处理1/时间,热处理1/温度,热处理2/冷却速率,热处理2/时间,热处理2/温度,热处理3/冷却速率,热处理3/时间,热处理3/温度,热处理4/冷却速率,热处理4/时间,热处理4/温度,热处理5/时间,热处理5/温度,热机械处理/温度,疲劳测试/初始温度,疲劳测试/应力强度,疲劳测试/应力强度因子,疲劳测试/测试温度,疲劳测试/温度,疲劳测试/频率,疲劳裂纹扩展/同等水平有效应力强度因子,疲劳裂纹扩展/应力强度因子,疲劳裂纹扩展/应力强度因子范围,疲劳裂纹扩展/有效应力强度因子范围,疲劳裂纹扩展/等效应力强度因子范围,疲劳裂纹扩展温度/疲劳裂纹扩展温度,疲劳裂纹扩展频率/疲劳裂纹扩展频率,真空处理/真空,第一次时效保温/第一次时效时间,第一次时效处理/第一次时效温度,第三次时效保温/第三次时效时间,第三次时效处理/第三次时效温度,第二次时效保温/第二次时效时间,第二次时效处理/第二次时效温度,等温锻造/变形量,等温锻造/温度,裂纹初始长度/裂纹初始长度,裂纹扩展方向/裂纹扩展方向,裂纹扩展频率/频率,裂纹面/裂纹面
"ObjectId(""5b4d7102e6b1a815d464e8d2"")",,5.5,,0.015,5,8.5,,,,Balwt.%,,2.8,2.2,9.5,,,,,,,3.18E-5mm/cycle,,0.1,,,18.9685Mpa√m,"M.B. Henderson,J.W. Martin.THE INFLUENCE OF ORIENTATION TEMPERATURE AND FREQUENCY ON FATIGUE CRACK GROWTH IN A NICKEL-BASED SUPERALLOY SINGLE CRYSTAL[C].Superalloys.1992:707-716.",10.11961/mater0203.MGI.20171221.ds.0013,尹海清,摘录,张国飞,2018/1/8,,,SRR99,,,,,,,,,,,,,,,,,,,,,,,,,,,,,650℃,10HZ,,4h,1300℃,16h,87℃,1h,1100℃,,,,[110],,-111
"ObjectId(""5b4d7107e6b1a815d464e8d4"")",,5.5,,0.015,5,8.5,,,,Balwt.%,,2.8,2.2,9.5,,,,,,,0.00154193mm/cycle,,0.1,,,45.2499Mpa√m,"M.B. Henderson,J.W. Martin.THE INFLUENCE OF ORIENTATION TEMPERATURE AND FREQUENCY ON FATIGUE CRACK GROWTH IN A NICKEL-BASED SUPERALLOY SINGLE CRYSTAL[C].Superalloys.1992:707-716.",10.11961/mater0203.MGI.20171221.ds.0013,尹海清,摘录,张国飞,2018/1/8,,,SRR99,,,,,,,,,,,,,,,,,,,,,,,,,,,,,850℃,1HZ,,4h,1300℃,16h,87℃,1h,1100℃,,,,[110],,-111
"ObjectId(""5b4d710ce6b1a815d464e8d6"")",,5.5,,0.015,5,8.5,,,,Balwt.%,,2.8,2.2,9.5,,,,,,,2.49E-5mm/cycle,,0.1,,,17.3339Mpa√m,"M.B. Henderson,J.W. Martin.THE INFLUENCE OF ORIENTATION TEMPERATURE AND FREQUENCY ON FATIGUE CRACK GROWTH IN A NICKEL-BASED SUPERALLOY SINGLE CRYSTAL[C].Superalloys.1992:707-716.",10.11961/mater0203.MGI.20171221.ds.0013,尹海清,摘录,张国飞,2018/1/8,,,SRR99,,,,,,,,,,,,,,,,,,,,,,,,,,,,,650℃,10HZ,,4h,1300℃,16h,87℃,1h,1100℃,,,,[110],,-111
"ObjectId(""5b4d7110e6b1a815d464e8d8"")",,5.5,,0.015,5,8.5,,,,Balwt.%,,2.8,2.2,9.5,,,,,,,3.67E-5mm/cycle,,0.1,,,18.0622Mpa√m,"M.B. Henderson,J.W. Martin.THE INFLUENCE OF ORIENTATION TEMPERATURE AND FREQUENCY ON FATIGUE CRACK GROWTH IN A NICKEL-BASED SUPERALLOY SINGLE CRYSTAL[C].Superalloys.1992:707-716.",10.11961/mater0203.MGI.20171221.ds.0013,尹海清,摘录,张国飞,2018/1/8,,,SRR99,,,,,,,,,,,,,,,,,,,,,,,,,,,,,650℃,10HZ,,4h,1300℃,16h,87℃,1h,1100℃,,,,[110],,-111
"ObjectId(""5b4d711ae6b1a815d464e8da"")",,5.5,,0.015,5,8.5,,,,Balwt.%,,2.8,2.2,9.5,,,,,,,6.86E-4mm/cycle,,0.1,,,35.0987Mpa√m,"M.B. Henderson,J.W. Martin.THE INFLUENCE OF ORIENTATION TEMPERATURE AND FREQUENCY ON FATIGUE CRACK GROWTH IN A NICKEL-BASED SUPERALLOY SINGLE CRYSTAL[C].Superalloys.1992:707-716.",10.11961/mater0203.MGI.20171221.ds.0013,尹海清,摘录,张国飞,2018/1/8,,,SRR99,,,,,,,,,,,,,,,,,,,,,,,,,,,,,850℃,1HZ,,4h,1300℃,16h,87℃,1h,1100℃,,,,[110],,-111
"ObjectId(""5b4d711fe6b1a815d464e8dc"")",,5.5,,0.015,5,8.5,,,,Balwt.%,,2.8,2.2,9.5,,,,,,,9.09E-4mm/cycle,,0.1,,,37.4788Mpa√m,"M.B. Henderson,J.W. Martin.THE INFLUENCE OF ORIENTATION TEMPERATURE AND FREQUENCY ON FATIGUE CRACK GROWTH IN A NICKEL-BASED SUPERALLOY SINGLE CRYSTAL[C].Superalloys.1992:707-716.",10.11961/mater0203.MGI.20171221.ds.0013,尹海清,摘录,张国飞,2018/1/8,,,SRR99,,,,,,,,,,,,,,,,,,,,,,,,,,,,,850℃,1HZ,,4h,1300℃,16h,87℃,1h,1100℃,,,,[110],,-111
"ObjectId(""5b4d7124e6b1a815d464e8de"")",,5.5,,0.015,5,8.5,,,,Balwt.%,,2.8,2.2,9.5,,,,,,,8.78E-4mm/cycle,,0.1,,,36.87Mpa√m,"M.B. Henderson,J.W. Martin.THE INFLUENCE OF ORIENTATION TEMPERATURE AND FREQUENCY ON FATIGUE CRACK GROWTH IN A NICKEL-BASED SUPERALLOY SINGLE CRYSTAL[C].Superalloys.1992:707-716.",10.11961/mater0203.MGI.20171221.ds.0013,尹海清,摘录,张国飞,2018/1/8,,,SRR99,,,,,,,,,,,,,,,,,,,,,,,,,,,,,850℃,1HZ,,4h,1300℃,16h,87℃,1h,1100℃,,,,[110],,-111
"ObjectId(""5b4d7129e6b1a815d464e8e0"")",,5.5,,0.015,5,8.5,,,,Balwt.%,,2.8,2.2,9.5,,,,,,,5.96E-4mm/cycle,,0.1,,,32.34Mpa√m,"M.B. Henderson,J.W. Martin.THE INFLUENCE OF ORIENTATION TEMPERATURE AND FREQUENCY ON FATIGUE CRACK GROWTH IN A NICKEL-BASED SUPERALLOY SINGLE CRYSTAL[C].Superalloys.1992:707-716.",10.11961/mater0203.MGI.20171221.ds.0013,尹海清,摘录,张国飞,2018/1/8,,,SRR99,,,,,,,,,,,,,,,,,,,,,,,,,,,,,850℃,1HZ,,4h,1300℃,16h,87℃,1h,1100℃,,,,[110],,-111
"ObjectId(""5b4d712ee6b1a815d464e8e2"")",,5.5,,0.015,5,8.5,,,,Balwt.%,,2.8,2.2,9.5,,,,,,,5.56E-4mm/cycle,,0.1,,,31.2979Mpa√m,"M.B. Henderson,J.W. Martin.THE INFLUENCE OF ORIENTATION TEMPERATURE AND FREQUENCY ON FATIGUE CRACK GROWTH IN A NICKEL-BASED SUPERALLOY SINGLE CRYSTAL[C].Superalloys.1992:707-716.",10.11961/mater0203.MGI.20171221.ds.0013,尹海清,摘录,张国飞,2018/1/8,,,SRR99,,,,,,,,,,,,,,,,,,,,,,,,,,,,,850℃,1HZ,,4h,1300℃,16h,87℃,1h,1100℃,,,,[110],,-111
"ObjectId(""5b4d7133e6b1a815d464e8e4"")",,5.5,,0.015,5,8.5,,,,Balwt.%,,2.8,2.2,9.5,,,,,,,2.23E-5mm/cycle,,0.1,,,20.0807Mpa√m,"M.B. Henderson,J.W. Martin.THE INFLUENCE OF ORIENTATION TEMPERATURE AND FREQUENCY ON FATIGUE CRACK GROWTH IN A NICKEL-BASED SUPERALLOY SINGLE CRYSTAL[C].Superalloys.1992:707-716.",10.11961/mater0203.MGI.20171221.ds.0013,尹海清,摘录,张国飞,2018/1/8,,,SRR99,,,,,,,,,,,,,,,,,,,,,,,,,,,,,850℃,1HZ,,4h,1300℃,16h,87℃,1h,1100℃,,,,[110],,-111
"ObjectId(""5b4d7138e6b1a815d464e8e6"")",,5.5,,0.015,5,8.5,,,,Balwt.%,,2.8,2.2,9.5,,,,,,,1.68E-5mm/cycle,,0.1,,,18.6524Mpa√m,"M.B. Henderson,J.W. Martin.THE INFLUENCE OF ORIENTATION TEMPERATURE AND FREQUENCY ON FATIGUE CRACK GROWTH IN A NICKEL-BASED SUPERALLOY SINGLE CRYSTAL[C].Superalloys.1992:707-716.",10.11961/mater0203.MGI.20171221.ds.0013,尹海清,摘录,张国飞,2018/1/8,,,SRR99,,,,,,,,,,,,,,,,,,,,,,,,,,,,,850℃,1HZ,,4h,1300℃,16h,87℃,1h,1100℃,,,,[110],,-111
"ObjectId(""5b4d713de6b1a815d464e8e8"")",,5.5,,0.015,5,8.5,,,,Balwt.%,,2.8,2.2,9.5,,,,,,,1.06E-4mm/cycle,,0.1,,,22.1752Mpa√m,"M.B. Henderson,J.W. Martin.THE INFLUENCE OF ORIENTATION TEMPERATURE AND FREQUENCY ON FATIGUE CRACK GROWTH IN A NICKEL-BASED SUPERALLOY SINGLE CRYSTAL[C].Superalloys.1992:707-716.",10.11961/mater0203.MGI.20171221.ds.0013,尹海清,摘录,张国飞,2018/1/8,,,SRR99,,,,,,,,,,,,,,,,,,,,,,,,,,,,,850℃,1HZ,,4h,1300℃,16h,87℃,1h,1100℃,,,,[110],,-111
"ObjectId(""5b4d7142e6b1a815d464e8ea"")",,5.5,,0.015,5,8.5,,,,Balwt.%,,2.8,2.2,9.5,,,,,,,2.01E-5mm/cycle,,0.1,,,19.7535Mpa√m,"M.B. Henderson,J.W. Martin.THE INFLUENCE OF ORIENTATION TEMPERATURE AND FREQUENCY ON FATIGUE CRACK GROWTH IN A NICKEL-BASED SUPERALLOY SINGLE CRYSTAL[C].Superalloys.1992:707-716.",10.11961/mater0203.MGI.20171221.ds.0013,尹海清,摘录,张国飞,2018/1/8,,,SRR99,,,,,,,,,,,,,,,,,,,,,,,,,,,,,850℃,1HZ,,4h,1300℃,16h,87℃,1h,1100℃,,,,[110],,-111
"ObjectId(""5b4d7146e6b1a815d464e8ec"")",,5.5,,0.015,5,8.5,,,,Balwt.%,,2.8,2.2,9.5,,,,,,,2.86E-5mm/cycle,,0.1,,,20.7519Mpa√m,"M.B. Henderson,J.W. Martin.THE INFLUENCE OF ORIENTATION TEMPERATURE AND FREQUENCY ON FATIGUE CRACK GROWTH IN A NICKEL-BASED SUPERALLOY SINGLE CRYSTAL[C].Superalloys.1992:707-716.",10.11961/mater0203.MGI.20171221.ds.0013,尹海清,摘录,张国飞,2018/1/8,,,SRR99,,,,,,,,,,,,,,,,,,,,,,,,,,,,,850℃,1HZ,,4h,1300℃,16h,87℃,1h,1100℃,,,,[110],,-111
"ObjectId(""5b4d714be6b1a815d464e8ee"")",,5.5,,0.015,5,8.5,,,,Balwt.%,,2.8,2.2,9.5,,,,,,,7.90E-4mm/cycle,,0.1,,,35.9739Mpa√m,"M.B. Henderson,J.W. Martin.THE INFLUENCE OF ORIENTATION TEMPERATURE AND FREQUENCY ON FATIGUE CRACK GROWTH IN A NICKEL-BASED SUPERALLOY SINGLE CRYSTAL[C].Superalloys.1992:707-716.",10.11961/mater0203.MGI.20171221.ds.0013,尹海清,摘录,张国飞,2018/1/8,,,SRR99,,,,,,,,,,,,,,,,,,,,,,,,,,,,,850℃,1HZ,,4h,1300℃,16h,87℃,1h,1100℃,,,,[110],,-111
"ObjectId(""5b4d7150e6b1a815d464e8f0"")",,5.5,,0.015,5,8.5,,,,Balwt.%,,2.8,2.2,9.5,,,,,,,4.49E-4mm/cycle,,0.1,,,30.7856Mpa√m,"M.B. Henderson,J.W. Martin.THE INFLUENCE OF ORIENTATION TEMPERATURE AND FREQUENCY ON FATIGUE CRACK GROWTH IN A NICKEL-BASED SUPERALLOY SINGLE CRYSTAL[C].Superalloys.1992:707-716.",10.11961/mater0203.MGI.20171221.ds.0013,尹海清,摘录,张国飞,2018/1/8,,,SRR99,,,,,,,,,,,,,,,,,,,,,,,,,,,,,850℃,1HZ,,4h,1300℃,16h,87℃,1h,1100℃,,,,[110],,-111
"ObjectId(""5b4d7155e6b1a815d464e8f2"")",,5.5,,0.015,5,8.5,,,,Balwt.%,,2.8,2.2,9.5,,,,,,,9.76E-4mm/cycle,,0.1,,,39.0446Mpa√m,"M.B. Henderson,J.W. Martin.THE INFLUENCE OF ORIENTATION TEMPERATURE AND FREQUENCY ON FATIGUE CRACK GROWTH IN A NICKEL-BASED SUPERALLOY SINGLE CRYSTAL[C].Superalloys.1992:707-716.",10.11961/mater0203.MGI.20171221.ds.0013,尹海清,摘录,张国飞,2018/1/8,,,SRR99,,,,,,,,,,,,,,,,,,,,,,,,,,,,,850℃,1HZ,,4h,1300℃,16h,87℃,1h,1100℃,,,,[110],,-111
"ObjectId(""5b4d715ae6b1a815d464e8f4"")",,5.5,,0.015,5,8.5,,,,Balwt.%,,2.8,2.2,9.5,,,,,,,0.00104666mm/cycle,,0.1,,,40.0161Mpa√m,"M.B. Henderson,J.W. Martin.THE INFLUENCE OF ORIENTATION TEMPERATURE AND FREQUENCY ON FATIGUE CRACK GROWTH IN A NICKEL-BASED SUPERALLOY SINGLE CRYSTAL[C].Superalloys.1992:707-716.",10.11961/mater0203.MGI.20171221.ds.0013,尹海清,摘录,张国飞,2018/1/8,,,SRR99,,,,,,,,,,,,,,,,,,,,,,,,,,,,,850℃,1HZ,,4h,1300℃,16h,87℃,1h,1100℃,,,,[110],,-111
"ObjectId(""5b4d715fe6b1a815d464e8f6"")",,5.5,,0.015,5,8.5,,,,Balwt.%,,2.8,2.2,9.5,,,,,,,1.80E-5mm/cycle,,0.1,,,19.1165Mpa√m,"M.B. Henderson,J.W. Martin.THE INFLUENCE OF ORIENTATION TEMPERATURE AND FREQUENCY ON FATIGUE CRACK GROWTH IN A NICKEL-BASED SUPERALLOY SINGLE CRYSTAL[C].Superalloys.1992:707-716.",10.11961/mater0203.MGI.20171221.ds.0013,尹海清,摘录,张国飞,2018/1/8,,,SRR99,,,,,,,,,,,,,,,,,,,,,,,,,,,,,850℃,1HZ,,4h,1300℃,16h,87℃,1h,1100℃,,,,[110],,-111
"ObjectId(""5b4d7169e6b1a815d464e8f8"")",,5.5,,0.015,5,8.5,,,,Balwt.%,,2.8,2.2,9.5,,,,,,,1.41E-5mm/cycle,,0.1,,,15.9667Mpa√m,"M.B. Henderson,J.W. Martin.THE INFLUENCE OF ORIENTATION TEMPERATURE AND FREQUENCY ON FATIGUE CRACK GROWTH IN A NICKEL-BASED SUPERALLOY SINGLE CRYSTAL[C].Superalloys.1992:707-716.",10.11961/mater0203.MGI.20171221.ds.0013,尹海清,摘录,张国飞,2018/1/8,,,SRR99,,,,,,,,,,,,,,,,,,,,,,,,,,,,,850℃,1HZ,,4h,1300℃,16h,87℃,1h,1100℃,,,,[110],,-111
"ObjectId(""5b4d716ee6b1a815d464e8fa"")",,5.5,,0.015,5,8.5,,,,Balwt.%,,2.8,2.2,9.5,,,,,,,8.17E-4mm/cycle,,0.1,,,38.7218Mpa√m,"M.B. Henderson,J.W. Martin.THE INFLUENCE OF ORIENTATION TEMPERATURE AND FREQUENCY ON FATIGUE CRACK GROWTH IN A NICKEL-BASED SUPERALLOY SINGLE CRYSTAL[C].Superalloys.1992:707-716.",10.11961/mater0203.MGI.20171221.ds.0013,尹海清,摘录,张国飞,2018/1/8,,,SRR99,,,,,,,,,,,,,,,,,,,,,,,,,,,,,850℃,10HZ,,4h,1300℃,16h,87℃,1h,1100℃,,,,[110],,-111
"ObjectId(""5b4d7173e6b1a815d464e8fc"")",,5.5,,0.015,5,8.5,,,,Balwt.%,,2.8,2.2,9.5,,,,,,,2.30E-4mm/cycle,,0.1,,,26.3436Mpa√m,"M.B. Henderson,J.W. Martin.THE INFLUENCE OF ORIENTATION TEMPERATURE AND FREQUENCY ON FATIGUE CRACK GROWTH IN A NICKEL-BASED SUPERALLOY SINGLE CRYSTAL[C].Superalloys.1992:707-716.",10.11961/mater0203.MGI.20171221.ds.0013,尹海清,摘录,张国飞,2018/1/8,,,SRR99,,,,,,,,,,,,,,,,,,,,,,,,,,,,,850℃,10HZ,,4h,1300℃,16h,87℃,1h,1100℃,,,,[110],,-111
"ObjectId(""5b4d7177e6b1a815d464e8fe"")",,5.5,,0.015,5,8.5,,,,Balwt.%,,2.8,2.2,9.5,,,,,,,1.68E-5mm/cycle,,0.1,,,17.9052Mpa√m,"M.B. Henderson,J.W. Martin.THE INFLUENCE OF ORIENTATION TEMPERATURE AND FREQUENCY ON FATIGUE CRACK GROWTH IN A NICKEL-BASED SUPERALLOY SINGLE CRYSTAL[C].Superalloys.1992:707-716.",10.11961/mater0203.MGI.20171221.ds.0013,尹海清,摘录,张国飞,2018/1/8,,,SRR99,,,,,,,,,,,,,,,,,,,,,,,,,,,,,850℃,1HZ,,4h,1300℃,16h,87℃,1h,1100℃,,,,[110],,-111
"ObjectId(""5b4d717ce6b1a815d464e900"")",,5.5,,0.015,5,8.5,,,,Balwt.%,,2.8,2.2,9.5,,,,,,,1.06E-4mm/cycle,,0.1,,,21.6379Mpa√m,"M.B. Henderson,J.W. Martin.THE INFLUENCE OF ORIENTATION TEMPERATURE AND FREQUENCY ON FATIGUE CRACK GROWTH IN A NICKEL-BASED SUPERALLOY SINGLE CRYSTAL[C].Superalloys.1992:707-716.",10.11961/mater0203.MGI.20171221.ds.0013,尹海清,摘录,张国飞,2018/1/8,,,SRR99,,,,,,,,,,,,,,,,,,,,,,,,,,,,,850℃,10HZ,,4h,1300℃,16h,87℃,1h,1100℃,,,,[110],,-111
"ObjectId(""5b4d7181e6b1a815d464e902"")",,5.5,,0.015,5,8.5,,,,Balwt.%,,2.8,2.2,9.5,,,,,,,5.17E-4mm/cycle,,0.1,,,33.4118Mpa√m,"M.B. Henderson,J.W. Martin.THE INFLUENCE OF ORIENTATION TEMPERATURE AND FREQUENCY ON FATIGUE CRACK GROWTH IN A NICKEL-BASED SUPERALLOY SINGLE CRYSTAL[C].Superalloys.1992:707-716.",10.11961/mater0203.MGI.20171221.ds.0013,尹海清,摘录,张国飞,2018/1/8,,,SRR99,,,,,,,,,,,,,,,,,,,,,,,,,,,,,850℃,10HZ,,4h,1300℃,16h,87℃,1h,1100℃,,,,[110],,-111
"ObjectId(""5b4d7186e6b1a815d464e904"")",,5.5,,0.015,5,8.5,,,,Balwt.%,,2.8,2.2,9.5,,,,,,,1.41E-5mm/cycle,,0.1,,,15.4529Mpa√m,"M.B. Henderson,J.W. Martin.THE INFLUENCE OF ORIENTATION TEMPERATURE AND FREQUENCY ON FATIGUE CRACK GROWTH IN A NICKEL-BASED SUPERALLOY SINGLE CRYSTAL[C].Superalloys.1992:707-716.",10.11961/mater0203.MGI.20171221.ds.0013,尹海清,摘录,张国飞,2018/1/8,,,SRR99,,,,,,,,,,,,,,,,,,,,,,,,,,,,,850℃,1HZ,,4h,1300℃,16h,87℃,1h,1100℃,,,,[110],,-111
"ObjectId(""5b4d718be6b1a815d464e906"")",,5.5,,0.015,5,8.5,,,,Balwt.%,,2.8,2.2,9.5,,,,,,,1.27E-5mm/cycle,,0.1,,,15.326Mpa√m,"M.B. Henderson,J.W. Martin.THE INFLUENCE OF ORIENTATION TEMPERATURE AND FREQUENCY ON FATIGUE CRACK GROWTH IN A NICKEL-BASED SUPERALLOY SINGLE CRYSTAL[C].Superalloys.1992:707-716.",10.11961/mater0203.MGI.20171221.ds.0013,尹海清,摘录,张国飞,2018/1/8,,,SRR99,,,,,,,,,,,,,,,,,,,,,,,,,,,,,850℃,1HZ,,4h,1300℃,16h,87℃,1h,1100℃,,,,[110],,-111
"ObjectId(""5b4d7190e6b1a815d464e908"")",,5.5,,0.015,5,8.5,,,,Balwt.%,,2.8,2.2,9.5,,,,,,,5.75E-4mm/cycle,,0.1,,,34.8086Mpa√m,"M.B. Henderson,J.W. Martin.THE INFLUENCE OF ORIENTATION TEMPERATURE AND FREQUENCY ON FATIGUE CRACK GROWTH IN A NICKEL-BASED SUPERALLOY SINGLE CRYSTAL[C].Superalloys.1992:707-716.",10.11961/mater0203.MGI.20171221.ds.0013,尹海清,摘录,张国飞,2018/1/8,,,SRR99,,,,,,,,,,,,,,,,,,,,,,,,,,,,,850℃,10HZ,,4h,1300℃,16h,87℃,1h,1100℃,,,,[110],,-111
"ObjectId(""5b4d7195e6b1a815d464e90a"")",,5.5,,0.015,5,8.5,,,,Balwt.%,,2.8,2.2,9.5,,,,,,,6.61E-4mm/cycle,,0.1,,,36.5624Mpa√m,"M.B. Henderson,J.W. Martin.THE INFLUENCE OF ORIENTATION TEMPERATURE AND FREQUENCY ON FATIGUE CRACK GROWTH IN A NICKEL-BASED SUPERALLOY SINGLE CRYSTAL[C].Superalloys.1992:707-716.",10.11961/mater0203.MGI.20171221.ds.0013,尹海清,摘录,张国飞,2018/1/8,,,SRR99,,,,,,,,,,,,,,,,,,,,,,,,,,,,,850℃,10HZ,,4h,1300℃,16h,87℃,1h,1100℃,,,,[110],,-111
"ObjectId(""5b4d719ae6b1a815d464e90c"")",,5.5,,0.015,5,8.5,,,,Balwt.%,,2.8,2.2,9.5,,,,,,,2.84E-4mm/cycle,,0.1,,,28.5923Mpa√m,"M.B. Henderson,J.W. Martin.THE INFLUENCE OF ORIENTATION TEMPERATURE AND FREQUENCY ON FATIGUE CRACK GROWTH IN A NICKEL-BASED SUPERALLOY SINGLE CRYSTAL[C].Superalloys.1992:707-716.",10.11961/mater0203.MGI.20171221.ds.0013,尹海清,摘录,张国飞,2018/1/8,,,SRR99,,,,,,,,,,,,,,,,,,,,,,,,,,,,,850℃,10HZ,,4h,1300℃,16h,87℃,1h,1100℃,,,,[110],,-111
"ObjectId(""5b4d719fe6b1a815d464e90e"")",,5.5,,0.015,5,8.5,,,,Balwt.%,,2.8,2.2,9.5,,,,,,,1.68E-5mm/cycle,,0.1,,,18.3498Mpa√m,"M.B. Henderson,J.W. Martin.THE INFLUENCE OF ORIENTATION TEMPERATURE AND FREQUENCY ON FATIGUE CRACK GROWTH IN A NICKEL-BASED SUPERALLOY SINGLE CRYSTAL[C].Superalloys.1992:707-716.",10.11961/mater0203.MGI.20171221.ds.0013,尹海清,摘录,张国飞,2018/1/8,,,SRR99,,,,,,,,,,,,,,,,,,,,,,,,,,,,,850℃,1HZ,,4h,1300℃,16h,87℃,1h,1100℃,,,,[110],,-111
"ObjectId(""5b4d71a4e6b1a815d464e910"")",,5.5,,0.015,5,8.5,,,,Balwt.%,,2.8,2.2,9.5,,,,,,,1.46E-5mm/cycle,,0.1,,,17.0464Mpa√m,"M.B. Henderson,J.W. Martin.THE INFLUENCE OF ORIENTATION TEMPERATURE AND FREQUENCY ON FATIGUE CRACK GROWTH IN A NICKEL-BASED SUPERALLOY SINGLE CRYSTAL[C].Superalloys.1992:707-716.",10.11961/mater0203.MGI.20171221.ds.0013,尹海清,摘录,张国飞,2018/1/8,,,SRR99,,,,,,,,,,,,,,,,,,,,,,,,,,,,,850℃,1HZ,,4h,1300℃,16h,87℃,1h,1100℃,,,,[110],,-111
"ObjectId(""5b4d71a9e6b1a815d464e912"")",,5.5,,0.015,5,8.5,,,,Balwt.%,,2.8,2.2,9.5,,,,,,,1.68E-5mm/cycle,,0.1,,,17.6148Mpa√m,"M.B. Henderson,J.W. Martin.THE INFLUENCE OF ORIENTATION TEMPERATURE AND FREQUENCY ON FATIGUE CRACK GROWTH IN A NICKEL-BASED SUPERALLOY SINGLE CRYSTAL[C].Superalloys.1992:707-716.",10.11961/mater0203.MGI.20171221.ds.0013,尹海清,摘录,张国飞,2018/1/8,,,SRR99,,,,,,,,,,,,,,,,,,,,,,,,,,,,,850℃,1HZ,,4h,1300℃,16h,87℃,1h,1100℃,,,,[110],,-111
"ObjectId(""5b4d71ade6b1a815d464e914"")",,5.5,,0.015,5,8.5,,,,Balwt.%,,2.8,2.2,9.5,,,,,,,1.86E-4mm/cycle,,0.1,,,24.4711Mpa√m,"M.B. Henderson,J.W. Martin.THE INFLUENCE OF ORIENTATION TEMPERATURE AND FREQUENCY ON FATIGUE CRACK GROWTH IN A NICKEL-BASED SUPERALLOY SINGLE CRYSTAL[C].Superalloys.1992:707-716.",10.11961/mater0203.MGI.20171221.ds.0013,尹海清,摘录,张国飞,2018/1/8,,,SRR99,,,,,,,,,,,,,,,,,,,,,,,,,,,,,850℃,10HZ,,4h,1300℃,16h,87℃,1h,1100℃,,,,[110],,-111
"ObjectId(""5b4d71b7e6b1a815d464e916"")",,5.5,,0.015,5,8.5,,,,Balwt.%,,2.8,2.2,9.5,,,,,,,0.0032666mm/cycle,,0.1,,,56.5495Mpa√m,"M.B. Henderson,J.W. Martin.THE INFLUENCE OF ORIENTATION TEMPERATURE AND FREQUENCY ON FATIGUE CRACK GROWTH IN A NICKEL-BASED SUPERALLOY SINGLE CRYSTAL[C].Superalloys.1992:707-716.",10.11961/mater0203.MGI.20171221.ds.0013,尹海清,摘录,张国飞,2018/1/8,,,SRR99,,,,,,,,,,,,,,,,,,,,,,,,,,,,,650℃,1HZ,,4h,1300℃,16h,87℃,1h,1100℃,,,,[110],,-110
"ObjectId(""5b4d71bce6b1a815d464e918"")",,5.5,,0.015,5,8.5,,,,Balwt.%,,2.8,2.2,9.5,,,,,,,0.00127221mm/cycle,,0.1,,,41.7159Mpa√m,"M.B. Henderson,J.W. Martin.THE INFLUENCE OF ORIENTATION TEMPERATURE AND FREQUENCY ON FATIGUE CRACK GROWTH IN A NICKEL-BASED SUPERALLOY SINGLE CRYSTAL[C].Superalloys.1992:707-716.",10.11961/mater0203.MGI.20171221.ds.0013,尹海清,摘录,张国飞,2018/1/8,,,SRR99,,,,,,,,,,,,,,,,,,,,,,,,,,,,,650℃,1HZ,,4h,1300℃,16h,87℃,1h,1100℃,,,,[110],,-110
"ObjectId(""5b4d71c1e6b1a815d464e91a"")",,5.5,,0.015,5,8.5,,,,Balwt.%,,2.8,2.2,9.5,,,,,,,0.00504168mm/cycle,,0.1,,,62.9234Mpa√m,"M.B. Henderson,J.W. Martin.THE INFLUENCE OF ORIENTATION TEMPERATURE AND FREQUENCY ON FATIGUE CRACK GROWTH IN A NICKEL-BASED SUPERALLOY SINGLE CRYSTAL[C].Superalloys.1992:707-716.",10.11961/mater0203.MGI.20171221.ds.0013,尹海清,摘录,张国飞,2018/1/8,,,SRR99,,,,,,,,,,,,,,,,,,,,,,,,,,,,,650℃,1HZ,,4h,1300℃,16h,87℃,1h,1100℃,,,,[110],,-110
"ObjectId(""5b4d71c6e6b1a815d464e91c"")",,5.5,,0.015,5,8.5,,,,Balwt.%,,2.8,2.2,9.5,,,,,,,0.00163844mm/cycle,,0.1,,,44.1845Mpa√m,"M.B. Henderson,J.W. Martin.THE INFLUENCE OF ORIENTATION TEMPERATURE AND FREQUENCY ON FATIGUE CRACK GROWTH IN A NICKEL-BASED SUPERALLOY SINGLE CRYSTAL[C].Superalloys.1992:707-716.",10.11961/mater0203.MGI.20171221.ds.0013,尹海清,摘录,张国飞,2018/1/8,,,SRR99,,,,,,,,,,,,,,,,,,,,,,,,,,,,,650℃,1HZ,,4h,1300℃,16h,87℃,1h,1100℃,,,,[110],,-110
"ObjectId(""5b4d71cbe6b1a815d464e91e"")",,5.5,,0.015,5,8.5,,,,Balwt.%,,2.8,2.2,9.5,,,,,,,0.00226755mm/cycle,,0.1,,,47.1836Mpa√m,"M.B. Henderson,J.W. Martin.THE INFLUENCE OF ORIENTATION TEMPERATURE AND FREQUENCY ON FATIGUE CRACK GROWTH IN A NICKEL-BASED SUPERALLOY SINGLE CRYSTAL[C].Superalloys.1992:707-716.",10.11961/mater0203.MGI.20171221.ds.0013,尹海清,摘录,张国飞,2018/1/8,,,SRR99,,,,,,,,,,,,,,,,,,,,,,,,,,,,,650℃,1HZ,,4h,1300℃,16h,87℃,1h,1100℃,,,,[110],,-110
"ObjectId(""5b4d71d0e6b1a815d464e920"")",,5.5,,0.015,5,8.5,,,,Balwt.%,,2.8,2.2,9.5,,,,,,,0.00227376mm/cycle,,0.1,,,50.818Mpa√m,"M.B. Henderson,J.W. Martin.THE INFLUENCE OF ORIENTATION TEMPERATURE AND FREQUENCY ON FATIGUE CRACK GROWTH IN A NICKEL-BASED SUPERALLOY SINGLE CRYSTAL[C].Superalloys.1992:707-716.",10.11961/mater0203.MGI.20171221.ds.0013,尹海清,摘录,张国飞,2018/1/8,,,SRR99,,,,,,,,,,,,,,,,,,,,,,,,,,,,,650℃,1HZ,,4h,1300℃,16h,87℃,1h,1100℃,,,,[110],,-110
"ObjectId(""5b4d71d5e6b1a815d464e922"")",,5.5,,0.015,5,8.5,,,,Balwt.%,,2.8,2.2,9.5,,,,,,,0.00272824mm/cycle,,0.1,,,55.1768Mpa√m,"M.B. Henderson,J.W. Martin.THE INFLUENCE OF ORIENTATION TEMPERATURE AND FREQUENCY ON FATIGUE CRACK GROWTH IN A NICKEL-BASED SUPERALLOY SINGLE CRYSTAL[C].Superalloys.1992:707-716.",10.11961/mater0203.MGI.20171221.ds.0013,尹海清,摘录,张国飞,2018/1/8,,,SRR99,,,,,,,,,,,,,,,,,,,,,,,,,,,,,650℃,1HZ,,4h,1300℃,16h,87℃,1h,1100℃,,,,[110],,-110
"ObjectId(""5b4d71dae6b1a815d464e924"")",,5.5,,0.015,5,8.5,,,,Balwt.%,,2.8,2.2,9.5,,,,,,,0.00626061mm/cycle,,0.1,,,65.5591Mpa√m,"M.B. Henderson,J.W. Martin.THE INFLUENCE OF ORIENTATION TEMPERATURE AND FREQUENCY ON FATIGUE CRACK GROWTH IN A NICKEL-BASED SUPERALLOY SINGLE CRYSTAL[C].Superalloys.1992:707-716.",10.11961/mater0203.MGI.20171221.ds.0013,尹海清,摘录,张国飞,2018/1/8,,,SRR99,,,,,,,,,,,,,,,,,,,,,,,,,,,,,650℃,1HZ,,4h,1300℃,16h,87℃,1h,1100℃,,,,[110],,-110
"ObjectId(""5b4d71dfe6b1a815d464e926"")",,5.5,,0.015,5,8.5,,,,Balwt.%,,2.8,2.2,9.5,,,,,,,0.0111215mm/cycle,,0.1,,,67.7225Mpa√m,"M.B. Henderson,J.W. Martin.THE INFLUENCE OF ORIENTATION TEMPERATURE AND FREQUENCY ON FATIGUE CRACK GROWTH IN A NICKEL-BASED SUPERALLOY SINGLE CRYSTAL[C].Superalloys.1992:707-716.",10.11961/mater0203.MGI.20171221.ds.0013,尹海清,摘录,张国飞,2018/1/8,,,SRR99,,,,,,,,,,,,,,,,,,,,,,,,,,,,,650℃,1HZ,,4h,1300℃,16h,87℃,1h,1100℃,,,,[110],,-110
"ObjectId(""5b4d71e4e6b1a815d464e928"")",,5.5,,0.015,5,8.5,,,,Balwt.%,,2.8,2.2,9.5,,,,,,,0.002271mm/cycle,,0.1,,,49.1694Mpa√m,"M.B. Henderson,J.W. Martin.THE INFLUENCE OF ORIENTATION TEMPERATURE AND FREQUENCY ON FATIGUE CRACK GROWTH IN A NICKEL-BASED SUPERALLOY SINGLE CRYSTAL[C].Superalloys.1992:707-716.",10.11961/mater0203.MGI.20171221.ds.0013,尹海清,摘录,张国飞,2018/1/8,,,SRR99,,,,,,,,,,,,,,,,,,,,,,,,,,,,,650℃,1HZ,,4h,1300℃,16h,87℃,1h,1100℃,,,,[110],,-110
"ObjectId(""5b4d71e9e6b1a815d464e92a"")",,5.5,,0.015,5,8.5,,,,Balwt.%,,2.8,2.2,9.5,,,,,,,0.00420821mm/cycle,,0.1,,,60.3918Mpa√m,"M.B. Henderson,J.W. Martin.THE INFLUENCE OF ORIENTATION TEMPERATURE AND FREQUENCY ON FATIGUE CRACK GROWTH IN A NICKEL-BASED SUPERALLOY SINGLE CRYSTAL[C].Superalloys.1992:707-716.",10.11961/mater0203.MGI.20171221.ds.0013,尹海清,摘录,张国飞,2018/1/8,,,SRR99,,,,,,,,,,,,,,,,,,,,,,,,,,,,,650℃,1HZ,,4h,1300℃,16h,87℃,1h,1100℃,,,,[110],,-110
"ObjectId(""5b4d71eee6b1a815d464e92c"")",,5.5,,0.015,5,8.5,,,,Balwt.%,,2.8,2.2,9.5,,,,,,,0.00391239mm/cycle,,0.1,,,58.4363Mpa√m,"M.B. Henderson,J.W. Martin.THE INFLUENCE OF ORIENTATION TEMPERATURE AND FREQUENCY ON FATIGUE CRACK GROWTH IN A NICKEL-BASED SUPERALLOY SINGLE CRYSTAL[C].Superalloys.1992:707-716.",10.11961/mater0203.MGI.20171221.ds.0013,尹海清,摘录,张国飞,2018/1/8,,,SRR99,,,,,,,,,,,,,,,,,,,,,,,,,,,,,650℃,1HZ,,4h,1300℃,16h,87℃,1h,1100℃,,,,[110],,-110
"ObjectId(""5b4d71f3e6b1a815d464e92e"")",,5.5,,0.015,5,8.5,,,,Balwt.%,,2.8,2.2,9.5,,,,,,,0.00235815mm/cycle,,0.1,,,51.6613Mpa√m,"M.B. Henderson,J.W. Martin.THE INFLUENCE OF ORIENTATION TEMPERATURE AND FREQUENCY ON FATIGUE CRACK GROWTH IN A NICKEL-BASED SUPERALLOY SINGLE CRYSTAL[C].Superalloys.1992:707-716.",10.11961/mater0203.MGI.20171221.ds.0013,尹海清,摘录,张国飞,2018/1/8,,,SRR99,,,,,,,,,,,,,,,,,,,,,,,,,,,,,650℃,1HZ,,4h,1300℃,16h,87℃,1h,1100℃,,,,[110],,-110
"ObjectId(""5b4d71f8e6b1a815d464e930"")",,5.5,,0.015,5,8.5,,,,Balwt.%,,2.8,2.2,9.5,,,,,,,0.00189327mm/cycle,,0.1,,,45.6601Mpa√m,"M.B. Henderson,J.W. Martin.THE INFLUENCE OF ORIENTATION TEMPERATURE AND FREQUENCY ON FATIGUE CRACK GROWTH IN A NICKEL-BASED SUPERALLOY SINGLE CRYSTAL[C].Superalloys.1992:707-716.",10.11961/mater0203.MGI.20171221.ds.0013,尹海清,摘录,张国飞,2018/1/8,,,SRR99,,,,,,,,,,,,,,,,,,,,,,,,,,,,,650℃,1HZ,,4h,1300℃,16h,87℃,1h,1100℃,,,,[110],,-110
"ObjectId(""5b4d71fde6b1a815d464e932"")",,5.5,,0.015,5,8.5,,,,Balwt.%,,2.8,2.2,9.5,,,,,,,0.00146964mm/cycle,,0.1,,,42.7551Mpa√m,"M.B. Henderson,J.W. Martin.THE INFLUENCE OF ORIENTATION TEMPERATURE AND FREQUENCY ON FATIGUE CRACK GROWTH IN A NICKEL-BASED SUPERALLOY SINGLE CRYSTAL[C].Superalloys.1992:707-716.",10.11961/mater0203.MGI.20171221.ds.0013,尹海清,摘录,张国飞,2018/1/8,,,SRR99,,,,,,,,,,,,,,,,,,,,,,,,,,,,,650℃,1HZ,,4h,1300℃,16h,87℃,1h,1100℃,,,,[110],,-110
"ObjectId(""5b4d7207e6b1a815d464e934"")",,5.5,,0.015,5,8.5,,,,Balwt.%,,2.8,2.2,9.5,,,,,,,6.14E-4mm/cycle,,0.1,,,30.5147Mpa√m,"M.B. Henderson,J.W. Martin.THE INFLUENCE OF ORIENTATION TEMPERATURE AND FREQUENCY ON FATIGUE CRACK GROWTH IN A NICKEL-BASED SUPERALLOY SINGLE CRYSTAL[C].Superalloys.1992:707-716.",10.11961/mater0203.MGI.20171221.ds.0013,尹海清,摘录,张国飞,2018/1/8,,,SRR99,,,,,,,,,,,,,,,,,,,,,,,,,,,,,650℃,1HZ,,4h,1300℃,16h,87℃,1h,1100℃,,,,[110],,-110
"ObjectId(""5b4d720ce6b1a815d464e936"")",,5.5,,0.015,5,8.5,,,,Balwt.%,,2.8,2.2,9.5,,,,,,,0.00109997mm/cycle,,0.1,,,39.3814Mpa√m,"M.B. Henderson,J.W. Martin.THE INFLUENCE OF ORIENTATION TEMPERATURE AND FREQUENCY ON FATIGUE CRACK GROWTH IN A NICKEL-BASED SUPERALLOY SINGLE CRYSTAL[C].Superalloys.1992:707-716.",10.11961/mater0203.MGI.20171221.ds.0013,尹海清,摘录,张国飞,2018/1/8,,,SRR99,,,,,,,,,,,,,,,,,,,,,,,,,,,,,650℃,1HZ,,4h,1300℃,16h,87℃,1h,1100℃,,,,[110],,-110
"ObjectId(""5b4d7211e6b1a815d464e938"")",,5.5,,0.015,5,8.5,,,,Balwt.%,,2.8,2.2,9.5,,,,,,,6.37E-4mm/cycle,,0.1,,,31.2779Mpa√m,"M.B. Henderson,J.W. Martin.THE INFLUENCE OF ORIENTATION TEMPERATURE AND FREQUENCY ON FATIGUE CRACK GROWTH IN A NICKEL-BASED SUPERALLOY SINGLE CRYSTAL[C].Superalloys.1992:707-716.",10.11961/mater0203.MGI.20171221.ds.0013,尹海清,摘录,张国飞,2018/1/8,,,SRR99,,,,,,,,,,,,,,,,,,,,,,,,,,,,,650℃,1HZ,,4h,1300℃,16h,87℃,1h,1100℃,,,,[110],,-110
"ObjectId(""5b4d7215e6b1a815d464e93a"")",,5.5,,0.015,5,8.5,,,,Balwt.%,,2.8,2.2,9.5,,,,,,,2.14E-4mm/cycle,,0.1,,,20.3917Mpa√m,"M.B. Henderson,J.W. Martin.THE INFLUENCE OF ORIENTATION TEMPERATURE AND FREQUENCY ON FATIGUE CRACK GROWTH IN A NICKEL-BASED SUPERALLOY SINGLE CRYSTAL[C].Superalloys.1992:707-716.",10.11961/mater0203.MGI.20171221.ds.0013,尹海清,摘录,张国飞,2018/1/8,,,SRR99,,,,,,,,,,,,,,,,,,,,,,,,,,,,,650℃,1HZ,,4h,1300℃,16h,87℃,1h,1100℃,,,,[110],,-110
"ObjectId(""5b4d721ae6b1a815d464e93c"")",,5.5,,0.015,5,8.5,,,,Balwt.%,,2.8,2.2,9.5,,,,,,,2.76E-4mm/cycle,,0.1,,,22.1393Mpa√m,"M.B. Henderson,J.W. Martin.THE INFLUENCE OF ORIENTATION TEMPERATURE AND FREQUENCY ON FATIGUE CRACK GROWTH IN A NICKEL-BASED SUPERALLOY SINGLE CRYSTAL[C].Superalloys.1992:707-716.",10.11961/mater0203.MGI.20171221.ds.0013,尹海清,摘录,张国飞,2018/1/8,,,SRR99,,,,,,,,,,,,,,,,,,,,,,,,,,,,,650℃,1HZ,,4h,1300℃,16h,87℃,1h,1100℃,,,,[110],,-110
"ObjectId(""5b4d721fe6b1a815d464e93e"")",,5.5,,0.015,5,8.5,,,,Balwt.%,,2.8,2.2,9.5,,,,,,,4.59E-4mm/cycle,,0.1,,,26.5306Mpa√m,"M.B. Henderson,J.W. Martin.THE INFLUENCE OF ORIENTATION TEMPERATURE AND FREQUENCY ON FATIGUE CRACK GROWTH IN A NICKEL-BASED SUPERALLOY SINGLE CRYSTAL[C].Superalloys.1992:707-716.",10.11961/mater0203.MGI.20171221.ds.0013,尹海清,摘录,张国飞,2018/1/8,,,SRR99,,,,,,,,,,,,,,,,,,,,,,,,,,,,,650℃,1HZ,,4h,1300℃,16h,87℃,1h,1100℃,,,,[110],,-110
"ObjectId(""5b4d7224e6b1a815d464e940"")",,5.5,,0.015,5,8.5,,,,Balwt.%,,2.8,2.2,9.5,,,,,,,4.11E-4mm/cycle,,0.1,,,25.4616Mpa√m,"M.B. Henderson,J.W. Martin.THE INFLUENCE OF ORIENTATION TEMPERATURE AND FREQUENCY ON FATIGUE CRACK GROWTH IN A NICKEL-BASED SUPERALLOY SINGLE CRYSTAL[C].Superalloys.1992:707-716.",10.11961/mater0203.MGI.20171221.ds.0013,尹海清,摘录,张国飞,2018/1/8,,,SRR99,,,,,,,,,,,,,,,,,,,,,,,,,,,,,650℃,1HZ,,4h,1300℃,16h,87℃,1h,1100℃,,,,[110],,-110
"ObjectId(""5b4d7229e6b1a815d464e942"")",,5.5,,0.015,5,8.5,,,,Balwt.%,,2.8,2.2,9.5,,,,,,,3.19E-4mm/cycle,,0.1,,,23.2591Mpa√m,"M.B. Henderson,J.W. Martin.THE INFLUENCE OF ORIENTATION TEMPERATURE AND FREQUENCY ON FATIGUE CRACK GROWTH IN A NICKEL-BASED SUPERALLOY SINGLE CRYSTAL[C].Superalloys.1992:707-716.",10.11961/mater0203.MGI.20171221.ds.0013,尹海清,摘录,张国飞,2018/1/8,,,SRR99,,,,,,,,,,,,,,,,,,,,,,,,,,,,,650℃,1HZ,,4h,1300℃,16h,87℃,1h,1100℃,,,,[110],,-110
"ObjectId(""5b4d722ee6b1a815d464e944"")",,5.5,,0.015,5,8.5,,,,Balwt.%,,2.8,2.2,9.5,,,,,,,7.11E-4mm/cycle,,0.1,,,32.861Mpa√m,"M.B. Henderson,J.W. Martin.THE INFLUENCE OF ORIENTATION TEMPERATURE AND FREQUENCY ON FATIGUE CRACK GROWTH IN A NICKEL-BASED SUPERALLOY SINGLE CRYSTAL[C].Superalloys.1992:707-716.",10.11961/mater0203.MGI.20171221.ds.0013,尹海清,摘录,张国飞,2018/1/8,,,SRR99,,,,,,,,,,,,,,,,,,,,,,,,,,,,,650℃,1HZ,,4h,1300℃,16h,87℃,1h,1100℃,,,,[110],,-110
"ObjectId(""5b4d7233e6b1a815d464e946"")",,5.5,,0.015,5,8.5,,,,Balwt.%,,2.8,2.2,9.5,,,,,,,2.30E-4mm/cycle,,0.1,,,21.2486Mpa√m,"M.B. Henderson,J.W. Martin.THE INFLUENCE OF ORIENTATION TEMPERATURE AND FREQUENCY ON FATIGUE CRACK GROWTH IN A NICKEL-BASED SUPERALLOY SINGLE CRYSTAL[C].Superalloys.1992:707-716.",10.11961/mater0203.MGI.20171221.ds.0013,尹海清,摘录,张国飞,2018/1/8,,,SRR99,,,,,,,,,,,,,,,,,,,,,,,,,,,,,650℃,1HZ,,4h,1300℃,16h,87℃,1h,1100℃,,,,[110],,-110
"ObjectId(""5b4d7237e6b1a815d464e948"")",,5.5,,0.015,5,8.5,,,,Balwt.%,,2.8,2.2,9.5,,,,,,,4.94E-4mm/cycle,,0.1,,,27.6454Mpa√m,"M.B. Henderson,J.W. Martin.THE INFLUENCE OF ORIENTATION TEMPERATURE AND FREQUENCY ON FATIGUE CRACK GROWTH IN A NICKEL-BASED SUPERALLOY SINGLE CRYSTAL[C].Superalloys.1992:707-716.",10.11961/mater0203.MGI.20171221.ds.0013,尹海清,摘录,张国飞,2018/1/8,,,SRR99,,,,,,,,,,,,,,,,,,,,,,,,,,,,,650℃,1HZ,,4h,1300℃,16h,87℃,1h,1100℃,,,,[110],,-110
"ObjectId(""5b4d723ce6b1a815d464e94a"")",,5.5,,0.015,5,8.5,,,,Balwt.%,,2.8,2.2,9.5,,,,,,,5.71E-4mm/cycle,,0.1,,,29.7711Mpa√m,"M.B. Henderson,J.W. Martin.THE INFLUENCE OF ORIENTATION TEMPERATURE AND FREQUENCY ON FATIGUE CRACK GROWTH IN A NICKEL-BASED SUPERALLOY SINGLE CRYSTAL[C].Superalloys.1992:707-716.",10.11961/mater0203.MGI.20171221.ds.0013,尹海清,摘录,张国飞,2018/1/8,,,SRR99,,,,,,,,,,,,,,,,,,,,,,,,,,,,,650℃,1HZ,,4h,1300℃,16h,87℃,1h,1100℃,,,,[110],,-110
"ObjectId(""5b4d7241e6b1a815d464e94c"")",,5.5,,0.015,5,8.5,,,,Balwt.%,,2.8,2.2,9.5,,,,,,,0.00118314mm/cycle,,0.1,,,40.6993Mpa√m,"M.B. Henderson,J.W. Martin.THE INFLUENCE OF ORIENTATION TEMPERATURE AND FREQUENCY ON FATIGUE CRACK GROWTH IN A NICKEL-BASED SUPERALLOY SINGLE CRYSTAL[C].Superalloys.1992:707-716.",10.11961/mater0203.MGI.20171221.ds.0013,尹海清,摘录,张国飞,2018/1/8,,,SRR99,,,,,,,,,,,,,,,,,,,,,,,,,,,,,650℃,1HZ,,4h,1300℃,16h,87℃,1h,1100℃,,,,[110],,-110
"ObjectId(""5b4d7246e6b1a815d464e94e"")",,5.5,,0.015,5,8.5,,,,Balwt.%,,2.8,2.2,9.5,,,,,,,3.69E-4mm/cycle,,0.1,,,24.4356Mpa√m,"M.B. Henderson,J.W. Martin.THE INFLUENCE OF ORIENTATION TEMPERATURE AND FREQUENCY ON FATIGUE CRACK GROWTH IN A NICKEL-BASED SUPERALLOY SINGLE CRYSTAL[C].Superalloys.1992:707-716.",10.11961/mater0203.MGI.20171221.ds.0013,尹海清,摘录,张国飞,2018/1/8,,,SRR99,,,,,,,,,,,,,,,,,,,,,,,,,,,,,650℃,1HZ,,4h,1300℃,16h,87℃,1h,1100℃,,,,[110],,-110
"ObjectId(""5b4d724be6b1a815d464e950"")",,5.5,,0.015,5,8.5,,,,Balwt.%,,2.8,2.2,9.5,,,,,,,5.31E-4mm/cycle,,0.1,,,28.336Mpa√m,"M.B. Henderson,J.W. Martin.THE INFLUENCE OF ORIENTATION TEMPERATURE AND FREQUENCY ON FATIGUE CRACK GROWTH IN A NICKEL-BASED SUPERALLOY SINGLE CRYSTAL[C].Superalloys.1992:707-716.",10.11961/mater0203.MGI.20171221.ds.0013,尹海清,摘录,张国飞,2018/1/8,,,SRR99,,,,,,,,,,,,,,,,,,,,,,,,,,,,,650℃,1HZ,,4h,1300℃,16h,87℃,1h,1100℃,,,,[110],,-110
"ObjectId(""5b4d7255e6b1a815d464e952"")",,5.5,,0.015,5,8.5,,,,Balwt.%,,2.8,2.2,9.5,,,,,,,9.31E-5mm/cycle,,0.1,,,16.4692Mpa√m,"M.B. Henderson,J.W. Martin.THE INFLUENCE OF ORIENTATION TEMPERATURE AND FREQUENCY ON FATIGUE CRACK GROWTH IN A NICKEL-BASED SUPERALLOY SINGLE CRYSTAL[C].Superalloys.1992:707-716.",10.11961/mater0203.MGI.20171221.ds.0013,尹海清,摘录,张国飞,2018/1/8,,,SRR99,,,,,,,,,,,,,,,,,,,,,,,,,,,,,650℃,1HZ,,4h,1300℃,16h,87℃,1h,1100℃,,,,[110],,-110
"ObjectId(""5b4d725ae6b1a815d464e954"")",,5.5,,0.015,5,8.5,,,,Balwt.%,,2.8,2.2,9.5,,,,,,,3.26E-5mm/cycle,,0.1,,,12.1503Mpa√m,"M.B. Henderson,J.W. Martin.THE INFLUENCE OF ORIENTATION TEMPERATURE AND FREQUENCY ON FATIGUE CRACK GROWTH IN A NICKEL-BASED SUPERALLOY SINGLE CRYSTAL[C].Superalloys.1992:707-716.",10.11961/mater0203.MGI.20171221.ds.0013,尹海清,摘录,张国飞,2018/1/8,,,SRR99,,,,,,,,,,,,,,,,,,,,,,,,,,,,,650℃,1HZ,,4h,1300℃,16h,87℃,1h,1100℃,,,,[110],,-110
"ObjectId(""5b4d725fe6b1a815d464e956"")",,5.5,,0.015,5,8.5,,,,Balwt.%,,2.8,2.2,9.5,,,,,,,6.25E-5mm/cycle,,0.1,,,14.3203Mpa√m,"M.B. Henderson,J.W. Martin.THE INFLUENCE OF ORIENTATION TEMPERATURE AND FREQUENCY ON FATIGUE CRACK GROWTH IN A NICKEL-BASED SUPERALLOY SINGLE CRYSTAL[C].Superalloys.1992:707-716.",10.11961/mater0203.MGI.20171221.ds.0013,尹海清,摘录,张国飞,2018/1/8,,,SRR99,,,,,,,,,,,,,,,,,,,,,,,,,,,,,650℃,1HZ,,4h,1300℃,16h,87℃,1h,1100℃,,,,[110],,-110
"ObjectId(""5b4d7264e6b1a815d464e958"")",,5.5,,0.015,5,8.5,,,,Balwt.%,,2.8,2.2,9.5,,,,,,,3.63E-5mm/cycle,,0.1,,,12.5565Mpa√m,"M.B. Henderson,J.W. Martin.THE INFLUENCE OF ORIENTATION TEMPERATURE AND FREQUENCY ON FATIGUE CRACK GROWTH IN A NICKEL-BASED SUPERALLOY SINGLE CRYSTAL[C].Superalloys.1992:707-716.",10.11961/mater0203.MGI.20171221.ds.0013,尹海清,摘录,张国飞,2018/1/8,,,SRR99,,,,,,,,,,,,,,,,,,,,,,,,,,,,,650℃,1HZ,,4h,1300℃,16h,87℃,1h,1100℃,,,,[110],,-110
"ObjectId(""5b4d7268e6b1a815d464e95a"")",,5.5,,0.015,5,8.5,,,,Balwt.%,,2.8,2.2,9.5,,,,,,,1.44E-4mm/cycle,,0.1,,,17.731Mpa√m,"M.B. Henderson,J.W. Martin.THE INFLUENCE OF ORIENTATION TEMPERATURE AND FREQUENCY ON FATIGUE CRACK GROWTH IN A NICKEL-BASED SUPERALLOY SINGLE CRYSTAL[C].Superalloys.1992:707-716.",10.11961/mater0203.MGI.20171221.ds.0013,尹海清,摘录,张国飞,2018/1/8,,,SRR99,,,,,,,,,,,,,,,,,,,,,,,,,,,,,650℃,1HZ,,4h,1300℃,16h,87℃,1h,1100℃,,,,[110],,-110
"ObjectId(""5b4d726de6b1a815d464e95c"")",,5.5,,0.015,5,8.5,,,,Balwt.%,,2.8,2.2,9.5,,,,,,,2.92E-5mm/cycle,,0.1,,,11.9528Mpa√m,"M.B. Henderson,J.W. Martin.THE INFLUENCE OF ORIENTATION TEMPERATURE AND FREQUENCY ON FATIGUE CRACK GROWTH IN A NICKEL-BASED SUPERALLOY SINGLE CRYSTAL[C].Superalloys.1992:707-716.",10.11961/mater0203.MGI.20171221.ds.0013,尹海清,摘录,张国飞,2018/1/8,,,SRR99,,,,,,,,,,,,,,,,,,,,,,,,,,,,,650℃,1HZ,,4h,1300℃,16h,87℃,1h,1100℃,,,,[110],,-110
"ObjectId(""5b4d7272e6b1a815d464e95e"")",,5.5,,0.015,5,8.5,,,,Balwt.%,,2.8,2.2,9.5,,,,,,,0.00196056mm/cycle,,0.1,,,44.5431Mpa√m,"M.B. Henderson,J.W. Martin.THE INFLUENCE OF ORIENTATION TEMPERATURE AND FREQUENCY ON FATIGUE CRACK GROWTH IN A NICKEL-BASED SUPERALLOY SINGLE CRYSTAL[C].Superalloys.1992:707-716.",10.11961/mater0203.MGI.20171221.ds.0013,尹海清,摘录,张国飞,2018/1/8,,,SRR99,,,,,,,,,,,,,,,,,,,,,,,,,,,,,650℃,10HZ,,4h,1300℃,16h,87℃,1h,1100℃,,,,[110],,-110
"ObjectId(""5b4d7277e6b1a815d464e960"")",,5.5,,0.015,5,8.5,,,,Balwt.%,,2.8,2.2,9.5,,,,,,,0.00152095mm/cycle,,0.1,,,41.027Mpa√m,"M.B. Henderson,J.W. Martin.THE INFLUENCE OF ORIENTATION TEMPERATURE AND FREQUENCY ON FATIGUE CRACK GROWTH IN A NICKEL-BASED SUPERALLOY SINGLE CRYSTAL[C].Superalloys.1992:707-716.",10.11961/mater0203.MGI.20171221.ds.0013,尹海清,摘录,张国飞,2018/1/8,,,SRR99,,,,,,,,,,,,,,,,,,,,,,,,,,,,,650℃,10HZ,,4h,1300℃,16h,87℃,1h,1100℃,,,,[110],,-110
"ObjectId(""5b4d727ce6b1a815d464e962"")",,5.5,,0.015,5,8.5,,,,Balwt.%,,2.8,2.2,9.5,,,,,,,1.04E-4mm/cycle,,0.1,,,16.8801Mpa√m,"M.B. Henderson,J.W. Martin.THE INFLUENCE OF ORIENTATION TEMPERATURE AND FREQUENCY ON FATIGUE CRACK GROWTH IN A NICKEL-BASED SUPERALLOY SINGLE CRYSTAL[C].Superalloys.1992:707-716.",10.11961/mater0203.MGI.20171221.ds.0013,尹海清,摘录,张国飞,2018/1/8,,,SRR99,,,,,,,,,,,,,,,,,,,,,,,,,,,,,650℃,1HZ,,4h,1300℃,16h,87℃,1h,1100℃,,,,[110],,-110
"ObjectId(""5b4d7281e6b1a815d464e964"")",,5.5,,0.015,5,8.5,,,,Balwt.%,,2.8,2.2,9.5,,,,,,,7.76E-5mm/cycle,,0.1,,,15.0437Mpa√m,"M.B. Henderson,J.W. Martin.THE INFLUENCE OF ORIENTATION TEMPERATURE AND FREQUENCY ON FATIGUE CRACK GROWTH IN A NICKEL-BASED SUPERALLOY SINGLE CRYSTAL[C].Superalloys.1992:707-716.",10.11961/mater0203.MGI.20171221.ds.0013,尹海清,摘录,张国飞,2018/1/8,,,SRR99,,,,,,,,,,,,,,,,,,,,,,,,,,,,,650℃,1HZ,,4h,1300℃,16h,87℃,1h,1100℃,,,,[110],,-110
"ObjectId(""5b4d7286e6b1a815d464e966"")",,5.5,,0.015,5,8.5,,,,Balwt.%,,2.8,2.2,9.5,,,,,,,4.05E-5mm/cycle,,0.1,,,12.9763Mpa√m,"M.B. Henderson,J.W. Martin.THE INFLUENCE OF ORIENTATION TEMPERATURE AND FREQUENCY ON FATIGUE CRACK GROWTH IN A NICKEL-BASED SUPERALLOY SINGLE CRYSTAL[C].Superalloys.1992:707-716.",10.11961/mater0203.MGI.20171221.ds.0013,尹海清,摘录,张国飞,2018/1/8,,,SRR99,,,,,,,,,,,,,,,,,,,,,,,,,,,,,650℃,1HZ,,4h,1300℃,16h,87℃,1h,1100℃,,,,[110],,-110
"ObjectId(""5b4d728ae6b1a815d464e968"")",,5.5,,0.015,5,8.5,,,,Balwt.%,,2.8,2.2,9.5,,,,,,,4.68E-5mm/cycle,,0.1,,,13.4097Mpa√m,"M.B. Henderson,J.W. Martin.THE INFLUENCE OF ORIENTATION TEMPERATURE AND FREQUENCY ON FATIGUE CRACK GROWTH IN A NICKEL-BASED SUPERALLOY SINGLE CRYSTAL[C].Superalloys.1992:707-716.",10.11961/mater0203.MGI.20171221.ds.0013,尹海清,摘录,张国飞,2018/1/8,,,SRR99,,,,,,,,,,,,,,,,,,,,,,,,,,,,,650℃,1HZ,,4h,1300℃,16h,87℃,1h,1100℃,,,,[110],,-110
"ObjectId(""5b4d728fe6b1a815d464e96a"")",,5.5,,0.015,5,8.5,,,,Balwt.%,,2.8,2.2,9.5,,,,,,,0.00175804mm/cycle,,0.1,,,42.7483Mpa√m,"M.B. Henderson,J.W. Martin.THE INFLUENCE OF ORIENTATION TEMPERATURE AND FREQUENCY ON FATIGUE CRACK GROWTH IN A NICKEL-BASED SUPERALLOY SINGLE CRYSTAL[C].Superalloys.1992:707-716.",10.11961/mater0203.MGI.20171221.ds.0013,尹海清,摘录,张国飞,2018/1/8,,,SRR99,,,,,,,,,,,,,,,,,,,,,,,,,,,,,650℃,10HZ,,4h,1300℃,16h,87℃,1h,1100℃,,,,[110],,-110
"ObjectId(""5b4d7294e6b1a815d464e96c"")",,5.5,,0.015,5,8.5,,,,Balwt.%,,2.8,2.2,9.5,,,,,,,1.66E-4mm/cycle,,0.1,,,18.6279Mpa√m,"M.B. Henderson,J.W. Martin.THE INFLUENCE OF ORIENTATION TEMPERATURE AND FREQUENCY ON FATIGUE CRACK GROWTH IN A NICKEL-BASED SUPERALLOY SINGLE CRYSTAL[C].Superalloys.1992:707-716.",10.11961/mater0203.MGI.20171221.ds.0013,尹海清,摘录,张国飞,2018/1/8,,,SRR99,,,,,,,,,,,,,,,,,,,,,,,,,,,,,650℃,1HZ,,4h,1300℃,16h,87℃,1h,1100℃,,,,[110],,-110
"ObjectId(""5b4d7299e6b1a815d464e96e"")",,5.5,,0.015,5,8.5,,,,Balwt.%,,2.8,2.2,9.5,,,,,,,5.60E-5mm/cycle,,0.1,,,13.8571Mpa√m,"M.B. Henderson,J.W. Martin.THE INFLUENCE OF ORIENTATION TEMPERATURE AND FREQUENCY ON FATIGUE CRACK GROWTH IN A NICKEL-BASED SUPERALLOY SINGLE CRYSTAL[C].Superalloys.1992:707-716.",10.11961/mater0203.MGI.20171221.ds.0013,尹海清,摘录,张国飞,2018/1/8,,,SRR99,,,,,,,,,,,,,,,,,,,,,,,,,,,,,650℃,1HZ,,4h,1300℃,16h,87℃,1h,1100℃,,,,[110],,-110
"ObjectId(""5b4d72a3e6b1a815d464e970"")",,5.5,,0.015,5,8.5,,,,Balwt.%,,2.8,2.2,9.5,,,,,,,0.00109864mm/cycle,,0.1,,,38.1038Mpa√m,"M.B. Henderson,J.W. Martin.THE INFLUENCE OF ORIENTATION TEMPERATURE AND FREQUENCY ON FATIGUE CRACK GROWTH IN A NICKEL-BASED SUPERALLOY SINGLE CRYSTAL[C].Superalloys.1992:707-716.",10.11961/mater0203.MGI.20171221.ds.0013,尹海清,摘录,张国飞,2018/1/8,,,SRR99,,,,,,,,,,,,,,,,,,,,,,,,,,,,,650℃,10HZ,,4h,1300℃,16h,87℃,1h,1100℃,,,,[110],,-110
"ObjectId(""5b4d72a8e6b1a815d464e972"")",,5.5,,0.015,5,8.5,,,,Balwt.%,,2.8,2.2,9.5,,,,,,,2.88E-4mm/cycle,,0.1,,,27.6587Mpa√m,"M.B. Henderson,J.W. Martin.THE INFLUENCE OF ORIENTATION TEMPERATURE AND FREQUENCY ON FATIGUE CRACK GROWTH IN A NICKEL-BASED SUPERALLOY SINGLE CRYSTAL[C].Superalloys.1992:707-716.",10.11961/mater0203.MGI.20171221.ds.0013,尹海清,摘录,张国飞,2018/1/8,,,SRR99,,,,,,,,,,,,,,,,,,,,,,,,,,,,,650℃,10HZ,,4h,1300℃,16h,87℃,1h,1100℃,,,,[110],,-110
"ObjectId(""5b4d72ade6b1a815d464e974"")",,5.5,,0.015,5,8.5,,,,Balwt.%,,2.8,2.2,9.5,,,,,,,2.41E-4mm/cycle,,0.1,,,26.328Mpa√m,"M.B. Henderson,J.W. Martin.THE INFLUENCE OF ORIENTATION TEMPERATURE AND FREQUENCY ON FATIGUE CRACK GROWTH IN A NICKEL-BASED SUPERALLOY SINGLE CRYSTAL[C].Superalloys.1992:707-716.",10.11961/mater0203.MGI.20171221.ds.0013,尹海清,摘录,张国飞,2018/1/8,,,SRR99,,,,,,,,,,,,,,,,,,,,,,,,,,,,,650℃,10HZ,,4h,1300℃,16h,87℃,1h,1100℃,,,,[110],,-110
"ObjectId(""5b4d72b1e6b1a815d464e976"")",,5.5,,0.015,5,8.5,,,,Balwt.%,,2.8,2.2,9.5,,,,,,,4.14E-4mm/cycle,,0.1,,,29.5352Mpa√m,"M.B. Henderson,J.W. Martin.THE INFLUENCE OF ORIENTATION TEMPERATURE AND FREQUENCY ON FATIGUE CRACK GROWTH IN A NICKEL-BASED SUPERALLOY SINGLE CRYSTAL[C].Superalloys.1992:707-716.",10.11961/mater0203.MGI.20171221.ds.0013,尹海清,摘录,张国飞,2018/1/8,,,SRR99,,,,,,,,,,,,,,,,,,,,,,,,,,,,,650℃,10HZ,,4h,1300℃,16h,87℃,1h,1100℃,,,,[110],,-110
"ObjectId(""5b4d72b6e6b1a815d464e978"")",,5.5,,0.015,5,8.5,,,,Balwt.%,,2.8,2.2,9.5,,,,,,,7.12E-4mm/cycle,,0.1,,,33.9629Mpa√m,"M.B. Henderson,J.W. Martin.THE INFLUENCE OF ORIENTATION TEMPERATURE AND FREQUENCY ON FATIGUE CRACK GROWTH IN A NICKEL-BASED SUPERALLOY SINGLE CRYSTAL[C].Superalloys.1992:707-716.",10.11961/mater0203.MGI.20171221.ds.0013,尹海清,摘录,张国飞,2018/1/8,,,SRR99,,,,,,,,,,,,,,,,,,,,,,,,,,,,,650℃,10HZ,,4h,1300℃,16h,87℃,1h,1100℃,,,,[110],,-110
"ObjectId(""5b4d72bbe6b1a815d464e97a"")",,5.5,,0.015,5,8.5,,,,Balwt.%,,2.8,2.2,9.5,,,,,,,5.93E-4mm/cycle,,0.1,,,31.8Mpa√m,"M.B. Henderson,J.W. Martin.THE INFLUENCE OF ORIENTATION TEMPERATURE AND FREQUENCY ON FATIGUE CRACK GROWTH IN A NICKEL-BASED SUPERALLOY SINGLE CRYSTAL[C].Superalloys.1992:707-716.",10.11961/mater0203.MGI.20171221.ds.0013,尹海清,摘录,张国飞,2018/1/8,,,SRR99,,,,,,,,,,,,,,,,,,,,,,,,,,,,,650℃,10HZ,,4h,1300℃,16h,87℃,1h,1100℃,,,,[110],,-110
"ObjectId(""5b4d72c0e6b1a815d464e97c"")",,5.5,,0.015,5,8.5,,,,Balwt.%,,2.8,2.2,9.5,,,,,,,3.45E-4mm/cycle,,0.1,,,28.5816Mpa√m,"M.B. Henderson,J.W. Martin.THE INFLUENCE OF ORIENTATION TEMPERATURE AND FREQUENCY ON FATIGUE CRACK GROWTH IN A NICKEL-BASED SUPERALLOY SINGLE CRYSTAL[C].Superalloys.1992:707-716.",10.11961/mater0203.MGI.20171221.ds.0013,尹海清,摘录,张国飞,2018/1/8,,,SRR99,,,,,,,,,,,,,,,,,,,,,,,,,,,,,650℃,10HZ,,4h,1300℃,16h,87℃,1h,1100℃,,,,[110],,-110
"ObjectId(""5b4d72c5e6b1a815d464e97e"")",,5.5,,0.015,5,8.5,,,,Balwt.%,,2.8,2.2,9.5,,,,,,,2.08E-4mm/cycle,,0.1,,,24.4481Mpa√m,"M.B. Henderson,J.W. Martin.THE INFLUENCE OF ORIENTATION TEMPERATURE AND FREQUENCY ON FATIGUE CRACK GROWTH IN A NICKEL-BASED SUPERALLOY SINGLE CRYSTAL[C].Superalloys.1992:707-716.",10.11961/mater0203.MGI.20171221.ds.0013,尹海清,摘录,张国飞,2018/1/8,,,SRR99,,,,,,,,,,,,,,,,,,,,,,,,,,,,,650℃,10HZ,,4h,1300℃,16h,87℃,1h,1100℃,,,,[110],,-110
"ObjectId(""5b4d72cae6b1a815d464e980"")",,5.5,,0.015,5,8.5,,,,Balwt.%,,2.8,2.2,9.5,,,,,,,6.38E-4mm/cycle,,0.1,,,32.8642Mpa√m,"M.B. Henderson,J.W. Martin.THE INFLUENCE OF ORIENTATION TEMPERATURE AND FREQUENCY ON FATIGUE CRACK GROWTH IN A NICKEL-BASED SUPERALLOY SINGLE CRYSTAL[C].Superalloys.1992:707-716.",10.11961/mater0203.MGI.20171221.ds.0013,尹海清,摘录,张国飞,2018/1/8,,,SRR99,,,,,,,,,,,,,,,,,,,,,,,,,,,,,650℃,10HZ,,4h,1300℃,16h,87℃,1h,1100℃,,,,[110],,-110
