Repository: wujunming1/superalloy-project

File: 国际高温合金会议论文和数据/文献-数据-科研机构关联/数据汇总/力学性能/mechanicproperty_fcpr.csv (part 15 of 20)
_id,air处理/air,Al,B,C,Co,Cr,Fe,Mo,Nb+Ta,Ni,Si,Ta,Ti,W,Zr,一次时效/温度,一次时效及空冷/时间,二次时效/温度,二次时效及空冷/时间,保温/时间,力学性能/疲劳裂纹扩展速率,加热/温度,加载应力/应力比,加载应力/应力范围,备注,应力强度因子范围/应力强度因子范围,摘录出处,数据DOI,数据审核者,数据来源方式,数据生产者,数据采集时间,晶粒取向/晶粒取向,机械热处理/温度,材料牌号,标准热处理/温度,标准热处理后油淬/时间,热处理1/冷却速率,热处理1/时间,热处理1/温度,热处理2/冷却速率,热处理2/时间,热处理2/温度,热处理3/冷却速率,热处理3/时间,热处理3/温度,热处理4/冷却速率,热处理4/时间,热处理4/温度,热处理5/时间,热处理5/温度,热机械处理/温度,疲劳测试/初始温度,疲劳测试/应力强度,疲劳测试/应力强度因子,疲劳测试/测试温度,疲劳测试/温度,疲劳测试/频率,疲劳裂纹扩展/同等水平有效应力强度因子,疲劳裂纹扩展/应力强度因子,疲劳裂纹扩展/应力强度因子范围,疲劳裂纹扩展/有效应力强度因子范围,疲劳裂纹扩展/等效应力强度因子范围,疲劳裂纹扩展温度/疲劳裂纹扩展温度,疲劳裂纹扩展频率/疲劳裂纹扩展频率,真空处理/真空,第一次时效保温/第一次时效时间,第一次时效处理/第一次时效温度,第三次时效保温/第三次时效时间,第三次时效处理/第三次时效温度,第二次时效保温/第二次时效时间,第二次时效处理/第二次时效温度,等温锻造/变形量,等温锻造/温度,裂纹初始长度/裂纹初始长度,裂纹扩展方向/裂纹扩展方向,裂纹扩展频率/频率,裂纹面/裂纹面
"ObjectId(""5b4d72d0e6b1a815d464e982"")",,5.5,,0.015,5,8.5,,,,Balwt.%,,2.8,2.2,9.5,,,,,,,1.73E-4mm/cycle,,0.1,,,22.5168Mpa√m,"M.B. Henderson,J.W. Martin.THE INFLUENCE OF ORIENTATION TEMPERATURE AND FREQUENCY ON FATIGUE CRACK GROWTH IN A NICKEL-BASED SUPERALLOY SINGLE CRYSTAL[C].Superalloys.1992:707-716.",10.11961/mater0203.MGI.20171221.ds.0013,尹海清,摘录,张国飞,2018/1/8,,,SRR99,,,,,,,,,,,,,,,,,,,,,,,,,,,,,650℃,10HZ,,4h,1300℃,16h,87℃,1h,1100℃,,,,[110],,-110
"ObjectId(""5b4d72d4e6b1a815d464e984"")",,5.5,,0.015,5,8.5,,,,Balwt.%,,2.8,2.2,9.5,,,,,,,1.93E-4mm/cycle,,0.1,,,23.4622Mpa√m,"M.B. Henderson,J.W. Martin.THE INFLUENCE OF ORIENTATION TEMPERATURE AND FREQUENCY ON FATIGUE CRACK GROWTH IN A NICKEL-BASED SUPERALLOY SINGLE CRYSTAL[C].Superalloys.1992:707-716.",10.11961/mater0203.MGI.20171221.ds.0013,尹海清,摘录,张国飞,2018/1/8,,,SRR99,,,,,,,,,,,,,,,,,,,,,,,,,,,,,650℃,10HZ,,4h,1300℃,16h,87℃,1h,1100℃,,,,[110],,-110
"ObjectId(""5b4d72d9e6b1a815d464e986"")",,5.5,,0.015,5,8.5,,,,Balwt.%,,2.8,2.2,9.5,,,,,,,0.00131623mm/cycle,,0.1,,,39.7011Mpa√m,"M.B. Henderson,J.W. Martin.THE INFLUENCE OF ORIENTATION TEMPERATURE AND FREQUENCY ON FATIGUE CRACK GROWTH IN A NICKEL-BASED SUPERALLOY SINGLE CRYSTAL[C].Superalloys.1992:707-716.",10.11961/mater0203.MGI.20171221.ds.0013,尹海清,摘录,张国飞,2018/1/8,,,SRR99,,,,,,,,,,,,,,,,,,,,,,,,,,,,,650℃,10HZ,,4h,1300℃,16h,87℃,1h,1100℃,,,,[110],,-110
"ObjectId(""5b4d72dee6b1a815d464e988"")",,5.5,,0.015,5,8.5,,,,Balwt.%,,2.8,2.2,9.5,,,,,,,4.61E-4mm/cycle,,0.1,,,30.2719Mpa√m,"M.B. Henderson,J.W. Martin.THE INFLUENCE OF ORIENTATION TEMPERATURE AND FREQUENCY ON FATIGUE CRACK GROWTH IN A NICKEL-BASED SUPERALLOY SINGLE CRYSTAL[C].Superalloys.1992:707-716.",10.11961/mater0203.MGI.20171221.ds.0013,尹海清,摘录,张国飞,2018/1/8,,,SRR99,,,,,,,,,,,,,,,,,,,,,,,,,,,,,650℃,10HZ,,4h,1300℃,16h,87℃,1h,1100℃,,,,[110],,-110
"ObjectId(""5b4d72e3e6b1a815d464e98a"")",,5.5,,0.015,5,8.5,,,,Balwt.%,,2.8,2.2,9.5,,,,,,,2.24E-4mm/cycle,,0.1,,,25.6864Mpa√m,"M.B. Henderson,J.W. Martin.THE INFLUENCE OF ORIENTATION TEMPERATURE AND FREQUENCY ON FATIGUE CRACK GROWTH IN A NICKEL-BASED SUPERALLOY SINGLE CRYSTAL[C].Superalloys.1992:707-716.",10.11961/mater0203.MGI.20171221.ds.0013,尹海清,摘录,张国飞,2018/1/8,,,SRR99,,,,,,,,,,,,,,,,,,,,,,,,,,,,,650℃,10HZ,,4h,1300℃,16h,87℃,1h,1100℃,,,,[110],,-110
"ObjectId(""5b4d72e8e6b1a815d464e98c"")",,5.5,,0.015,5,8.5,,,,Balwt.%,,2.8,2.2,9.5,,,,,,,5.32E-4mm/cycle,,0.1,,,31.0261Mpa√m,"M.B. Henderson,J.W. Martin.THE INFLUENCE OF ORIENTATION TEMPERATURE AND FREQUENCY ON FATIGUE CRACK GROWTH IN A NICKEL-BASED SUPERALLOY SINGLE CRYSTAL[C].Superalloys.1992:707-716.",10.11961/mater0203.MGI.20171221.ds.0013,尹海清,摘录,张国飞,2018/1/8,,,SRR99,,,,,,,,,,,,,,,,,,,,,,,,,,,,,650℃,10HZ,,4h,1300℃,16h,87℃,1h,1100℃,,,,[110],,-110
"ObjectId(""5b4d72f2e6b1a815d464e98e"")",,5.5,,0.015,5,8.5,,,,Balwt.%,,2.8,2.2,9.5,,,,,,,5.43E-5mm/cycle,,0.1,,,15.6819Mpa√m,"M.B. Henderson,J.W. Martin.THE INFLUENCE OF ORIENTATION TEMPERATURE AND FREQUENCY ON FATIGUE CRACK GROWTH IN A NICKEL-BASED SUPERALLOY SINGLE CRYSTAL[C].Superalloys.1992:707-716.",10.11961/mater0203.MGI.20171221.ds.0013,尹海清,摘录,张国飞,2018/1/8,,,SRR99,,,,,,,,,,,,,,,,,,,,,,,,,,,,,650℃,10HZ,,4h,1300℃,16h,87℃,1h,1100℃,,,,[110],,-110
"ObjectId(""5b4d72f7e6b1a815d464e990"")",,5.5,,0.015,5,8.5,,,,Balwt.%,,2.8,2.2,9.5,,,,,,,3.16E-5mm/cycle,,0.1,,,13.8642Mpa√m,"M.B. Henderson,J.W. Martin.THE INFLUENCE OF ORIENTATION TEMPERATURE AND FREQUENCY ON FATIGUE CRACK GROWTH IN A NICKEL-BASED SUPERALLOY SINGLE CRYSTAL[C].Superalloys.1992:707-716.",10.11961/mater0203.MGI.20171221.ds.0013,尹海清,摘录,张国飞,2018/1/8,,,SRR99,,,,,,,,,,,,,,,,,,,,,,,,,,,,,650℃,10HZ,,4h,1300℃,16h,87℃,1h,1100℃,,,,[110],,-110
"ObjectId(""5b4d72fce6b1a815d464e992"")",,5.5,,0.015,5,8.5,,,,Balwt.%,,2.8,2.2,9.5,,,,,,,6.75E-5mm/cycle,,0.1,,,16.8866Mpa√m,"M.B. Henderson,J.W. Martin.THE INFLUENCE OF ORIENTATION TEMPERATURE AND FREQUENCY ON FATIGUE CRACK GROWTH IN A NICKEL-BASED SUPERALLOY SINGLE CRYSTAL[C].Superalloys.1992:707-716.",10.11961/mater0203.MGI.20171221.ds.0013,尹海清,摘录,张国飞,2018/1/8,,,SRR99,,,,,,,,,,,,,,,,,,,,,,,,,,,,,650℃,10HZ,,4h,1300℃,16h,87℃,1h,1100℃,,,,[110],,-110
"ObjectId(""5b4d7300e6b1a815d464e994"")",,5.5,,0.015,5,8.5,,,,Balwt.%,,2.8,2.2,9.5,,,,,,,9.70E-5mm/cycle,,0.1,,,18.9467Mpa√m,"M.B. Henderson,J.W. Martin.THE INFLUENCE OF ORIENTATION TEMPERATURE AND FREQUENCY ON FATIGUE CRACK GROWTH IN A NICKEL-BASED SUPERALLOY SINGLE CRYSTAL[C].Superalloys.1992:707-716.",10.11961/mater0203.MGI.20171221.ds.0013,尹海清,摘录,张国飞,2018/1/8,,,SRR99,,,,,,,,,,,,,,,,,,,,,,,,,,,,,650℃,10HZ,,4h,1300℃,16h,87℃,1h,1100℃,,,,[110],,-110
"ObjectId(""5b4d7305e6b1a815d464e996"")",,5.5,,0.015,5,8.5,,,,Balwt.%,,2.8,2.2,9.5,,,,,,,2.83E-5mm/cycle,,0.1,,,13.6388Mpa√m,"M.B. Henderson,J.W. Martin.THE INFLUENCE OF ORIENTATION TEMPERATURE AND FREQUENCY ON FATIGUE CRACK GROWTH IN A NICKEL-BASED SUPERALLOY SINGLE CRYSTAL[C].Superalloys.1992:707-716.",10.11961/mater0203.MGI.20171221.ds.0013,尹海清,摘录,张国飞,2018/1/8,,,SRR99,,,,,,,,,,,,,,,,,,,,,,,,,,,,,650℃,10HZ,,4h,1300℃,16h,87℃,1h,1100℃,,,,[110],,-110
"ObjectId(""5b4d730ae6b1a815d464e998"")",,5.5,,0.015,5,8.5,,,,Balwt.%,,2.8,2.2,9.5,,,,,,,4.70E-5mm/cycle,,0.1,,,15.3007Mpa√m,"M.B. Henderson,J.W. Martin.THE INFLUENCE OF ORIENTATION TEMPERATURE AND FREQUENCY ON FATIGUE CRACK GROWTH IN A NICKEL-BASED SUPERALLOY SINGLE CRYSTAL[C].Superalloys.1992:707-716.",10.11961/mater0203.MGI.20171221.ds.0013,尹海清,摘录,张国飞,2018/1/8,,,SRR99,,,,,,,,,,,,,,,,,,,,,,,,,,,,,650℃,10HZ,,4h,1300℃,16h,87℃,1h,1100℃,,,,[110],,-110
"ObjectId(""5b4d730fe6b1a815d464e99a"")",,5.5,,0.015,5,8.5,,,,Balwt.%,,2.8,2.2,9.5,,,,,,,4.07E-5mm/cycle,,0.1,,,14.8062Mpa√m,"M.B. Henderson,J.W. Martin.THE INFLUENCE OF ORIENTATION TEMPERATURE AND FREQUENCY ON FATIGUE CRACK GROWTH IN A NICKEL-BASED SUPERALLOY SINGLE CRYSTAL[C].Superalloys.1992:707-716.",10.11961/mater0203.MGI.20171221.ds.0013,尹海清,摘录,张国飞,2018/1/8,,,SRR99,,,,,,,,,,,,,,,,,,,,,,,,,,,,,650℃,10HZ,,4h,1300℃,16h,87℃,1h,1100℃,,,,[110],,-110
"ObjectId(""5b4d7314e6b1a815d464e99c"")",,5.5,,0.015,5,8.5,,,,Balwt.%,,2.8,2.2,9.5,,,,,,,1.12E-4mm/cycle,,0.1,,,19.7416Mpa√m,"M.B. Henderson,J.W. Martin.THE INFLUENCE OF ORIENTATION TEMPERATURE AND FREQUENCY ON FATIGUE CRACK GROWTH IN A NICKEL-BASED SUPERALLOY SINGLE CRYSTAL[C].Superalloys.1992:707-716.",10.11961/mater0203.MGI.20171221.ds.0013,尹海清,摘录,张国飞,2018/1/8,,,SRR99,,,,,,,,,,,,,,,,,,,,,,,,,,,,,650℃,10HZ,,4h,1300℃,16h,87℃,1h,1100℃,,,,[110],,-110
"ObjectId(""5b4d7319e6b1a815d464e99e"")",,5.5,,0.015,5,8.5,,,,Balwt.%,,2.8,2.2,9.5,,,,,,,7.26E-5mm/cycle,,0.1,,,17.3084Mpa√m,"M.B. Henderson,J.W. Martin.THE INFLUENCE OF ORIENTATION TEMPERATURE AND FREQUENCY ON FATIGUE CRACK GROWTH IN A NICKEL-BASED SUPERALLOY SINGLE CRYSTAL[C].Superalloys.1992:707-716.",10.11961/mater0203.MGI.20171221.ds.0013,尹海清,摘录,张国飞,2018/1/8,,,SRR99,,,,,,,,,,,,,,,,,,,,,,,,,,,,,650℃,10HZ,,4h,1300℃,16h,87℃,1h,1100℃,,,,[110],,-110
"ObjectId(""5b4d731ee6b1a815d464e9a0"")",,5.5,,0.015,5,8.5,,,,Balwt.%,,2.8,2.2,9.5,,,,,,,9.35E-5mm/cycle,,0.1,,,18.3326Mpa√m,"M.B. Henderson,J.W. Martin.THE INFLUENCE OF ORIENTATION TEMPERATURE AND FREQUENCY ON FATIGUE CRACK GROWTH IN A NICKEL-BASED SUPERALLOY SINGLE CRYSTAL[C].Superalloys.1992:707-716.",10.11961/mater0203.MGI.20171221.ds.0013,尹海清,摘录,张国飞,2018/1/8,,,SRR99,,,,,,,,,,,,,,,,,,,,,,,,,,,,,650℃,10HZ,,4h,1300℃,16h,87℃,1h,1100℃,,,,[110],,-110
"ObjectId(""5b4d7323e6b1a815d464e9a2"")",,5.5,,0.015,5,8.5,,,,Balwt.%,,2.8,2.2,9.5,,,,,,,6.06E-5mm/cycle,,0.1,,,16.3403Mpa√m,"M.B. Henderson,J.W. Martin.THE INFLUENCE OF ORIENTATION TEMPERATURE AND FREQUENCY ON FATIGUE CRACK GROWTH IN A NICKEL-BASED SUPERALLOY SINGLE CRYSTAL[C].Superalloys.1992:707-716.",10.11961/mater0203.MGI.20171221.ds.0013,尹海清,摘录,张国飞,2018/1/8,,,SRR99,,,,,,,,,,,,,,,,,,,,,,,,,,,,,650℃,10HZ,,4h,1300℃,16h,87℃,1h,1100℃,,,,[110],,-110
"ObjectId(""5b4d7327e6b1a815d464e9a4"")",,5.5,,0.015,5,8.5,,,,Balwt.%,,2.8,2.2,9.5,,,,,,,1.67E-4mm/cycle,,0.1,,,21.6081Mpa√m,"M.B. Henderson,J.W. Martin.THE INFLUENCE OF ORIENTATION TEMPERATURE AND FREQUENCY ON FATIGUE CRACK GROWTH IN A NICKEL-BASED SUPERALLOY SINGLE CRYSTAL[C].Superalloys.1992:707-716.",10.11961/mater0203.MGI.20171221.ds.0013,尹海清,摘录,张国飞,2018/1/8,,,SRR99,,,,,,,,,,,,,,,,,,,,,,,,,,,,,650℃,10HZ,,4h,1300℃,16h,87℃,1h,1100℃,,,,[110],,-110
"ObjectId(""5b4d732ce6b1a815d464e9a6"")",,5.5,,0.015,5,8.5,,,,Balwt.%,,2.8,2.2,9.5,,,,,,,1.34E-4mm/cycle,,0.1,,,20.4002Mpa√m,"M.B. Henderson,J.W. Martin.THE INFLUENCE OF ORIENTATION TEMPERATURE AND FREQUENCY ON FATIGUE CRACK GROWTH IN A NICKEL-BASED SUPERALLOY SINGLE CRYSTAL[C].Superalloys.1992:707-716.",10.11961/mater0203.MGI.20171221.ds.0013,尹海清,摘录,张国飞,2018/1/8,,,SRR99,,,,,,,,,,,,,,,,,,,,,,,,,,,,,650℃,10HZ,,4h,1300℃,16h,87℃,1h,1100℃,,,,[110],,-110
"ObjectId(""5b4d7331e6b1a815d464e9a8"")",,5.5,,0.015,5,8.5,,,,Balwt.%,,2.8,2.2,9.5,,,,,,,3.52E-5mm/cycle,,0.1,,,14.3277Mpa√m,"M.B. Henderson,J.W. Martin.THE INFLUENCE OF ORIENTATION TEMPERATURE AND FREQUENCY ON FATIGUE CRACK GROWTH IN A NICKEL-BASED SUPERALLOY SINGLE CRYSTAL[C].Superalloys.1992:707-716.",10.11961/mater0203.MGI.20171221.ds.0013,尹海清,摘录,张国飞,2018/1/8,,,SRR99,,,,,,,,,,,,,,,,,,,,,,,,,,,,,650℃,10HZ,,4h,1300℃,16h,87℃,1h,1100℃,,,,[110],,-110
"ObjectId(""5b4d7336e6b1a815d464e9aa"")",,5.5,,0.015,5,8.5,,,,Balwt.%,,2.8,2.2,9.5,,,,,,,8.70E-5mm/cycle,,0.1,,,18.0339Mpa√m,"M.B. Henderson,J.W. Martin.THE INFLUENCE OF ORIENTATION TEMPERATURE AND FREQUENCY ON FATIGUE CRACK GROWTH IN A NICKEL-BASED SUPERALLOY SINGLE CRYSTAL[C].Superalloys.1992:707-716.",10.11961/mater0203.MGI.20171221.ds.0013,尹海清,摘录,张国飞,2018/1/8,,,SRR99,,,,,,,,,,,,,,,,,,,,,,,,,,,,,650℃,10HZ,,4h,1300℃,16h,87℃,1h,1100℃,,,,[110],,-110
"ObjectId(""5b4d7340e6b1a815d464e9ac"")",,5.5,,0.015,5,8.5,,,,Balwt.%,,2.8,2.2,9.5,,,,,,,2.85E-4mm/cycle,,0.1,,,20.7255Mpa√m,"M.B. Henderson,J.W. Martin.THE INFLUENCE OF ORIENTATION TEMPERATURE AND FREQUENCY ON FATIGUE CRACK GROWTH IN A NICKEL-BASED SUPERALLOY SINGLE CRYSTAL[C].Superalloys.1992:707-716.",10.11961/mater0203.MGI.20171221.ds.0013,尹海清,摘录,张国飞,2018/1/8,,,SRR99,,,,,,,,,,,,,,,,,,,,,,,,,,,,,850℃,1HZ,,4h,1300℃,16h,87℃,1h,1100℃,,,,[110],,-110
"ObjectId(""5b4d7345e6b1a815d464e9ae"")",,5.5,,0.015,5,8.5,,,,Balwt.%,,2.8,2.2,9.5,,,,,,,0.00714916mm/cycle,,0.1,,,49.1189Mpa√m,"M.B. Henderson,J.W. Martin.THE INFLUENCE OF ORIENTATION TEMPERATURE AND FREQUENCY ON FATIGUE CRACK GROWTH IN A NICKEL-BASED SUPERALLOY SINGLE CRYSTAL[C].Superalloys.1992:707-716.",10.11961/mater0203.MGI.20171221.ds.0013,尹海清,摘录,张国飞,2018/1/8,,,SRR99,,,,,,,,,,,,,,,,,,,,,,,,,,,,,850℃,1HZ,,4h,1300℃,16h,87℃,1h,1100℃,,,,[110],,-110
"ObjectId(""5b4d734ae6b1a815d464e9b0"")",,5.5,,0.015,5,8.5,,,,Balwt.%,,2.8,2.2,9.5,,,,,,,0.00241395mm/cycle,,0.1,,,36.8416Mpa√m,"M.B. Henderson,J.W. Martin.THE INFLUENCE OF ORIENTATION TEMPERATURE AND FREQUENCY ON FATIGUE CRACK GROWTH IN A NICKEL-BASED SUPERALLOY SINGLE CRYSTAL[C].Superalloys.1992:707-716.",10.11961/mater0203.MGI.20171221.ds.0013,尹海清,摘录,张国飞,2018/1/8,,,SRR99,,,,,,,,,,,,,,,,,,,,,,,,,,,,,850℃,1HZ,,4h,1300℃,16h,87℃,1h,1100℃,,,,[110],,-110
"ObjectId(""5b4d734fe6b1a815d464e9b2"")",,5.5,,0.015,5,8.5,,,,Balwt.%,,2.8,2.2,9.5,,,,,,,1.44E-4mm/cycle,,0.1,,,18.6302Mpa√m,"M.B. Henderson,J.W. Martin.THE INFLUENCE OF ORIENTATION TEMPERATURE AND FREQUENCY ON FATIGUE CRACK GROWTH IN A NICKEL-BASED SUPERALLOY SINGLE CRYSTAL[C].Superalloys.1992:707-716.",10.11961/mater0203.MGI.20171221.ds.0013,尹海清,摘录,张国飞,2018/1/8,,,SRR99,,,,,,,,,,,,,,,,,,,,,,,,,,,,,850℃,1HZ,,4h,1300℃,16h,87℃,1h,1100℃,,,,[110],,-110
"ObjectId(""5b4d7353e6b1a815d464e9b4"")",,5.5,,0.015,5,8.5,,,,Balwt.%,,2.8,2.2,9.5,,,,,,,2.64E-5mm/cycle,,0.1,,,13.4166Mpa√m,"M.B. Henderson,J.W. Martin.THE INFLUENCE OF ORIENTATION TEMPERATURE AND FREQUENCY ON FATIGUE CRACK GROWTH IN A NICKEL-BASED SUPERALLOY SINGLE CRYSTAL[C].Superalloys.1992:707-716.",10.11961/mater0203.MGI.20171221.ds.0013,尹海清,摘录,张国飞,2018/1/8,,,SRR99,,,,,,,,,,,,,,,,,,,,,,,,,,,,,650℃,10HZ,,4h,1300℃,16h,87℃,1h,1100℃,,,,[110],,-110
"ObjectId(""5b4d7358e6b1a815d464e9b6"")",,5.5,,0.015,5,8.5,,,,Balwt.%,,2.8,2.2,9.5,,,,,,,2.14E-4mm/cycle,,0.1,,,19.7302Mpa√m,"M.B. Henderson,J.W. Martin.THE INFLUENCE OF ORIENTATION TEMPERATURE AND FREQUENCY ON FATIGUE CRACK GROWTH IN A NICKEL-BASED SUPERALLOY SINGLE CRYSTAL[C].Superalloys.1992:707-716.",10.11961/mater0203.MGI.20171221.ds.0013,尹海清,摘录,张国飞,2018/1/8,,,SRR99,,,,,,,,,,,,,,,,,,,,,,,,,,,,,850℃,1HZ,,4h,1300℃,16h,87℃,1h,1100℃,,,,[110],,-110
"ObjectId(""5b4d735de6b1a815d464e9b8"")",,5.5,,0.015,5,8.5,,,,Balwt.%,,2.8,2.2,9.5,,,,,,,4.40E-4mm/cycle,,0.1,,,22.4981Mpa√m,"M.B. Henderson,J.W. Martin.THE INFLUENCE OF ORIENTATION TEMPERATURE AND FREQUENCY ON FATIGUE CRACK GROWTH IN A NICKEL-BASED SUPERALLOY SINGLE CRYSTAL[C].Superalloys.1992:707-716.",10.11961/mater0203.MGI.20171221.ds.0013,尹海清,摘录,张国飞,2018/1/8,,,SRR99,,,,,,,,,,,,,,,,,,,,,,,,,,,,,850℃,1HZ,,4h,1300℃,16h,87℃,1h,1100℃,,,,[110],,-110
"ObjectId(""5b4d7362e6b1a815d464e9ba"")",,5.5,,0.015,5,8.5,,,,Balwt.%,,2.8,2.2,9.5,,,,,,,1.29E-4mm/cycle,,0.1,,,18.479Mpa√m,"M.B. Henderson,J.W. Martin.THE INFLUENCE OF ORIENTATION TEMPERATURE AND FREQUENCY ON FATIGUE CRACK GROWTH IN A NICKEL-BASED SUPERALLOY SINGLE CRYSTAL[C].Superalloys.1992:707-716.",10.11961/mater0203.MGI.20171221.ds.0013,尹海清,摘录,张国飞,2018/1/8,,,SRR99,,,,,,,,,,,,,,,,,,,,,,,,,,,,,850℃,1HZ,,4h,1300℃,16h,87℃,1h,1100℃,,,,[110],,-110
"ObjectId(""5b4d7367e6b1a815d464e9bc"")",,5.5,,0.015,5,8.5,,,,Balwt.%,,2.8,2.2,9.5,,,,,,,1.84E-5mm/cycle,,0.1,,,12.7731Mpa√m,"M.B. Henderson,J.W. Martin.THE INFLUENCE OF ORIENTATION TEMPERATURE AND FREQUENCY ON FATIGUE CRACK GROWTH IN A NICKEL-BASED SUPERALLOY SINGLE CRYSTAL[C].Superalloys.1992:707-716.",10.11961/mater0203.MGI.20171221.ds.0013,尹海清,摘录,张国飞,2018/1/8,,,SRR99,,,,,,,,,,,,,,,,,,,,,,,,,,,,,650℃,10HZ,,4h,1300℃,16h,87℃,1h,1100℃,,,,[110],,-110
"ObjectId(""5b4d736ce6b1a815d464e9be"")",,5.5,,0.015,5,8.5,,,,Balwt.%,,2.8,2.2,9.5,,,,,,,1.08E-4mm/cycle,,0.1,,,18.1797Mpa√m,"M.B. Henderson,J.W. Martin.THE INFLUENCE OF ORIENTATION TEMPERATURE AND FREQUENCY ON FATIGUE CRACK GROWTH IN A NICKEL-BASED SUPERALLOY SINGLE CRYSTAL[C].Superalloys.1992:707-716.",10.11961/mater0203.MGI.20171221.ds.0013,尹海清,摘录,张国飞,2018/1/8,,,SRR99,,,,,,,,,,,,,,,,,,,,,,,,,,,,,850℃,1HZ,,4h,1300℃,16h,87℃,1h,1100℃,,,,[110],,-110
"ObjectId(""5b4d7371e6b1a815d464e9c0"")",,5.5,,0.015,5,8.5,,,,Balwt.%,,2.8,2.2,9.5,,,,,,,8.39E-5mm/cycle,,0.1,,,18.1838Mpa√m,"M.B. Henderson,J.W. Martin.THE INFLUENCE OF ORIENTATION TEMPERATURE AND FREQUENCY ON FATIGUE CRACK GROWTH IN A NICKEL-BASED SUPERALLOY SINGLE CRYSTAL[C].Superalloys.1992:707-716.",10.11961/mater0203.MGI.20171221.ds.0013,尹海清,摘录,张国飞,2018/1/8,,,SRR99,,,,,,,,,,,,,,,,,,,,,,,,,,,,,850℃,1HZ,,4h,1300℃,16h,87℃,1h,1100℃,,,,[110],,-110
"ObjectId(""5b4d7375e6b1a815d464e9c2"")",,5.5,,0.015,5,8.5,,,,Balwt.%,,2.8,2.2,9.5,,,,,,,1.98E-5mm/cycle,,0.1,,,12.878Mpa√m,"M.B. Henderson,J.W. Martin.THE INFLUENCE OF ORIENTATION TEMPERATURE AND FREQUENCY ON FATIGUE CRACK GROWTH IN A NICKEL-BASED SUPERALLOY SINGLE CRYSTAL[C].Superalloys.1992:707-716.",10.11961/mater0203.MGI.20171221.ds.0013,尹海清,摘录,张国飞,2018/1/8,,,SRR99,,,,,,,,,,,,,,,,,,,,,,,,,,,,,650℃,10HZ,,4h,1300℃,16h,87℃,1h,1100℃,,,,[110],,-110
"ObjectId(""5b4d737ae6b1a815d464e9c4"")",,5.5,,0.015,5,8.5,,,,Balwt.%,,2.8,2.2,9.5,,,,,,,9.40E-4mm/cycle,,0.1,,,26.9544Mpa√m,"M.B. Henderson,J.W. Martin.THE INFLUENCE OF ORIENTATION TEMPERATURE AND FREQUENCY ON FATIGUE CRACK GROWTH IN A NICKEL-BASED SUPERALLOY SINGLE CRYSTAL[C].Superalloys.1992:707-716.",10.11961/mater0203.MGI.20171221.ds.0013,尹海清,摘录,张国飞,2018/1/8,,,SRR99,,,,,,,,,,,,,,,,,,,,,,,,,,,,,850℃,1HZ,,4h,1300℃,16h,87℃,1h,1100℃,,,,[110],,-110
"ObjectId(""5b4d737fe6b1a815d464e9c6"")",,5.5,,0.015,5,8.5,,,,Balwt.%,,2.8,2.2,9.5,,,,,,,3.81E-4mm/cycle,,0.1,,,21.771Mpa√m,"M.B. Henderson,J.W. Martin.THE INFLUENCE OF ORIENTATION TEMPERATURE AND FREQUENCY ON FATIGUE CRACK GROWTH IN A NICKEL-BASED SUPERALLOY SINGLE CRYSTAL[C].Superalloys.1992:707-716.",10.11961/mater0203.MGI.20171221.ds.0013,尹海清,摘录,张国飞,2018/1/8,,,SRR99,,,,,,,,,,,,,,,,,,,,,,,,,,,,,850℃,1HZ,,4h,1300℃,16h,87℃,1h,1100℃,,,,[110],,-110
"ObjectId(""5b4d7384e6b1a815d464e9c8"")",,5.5,,0.015,5,8.5,,,,Balwt.%,,2.8,2.2,9.5,,,,,,,2.28E-5mm/cycle,,0.1,,,13.0904Mpa√m,"M.B. Henderson,J.W. Martin.THE INFLUENCE OF ORIENTATION TEMPERATURE AND FREQUENCY ON FATIGUE CRACK GROWTH IN A NICKEL-BASED SUPERALLOY SINGLE CRYSTAL[C].Superalloys.1992:707-716.",10.11961/mater0203.MGI.20171221.ds.0013,尹海清,摘录,张国飞,2018/1/8,,,SRR99,,,,,,,,,,,,,,,,,,,,,,,,,,,,,650℃,10HZ,,4h,1300℃,16h,87℃,1h,1100℃,,,,[110],,-110
"ObjectId(""5b4d738ee6b1a815d464e9ca"")",,5.5,,0.015,5,8.5,,,,Balwt.%,,2.8,2.2,9.5,,,,,,,1.55E-5mm/cycle,,0.1,,,17.1899Mpa√m,"M.B. Henderson,J.W. Martin.THE INFLUENCE OF ORIENTATION TEMPERATURE AND FREQUENCY ON FATIGUE CRACK GROWTH IN A NICKEL-BASED SUPERALLOY SINGLE CRYSTAL[C].Superalloys.1992:707-716.",10.11961/mater0203.MGI.20171221.ds.0013,尹海清,摘录,张国飞,2018/1/8,,,SRR99,,,,,,,,,,,,,,,,,,,,,,,,,,,,,850℃,1HZ,,4h,1300℃,16h,87℃,1h,1100℃,,,,[110],,-110
"ObjectId(""5b4d7393e6b1a815d464e9cc"")",,5.5,,0.015,5,8.5,,,,Balwt.%,,2.8,2.2,9.5,,,,,,,1.39E-5mm/cycle,,0.1,,,16.4973Mpa√m,"M.B. Henderson,J.W. Martin.THE INFLUENCE OF ORIENTATION TEMPERATURE AND FREQUENCY ON FATIGUE CRACK GROWTH IN A NICKEL-BASED SUPERALLOY SINGLE CRYSTAL[C].Superalloys.1992:707-716.",10.11961/mater0203.MGI.20171221.ds.0013,尹海清,摘录,张国飞,2018/1/8,,,SRR99,,,,,,,,,,,,,,,,,,,,,,,,,,,,,850℃,1HZ,,4h,1300℃,16h,87℃,1h,1100℃,,,,[110],,-110
"ObjectId(""5b4d7398e6b1a815d464e9ce"")",,5.5,,0.015,5,8.5,,,,Balwt.%,,2.8,2.2,9.5,,,,,,,5.26E-5mm/cycle,,0.1,,,17.8939Mpa√m,"M.B. Henderson,J.W. Martin.THE INFLUENCE OF ORIENTATION TEMPERATURE AND FREQUENCY ON FATIGUE CRACK GROWTH IN A NICKEL-BASED SUPERALLOY SINGLE CRYSTAL[C].Superalloys.1992:707-716.",10.11961/mater0203.MGI.20171221.ds.0013,尹海清,摘录,张国飞,2018/1/8,,,SRR99,,,,,,,,,,,,,,,,,,,,,,,,,,,,,850℃,1HZ,,4h,1300℃,16h,87℃,1h,1100℃,,,,[110],,-110
"ObjectId(""5b4d739de6b1a815d464e9d0"")",,5.5,,0.015,5,8.5,,,,Balwt.%,,2.8,2.2,9.5,,,,,,,1.44E-5mm/cycle,,0.1,,,15.8305Mpa√m,"M.B. Henderson,J.W. Martin.THE INFLUENCE OF ORIENTATION TEMPERATURE AND FREQUENCY ON FATIGUE CRACK GROWTH IN A NICKEL-BASED SUPERALLOY SINGLE CRYSTAL[C].Superalloys.1992:707-716.",10.11961/mater0203.MGI.20171221.ds.0013,尹海清,摘录,张国飞,2018/1/8,,,SRR99,,,,,,,,,,,,,,,,,,,,,,,,,,,,,850℃,1HZ,,4h,1300℃,16h,87℃,1h,1100℃,,,,[110],,-110
"ObjectId(""5b4d73a1e6b1a815d464e9d2"")",,5.5,,0.015,5,8.5,,,,Balwt.%,,2.8,2.2,9.5,,,,,,,0.00596005mm/cycle,,0.1,,,45.6133Mpa√m,"M.B. Henderson,J.W. Martin.THE INFLUENCE OF ORIENTATION TEMPERATURE AND FREQUENCY ON FATIGUE CRACK GROWTH IN A NICKEL-BASED SUPERALLOY SINGLE CRYSTAL[C].Superalloys.1992:707-716.",10.11961/mater0203.MGI.20171221.ds.0013,尹海清,摘录,张国飞,2018/1/8,,,SRR99,,,,,,,,,,,,,,,,,,,,,,,,,,,,,850℃,10HZ,,4h,1300℃,16h,87℃,1h,1100℃,,,,[110],,-110
"ObjectId(""5b4d73a6e6b1a815d464e9d4"")",,5.5,,0.015,5,8.5,,,,Balwt.%,,2.8,2.2,9.5,,,,,,,0.0106166mm/cycle,,0.1,,,50.748Mpa√m,"M.B. Henderson,J.W. Martin.THE INFLUENCE OF ORIENTATION TEMPERATURE AND FREQUENCY ON FATIGUE CRACK GROWTH IN A NICKEL-BASED SUPERALLOY SINGLE CRYSTAL[C].Superalloys.1992:707-716.",10.11961/mater0203.MGI.20171221.ds.0013,尹海清,摘录,张国飞,2018/1/8,,,SRR99,,,,,,,,,,,,,,,,,,,,,,,,,,,,,850℃,10HZ,,4h,1300℃,16h,87℃,1h,1100℃,,,,[110],,-110
"ObjectId(""5b4d73abe6b1a815d464e9d6"")",,5.5,,0.015,5,8.5,,,,Balwt.%,,2.8,2.2,9.5,,,,,,,3.42E-5mm/cycle,,0.1,,,17.7538Mpa√m,"M.B. Henderson,J.W. Martin.THE INFLUENCE OF ORIENTATION TEMPERATURE AND FREQUENCY ON FATIGUE CRACK GROWTH IN A NICKEL-BASED SUPERALLOY SINGLE CRYSTAL[C].Superalloys.1992:707-716.",10.11961/mater0203.MGI.20171221.ds.0013,尹海清,摘录,张国飞,2018/1/8,,,SRR99,,,,,,,,,,,,,,,,,,,,,,,,,,,,,850℃,1HZ,,4h,1300℃,16h,87℃,1h,1100℃,,,,[110],,-110
"ObjectId(""5b4d73b0e6b1a815d464e9d8"")",,5.5,,0.015,5,8.5,,,,Balwt.%,,2.8,2.2,9.5,,,,,,,1.44E-5mm/cycle,,0.1,,,16.2269Mpa√m,"M.B. Henderson,J.W. Martin.THE INFLUENCE OF ORIENTATION TEMPERATURE AND FREQUENCY ON FATIGUE CRACK GROWTH IN A NICKEL-BASED SUPERALLOY SINGLE CRYSTAL[C].Superalloys.1992:707-716.",10.11961/mater0203.MGI.20171221.ds.0013,尹海清,摘录,张国飞,2018/1/8,,,SRR99,,,,,,,,,,,,,,,,,,,,,,,,,,,,,850℃,1HZ,,4h,1300℃,16h,87℃,1h,1100℃,,,,[110],,-110
"ObjectId(""5b4d73b5e6b1a815d464e9da"")",,5.5,,0.015,5,8.5,,,,Balwt.%,,2.8,2.2,9.5,,,,,,,0.00951702mm/cycle,,0.1,,,48.3032Mpa√m,"M.B. Henderson,J.W. Martin.THE INFLUENCE OF ORIENTATION TEMPERATURE AND FREQUENCY ON FATIGUE CRACK GROWTH IN A NICKEL-BASED SUPERALLOY SINGLE CRYSTAL[C].Superalloys.1992:707-716.",10.11961/mater0203.MGI.20171221.ds.0013,尹海清,摘录,张国飞,2018/1/8,,,SRR99,,,,,,,,,,,,,,,,,,,,,,,,,,,,,850℃,10HZ,,4h,1300℃,16h,87℃,1h,1100℃,,,,[110],,-110
"ObjectId(""5b4d73bae6b1a815d464e9dc"")",,5.5,,0.015,5,8.5,,,,Balwt.%,,2.8,2.2,9.5,,,,,,,1.30E-5mm/cycle,,0.1,,,16.7726Mpa√m,"M.B. Henderson,J.W. Martin.THE INFLUENCE OF ORIENTATION TEMPERATURE AND FREQUENCY ON FATIGUE CRACK GROWTH IN A NICKEL-BASED SUPERALLOY SINGLE CRYSTAL[C].Superalloys.1992:707-716.",10.11961/mater0203.MGI.20171221.ds.0013,尹海清,摘录,张国飞,2018/1/8,,,SRR99,,,,,,,,,,,,,,,,,,,,,,,,,,,,,850℃,1HZ,,4h,1300℃,16h,87℃,1h,1100℃,,,,[110],,-110
"ObjectId(""5b4d73bfe6b1a815d464e9de"")",,5.5,,0.015,5,8.5,,,,Balwt.%,,2.8,2.2,9.5,,,,,,,0.00359891mm/cycle,,0.1,,,42.3701Mpa√m,"M.B. Henderson,J.W. Martin.THE INFLUENCE OF ORIENTATION TEMPERATURE AND FREQUENCY ON FATIGUE CRACK GROWTH IN A NICKEL-BASED SUPERALLOY SINGLE CRYSTAL[C].Superalloys.1992:707-716.",10.11961/mater0203.MGI.20171221.ds.0013,尹海清,摘录,张国飞,2018/1/8,,,SRR99,,,,,,,,,,,,,,,,,,,,,,,,,,,,,850℃,10HZ,,4h,1300℃,16h,87℃,1h,1100℃,,,,[110],,-110
"ObjectId(""5b4d73c4e6b1a815d464e9e0"")",,5.5,,0.015,5,8.5,,,,Balwt.%,,2.8,2.2,9.5,,,,,,,1.40E-5mm/cycle,,0.1,,,17.0504Mpa√m,"M.B. Henderson,J.W. Martin.THE INFLUENCE OF ORIENTATION TEMPERATURE AND FREQUENCY ON FATIGUE CRACK GROWTH IN A NICKEL-BASED SUPERALLOY SINGLE CRYSTAL[C].Superalloys.1992:707-716.",10.11961/mater0203.MGI.20171221.ds.0013,尹海清,摘录,张国飞,2018/1/8,,,SRR99,,,,,,,,,,,,,,,,,,,,,,,,,,,,,850℃,1HZ,,4h,1300℃,16h,87℃,1h,1100℃,,,,[110],,-110
"ObjectId(""5b4d73c9e6b1a815d464e9e2"")",,5.5,,0.015,5,8.5,,,,Balwt.%,,2.8,2.2,9.5,,,,,,,1.73E-5mm/cycle,,0.1,,,17.3306Mpa√m,"M.B. Henderson,J.W. Martin.THE INFLUENCE OF ORIENTATION TEMPERATURE AND FREQUENCY ON FATIGUE CRACK GROWTH IN A NICKEL-BASED SUPERALLOY SINGLE CRYSTAL[C].Superalloys.1992:707-716.",10.11961/mater0203.MGI.20171221.ds.0013,尹海清,摘录,张国飞,2018/1/8,,,SRR99,,,,,,,,,,,,,,,,,,,,,,,,,,,,,850℃,1HZ,,4h,1300℃,16h,87℃,1h,1100℃,,,,[110],,-110
"ObjectId(""5b4d73cde6b1a815d464e9e4"")",,5.5,,0.015,5,8.5,,,,Balwt.%,,2.8,2.2,9.5,,,,,,,0.00739877mm/cycle,,0.1,,,47.1336Mpa√m,"M.B. Henderson,J.W. Martin.THE INFLUENCE OF ORIENTATION TEMPERATURE AND FREQUENCY ON FATIGUE CRACK GROWTH IN A NICKEL-BASED SUPERALLOY SINGLE CRYSTAL[C].Superalloys.1992:707-716.",10.11961/mater0203.MGI.20171221.ds.0013,尹海清,摘录,张国飞,2018/1/8,,,SRR99,,,,,,,,,,,,,,,,,,,,,,,,,,,,,850℃,10HZ,,4h,1300℃,16h,87℃,1h,1100℃,,,,[110],,-110
"ObjectId(""5b4d73d2e6b1a815d464e9e6"")",,5.5,,0.015,5,8.5,,,,Balwt.%,,2.8,2.2,9.5,,,,,,,2.23E-5mm/cycle,,0.1,,,17.4701Mpa√m,"M.B. Henderson,J.W. Martin.THE INFLUENCE OF ORIENTATION TEMPERATURE AND FREQUENCY ON FATIGUE CRACK GROWTH IN A NICKEL-BASED SUPERALLOY SINGLE CRYSTAL[C].Superalloys.1992:707-716.",10.11961/mater0203.MGI.20171221.ds.0013,尹海清,摘录,张国飞,2018/1/8,,,SRR99,,,,,,,,,,,,,,,,,,,,,,,,,,,,,850℃,1HZ,,4h,1300℃,16h,87℃,1h,1100℃,,,,[110],,-110
"ObjectId(""5b4d73dce6b1a815d464e9e8"")",,5.5,,0.015,5,8.5,,,,Balwt.%,,2.8,2.2,9.5,,,,,,,0.00201305mm/cycle,,0.1,,,34.4954Mpa√m,"M.B. Henderson,J.W. Martin.THE INFLUENCE OF ORIENTATION TEMPERATURE AND FREQUENCY ON FATIGUE CRACK GROWTH IN A NICKEL-BASED SUPERALLOY SINGLE CRYSTAL[C].Superalloys.1992:707-716.",10.11961/mater0203.MGI.20171221.ds.0013,尹海清,摘录,张国飞,2018/1/8,,,SRR99,,,,,,,,,,,,,,,,,,,,,,,,,,,,,850℃,10HZ,,4h,1300℃,16h,87℃,1h,1100℃,,,,[110],,-110
"ObjectId(""5b4d73e1e6b1a815d464e9ea"")",,5.5,,0.015,5,8.5,,,,Balwt.%,,2.8,2.2,9.5,,,,,,,0.00209158mm/cycle,,0.1,,,36.8463Mpa√m,"M.B. Henderson,J.W. Martin.THE INFLUENCE OF ORIENTATION TEMPERATURE AND FREQUENCY ON FATIGUE CRACK GROWTH IN A NICKEL-BASED SUPERALLOY SINGLE CRYSTAL[C].Superalloys.1992:707-716.",10.11961/mater0203.MGI.20171221.ds.0013,尹海清,摘录,张国飞,2018/1/8,,,SRR99,,,,,,,,,,,,,,,,,,,,,,,,,,,,,850℃,10HZ,,4h,1300℃,16h,87℃,1h,1100℃,,,,[110],,-110
"ObjectId(""5b4d73e6e6b1a815d464e9ec"")",,5.5,,0.015,5,8.5,,,,Balwt.%,,2.8,2.2,9.5,,,,,,,0.00241688mm/cycle,,0.1,,,38.0769Mpa√m,"M.B. Henderson,J.W. Martin.THE INFLUENCE OF ORIENTATION TEMPERATURE AND FREQUENCY ON FATIGUE CRACK GROWTH IN A NICKEL-BASED SUPERALLOY SINGLE CRYSTAL[C].Superalloys.1992:707-716.",10.11961/mater0203.MGI.20171221.ds.0013,尹海清,摘录,张国飞,2018/1/8,,,SRR99,,,,,,,,,,,,,,,,,,,,,,,,,,,,,850℃,10HZ,,4h,1300℃,16h,87℃,1h,1100℃,,,,[110],,-110
"ObjectId(""5b4d73ebe6b1a815d464e9ee"")",,5.5,,0.015,5,8.5,,,,Balwt.%,,2.8,2.2,9.5,,,,,,,8.15E-4mm/cycle,,0.1,,,27.1811Mpa√m,"M.B. Henderson,J.W. Martin.THE INFLUENCE OF ORIENTATION TEMPERATURE AND FREQUENCY ON FATIGUE CRACK GROWTH IN A NICKEL-BASED SUPERALLOY SINGLE CRYSTAL[C].Superalloys.1992:707-716.",10.11961/mater0203.MGI.20171221.ds.0013,尹海清,摘录,张国飞,2018/1/8,,,SRR99,,,,,,,,,,,,,,,,,,,,,,,,,,,,,850℃,10HZ,,4h,1300℃,16h,87℃,1h,1100℃,,,,[110],,-110
"ObjectId(""5b4d73f0e6b1a815d464e9f0"")",,5.5,,0.015,5,8.5,,,,Balwt.%,,2.8,2.2,9.5,,,,,,,0.00174051mm/cycle,,0.1,,,32.5651Mpa√m,"M.B. Henderson,J.W. Martin.THE INFLUENCE OF ORIENTATION TEMPERATURE AND FREQUENCY ON FATIGUE CRACK GROWTH IN A NICKEL-BASED SUPERALLOY SINGLE CRYSTAL[C].Superalloys.1992:707-716.",10.11961/mater0203.MGI.20171221.ds.0013,尹海清,摘录,张国飞,2018/1/8,,,SRR99,,,,,,,,,,,,,,,,,,,,,,,,,,,,,850℃,10HZ,,4h,1300℃,16h,87℃,1h,1100℃,,,,[110],,-110
"ObjectId(""5b4d73f5e6b1a815d464e9f2"")",,5.5,,0.015,5,8.5,,,,Balwt.%,,2.8,2.2,9.5,,,,,,,6.78E-4mm/cycle,,0.1,,,24.6245Mpa√m,"M.B. Henderson,J.W. Martin.THE INFLUENCE OF ORIENTATION TEMPERATURE AND FREQUENCY ON FATIGUE CRACK GROWTH IN A NICKEL-BASED SUPERALLOY SINGLE CRYSTAL[C].Superalloys.1992:707-716.",10.11961/mater0203.MGI.20171221.ds.0013,尹海清,摘录,张国飞,2018/1/8,,,SRR99,,,,,,,,,,,,,,,,,,,,,,,,,,,,,850℃,10HZ,,4h,1300℃,16h,87℃,1h,1100℃,,,,[110],,-110
"ObjectId(""5b4d73fae6b1a815d464e9f4"")",,5.5,,0.015,5,8.5,,,,Balwt.%,,2.8,2.2,9.5,,,,,,,0.00322716mm/cycle,,0.1,,,40.6628Mpa√m,"M.B. Henderson,J.W. Martin.THE INFLUENCE OF ORIENTATION TEMPERATURE AND FREQUENCY ON FATIGUE CRACK GROWTH IN A NICKEL-BASED SUPERALLOY SINGLE CRYSTAL[C].Superalloys.1992:707-716.",10.11961/mater0203.MGI.20171221.ds.0013,尹海清,摘录,张国飞,2018/1/8,,,SRR99,,,,,,,,,,,,,,,,,,,,,,,,,,,,,850℃,10HZ,,4h,1300℃,16h,87℃,1h,1100℃,,,,[110],,-110
"ObjectId(""5b4d73ffe6b1a815d464e9f6"")",,5.5,,0.015,5,8.5,,,,Balwt.%,,2.8,2.2,9.5,,,,,,,0.00125647mm/cycle,,0.1,,,29.7501Mpa√m,"M.B. Henderson,J.W. Martin.THE INFLUENCE OF ORIENTATION TEMPERATURE AND FREQUENCY ON FATIGUE CRACK GROWTH IN A NICKEL-BASED SUPERALLOY SINGLE CRYSTAL[C].Superalloys.1992:707-716.",10.11961/mater0203.MGI.20171221.ds.0013,尹海清,摘录,张国飞,2018/1/8,,,SRR99,,,,,,,,,,,,,,,,,,,,,,,,,,,,,850℃,10HZ,,4h,1300℃,16h,87℃,1h,1100℃,,,,[110],,-110
"ObjectId(""5b4d7403e6b1a815d464e9f8"")",,5.5,,0.015,5,8.5,,,,Balwt.%,,2.8,2.2,9.5,,,,,,,0.00145278mm/cycle,,0.1,,,31.2549Mpa√m,"M.B. Henderson,J.W. Martin.THE INFLUENCE OF ORIENTATION TEMPERATURE AND FREQUENCY ON FATIGUE CRACK GROWTH IN A NICKEL-BASED SUPERALLOY SINGLE CRYSTAL[C].Superalloys.1992:707-716.",10.11961/mater0203.MGI.20171221.ds.0013,尹海清,摘录,张国飞,2018/1/8,,,SRR99,,,,,,,,,,,,,,,,,,,,,,,,,,,,,850℃,10HZ,,4h,1300℃,16h,87℃,1h,1100℃,,,,[110],,-110
"ObjectId(""5b4d7408e6b1a815d464e9fa"")",,5.5,,0.015,5,8.5,,,,Balwt.%,,2.8,2.2,9.5,,,,,,,7.30E-4mm/cycle,,0.1,,,26.0858Mpa√m,"M.B. Henderson,J.W. Martin.THE INFLUENCE OF ORIENTATION TEMPERATURE AND FREQUENCY ON FATIGUE CRACK GROWTH IN A NICKEL-BASED SUPERALLOY SINGLE CRYSTAL[C].Superalloys.1992:707-716.",10.11961/mater0203.MGI.20171221.ds.0013,尹海清,摘录,张国飞,2018/1/8,,,SRR99,,,,,,,,,,,,,,,,,,,,,,,,,,,,,850℃,10HZ,,4h,1300℃,16h,87℃,1h,1100℃,,,,[110],,-110
"ObjectId(""5b4d740de6b1a815d464e9fc"")",,5.5,,0.015,5,8.5,,,,Balwt.%,,2.8,2.2,9.5,,,,,,,5.27E-4mm/cycle,,0.1,,,22.8685Mpa√m,"M.B. Henderson,J.W. Martin.THE INFLUENCE OF ORIENTATION TEMPERATURE AND FREQUENCY ON FATIGUE CRACK GROWTH IN A NICKEL-BASED SUPERALLOY SINGLE CRYSTAL[C].Superalloys.1992:707-716.",10.11961/mater0203.MGI.20171221.ds.0013,尹海清,摘录,张国飞,2018/1/8,,,SRR99,,,,,,,,,,,,,,,,,,,,,,,,,,,,,850℃,10HZ,,4h,1300℃,16h,87℃,1h,1100℃,,,,[110],,-110
"ObjectId(""5b4d7412e6b1a815d464e9fe"")",,5.5,,0.015,5,8.5,,,,Balwt.%,,2.8,2.2,9.5,,,,,,,0.00104844mm/cycle,,0.1,,,28.3187Mpa√m,"M.B. Henderson,J.W. Martin.THE INFLUENCE OF ORIENTATION TEMPERATURE AND FREQUENCY ON FATIGUE CRACK GROWTH IN A NICKEL-BASED SUPERALLOY SINGLE CRYSTAL[C].Superalloys.1992:707-716.",10.11961/mater0203.MGI.20171221.ds.0013,尹海清,摘录,张国飞,2018/1/8,,,SRR99,,,,,,,,,,,,,,,,,,,,,,,,,,,,,850℃,10HZ,,4h,1300℃,16h,87℃,1h,1100℃,,,,[110],,-110
"ObjectId(""5b4d7417e6b1a815d464ea00"")",,5.5,,0.015,5,8.5,,,,Balwt.%,,2.8,2.2,9.5,,,,,,,5.66E-4mm/cycle,,0.1,,,23.6337Mpa√m,"M.B. Henderson,J.W. Martin.THE INFLUENCE OF ORIENTATION TEMPERATURE AND FREQUENCY ON FATIGUE CRACK GROWTH IN A NICKEL-BASED SUPERALLOY SINGLE CRYSTAL[C].Superalloys.1992:707-716.",10.11961/mater0203.MGI.20171221.ds.0013,尹海清,摘录,张国飞,2018/1/8,,,SRR99,,,,,,,,,,,,,,,,,,,,,,,,,,,,,850℃,10HZ,,4h,1300℃,16h,87℃,1h,1100℃,,,,[110],,-110
"ObjectId(""5b4d741ce6b1a815d464ea02"")",,5.5,,0.015,5,8.5,,,,Balwt.%,,2.8,2.2,9.5,,,,,,,0.00279364mm/cycle,,0.1,,,39.6744Mpa√m,"M.B. Henderson,J.W. Martin.THE INFLUENCE OF ORIENTATION TEMPERATURE AND FREQUENCY ON FATIGUE CRACK GROWTH IN A NICKEL-BASED SUPERALLOY SINGLE CRYSTAL[C].Superalloys.1992:707-716.",10.11961/mater0203.MGI.20171221.ds.0013,尹海清,摘录,张国飞,2018/1/8,,,SRR99,,,,,,,,,,,,,,,,,,,,,,,,,,,,,850℃,10HZ,,4h,1300℃,16h,87℃,1h,1100℃,,,,[110],,-110
"ObjectId(""5b4d7421e6b1a815d464ea04"")",,5.5,,0.015,5,8.5,,,,Balwt.%,,2.8,2.2,9.5,,,,,,,5.46E-4mm/cycle,,0.1,,,23.248Mpa√m,"M.B. Henderson,J.W. Martin.THE INFLUENCE OF ORIENTATION TEMPERATURE AND FREQUENCY ON FATIGUE CRACK GROWTH IN A NICKEL-BASED SUPERALLOY SINGLE CRYSTAL[C].Superalloys.1992:707-716.",10.11961/mater0203.MGI.20171221.ds.0013,尹海清,摘录,张国飞,2018/1/8,,,SRR99,,,,,,,,,,,,,,,,,,,,,,,,,,,,,850℃,10HZ,,4h,1300℃,16h,87℃,1h,1100℃,,,,[110],,-110
"ObjectId(""5b4d742be6b1a815d464ea06"")",,5.5,,0.015,5,8.5,,,,Balwt.%,,2.8,2.2,9.5,,,,,,,2.29E-4mm/cycle,,0.1,,,18.3179Mpa√m,"M.B. Henderson,J.W. Martin.THE INFLUENCE OF ORIENTATION TEMPERATURE AND FREQUENCY ON FATIGUE CRACK GROWTH IN A NICKEL-BASED SUPERALLOY SINGLE CRYSTAL[C].Superalloys.1992:707-716.",10.11961/mater0203.MGI.20171221.ds.0013,尹海清,摘录,张国飞,2018/1/8,,,SRR99,,,,,,,,,,,,,,,,,,,,,,,,,,,,,850℃,10HZ,,4h,1300℃,16h,87℃,1h,1100℃,,,,[110],,-110
"ObjectId(""5b4d7430e6b1a815d464ea08"")",,5.5,,0.015,5,8.5,,,,Balwt.%,,2.8,2.2,9.5,,,,,,,3.94E-4mm/cycle,,0.1,,,20.891Mpa√m,"M.B. Henderson,J.W. Martin.THE INFLUENCE OF ORIENTATION TEMPERATURE AND FREQUENCY ON FATIGUE CRACK GROWTH IN A NICKEL-BASED SUPERALLOY SINGLE CRYSTAL[C].Superalloys.1992:707-716.",10.11961/mater0203.MGI.20171221.ds.0013,尹海清,摘录,张国飞,2018/1/8,,,SRR99,,,,,,,,,,,,,,,,,,,,,,,,,,,,,850℃,10HZ,,4h,1300℃,16h,87℃,1h,1100℃,,,,[110],,-110
"ObjectId(""5b4d7434e6b1a815d464ea0a"")",,5.5,,0.015,5,8.5,,,,Balwt.%,,2.8,2.2,9.5,,,,,,,1.49E-4mm/cycle,,0.1,,,16.8747Mpa√m,"M.B. Henderson,J.W. Martin.THE INFLUENCE OF ORIENTATION TEMPERATURE AND FREQUENCY ON FATIGUE CRACK GROWTH IN A NICKEL-BASED SUPERALLOY SINGLE CRYSTAL[C].Superalloys.1992:707-716.",10.11961/mater0203.MGI.20171221.ds.0013,尹海清,摘录,张国飞,2018/1/8,,,SRR99,,,,,,,,,,,,,,,,,,,,,,,,,,,,,850℃,10HZ,,4h,1300℃,16h,87℃,1h,1100℃,,,,[110],,-110
"ObjectId(""5b4d7439e6b1a815d464ea0c"")",,5.5,,0.015,5,8.5,,,,Balwt.%,,2.8,2.2,9.5,,,,,,,2.95E-4mm/cycle,,0.1,,,19.8878Mpa√m,"M.B. Henderson,J.W. Martin.THE INFLUENCE OF ORIENTATION TEMPERATURE AND FREQUENCY ON FATIGUE CRACK GROWTH IN A NICKEL-BASED SUPERALLOY SINGLE CRYSTAL[C].Superalloys.1992:707-716.",10.11961/mater0203.MGI.20171221.ds.0013,尹海清,摘录,张国飞,2018/1/8,,,SRR99,,,,,,,,,,,,,,,,,,,,,,,,,,,,,850℃,10HZ,,4h,1300℃,16h,87℃,1h,1100℃,,,,[110],,-110
"ObjectId(""5b4d743ee6b1a815d464ea0e"")",,5.5,,0.015,5,8.5,,,,Balwt.%,,2.8,2.2,9.5,,,,,,,1.29E-4mm/cycle,,0.1,,,16.3293Mpa√m,"M.B. Henderson,J.W. Martin.THE INFLUENCE OF ORIENTATION TEMPERATURE AND FREQUENCY ON FATIGUE CRACK GROWTH IN A NICKEL-BASED SUPERALLOY SINGLE CRYSTAL[C].Superalloys.1992:707-716.",10.11961/mater0203.MGI.20171221.ds.0013,尹海清,摘录,张国飞,2018/1/8,,,SRR99,,,,,,,,,,,,,,,,,,,,,,,,,,,,,850℃,10HZ,,4h,1300℃,16h,87℃,1h,1100℃,,,,[110],,-110
"ObjectId(""5b4d7443e6b1a815d464ea10"")",,5.5,,0.015,5,8.5,,,,Balwt.%,,2.8,2.2,9.5,,,,,,,2.74E-4mm/cycle,,0.1,,,18.7736Mpa√m,"M.B. Henderson,J.W. Martin.THE INFLUENCE OF ORIENTATION TEMPERATURE AND FREQUENCY ON FATIGUE CRACK GROWTH IN A NICKEL-BASED SUPERALLOY SINGLE CRYSTAL[C].Superalloys.1992:707-716.",10.11961/mater0203.MGI.20171221.ds.0013,尹海清,摘录,张国飞,2018/1/8,,,SRR99,,,,,,,,,,,,,,,,,,,,,,,,,,,,,850℃,10HZ,,4h,1300℃,16h,87℃,1h,1100℃,,,,[110],,-110
"ObjectId(""5b4d7448e6b1a815d464ea12"")",,5.5,,0.015,5,8.5,,,,Balwt.%,,2.8,2.2,9.5,,,,,,,4.55E-4mm/cycle,,0.1,,,21.7675Mpa√m,"M.B. Henderson,J.W. Martin.THE INFLUENCE OF ORIENTATION TEMPERATURE AND FREQUENCY ON FATIGUE CRACK GROWTH IN A NICKEL-BASED SUPERALLOY SINGLE CRYSTAL[C].Superalloys.1992:707-716.",10.11961/mater0203.MGI.20171221.ds.0013,尹海清,摘录,张国飞,2018/1/8,,,SRR99,,,,,,,,,,,,,,,,,,,,,,,,,,,,,850℃,10HZ,,4h,1300℃,16h,87℃,1h,1100℃,,,,[110],,-110
"ObjectId(""5b4d744de6b1a815d464ea14"")",,5.5,,0.015,5,8.5,,,,Balwt.%,,2.8,2.2,9.5,,,,,,,8.97E-5mm/cycle,,0.1,,,15.8046Mpa√m,"M.B. Henderson,J.W. Martin.THE INFLUENCE OF ORIENTATION TEMPERATURE AND FREQUENCY ON FATIGUE CRACK GROWTH IN A NICKEL-BASED SUPERALLOY SINGLE CRYSTAL[C].Superalloys.1992:707-716.",10.11961/mater0203.MGI.20171221.ds.0013,尹海清,摘录,张国飞,2018/1/8,,,SRR99,,,,,,,,,,,,,,,,,,,,,,,,,,,,,850℃,10HZ,,4h,1300℃,16h,87℃,1h,1100℃,,,,[110],,-110
"ObjectId(""5b4d7452e6b1a815d464ea16"")",,5.5,,0.015,5,8.5,,,,Balwt.%,,2.8,2.2,9.5,,,,,,,1.11E-4mm/cycle,,0.1,,,16.0643Mpa√m,"M.B. Henderson,J.W. Martin.THE INFLUENCE OF ORIENTATION TEMPERATURE AND FREQUENCY ON FATIGUE CRACK GROWTH IN A NICKEL-BASED SUPERALLOY SINGLE CRYSTAL[C].Superalloys.1992:707-716.",10.11961/mater0203.MGI.20171221.ds.0013,尹海清,摘录,张国飞,2018/1/8,,,SRR99,,,,,,,,,,,,,,,,,,,,,,,,,,,,,850℃,10HZ,,4h,1300℃,16h,87℃,1h,1100℃,,,,[110],,-110
"ObjectId(""5b4d7456e6b1a815d464ea18"")",,5.5,,0.015,5,8.5,,,,Balwt.%,,2.8,2.2,9.5,,,,,,,1.72E-4mm/cycle,,0.1,,,17.153Mpa√m,"M.B. Henderson,J.W. Martin.THE INFLUENCE OF ORIENTATION TEMPERATURE AND FREQUENCY ON FATIGUE CRACK GROWTH IN A NICKEL-BASED SUPERALLOY SINGLE CRYSTAL[C].Superalloys.1992:707-716.",10.11961/mater0203.MGI.20171221.ds.0013,尹海清,摘录,张国飞,2018/1/8,,,SRR99,,,,,,,,,,,,,,,,,,,,,,,,,,,,,850℃,10HZ,,4h,1300℃,16h,87℃,1h,1100℃,,,,[110],,-110
"ObjectId(""5b4d745be6b1a815d464ea1a"")",,5.5,,0.015,5,8.5,,,,Balwt.%,,2.8,2.2,9.5,,,,,,,7.23E-5mm/cycle,,0.1,,,15.2948Mpa√m,"M.B. Henderson,J.W. Martin.THE INFLUENCE OF ORIENTATION TEMPERATURE AND FREQUENCY ON FATIGUE CRACK GROWTH IN A NICKEL-BASED SUPERALLOY SINGLE CRYSTAL[C].Superalloys.1992:707-716.",10.11961/mater0203.MGI.20171221.ds.0013,尹海清,摘录,张国飞,2018/1/8,,,SRR99,,,,,,,,,,,,,,,,,,,,,,,,,,,,,850℃,10HZ,,4h,1300℃,16h,87℃,1h,1100℃,,,,[110],,-110
"ObjectId(""5b4d7461e6b1a815d464ea1c"")",,5.5,,0.015,5,8.5,,,,Balwt.%,,2.8,2.2,9.5,,,,,,,5.82E-5mm/cycle,,0.1,,,15.0476Mpa√m,"M.B. Henderson,J.W. Martin.THE INFLUENCE OF ORIENTATION TEMPERATURE AND FREQUENCY ON FATIGUE CRACK GROWTH IN A NICKEL-BASED SUPERALLOY SINGLE CRYSTAL[C].Superalloys.1992:707-716.",10.11961/mater0203.MGI.20171221.ds.0013,尹海清,摘录,张国飞,2018/1/8,,,SRR99,,,,,,,,,,,,,,,,,,,,,,,,,,,,,850℃,10HZ,,4h,1300℃,16h,87℃,1h,1100℃,,,,[110],,-110
"ObjectId(""5b4d7466e6b1a815d464ea1e"")",,5.5,,0.015,5,8.5,,,,Balwt.%,,2.8,2.2,9.5,,,,,,,2.05E-4mm/cycle,,0.1,,,17.8721Mpa√m,"M.B. Henderson,J.W. Martin.THE INFLUENCE OF ORIENTATION TEMPERATURE AND FREQUENCY ON FATIGUE CRACK GROWTH IN A NICKEL-BASED SUPERALLOY SINGLE CRYSTAL[C].Superalloys.1992:707-716.",10.11961/mater0203.MGI.20171221.ds.0013,尹海清,摘录,张国飞,2018/1/8,,,SRR99,,,,,,,,,,,,,,,,,,,,,,,,,,,,,850℃,10HZ,,4h,1300℃,16h,87℃,1h,1100℃,,,,[110],,-110
"ObjectId(""5b4d746ae6b1a815d464ea20"")",,5.5,,0.015,5,8.5,,,,Balwt.%,,2.8,2.2,9.5,,,,,,,3.40E-5mm/cycle,,0.1,,,14.687Mpa√m,"M.B. Henderson,J.W. Martin.THE INFLUENCE OF ORIENTATION TEMPERATURE AND FREQUENCY ON FATIGUE CRACK GROWTH IN A NICKEL-BASED SUPERALLOY SINGLE CRYSTAL[C].Superalloys.1992:707-716.",10.11961/mater0203.MGI.20171221.ds.0013,尹海清,摘录,张国飞,2018/1/8,,,SRR99,,,,,,,,,,,,,,,,,,,,,,,,,,,,,850℃,10HZ,,4h,1300℃,16h,87℃,1h,1100℃,,,,[110],,-110
"ObjectId(""5b4d746fe6b1a815d464ea22"")",,5.5,,0.015,5,8.5,,,,Balwt.%,,2.8,2.2,9.5,,,,,,,4.87E-5mm/cycle,,0.1,,,14.8038Mpa√m,"M.B. Henderson,J.W. Martin.THE INFLUENCE OF ORIENTATION TEMPERATURE AND FREQUENCY ON FATIGUE CRACK GROWTH IN A NICKEL-BASED SUPERALLOY SINGLE CRYSTAL[C].Superalloys.1992:707-716.",10.11961/mater0203.MGI.20171221.ds.0013,尹海清,摘录,张国飞,2018/1/8,,,SRR99,,,,,,,,,,,,,,,,,,,,,,,,,,,,,850℃,10HZ,,4h,1300℃,16h,87℃,1h,1100℃,,,,[110],,-110
"ObjectId(""5b4d7479e6b1a815d464ea24"")",,5.5,,0.015,5,8.5,,,,Balwt.%,,2.8,2.2,9.5,,,,,,,2.46E-5mm/cycle,,0.1,,,17.3376Mpa√m,"M.B. Henderson,J.W. Martin.THE INFLUENCE OF ORIENTATION TEMPERATURE AND FREQUENCY ON FATIGUE CRACK GROWTH IN A NICKEL-BASED SUPERALLOY SINGLE CRYSTAL[C].Superalloys.1992:707-716.",10.11961/mater0203.MGI.20171221.ds.0013,尹海清,摘录,张国飞,2018/1/8,,,SRR99,,,,,,,,,,,,,,,,,,,,,,,,,,,,,850℃,10HZ,,4h,1300℃,16h,87℃,1h,1100℃,,,,[110],,-110
"ObjectId(""5b4d747ee6b1a815d464ea26"")",,5.5,,0.015,5,8.5,,,,Balwt.%,,2.8,2.2,9.5,,,,,,,1.93E-4mm/cycle,,0.1,,,22.0182Mpa√m,"M.B. Henderson,J.W. Martin.THE INFLUENCE OF ORIENTATION TEMPERATURE AND FREQUENCY ON FATIGUE CRACK GROWTH IN A NICKEL-BASED SUPERALLOY SINGLE CRYSTAL[C].Superalloys.1992:707-716.",10.11961/mater0203.MGI.20171221.ds.0013,尹海清,摘录,张国飞,2018/1/8,,,SRR99,,,,,,,,,,,,,,,,,,,,,,,,,,,,,650℃,1HZ,,4h,1300℃,16h,87℃,1h,1100℃,,,,[110],,-1
"ObjectId(""5b4d7483e6b1a815d464ea28"")",,5.5,,0.015,5,8.5,,,,Balwt.%,,2.8,2.2,9.5,,,,,,,1.14E-4mm/cycle,,0.1,,,20.2323Mpa√m,"M.B. Henderson,J.W. Martin.THE INFLUENCE OF ORIENTATION TEMPERATURE AND FREQUENCY ON FATIGUE CRACK GROWTH IN A NICKEL-BASED SUPERALLOY SINGLE CRYSTAL[C].Superalloys.1992:707-716.",10.11961/mater0203.MGI.20171221.ds.0013,尹海清,摘录,张国飞,2018/1/8,,,SRR99,,,,,,,,,,,,,,,,,,,,,,,,,,,,,650℃,1HZ,,4h,1300℃,16h,87℃,1h,1100℃,,,,[110],,-1
"ObjectId(""5b4d7488e6b1a815d464ea2a"")",,5.5,,0.015,5,8.5,,,,Balwt.%,,2.8,2.2,9.5,,,,,,,5.95E-5mm/cycle,,0.1,,,18.7247Mpa√m,"M.B. Henderson,J.W. Martin.THE INFLUENCE OF ORIENTATION TEMPERATURE AND FREQUENCY ON FATIGUE CRACK GROWTH IN A NICKEL-BASED SUPERALLOY SINGLE CRYSTAL[C].Superalloys.1992:707-716.",10.11961/mater0203.MGI.20171221.ds.0013,尹海清,摘录,张国飞,2018/1/8,,,SRR99,,,,,,,,,,,,,,,,,,,,,,,,,,,,,650℃,1HZ,,4h,1300℃,16h,87℃,1h,1100℃,,,,[110],,-1
"ObjectId(""5b4d748de6b1a815d464ea2c"")",,5.5,,0.015,5,8.5,,,,Balwt.%,,2.8,2.2,9.5,,,,,,,4.94E-5mm/cycle,,0.1,,,18.3335Mpa√m,"M.B. Henderson,J.W. Martin.THE INFLUENCE OF ORIENTATION TEMPERATURE AND FREQUENCY ON FATIGUE CRACK GROWTH IN A NICKEL-BASED SUPERALLOY SINGLE CRYSTAL[C].Superalloys.1992:707-716.",10.11961/mater0203.MGI.20171221.ds.0013,尹海清,摘录,张国飞,2018/1/8,,,SRR99,,,,,,,,,,,,,,,,,,,,,,,,,,,,,650℃,1HZ,,4h,1300℃,16h,87℃,1h,1100℃,,,,[110],,-1
"ObjectId(""5b4d7492e6b1a815d464ea2e"")",,5.5,,0.015,5,8.5,,,,Balwt.%,,2.8,2.2,9.5,,,,,,,5.19E-4mm/cycle,,0.1,,,25.8939Mpa√m,"M.B. Henderson,J.W. Martin.THE INFLUENCE OF ORIENTATION TEMPERATURE AND FREQUENCY ON FATIGUE CRACK GROWTH IN A NICKEL-BASED SUPERALLOY SINGLE CRYSTAL[C].Superalloys.1992:707-716.",10.11961/mater0203.MGI.20171221.ds.0013,尹海清,摘录,张国飞,2018/1/8,,,SRR99,,,,,,,,,,,,,,,,,,,,,,,,,,,,,650℃,1HZ,,4h,1300℃,16h,87℃,1h,1100℃,,,,[110],,-1
"ObjectId(""5b4d7497e6b1a815d464ea30"")",,5.5,,0.015,5,8.5,,,,Balwt.%,,2.8,2.2,9.5,,,,,,,3.74E-5mm/cycle,,0.1,,,18.0789Mpa√m,"M.B. Henderson,J.W. Martin.THE INFLUENCE OF ORIENTATION TEMPERATURE AND FREQUENCY ON FATIGUE CRACK GROWTH IN A NICKEL-BASED SUPERALLOY SINGLE CRYSTAL[C].Superalloys.1992:707-716.",10.11961/mater0203.MGI.20171221.ds.0013,尹海清,摘录,张国飞,2018/1/8,,,SRR99,,,,,,,,,,,,,,,,,,,,,,,,,,,,,650℃,1HZ,,4h,1300℃,16h,87℃,1h,1100℃,,,,[110],,-1
