Repository: wujunming1/superalloy-project

File: 国际高温合金会议论文和数据/文献-数据-科研机构关联/数据汇总/力学性能/mechanicproperty_fcpr.csv (part 16 of 20)
_id,air处理/air,Al,B,C,Co,Cr,Fe,Mo,Nb+Ta,Ni,Si,Ta,Ti,W,Zr,一次时效/温度,一次时效及空冷/时间,二次时效/温度,二次时效及空冷/时间,保温/时间,力学性能/疲劳裂纹扩展速率,加热/温度,加载应力/应力比,加载应力/应力范围,备注,应力强度因子范围/应力强度因子范围,摘录出处,数据DOI,数据审核者,数据来源方式,数据生产者,数据采集时间,晶粒取向/晶粒取向,机械热处理/温度,材料牌号,标准热处理/温度,标准热处理后油淬/时间,热处理1/冷却速率,热处理1/时间,热处理1/温度,热处理2/冷却速率,热处理2/时间,热处理2/温度,热处理3/冷却速率,热处理3/时间,热处理3/温度,热处理4/冷却速率,热处理4/时间,热处理4/温度,热处理5/时间,热处理5/温度,热机械处理/温度,疲劳测试/初始温度,疲劳测试/应力强度,疲劳测试/应力强度因子,疲劳测试/测试温度,疲劳测试/温度,疲劳测试/频率,疲劳裂纹扩展/同等水平有效应力强度因子,疲劳裂纹扩展/应力强度因子,疲劳裂纹扩展/应力强度因子范围,疲劳裂纹扩展/有效应力强度因子范围,疲劳裂纹扩展/等效应力强度因子范围,疲劳裂纹扩展温度/疲劳裂纹扩展温度,疲劳裂纹扩展频率/疲劳裂纹扩展频率,真空处理/真空,第一次时效保温/第一次时效时间,第一次时效处理/第一次时效温度,第三次时效保温/第三次时效时间,第三次时效处理/第三次时效温度,第二次时效保温/第二次时效时间,第二次时效处理/第二次时效温度,等温锻造/变形量,等温锻造/温度,裂纹初始长度/裂纹初始长度,裂纹扩展方向/裂纹扩展方向,裂纹扩展频率/频率,裂纹面/裂纹面
"ObjectId(""5b4d749ce6b1a815d464ea32"")",,5.5,,0.015,5,8.5,,,,Balwt.%,,2.8,2.2,9.5,,,,,,,7.62E-5mm/cycle,,0.1,,,19.2593Mpa√m,"M.B. Henderson,J.W. Martin.THE INFLUENCE OF ORIENTATION TEMPERATURE AND FREQUENCY ON FATIGUE CRACK GROWTH IN A NICKEL-BASED SUPERALLOY SINGLE CRYSTAL[C].Superalloys.1992:707-716.",10.11961/mater0203.MGI.20171221.ds.0013,尹海清,摘录,张国飞,2018/1/8,,,SRR99,,,,,,,,,,,,,,,,,,,,,,,,,,,,,650℃,1HZ,,4h,1300℃,16h,87℃,1h,1100℃,,,,[110],,-1
"ObjectId(""5b4d74a1e6b1a815d464ea34"")",,5.5,,0.015,5,8.5,,,,Balwt.%,,2.8,2.2,9.5,,,,,,,1.41E-4mm/cycle,,0.1,,,20.9581Mpa√m,"M.B. Henderson,J.W. Martin.THE INFLUENCE OF ORIENTATION TEMPERATURE AND FREQUENCY ON FATIGUE CRACK GROWTH IN A NICKEL-BASED SUPERALLOY SINGLE CRYSTAL[C].Superalloys.1992:707-716.",10.11961/mater0203.MGI.20171221.ds.0013,尹海清,摘录,张国飞,2018/1/8,,,SRR99,,,,,,,,,,,,,,,,,,,,,,,,,,,,,650℃,1HZ,,4h,1300℃,16h,87℃,1h,1100℃,,,,[110],,-1
"ObjectId(""5b4d74a6e6b1a815d464ea36"")",,5.5,,0.015,5,8.5,,,,Balwt.%,,2.8,2.2,9.5,,,,,,,3.01E-5mm/cycle,,0.1,,,17.8272Mpa√m,"M.B. Henderson,J.W. Martin.THE INFLUENCE OF ORIENTATION TEMPERATURE AND FREQUENCY ON FATIGUE CRACK GROWTH IN A NICKEL-BASED SUPERALLOY SINGLE CRYSTAL[C].Superalloys.1992:707-716.",10.11961/mater0203.MGI.20171221.ds.0013,尹海清,摘录,张国飞,2018/1/8,,,SRR99,,,,,,,,,,,,,,,,,,,,,,,,,,,,,650℃,1HZ,,4h,1300℃,16h,87℃,1h,1100℃,,,,[110],,-1
"ObjectId(""5b4d74abe6b1a815d464ea38"")",,5.5,,0.015,5,8.5,,,,Balwt.%,,2.8,2.2,9.5,,,,,,,2.28E-5mm/cycle,,0.1,,,17.7046Mpa√m,"M.B. Henderson,J.W. Martin.THE INFLUENCE OF ORIENTATION TEMPERATURE AND FREQUENCY ON FATIGUE CRACK GROWTH IN A NICKEL-BASED SUPERALLOY SINGLE CRYSTAL[C].Superalloys.1992:707-716.",10.11961/mater0203.MGI.20171221.ds.0013,尹海清,摘录,张国飞,2018/1/8,,,SRR99,,,,,,,,,,,,,,,,,,,,,,,,,,,,,650℃,1HZ,,4h,1300℃,16h,87℃,1h,1100℃,,,,[110],,-1
"ObjectId(""5b4d74afe6b1a815d464ea3a"")",,5.5,,0.015,5,8.5,,,,Balwt.%,,2.8,2.2,9.5,,,,,,,1.01E-4mm/cycle,,0.1,,,19.9495Mpa√m,"M.B. Henderson,J.W. Martin.THE INFLUENCE OF ORIENTATION TEMPERATURE AND FREQUENCY ON FATIGUE CRACK GROWTH IN A NICKEL-BASED SUPERALLOY SINGLE CRYSTAL[C].Superalloys.1992:707-716.",10.11961/mater0203.MGI.20171221.ds.0013,尹海清,摘录,张国飞,2018/1/8,,,SRR99,,,,,,,,,,,,,,,,,,,,,,,,,,,,,650℃,1HZ,,4h,1300℃,16h,87℃,1h,1100℃,,,,[110],,-1
"ObjectId(""5b4d74b4e6b1a815d464ea3c"")",,5.5,,0.015,5,8.5,,,,Balwt.%,,2.8,2.2,9.5,,,,,,,4.31E-4mm/cycle,,0.1,,,24.9966Mpa√m,"M.B. Henderson,J.W. Martin.THE INFLUENCE OF ORIENTATION TEMPERATURE AND FREQUENCY ON FATIGUE CRACK GROWTH IN A NICKEL-BASED SUPERALLOY SINGLE CRYSTAL[C].Superalloys.1992:707-716.",10.11961/mater0203.MGI.20171221.ds.0013,尹海清,摘录,张国飞,2018/1/8,,,SRR99,,,,,,,,,,,,,,,,,,,,,,,,,,,,,650℃,1HZ,,4h,1300℃,16h,87℃,1h,1100℃,,,,[110],,-1
"ObjectId(""5b4d74b9e6b1a815d464ea3e"")",,5.5,,0.015,5,8.5,,,,Balwt.%,,2.8,2.2,9.5,,,,,,,3.07E-4mm/cycle,,0.1,,,23.7936Mpa√m,"M.B. Henderson,J.W. Martin.THE INFLUENCE OF ORIENTATION TEMPERATURE AND FREQUENCY ON FATIGUE CRACK GROWTH IN A NICKEL-BASED SUPERALLOY SINGLE CRYSTAL[C].Superalloys.1992:707-716.",10.11961/mater0203.MGI.20171221.ds.0013,尹海清,摘录,张国飞,2018/1/8,,,SRR99,,,,,,,,,,,,,,,,,,,,,,,,,,,,,650℃,1HZ,,4h,1300℃,16h,87℃,1h,1100℃,,,,[110],,-1
"ObjectId(""5b4d74bee6b1a815d464ea40"")",,5.5,,0.015,5,8.5,,,,Balwt.%,,2.8,2.2,9.5,,,,,,,2.55E-4mm/cycle,,0.1,,,22.9692Mpa√m,"M.B. Henderson,J.W. Martin.THE INFLUENCE OF ORIENTATION TEMPERATURE AND FREQUENCY ON FATIGUE CRACK GROWTH IN A NICKEL-BASED SUPERALLOY SINGLE CRYSTAL[C].Superalloys.1992:707-716.",10.11961/mater0203.MGI.20171221.ds.0013,尹海清,摘录,张国飞,2018/1/8,,,SRR99,,,,,,,,,,,,,,,,,,,,,,,,,,,,,650℃,1HZ,,4h,1300℃,16h,87℃,1h,1100℃,,,,[110],,-1
"ObjectId(""5b4d74c8e6b1a815d464ea42"")",,5.5,,0.015,5,8.5,,,,Balwt.%,,2.8,2.2,9.5,,,,,,,8.00E-4mm/cycle,,0.1,,,28.1812Mpa√m,"M.B. Henderson,J.W. Martin.THE INFLUENCE OF ORIENTATION TEMPERATURE AND FREQUENCY ON FATIGUE CRACK GROWTH IN A NICKEL-BASED SUPERALLOY SINGLE CRYSTAL[C].Superalloys.1992:707-716.",10.11961/mater0203.MGI.20171221.ds.0013,尹海清,摘录,张国飞,2018/1/8,,,SRR99,,,,,,,,,,,,,,,,,,,,,,,,,,,,,650℃,10HZ,,4h,1300℃,16h,87℃,1h,1100℃,,,,[110],,-1
"ObjectId(""5b4d74cde6b1a815d464ea44"")",,5.5,,0.015,5,8.5,,,,Balwt.%,,2.8,2.2,9.5,,,,,,,0.00184556mm/cycle,,0.1,,,37.1181Mpa√m,"M.B. Henderson,J.W. Martin.THE INFLUENCE OF ORIENTATION TEMPERATURE AND FREQUENCY ON FATIGUE CRACK GROWTH IN A NICKEL-BASED SUPERALLOY SINGLE CRYSTAL[C].Superalloys.1992:707-716.",10.11961/mater0203.MGI.20171221.ds.0013,尹海清,摘录,张国飞,2018/1/8,,,SRR99,,,,,,,,,,,,,,,,,,,,,,,,,,,,,650℃,10HZ,,4h,1300℃,16h,87℃,1h,1100℃,,,,[110],,-1
"ObjectId(""5b4d74d2e6b1a815d464ea46"")",,5.5,,0.015,5,8.5,,,,Balwt.%,,2.8,2.2,9.5,,,,,,,0.00116016mm/cycle,,0.1,,,32.458Mpa√m,"M.B. Henderson,J.W. Martin.THE INFLUENCE OF ORIENTATION TEMPERATURE AND FREQUENCY ON FATIGUE CRACK GROWTH IN A NICKEL-BASED SUPERALLOY SINGLE CRYSTAL[C].Superalloys.1992:707-716.",10.11961/mater0203.MGI.20171221.ds.0013,尹海清,摘录,张国飞,2018/1/8,,,SRR99,,,,,,,,,,,,,,,,,,,,,,,,,,,,,650℃,10HZ,,4h,1300℃,16h,87℃,1h,1100℃,,,,[110],,-1
"ObjectId(""5b4d74d7e6b1a815d464ea48"")",,5.5,,0.015,5,8.5,,,,Balwt.%,,2.8,2.2,9.5,,,,,,,6.65E-4mm/cycle,,0.1,,,25.7074Mpa√m,"M.B. Henderson,J.W. Martin.THE INFLUENCE OF ORIENTATION TEMPERATURE AND FREQUENCY ON FATIGUE CRACK GROWTH IN A NICKEL-BASED SUPERALLOY SINGLE CRYSTAL[C].Superalloys.1992:707-716.",10.11961/mater0203.MGI.20171221.ds.0013,尹海清,摘录,张国飞,2018/1/8,,,SRR99,,,,,,,,,,,,,,,,,,,,,,,,,,,,,650℃,10HZ,,4h,1300℃,16h,87℃,1h,1100℃,,,,[110],,-1
"ObjectId(""5b4d74dbe6b1a815d464ea4a"")",,5.5,,0.015,5,8.5,,,,Balwt.%,,2.8,2.2,9.5,,,,,,,5.03E-4mm/cycle,,0.1,,,24.4693Mpa√m,"M.B. Henderson,J.W. Martin.THE INFLUENCE OF ORIENTATION TEMPERATURE AND FREQUENCY ON FATIGUE CRACK GROWTH IN A NICKEL-BASED SUPERALLOY SINGLE CRYSTAL[C].Superalloys.1992:707-716.",10.11961/mater0203.MGI.20171221.ds.0013,尹海清,摘录,张国飞,2018/1/8,,,SRR99,,,,,,,,,,,,,,,,,,,,,,,,,,,,,650℃,10HZ,,4h,1300℃,16h,87℃,1h,1100℃,,,,[110],,-1
"ObjectId(""5b4d74e0e6b1a815d464ea4c"")",,5.5,,0.015,5,8.5,,,,Balwt.%,,2.8,2.2,9.5,,,,,,,1.48E-5mm/cycle,,0.1,,,17.3373Mpa√m,"M.B. Henderson,J.W. Martin.THE INFLUENCE OF ORIENTATION TEMPERATURE AND FREQUENCY ON FATIGUE CRACK GROWTH IN A NICKEL-BASED SUPERALLOY SINGLE CRYSTAL[C].Superalloys.1992:707-716.",10.11961/mater0203.MGI.20171221.ds.0013,尹海清,摘录,张国飞,2018/1/8,,,SRR99,,,,,,,,,,,,,,,,,,,,,,,,,,,,,650℃,1HZ,,4h,1300℃,16h,87℃,1h,1100℃,,,,[110],,-1
"ObjectId(""5b4d74e5e6b1a815d464ea4e"")",,5.5,,0.015,5,8.5,,,,Balwt.%,,2.8,2.2,9.5,,,,,,,1.83E-5mm/cycle,,0.1,,,17.4581Mpa√m,"M.B. Henderson,J.W. Martin.THE INFLUENCE OF ORIENTATION TEMPERATURE AND FREQUENCY ON FATIGUE CRACK GROWTH IN A NICKEL-BASED SUPERALLOY SINGLE CRYSTAL[C].Superalloys.1992:707-716.",10.11961/mater0203.MGI.20171221.ds.0013,尹海清,摘录,张国飞,2018/1/8,,,SRR99,,,,,,,,,,,,,,,,,,,,,,,,,,,,,650℃,1HZ,,4h,1300℃,16h,87℃,1h,1100℃,,,,[110],,-1
"ObjectId(""5b4d74eae6b1a815d464ea50"")",,5.5,,0.015,5,8.5,,,,Balwt.%,,2.8,2.2,9.5,,,,,,,0.00163067mm/cycle,,0.1,,,36.3413Mpa√m,"M.B. Henderson,J.W. Martin.THE INFLUENCE OF ORIENTATION TEMPERATURE AND FREQUENCY ON FATIGUE CRACK GROWTH IN A NICKEL-BASED SUPERALLOY SINGLE CRYSTAL[C].Superalloys.1992:707-716.",10.11961/mater0203.MGI.20171221.ds.0013,尹海清,摘录,张国飞,2018/1/8,,,SRR99,,,,,,,,,,,,,,,,,,,,,,,,,,,,,650℃,10HZ,,4h,1300℃,16h,87℃,1h,1100℃,,,,[110],,-1
"ObjectId(""5b4d74efe6b1a815d464ea52"")",,5.5,,0.015,5,8.5,,,,Balwt.%,,2.8,2.2,9.5,,,,,,,9.94E-4mm/cycle,,0.1,,,30.6745Mpa√m,"M.B. Henderson,J.W. Martin.THE INFLUENCE OF ORIENTATION TEMPERATURE AND FREQUENCY ON FATIGUE CRACK GROWTH IN A NICKEL-BASED SUPERALLOY SINGLE CRYSTAL[C].Superalloys.1992:707-716.",10.11961/mater0203.MGI.20171221.ds.0013,尹海清,摘录,张国飞,2018/1/8,,,SRR99,,,,,,,,,,,,,,,,,,,,,,,,,,,,,650℃,10HZ,,4h,1300℃,16h,87℃,1h,1100℃,,,,[110],,-1
"ObjectId(""5b4d74f4e6b1a815d464ea54"")",,5.5,,0.015,5,8.5,,,,Balwt.%,,2.8,2.2,9.5,,,,,,,0.00131304mm/cycle,,0.1,,,33.6243Mpa√m,"M.B. Henderson,J.W. Martin.THE INFLUENCE OF ORIENTATION TEMPERATURE AND FREQUENCY ON FATIGUE CRACK GROWTH IN A NICKEL-BASED SUPERALLOY SINGLE CRYSTAL[C].Superalloys.1992:707-716.",10.11961/mater0203.MGI.20171221.ds.0013,尹海清,摘录,张国飞,2018/1/8,,,SRR99,,,,,,,,,,,,,,,,,,,,,,,,,,,,,650℃,10HZ,,4h,1300℃,16h,87℃,1h,1100℃,,,,[110],,-1
"ObjectId(""5b4d74f9e6b1a815d464ea56"")",,5.5,,0.015,5,8.5,,,,Balwt.%,,2.8,2.2,9.5,,,,,,,7.76E-4mm/cycle,,0.1,,,27.2021Mpa√m,"M.B. Henderson,J.W. Martin.THE INFLUENCE OF ORIENTATION TEMPERATURE AND FREQUENCY ON FATIGUE CRACK GROWTH IN A NICKEL-BASED SUPERALLOY SINGLE CRYSTAL[C].Superalloys.1992:707-716.",10.11961/mater0203.MGI.20171221.ds.0013,尹海清,摘录,张国飞,2018/1/8,,,SRR99,,,,,,,,,,,,,,,,,,,,,,,,,,,,,650℃,10HZ,,4h,1300℃,16h,87℃,1h,1100℃,,,,[110],,-1
"ObjectId(""5b4d74fee6b1a815d464ea58"")",,5.5,,0.015,5,8.5,,,,Balwt.%,,2.8,2.2,9.5,,,,,,,0.0011248mm/cycle,,0.1,,,32.0025Mpa√m,"M.B. Henderson,J.W. Martin.THE INFLUENCE OF ORIENTATION TEMPERATURE AND FREQUENCY ON FATIGUE CRACK GROWTH IN A NICKEL-BASED SUPERALLOY SINGLE CRYSTAL[C].Superalloys.1992:707-716.",10.11961/mater0203.MGI.20171221.ds.0013,尹海清,摘录,张国飞,2018/1/8,,,SRR99,,,,,,,,,,,,,,,,,,,,,,,,,,,,,650℃,10HZ,,4h,1300℃,16h,87℃,1h,1100℃,,,,[110],,-1
"ObjectId(""5b4d7502e6b1a815d464ea5a"")",,5.5,,0.015,5,8.5,,,,Balwt.%,,2.8,2.2,9.5,,,,,,,0.00243835mm/cycle,,0.1,,,39.833Mpa√m,"M.B. Henderson,J.W. Martin.THE INFLUENCE OF ORIENTATION TEMPERATURE AND FREQUENCY ON FATIGUE CRACK GROWTH IN A NICKEL-BASED SUPERALLOY SINGLE CRYSTAL[C].Superalloys.1992:707-716.",10.11961/mater0203.MGI.20171221.ds.0013,尹海清,摘录,张国飞,2018/1/8,,,SRR99,,,,,,,,,,,,,,,,,,,,,,,,,,,,,650℃,10HZ,,4h,1300℃,16h,87℃,1h,1100℃,,,,[110],,-1
"ObjectId(""5b4d7508e6b1a815d464ea5c"")",,5.5,,0.015,5,8.5,,,,Balwt.%,,2.8,2.2,9.5,,,,,,,7.29E-4mm/cycle,,0.1,,,26.4439Mpa√m,"M.B. Henderson,J.W. Martin.THE INFLUENCE OF ORIENTATION TEMPERATURE AND FREQUENCY ON FATIGUE CRACK GROWTH IN A NICKEL-BASED SUPERALLOY SINGLE CRYSTAL[C].Superalloys.1992:707-716.",10.11961/mater0203.MGI.20171221.ds.0013,尹海清,摘录,张国飞,2018/1/8,,,SRR99,,,,,,,,,,,,,,,,,,,,,,,,,,,,,650℃,10HZ,,4h,1300℃,16h,87℃,1h,1100℃,,,,[110],,-1
"ObjectId(""5b4d750de6b1a815d464ea5e"")",,5.5,,0.015,5,8.5,,,,Balwt.%,,2.8,2.2,9.5,,,,,,,0.00208878mm/cycle,,0.1,,,38.452Mpa√m,"M.B. Henderson,J.W. Martin.THE INFLUENCE OF ORIENTATION TEMPERATURE AND FREQUENCY ON FATIGUE CRACK GROWTH IN A NICKEL-BASED SUPERALLOY SINGLE CRYSTAL[C].Superalloys.1992:707-716.",10.11961/mater0203.MGI.20171221.ds.0013,尹海清,摘录,张国飞,2018/1/8,,,SRR99,,,,,,,,,,,,,,,,,,,,,,,,,,,,,650℃,10HZ,,4h,1300℃,16h,87℃,1h,1100℃,,,,[110],,-1
"ObjectId(""5b4d7516e6b1a815d464ea60"")",,5.5,,0.015,5,8.5,,,,Balwt.%,,2.8,2.2,9.5,,,,,,,1.07E-4mm/cycle,,0.1,,,17.8133Mpa√m,"M.B. Henderson,J.W. Martin.THE INFLUENCE OF ORIENTATION TEMPERATURE AND FREQUENCY ON FATIGUE CRACK GROWTH IN A NICKEL-BASED SUPERALLOY SINGLE CRYSTAL[C].Superalloys.1992:707-716.",10.11961/mater0203.MGI.20171221.ds.0013,尹海清,摘录,张国飞,2018/1/8,,,SRR99,,,,,,,,,,,,,,,,,,,,,,,,,,,,,650℃,10HZ,,4h,1300℃,16h,87℃,1h,1100℃,,,,[110],,-1
"ObjectId(""5b4d751be6b1a815d464ea62"")",,5.5,,0.015,5,8.5,,,,Balwt.%,,2.8,2.2,9.5,,,,,,,1.72E-5mm/cycle,,0.1,,,14.02Mpa√m,"M.B. Henderson,J.W. Martin.THE INFLUENCE OF ORIENTATION TEMPERATURE AND FREQUENCY ON FATIGUE CRACK GROWTH IN A NICKEL-BASED SUPERALLOY SINGLE CRYSTAL[C].Superalloys.1992:707-716.",10.11961/mater0203.MGI.20171221.ds.0013,尹海清,摘录,张国飞,2018/1/8,,,SRR99,,,,,,,,,,,,,,,,,,,,,,,,,,,,,650℃,10HZ,,4h,1300℃,16h,87℃,1h,1100℃,,,,[110],,-1
"ObjectId(""5b4d7520e6b1a815d464ea64"")",,5.5,,0.015,5,8.5,,,,Balwt.%,,2.8,2.2,9.5,,,,,,,0.00636449mm/cycle,,0.1,,,67.2039Mpa√m,"M.B. Henderson,J.W. Martin.THE INFLUENCE OF ORIENTATION TEMPERATURE AND FREQUENCY ON FATIGUE CRACK GROWTH IN A NICKEL-BASED SUPERALLOY SINGLE CRYSTAL[C].Superalloys.1992:707-716.",10.11961/mater0203.MGI.20171221.ds.0013,尹海清,摘录,张国飞,2018/1/8,,,SRR99,,,,,,,,,,,,,,,,,,,,,,,,,,,,,850℃,1HZ,,4h,1300℃,16h,87℃,1h,1100℃,,,,[110],,-1
"ObjectId(""5b4d7525e6b1a815d464ea66"")",,5.5,,0.015,5,8.5,,,,Balwt.%,,2.8,2.2,9.5,,,,,,,4.79E-5mm/cycle,,0.1,,,15.8022Mpa√m,"M.B. Henderson,J.W. Martin.THE INFLUENCE OF ORIENTATION TEMPERATURE AND FREQUENCY ON FATIGUE CRACK GROWTH IN A NICKEL-BASED SUPERALLOY SINGLE CRYSTAL[C].Superalloys.1992:707-716.",10.11961/mater0203.MGI.20171221.ds.0013,尹海清,摘录,张国飞,2018/1/8,,,SRR99,,,,,,,,,,,,,,,,,,,,,,,,,,,,,650℃,10HZ,,4h,1300℃,16h,87℃,1h,1100℃,,,,[110],,-1
"ObjectId(""5b4d752ae6b1a815d464ea68"")",,5.5,,0.015,5,8.5,,,,Balwt.%,,2.8,2.2,9.5,,,,,,,5.59E-5mm/cycle,,0.1,,,16.1397Mpa√m,"M.B. Henderson,J.W. Martin.THE INFLUENCE OF ORIENTATION TEMPERATURE AND FREQUENCY ON FATIGUE CRACK GROWTH IN A NICKEL-BASED SUPERALLOY SINGLE CRYSTAL[C].Superalloys.1992:707-716.",10.11961/mater0203.MGI.20171221.ds.0013,尹海清,摘录,张国飞,2018/1/8,,,SRR99,,,,,,,,,,,,,,,,,,,,,,,,,,,,,650℃,10HZ,,4h,1300℃,16h,87℃,1h,1100℃,,,,[110],,-1
"ObjectId(""5b4d752fe6b1a815d464ea6a"")",,5.5,,0.015,5,8.5,,,,Balwt.%,,2.8,2.2,9.5,,,,,,,0.00528589mm/cycle,,0.1,,,63.9636Mpa√m,"M.B. Henderson,J.W. Martin.THE INFLUENCE OF ORIENTATION TEMPERATURE AND FREQUENCY ON FATIGUE CRACK GROWTH IN A NICKEL-BASED SUPERALLOY SINGLE CRYSTAL[C].Superalloys.1992:707-716.",10.11961/mater0203.MGI.20171221.ds.0013,尹海清,摘录,张国飞,2018/1/8,,,SRR99,,,,,,,,,,,,,,,,,,,,,,,,,,,,,850℃,1HZ,,4h,1300℃,16h,87℃,1h,1100℃,,,,[110],,-1
"ObjectId(""5b4d7534e6b1a815d464ea6c"")",,5.5,,0.015,5,8.5,,,,Balwt.%,,2.8,2.2,9.5,,,,,,,1.37E-4mm/cycle,,0.1,,,18.4521Mpa√m,"M.B. Henderson,J.W. Martin.THE INFLUENCE OF ORIENTATION TEMPERATURE AND FREQUENCY ON FATIGUE CRACK GROWTH IN A NICKEL-BASED SUPERALLOY SINGLE CRYSTAL[C].Superalloys.1992:707-716.",10.11961/mater0203.MGI.20171221.ds.0013,尹海清,摘录,张国飞,2018/1/8,,,SRR99,,,,,,,,,,,,,,,,,,,,,,,,,,,,,650℃,10HZ,,4h,1300℃,16h,87℃,1h,1100℃,,,,[110],,-1
"ObjectId(""5b4d7539e6b1a815d464ea6e"")",,5.5,,0.015,5,8.5,,,,Balwt.%,,2.8,2.2,9.5,,,,,,,2.21E-5mm/cycle,,0.1,,,14.6258Mpa√m,"M.B. Henderson,J.W. Martin.THE INFLUENCE OF ORIENTATION TEMPERATURE AND FREQUENCY ON FATIGUE CRACK GROWTH IN A NICKEL-BASED SUPERALLOY SINGLE CRYSTAL[C].Superalloys.1992:707-716.",10.11961/mater0203.MGI.20171221.ds.0013,尹海清,摘录,张国飞,2018/1/8,,,SRR99,,,,,,,,,,,,,,,,,,,,,,,,,,,,,650℃,10HZ,,4h,1300℃,16h,87℃,1h,1100℃,,,,[110],,-1
"ObjectId(""5b4d753ee6b1a815d464ea70"")",,5.5,,0.015,5,8.5,,,,Balwt.%,,2.8,2.2,9.5,,,,,,,1.93E-4mm/cycle,,0.1,,,19.6613Mpa√m,"M.B. Henderson,J.W. Martin.THE INFLUENCE OF ORIENTATION TEMPERATURE AND FREQUENCY ON FATIGUE CRACK GROWTH IN A NICKEL-BASED SUPERALLOY SINGLE CRYSTAL[C].Superalloys.1992:707-716.",10.11961/mater0203.MGI.20171221.ds.0013,尹海清,摘录,张国飞,2018/1/8,,,SRR99,,,,,,,,,,,,,,,,,,,,,,,,,,,,,650℃,10HZ,,4h,1300℃,16h,87℃,1h,1100℃,,,,[110],,-1
"ObjectId(""5b4d7543e6b1a815d464ea72"")",,5.5,,0.015,5,8.5,,,,Balwt.%,,2.8,2.2,9.5,,,,,,,1.55E-4mm/cycle,,0.1,,,18.9803Mpa√m,"M.B. Henderson,J.W. Martin.THE INFLUENCE OF ORIENTATION TEMPERATURE AND FREQUENCY ON FATIGUE CRACK GROWTH IN A NICKEL-BASED SUPERALLOY SINGLE CRYSTAL[C].Superalloys.1992:707-716.",10.11961/mater0203.MGI.20171221.ds.0013,尹海清,摘录,张国飞,2018/1/8,,,SRR99,,,,,,,,,,,,,,,,,,,,,,,,,,,,,650℃,10HZ,,4h,1300℃,16h,87℃,1h,1100℃,,,,[110],,-1
"ObjectId(""5b4d7548e6b1a815d464ea74"")",,5.5,,0.015,5,8.5,,,,Balwt.%,,2.8,2.2,9.5,,,,,,,2.50E-5mm/cycle,,0.1,,,14.7286Mpa√m,"M.B. Henderson,J.W. Martin.THE INFLUENCE OF ORIENTATION TEMPERATURE AND FREQUENCY ON FATIGUE CRACK GROWTH IN A NICKEL-BASED SUPERALLOY SINGLE CRYSTAL[C].Superalloys.1992:707-716.",10.11961/mater0203.MGI.20171221.ds.0013,尹海清,摘录,张国飞,2018/1/8,,,SRR99,,,,,,,,,,,,,,,,,,,,,,,,,,,,,650℃,10HZ,,4h,1300℃,16h,87℃,1h,1100℃,,,,[110],,-1
"ObjectId(""5b4d754de6b1a815d464ea76"")",,5.5,,0.015,5,8.5,,,,Balwt.%,,2.8,2.2,9.5,,,,,,,1.95E-5mm/cycle,,0.1,,,14.3197Mpa√m,"M.B. Henderson,J.W. Martin.THE INFLUENCE OF ORIENTATION TEMPERATURE AND FREQUENCY ON FATIGUE CRACK GROWTH IN A NICKEL-BASED SUPERALLOY SINGLE CRYSTAL[C].Superalloys.1992:707-716.",10.11961/mater0203.MGI.20171221.ds.0013,尹海清,摘录,张国飞,2018/1/8,,,SRR99,,,,,,,,,,,,,,,,,,,,,,,,,,,,,650℃,10HZ,,4h,1300℃,16h,87℃,1h,1100℃,,,,[110],,-1
"ObjectId(""5b4d7552e6b1a815d464ea78"")",,5.5,,0.015,5,8.5,,,,Balwt.%,,2.8,2.2,9.5,,,,,,,8.89E-5mm/cycle,,0.1,,,17.3182Mpa√m,"M.B. Henderson,J.W. Martin.THE INFLUENCE OF ORIENTATION TEMPERATURE AND FREQUENCY ON FATIGUE CRACK GROWTH IN A NICKEL-BASED SUPERALLOY SINGLE CRYSTAL[C].Superalloys.1992:707-716.",10.11961/mater0203.MGI.20171221.ds.0013,尹海清,摘录,张国飞,2018/1/8,,,SRR99,,,,,,,,,,,,,,,,,,,,,,,,,,,,,650℃,10HZ,,4h,1300℃,16h,87℃,1h,1100℃,,,,[110],,-1
"ObjectId(""5b4d7556e6b1a815d464ea7a"")",,5.5,,0.015,5,8.5,,,,Balwt.%,,2.8,2.2,9.5,,,,,,,6.94E-5mm/cycle,,0.1,,,16.6008Mpa√m,"M.B. Henderson,J.W. Martin.THE INFLUENCE OF ORIENTATION TEMPERATURE AND FREQUENCY ON FATIGUE CRACK GROWTH IN A NICKEL-BASED SUPERALLOY SINGLE CRYSTAL[C].Superalloys.1992:707-716.",10.11961/mater0203.MGI.20171221.ds.0013,尹海清,摘录,张国飞,2018/1/8,,,SRR99,,,,,,,,,,,,,,,,,,,,,,,,,,,,,650℃,10HZ,,4h,1300℃,16h,87℃,1h,1100℃,,,,[110],,-1
"ObjectId(""5b4d755be6b1a815d464ea7c"")",,5.5,,0.015,5,8.5,,,,Balwt.%,,2.8,2.2,9.5,,,,,,,2.83E-5mm/cycle,,0.1,,,15.0434Mpa√m,"M.B. Henderson,J.W. Martin.THE INFLUENCE OF ORIENTATION TEMPERATURE AND FREQUENCY ON FATIGUE CRACK GROWTH IN A NICKEL-BASED SUPERALLOY SINGLE CRYSTAL[C].Superalloys.1992:707-716.",10.11961/mater0203.MGI.20171221.ds.0013,尹海清,摘录,张国飞,2018/1/8,,,SRR99,,,,,,,,,,,,,,,,,,,,,,,,,,,,,650℃,10HZ,,4h,1300℃,16h,87℃,1h,1100℃,,,,[110],,-1
"ObjectId(""5b4d7568e6b1a815d464ea7e"")",,5.5,,0.015,5,8.5,,,,Balwt.%,,2.8,2.2,9.5,,,,,,,1.68E-3mm/cycle,,0.1,,,38.1859Mpa√m,"M.B. Henderson,J.W. Martin.THE INFLUENCE OF ORIENTATION TEMPERATURE AND FREQUENCY ON FATIGUE CRACK GROWTH IN A NICKEL-BASED SUPERALLOY SINGLE CRYSTAL[C].Superalloys.1992:707-716.",10.11961/mater0203.MGI.20171221.ds.0013,尹海清,摘录,张国飞,2018/1/8,,,SRR99,,,,,,,,,,,,,,,,,,,,,,,,,,,,,850℃,1HZ,,4h,1300℃,16h,87℃,1h,1100℃,,,,[110],,-1
"ObjectId(""5b4d756de6b1a815d464ea80"")",,5.5,,0.015,5,8.5,,,,Balwt.%,,2.8,2.2,9.5,,,,,,,2.36E-3mm/cycle,,0.1,,,44.9255Mpa√m,"M.B. Henderson,J.W. Martin.THE INFLUENCE OF ORIENTATION TEMPERATURE AND FREQUENCY ON FATIGUE CRACK GROWTH IN A NICKEL-BASED SUPERALLOY SINGLE CRYSTAL[C].Superalloys.1992:707-716.",10.11961/mater0203.MGI.20171221.ds.0013,尹海清,摘录,张国飞,2018/1/8,,,SRR99,,,,,,,,,,,,,,,,,,,,,,,,,,,,,850℃,1HZ,,4h,1300℃,16h,87℃,1h,1100℃,,,,[110],,-1
"ObjectId(""5b4d7572e6b1a815d464ea82"")",,5.5,,0.015,5,8.5,,,,Balwt.%,,2.8,2.2,9.5,,,,,,,5.35E-4mm/cycle,,0.1,,,28.1881Mpa√m,"M.B. Henderson,J.W. Martin.THE INFLUENCE OF ORIENTATION TEMPERATURE AND FREQUENCY ON FATIGUE CRACK GROWTH IN A NICKEL-BASED SUPERALLOY SINGLE CRYSTAL[C].Superalloys.1992:707-716.",10.11961/mater0203.MGI.20171221.ds.0013,尹海清,摘录,张国飞,2018/1/8,,,SRR99,,,,,,,,,,,,,,,,,,,,,,,,,,,,,850℃,1HZ,,4h,1300℃,16h,87℃,1h,1100℃,,,,[110],,-1
"ObjectId(""5b4d7577e6b1a815d464ea84"")",,5.5,,0.015,5,8.5,,,,Balwt.%,,2.8,2.2,9.5,,,,,,,4.58E-4mm/cycle,,0.1,,,27.5987Mpa√m,"M.B. Henderson,J.W. Martin.THE INFLUENCE OF ORIENTATION TEMPERATURE AND FREQUENCY ON FATIGUE CRACK GROWTH IN A NICKEL-BASED SUPERALLOY SINGLE CRYSTAL[C].Superalloys.1992:707-716.",10.11961/mater0203.MGI.20171221.ds.0013,尹海清,摘录,张国飞,2018/1/8,,,SRR99,,,,,,,,,,,,,,,,,,,,,,,,,,,,,850℃,1HZ,,4h,1300℃,16h,87℃,1h,1100℃,,,,[110],,-1
"ObjectId(""5b4d757ce6b1a815d464ea86"")",,5.5,,0.015,5,8.5,,,,Balwt.%,,2.8,2.2,9.5,,,,,,,0.00222215mm/cycle,,0.1,,,48.2215Mpa√m,"M.B. Henderson,J.W. Martin.THE INFLUENCE OF ORIENTATION TEMPERATURE AND FREQUENCY ON FATIGUE CRACK GROWTH IN A NICKEL-BASED SUPERALLOY SINGLE CRYSTAL[C].Superalloys.1992:707-716.",10.11961/mater0203.MGI.20171221.ds.0013,尹海清,摘录,张国飞,2018/1/8,,,SRR99,,,,,,,,,,,,,,,,,,,,,,,,,,,,,850℃,1HZ,,4h,1300℃,16h,87℃,1h,1100℃,,,,[110],,-1
"ObjectId(""5b4d7580e6b1a815d464ea88"")",,5.5,,0.015,5,8.5,,,,Balwt.%,,2.8,2.2,9.5,,,,,,,0.00322155mm/cycle,,0.1,,,57.5398Mpa√m,"M.B. Henderson,J.W. Martin.THE INFLUENCE OF ORIENTATION TEMPERATURE AND FREQUENCY ON FATIGUE CRACK GROWTH IN A NICKEL-BASED SUPERALLOY SINGLE CRYSTAL[C].Superalloys.1992:707-716.",10.11961/mater0203.MGI.20171221.ds.0013,尹海清,摘录,张国飞,2018/1/8,,,SRR99,,,,,,,,,,,,,,,,,,,,,,,,,,,,,850℃,1HZ,,4h,1300℃,16h,87℃,1h,1100℃,,,,[110],,-1
"ObjectId(""5b4d7585e6b1a815d464ea8a"")",,5.5,,0.015,5,8.5,,,,Balwt.%,,2.8,2.2,9.5,,,,,,,0.002292mm/cycle,,0.1,,,46.2162Mpa√m,"M.B. Henderson,J.W. Martin.THE INFLUENCE OF ORIENTATION TEMPERATURE AND FREQUENCY ON FATIGUE CRACK GROWTH IN A NICKEL-BASED SUPERALLOY SINGLE CRYSTAL[C].Superalloys.1992:707-716.",10.11961/mater0203.MGI.20171221.ds.0013,尹海清,摘录,张国飞,2018/1/8,,,SRR99,,,,,,,,,,,,,,,,,,,,,,,,,,,,,850℃,1HZ,,4h,1300℃,16h,87℃,1h,1100℃,,,,[110],,-1
"ObjectId(""5b4d758ae6b1a815d464ea8c"")",,5.5,,0.015,5,8.5,,,,Balwt.%,,2.8,2.2,9.5,,,,,,,2.36E-3mm/cycle,,0.1,,,43.0581Mpa√m,"M.B. Henderson,J.W. Martin.THE INFLUENCE OF ORIENTATION TEMPERATURE AND FREQUENCY ON FATIGUE CRACK GROWTH IN A NICKEL-BASED SUPERALLOY SINGLE CRYSTAL[C].Superalloys.1992:707-716.",10.11961/mater0203.MGI.20171221.ds.0013,尹海清,摘录,张国飞,2018/1/8,,,SRR99,,,,,,,,,,,,,,,,,,,,,,,,,,,,,850℃,1HZ,,4h,1300℃,16h,87℃,1h,1100℃,,,,[110],,-1
"ObjectId(""5b4d758fe6b1a815d464ea8e"")",,5.5,,0.015,5,8.5,,,,Balwt.%,,2.8,2.2,9.5,,,,,,,6.44E-4mm/cycle,,0.1,,,28.7896Mpa√m,"M.B. Henderson,J.W. Martin.THE INFLUENCE OF ORIENTATION TEMPERATURE AND FREQUENCY ON FATIGUE CRACK GROWTH IN A NICKEL-BASED SUPERALLOY SINGLE CRYSTAL[C].Superalloys.1992:707-716.",10.11961/mater0203.MGI.20171221.ds.0013,尹海清,摘录,张国飞,2018/1/8,,,SRR99,,,,,,,,,,,,,,,,,,,,,,,,,,,,,850℃,1HZ,,4h,1300℃,16h,87℃,1h,1100℃,,,,[110],,-1
"ObjectId(""5b4d7594e6b1a815d464ea90"")",,5.5,,0.015,5,8.5,,,,Balwt.%,,2.8,2.2,9.5,,,,,,,1.31E-3mm/cycle,,0.1,,,34.5897Mpa√m,"M.B. Henderson,J.W. Martin.THE INFLUENCE OF ORIENTATION TEMPERATURE AND FREQUENCY ON FATIGUE CRACK GROWTH IN A NICKEL-BASED SUPERALLOY SINGLE CRYSTAL[C].Superalloys.1992:707-716.",10.11961/mater0203.MGI.20171221.ds.0013,尹海清,摘录,张国飞,2018/1/8,,,SRR99,,,,,,,,,,,,,,,,,,,,,,,,,,,,,850℃,1HZ,,4h,1300℃,16h,87℃,1h,1100℃,,,,[110],,-1
"ObjectId(""5b4d7599e6b1a815d464ea92"")",,5.5,,0.015,5,8.5,,,,Balwt.%,,2.8,2.2,9.5,,,,,,,3.16E-4mm/cycle,,0.1,,,26.4575Mpa√m,"M.B. Henderson,J.W. Martin.THE INFLUENCE OF ORIENTATION TEMPERATURE AND FREQUENCY ON FATIGUE CRACK GROWTH IN A NICKEL-BASED SUPERALLOY SINGLE CRYSTAL[C].Superalloys.1992:707-716.",10.11961/mater0203.MGI.20171221.ds.0013,尹海清,摘录,张国飞,2018/1/8,,,SRR99,,,,,,,,,,,,,,,,,,,,,,,,,,,,,850℃,1HZ,,4h,1300℃,16h,87℃,1h,1100℃,,,,[110],,-1
"ObjectId(""5b4d759ee6b1a815d464ea94"")",,5.5,,0.015,5,8.5,,,,Balwt.%,,2.8,2.2,9.5,,,,,,,3.81E-4mm/cycle,,0.1,,,27.0221Mpa√m,"M.B. Henderson,J.W. Martin.THE INFLUENCE OF ORIENTATION TEMPERATURE AND FREQUENCY ON FATIGUE CRACK GROWTH IN A NICKEL-BASED SUPERALLOY SINGLE CRYSTAL[C].Superalloys.1992:707-716.",10.11961/mater0203.MGI.20171221.ds.0013,尹海清,摘录,张国飞,2018/1/8,,,SRR99,,,,,,,,,,,,,,,,,,,,,,,,,,,,,850℃,1HZ,,4h,1300℃,16h,87℃,1h,1100℃,,,,[110],,-1
"ObjectId(""5b4d75a3e6b1a815d464ea96"")",,5.5,,0.015,5,8.5,,,,Balwt.%,,2.8,2.2,9.5,,,,,,,0.00452808mm/cycle,,0.1,,,60.8783Mpa√m,"M.B. Henderson,J.W. Martin.THE INFLUENCE OF ORIENTATION TEMPERATURE AND FREQUENCY ON FATIGUE CRACK GROWTH IN A NICKEL-BASED SUPERALLOY SINGLE CRYSTAL[C].Superalloys.1992:707-716.",10.11961/mater0203.MGI.20171221.ds.0013,尹海清,摘录,张国飞,2018/1/8,,,SRR99,,,,,,,,,,,,,,,,,,,,,,,,,,,,,850℃,1HZ,,4h,1300℃,16h,87℃,1h,1100℃,,,,[110],,-1
"ObjectId(""5b4d75a8e6b1a815d464ea98"")",,5.5,,0.015,5,8.5,,,,Balwt.%,,2.8,2.2,9.5,,,,,,,0.0037607mm/cycle,,0.1,,,58.3544Mpa√m,"M.B. Henderson,J.W. Martin.THE INFLUENCE OF ORIENTATION TEMPERATURE AND FREQUENCY ON FATIGUE CRACK GROWTH IN A NICKEL-BASED SUPERALLOY SINGLE CRYSTAL[C].Superalloys.1992:707-716.",10.11961/mater0203.MGI.20171221.ds.0013,尹海清,摘录,张国飞,2018/1/8,,,SRR99,,,,,,,,,,,,,,,,,,,,,,,,,,,,,850℃,1HZ,,4h,1300℃,16h,87℃,1h,1100℃,,,,[110],,-1
"ObjectId(""5b4d75ade6b1a815d464ea9a"")",,5.5,,0.015,5,8.5,,,,Balwt.%,,2.8,2.2,9.5,,,,,,,9.06E-4mm/cycle,,0.1,,,30.6763Mpa√m,"M.B. Henderson,J.W. Martin.THE INFLUENCE OF ORIENTATION TEMPERATURE AND FREQUENCY ON FATIGUE CRACK GROWTH IN A NICKEL-BASED SUPERALLOY SINGLE CRYSTAL[C].Superalloys.1992:707-716.",10.11961/mater0203.MGI.20171221.ds.0013,尹海清,摘录,张国飞,2018/1/8,,,SRR99,,,,,,,,,,,,,,,,,,,,,,,,,,,,,850℃,1HZ,,4h,1300℃,16h,87℃,1h,1100℃,,,,[110],,-1
"ObjectId(""5b4d75b7e6b1a815d464ea9c"")",,5.5,,0.015,5,8.5,,,,Balwt.%,,2.8,2.2,9.5,,,,,,,1.10E-4mm/cycle,,0.1,,,23.6407Mpa√m,"M.B. Henderson,J.W. Martin.THE INFLUENCE OF ORIENTATION TEMPERATURE AND FREQUENCY ON FATIGUE CRACK GROWTH IN A NICKEL-BASED SUPERALLOY SINGLE CRYSTAL[C].Superalloys.1992:707-716.",10.11961/mater0203.MGI.20171221.ds.0013,尹海清,摘录,张国飞,2018/1/8,,,SRR99,,,,,,,,,,,,,,,,,,,,,,,,,,,,,850℃,1HZ,,4h,1300℃,16h,87℃,1h,1100℃,,,,[110],,-1
"ObjectId(""5b4d75bbe6b1a815d464ea9e"")",,5.5,,0.015,5,8.5,,,,Balwt.%,,2.8,2.2,9.5,,,,,,,1.37E-4mm/cycle,,0.1,,,24.1447Mpa√m,"M.B. Henderson,J.W. Martin.THE INFLUENCE OF ORIENTATION TEMPERATURE AND FREQUENCY ON FATIGUE CRACK GROWTH IN A NICKEL-BASED SUPERALLOY SINGLE CRYSTAL[C].Superalloys.1992:707-716.",10.11961/mater0203.MGI.20171221.ds.0013,尹海清,摘录,张国飞,2018/1/8,,,SRR99,,,,,,,,,,,,,,,,,,,,,,,,,,,,,850℃,1HZ,,4h,1300℃,16h,87℃,1h,1100℃,,,,[110],,-1
"ObjectId(""5b4d75c0e6b1a815d464eaa0"")",,5.5,,0.015,5,8.5,,,,Balwt.%,,2.8,2.2,9.5,,,,,,,0.00135432mm/cycle,,0.1,,,35.082Mpa√m,"M.B. Henderson,J.W. Martin.THE INFLUENCE OF ORIENTATION TEMPERATURE AND FREQUENCY ON FATIGUE CRACK GROWTH IN A NICKEL-BASED SUPERALLOY SINGLE CRYSTAL[C].Superalloys.1992:707-716.",10.11961/mater0203.MGI.20171221.ds.0013,尹海清,摘录,张国飞,2018/1/8,,,SRR99,,,,,,,,,,,,,,,,,,,,,,,,,,,,,850℃,10HZ,,4h,1300℃,16h,87℃,1h,1100℃,,,,[110],,-1
"ObjectId(""5b4d75c5e6b1a815d464eaa2"")",,5.5,,0.015,5,8.5,,,,Balwt.%,,2.8,2.2,9.5,,,,,,,0.00208878mm/cycle,,0.1,,,38.452Mpa√m,"M.B. Henderson,J.W. Martin.THE INFLUENCE OF ORIENTATION TEMPERATURE AND FREQUENCY ON FATIGUE CRACK GROWTH IN A NICKEL-BASED SUPERALLOY SINGLE CRYSTAL[C].Superalloys.1992:707-716.",10.11961/mater0203.MGI.20171221.ds.0013,尹海清,摘录,张国飞,2018/1/8,,,SRR99,,,,,,,,,,,,,,,,,,,,,,,,,,,,,850℃,10HZ,,4h,1300℃,16h,87℃,1h,1100℃,,,,[110],,-1
"ObjectId(""5b4d75cae6b1a815d464eaa4"")",,5.5,,0.015,5,8.5,,,,Balwt.%,,2.8,2.2,9.5,,,,,,,2.63E-4mm/cycle,,0.1,,,25.9047Mpa√m,"M.B. Henderson,J.W. Martin.THE INFLUENCE OF ORIENTATION TEMPERATURE AND FREQUENCY ON FATIGUE CRACK GROWTH IN A NICKEL-BASED SUPERALLOY SINGLE CRYSTAL[C].Superalloys.1992:707-716.",10.11961/mater0203.MGI.20171221.ds.0013,尹海清,摘录,张国飞,2018/1/8,,,SRR99,,,,,,,,,,,,,,,,,,,,,,,,,,,,,850℃,1HZ,,4h,1300℃,16h,87℃,1h,1100℃,,,,[110],,-1
"ObjectId(""5b4d75cfe6b1a815d464eaa6"")",,5.5,,0.015,5,8.5,,,,Balwt.%,,2.8,2.2,9.5,,,,,,,0.00158097mm/cycle,,0.1,,,36.3419Mpa√m,"M.B. Henderson,J.W. Martin.THE INFLUENCE OF ORIENTATION TEMPERATURE AND FREQUENCY ON FATIGUE CRACK GROWTH IN A NICKEL-BASED SUPERALLOY SINGLE CRYSTAL[C].Superalloys.1992:707-716.",10.11961/mater0203.MGI.20171221.ds.0013,尹海清,摘录,张国飞,2018/1/8,,,SRR99,,,,,,,,,,,,,,,,,,,,,,,,,,,,,850℃,10HZ,,4h,1300℃,16h,87℃,1h,1100℃,,,,[110],,-1
"ObjectId(""5b4d75d4e6b1a815d464eaa8"")",,5.5,,0.015,5,8.5,,,,Balwt.%,,2.8,2.2,9.5,,,,,,,2.18E-4mm/cycle,,0.1,,,25.3635Mpa√m,"M.B. Henderson,J.W. Martin.THE INFLUENCE OF ORIENTATION TEMPERATURE AND FREQUENCY ON FATIGUE CRACK GROWTH IN A NICKEL-BASED SUPERALLOY SINGLE CRYSTAL[C].Superalloys.1992:707-716.",10.11961/mater0203.MGI.20171221.ds.0013,尹海清,摘录,张国飞,2018/1/8,,,SRR99,,,,,,,,,,,,,,,,,,,,,,,,,,,,,850℃,1HZ,,4h,1300℃,16h,87℃,1h,1100℃,,,,[110],,-1
"ObjectId(""5b4d75d9e6b1a815d464eaaa"")",,5.5,,0.015,5,8.5,,,,Balwt.%,,2.8,2.2,9.5,,,,,,,1.70E-4mm/cycle,,0.1,,,24.6595Mpa√m,"M.B. Henderson,J.W. Martin.THE INFLUENCE OF ORIENTATION TEMPERATURE AND FREQUENCY ON FATIGUE CRACK GROWTH IN A NICKEL-BASED SUPERALLOY SINGLE CRYSTAL[C].Superalloys.1992:707-716.",10.11961/mater0203.MGI.20171221.ds.0013,尹海清,摘录,张国飞,2018/1/8,,,SRR99,,,,,,,,,,,,,,,,,,,,,,,,,,,,,850℃,1HZ,,4h,1300℃,16h,87℃,1h,1100℃,,,,[110],,-1
"ObjectId(""5b4d75dee6b1a815d464eaac"")",,5.5,,0.015,5,8.5,,,,Balwt.%,,2.8,2.2,9.5,,,,,,,8.46E-6mm/cycle,,0.1,,,20.6994Mpa√m,"M.B. Henderson,J.W. Martin.THE INFLUENCE OF ORIENTATION TEMPERATURE AND FREQUENCY ON FATIGUE CRACK GROWTH IN A NICKEL-BASED SUPERALLOY SINGLE CRYSTAL[C].Superalloys.1992:707-716.",10.11961/mater0203.MGI.20171221.ds.0013,尹海清,摘录,张国飞,2018/1/8,,,SRR99,,,,,,,,,,,,,,,,,,,,,,,,,,,,,850℃,1HZ,,4h,1300℃,16h,87℃,1h,1100℃,,,,[110],,-1
"ObjectId(""5b4d75e3e6b1a815d464eaae"")",,5.5,,0.015,5,8.5,,,,Balwt.%,,2.8,2.2,9.5,,,,,,,9.28E-6mm/cycle,,0.1,,,21.1423Mpa√m,"M.B. Henderson,J.W. Martin.THE INFLUENCE OF ORIENTATION TEMPERATURE AND FREQUENCY ON FATIGUE CRACK GROWTH IN A NICKEL-BASED SUPERALLOY SINGLE CRYSTAL[C].Superalloys.1992:707-716.",10.11961/mater0203.MGI.20171221.ds.0013,尹海清,摘录,张国飞,2018/1/8,,,SRR99,,,,,,,,,,,,,,,,,,,,,,,,,,,,,850℃,1HZ,,4h,1300℃,16h,87℃,1h,1100℃,,,,[110],,-1
"ObjectId(""5b4d75e8e6b1a815d464eab0"")",,5.5,,0.015,5,8.5,,,,Balwt.%,,2.8,2.2,9.5,,,,,,,0.00243835mm/cycle,,0.1,,,39.833Mpa√m,"M.B. Henderson,J.W. Martin.THE INFLUENCE OF ORIENTATION TEMPERATURE AND FREQUENCY ON FATIGUE CRACK GROWTH IN A NICKEL-BASED SUPERALLOY SINGLE CRYSTAL[C].Superalloys.1992:707-716.",10.11961/mater0203.MGI.20171221.ds.0013,尹海清,摘录,张国飞,2018/1/8,,,SRR99,,,,,,,,,,,,,,,,,,,,,,,,,,,,,850℃,10HZ,,4h,1300℃,16h,87℃,1h,1100℃,,,,[110],,-1
"ObjectId(""5b4d75ece6b1a815d464eab2"")",,5.5,,0.015,5,8.5,,,,Balwt.%,,2.8,2.2,9.5,,,,,,,0.00184556mm/cycle,,0.1,,,37.1181Mpa√m,"M.B. Henderson,J.W. Martin.THE INFLUENCE OF ORIENTATION TEMPERATURE AND FREQUENCY ON FATIGUE CRACK GROWTH IN A NICKEL-BASED SUPERALLOY SINGLE CRYSTAL[C].Superalloys.1992:707-716.",10.11961/mater0203.MGI.20171221.ds.0013,尹海清,摘录,张国飞,2018/1/8,,,SRR99,,,,,,,,,,,,,,,,,,,,,,,,,,,,,850℃,10HZ,,4h,1300℃,16h,87℃,1h,1100℃,,,,[110],,-1
"ObjectId(""5b4d75f1e6b1a815d464eab4"")",,5.5,,0.015,5,8.5,,,,Balwt.%,,2.8,2.2,9.5,,,,,,,2.01E-5mm/cycle,,0.1,,,22.2053Mpa√m,"M.B. Henderson,J.W. Martin.THE INFLUENCE OF ORIENTATION TEMPERATURE AND FREQUENCY ON FATIGUE CRACK GROWTH IN A NICKEL-BASED SUPERALLOY SINGLE CRYSTAL[C].Superalloys.1992:707-716.",10.11961/mater0203.MGI.20171221.ds.0013,尹海清,摘录,张国飞,2018/1/8,,,SRR99,,,,,,,,,,,,,,,,,,,,,,,,,,,,,850℃,1HZ,,4h,1300℃,16h,87℃,1h,1100℃,,,,[110],,-1
"ObjectId(""5b4d75f6e6b1a815d464eab6"")",,5.5,,0.015,5,8.5,,,,Balwt.%,,2.8,2.2,9.5,,,,,,,1.30E-5mm/cycle,,0.1,,,21.7447Mpa√m,"M.B. Henderson,J.W. Martin.THE INFLUENCE OF ORIENTATION TEMPERATURE AND FREQUENCY ON FATIGUE CRACK GROWTH IN A NICKEL-BASED SUPERALLOY SINGLE CRYSTAL[C].Superalloys.1992:707-716.",10.11961/mater0203.MGI.20171221.ds.0013,尹海清,摘录,张国飞,2018/1/8,,,SRR99,,,,,,,,,,,,,,,,,,,,,,,,,,,,,850℃,1HZ,,4h,1300℃,16h,87℃,1h,1100℃,,,,[110],,-1
"ObjectId(""5b4d75fbe6b1a815d464eab8"")",,5.5,,0.015,5,8.5,,,,Balwt.%,,2.8,2.2,9.5,,,,,,,3.51E-5mm/cycle,,0.1,,,22.9971Mpa√m,"M.B. Henderson,J.W. Martin.THE INFLUENCE OF ORIENTATION TEMPERATURE AND FREQUENCY ON FATIGUE CRACK GROWTH IN A NICKEL-BASED SUPERALLOY SINGLE CRYSTAL[C].Superalloys.1992:707-716.",10.11961/mater0203.MGI.20171221.ds.0013,尹海清,摘录,张国飞,2018/1/8,,,SRR99,,,,,,,,,,,,,,,,,,,,,,,,,,,,,850℃,1HZ,,4h,1300℃,16h,87℃,1h,1100℃,,,,[110],,-1
"ObjectId(""5b4d7605e6b1a815d464eaba"")",,5.5,,0.015,5,8.5,,,,Balwt.%,,2.8,2.2,9.5,,,,,,,4.937969E-5mm/cycle,,0.1,,,18.3335Mpa√m,"M.B. Henderson,J.W. Martin.THE INFLUENCE OF ORIENTATION TEMPERATURE AND FREQUENCY ON FATIGUE CRACK GROWTH IN A NICKEL-BASED SUPERALLOY SINGLE CRYSTAL[C].Superalloys.1992:707-716.",10.11961/mater0203.MGI.20171221.ds.0013,尹海清,摘录,张国飞,2018/1/8,,,SRR99,,,,,,,,,,,,,,,,,,,,,,,,,,,,,850℃,10HZ,,4h,1300℃,16h,87℃,1h,1100℃,,,,[110],,-1
"ObjectId(""5b4d760ae6b1a815d464eabc"")",,5.5,,0.015,5,8.5,,,,Balwt.%,,2.8,2.2,9.5,,,,,,,0.0001927286mm/cycle,,0.1,,,22.0182Mpa√m,"M.B. Henderson,J.W. Martin.THE INFLUENCE OF ORIENTATION TEMPERATURE AND FREQUENCY ON FATIGUE CRACK GROWTH IN A NICKEL-BASED SUPERALLOY SINGLE CRYSTAL[C].Superalloys.1992:707-716.",10.11961/mater0203.MGI.20171221.ds.0013,尹海清,摘录,张国飞,2018/1/8,,,SRR99,,,,,,,,,,,,,,,,,,,,,,,,,,,,,850℃,10HZ,,4h,1300℃,16h,87℃,1h,1100℃,,,,[110],,-1
"ObjectId(""5b4d760fe6b1a815d464eabe"")",,5.5,,0.015,5,8.5,,,,Balwt.%,,2.8,2.2,9.5,,,,,,,0.0001414287mm/cycle,,0.1,,,20.9581Mpa√m,"M.B. Henderson,J.W. Martin.THE INFLUENCE OF ORIENTATION TEMPERATURE AND FREQUENCY ON FATIGUE CRACK GROWTH IN A NICKEL-BASED SUPERALLOY SINGLE CRYSTAL[C].Superalloys.1992:707-716.",10.11961/mater0203.MGI.20171221.ds.0013,尹海清,摘录,张国飞,2018/1/8,,,SRR99,,,,,,,,,,,,,,,,,,,,,,,,,,,,,850℃,10HZ,,4h,1300℃,16h,87℃,1h,1100℃,,,,[110],,-1
"ObjectId(""5b4d7614e6b1a815d464eac0"")",,5.5,,0.015,5,8.5,,,,Balwt.%,,2.8,2.2,9.5,,,,,,,0.0001138811mm/cycle,,0.1,,,20.2323Mpa√m,"M.B. Henderson,J.W. Martin.THE INFLUENCE OF ORIENTATION TEMPERATURE AND FREQUENCY ON FATIGUE CRACK GROWTH IN A NICKEL-BASED SUPERALLOY SINGLE CRYSTAL[C].Superalloys.1992:707-716.",10.11961/mater0203.MGI.20171221.ds.0013,尹海清,摘录,张国飞,2018/1/8,,,SRR99,,,,,,,,,,,,,,,,,,,,,,,,,,,,,850℃,10HZ,,4h,1300℃,16h,87℃,1h,1100℃,,,,[110],,-1
"ObjectId(""5b4d7619e6b1a815d464eac2"")",,5.5,,0.015,5,8.5,,,,Balwt.%,,2.8,2.2,9.5,,,,,,,0.0003065908mm/cycle,,0.1,,,23.7936Mpa√m,"M.B. Henderson,J.W. Martin.THE INFLUENCE OF ORIENTATION TEMPERATURE AND FREQUENCY ON FATIGUE CRACK GROWTH IN A NICKEL-BASED SUPERALLOY SINGLE CRYSTAL[C].Superalloys.1992:707-716.",10.11961/mater0203.MGI.20171221.ds.0013,尹海清,摘录,张国飞,2018/1/8,,,SRR99,,,,,,,,,,,,,,,,,,,,,,,,,,,,,850℃,10HZ,,4h,1300℃,16h,87℃,1h,1100℃,,,,[110],,-1
"ObjectId(""5b4d761de6b1a815d464eac4"")",,5.5,,0.015,5,8.5,,,,Balwt.%,,2.8,2.2,9.5,,,,,,,7.615886E-5mm/cycle,,0.1,,,19.2593Mpa√m,"M.B. Henderson,J.W. Martin.THE INFLUENCE OF ORIENTATION TEMPERATURE AND FREQUENCY ON FATIGUE CRACK GROWTH IN A NICKEL-BASED SUPERALLOY SINGLE CRYSTAL[C].Superalloys.1992:707-716.",10.11961/mater0203.MGI.20171221.ds.0013,尹海清,摘录,张国飞,2018/1/8,,,SRR99,,,,,,,,,,,,,,,,,,,,,,,,,,,,,850℃,10HZ,,4h,1300℃,16h,87℃,1h,1100℃,,,,[110],,-1
"ObjectId(""5b4d7622e6b1a815d464eac6"")",,5.5,,0.015,5,8.5,,,,Balwt.%,,2.8,2.2,9.5,,,,,,,3.854974E-5mm/cycle,,0.1,,,18.0786Mpa√m,"M.B. Henderson,J.W. Martin.THE INFLUENCE OF ORIENTATION TEMPERATURE AND FREQUENCY ON FATIGUE CRACK GROWTH IN A NICKEL-BASED SUPERALLOY SINGLE CRYSTAL[C].Superalloys.1992:707-716.",10.11961/mater0203.MGI.20171221.ds.0013,尹海清,摘录,张国飞,2018/1/8,,,SRR99,,,,,,,,,,,,,,,,,,,,,,,,,,,,,850℃,10HZ,,4h,1300℃,16h,87℃,1h,1100℃,,,,[110],,-1
"ObjectId(""5b4d7627e6b1a815d464eac8"")",,5.5,,0.015,5,8.5,,,,Balwt.%,,2.8,2.2,9.5,,,,,,,0.0008781089mm/cycle,,0.1,,,30.2458Mpa√m,"M.B. Henderson,J.W. Martin.THE INFLUENCE OF ORIENTATION TEMPERATURE AND FREQUENCY ON FATIGUE CRACK GROWTH IN A NICKEL-BASED SUPERALLOY SINGLE CRYSTAL[C].Superalloys.1992:707-716.",10.11961/mater0203.MGI.20171221.ds.0013,尹海清,摘录,张国飞,2018/1/8,,,SRR99,,,,,,,,,,,,,,,,,,,,,,,,,,,,,850℃,10HZ,,4h,1300℃,16h,87℃,1h,1100℃,,,,[110],,-1
"ObjectId(""5b4d762ce6b1a815d464eaca"")",,5.5,,0.015,5,8.5,,,,Balwt.%,,2.8,2.2,9.5,,,,,,,3.009502E-5mm/cycle,,0.1,,,17.8272Mpa√m,"M.B. Henderson,J.W. Martin.THE INFLUENCE OF ORIENTATION TEMPERATURE AND FREQUENCY ON FATIGUE CRACK GROWTH IN A NICKEL-BASED SUPERALLOY SINGLE CRYSTAL[C].Superalloys.1992:707-716.",10.11961/mater0203.MGI.20171221.ds.0013,尹海清,摘录,张国飞,2018/1/8,,,SRR99,,,,,,,,,,,,,,,,,,,,,,,,,,,,,850℃,10HZ,,4h,1300℃,16h,87℃,1h,1100℃,,,,[110],,-1
"ObjectId(""5b4d7631e6b1a815d464eacc"")",,5.5,,0.015,5,8.5,,,,Balwt.%,,2.8,2.2,9.5,,,,,,,0.0001006209mm/cycle,,0.1,,,19.9495Mpa√m,"M.B. Henderson,J.W. Martin.THE INFLUENCE OF ORIENTATION TEMPERATURE AND FREQUENCY ON FATIGUE CRACK GROWTH IN A NICKEL-BASED SUPERALLOY SINGLE CRYSTAL[C].Superalloys.1992:707-716.",10.11961/mater0203.MGI.20171221.ds.0013,尹海清,摘录,张国飞,2018/1/8,,,SRR99,,,,,,,,,,,,,,,,,,,,,,,,,,,,,850℃,10HZ,,4h,1300℃,16h,87℃,1h,1100℃,,,,[110],,-1
"ObjectId(""5b4d7636e6b1a815d464eace"")",,5.5,,0.015,5,8.5,,,,Balwt.%,,2.8,2.2,9.5,,,,,,,2.349458E-5mm/cycle,,0.1,,,17.7042Mpa√m,"M.B. Henderson,J.W. Martin.THE INFLUENCE OF ORIENTATION TEMPERATURE AND FREQUENCY ON FATIGUE CRACK GROWTH IN A NICKEL-BASED SUPERALLOY SINGLE CRYSTAL[C].Superalloys.1992:707-716.",10.11961/mater0203.MGI.20171221.ds.0013,尹海清,摘录,张国飞,2018/1/8,,,SRR99,,,,,,,,,,,,,,,,,,,,,,,,,,,,,850℃,10HZ,,4h,1300℃,16h,87℃,1h,1100℃,,,,[110],,-1
"ObjectId(""5b4d763be6b1a815d464ead0"")",,5.5,,0.015,5,8.5,,,,Balwt.%,,2.8,2.2,9.5,,,,,,,0.0004309319mm/cycle,,0.1,,,24.9966Mpa√m,"M.B. Henderson,J.W. Martin.THE INFLUENCE OF ORIENTATION TEMPERATURE AND FREQUENCY ON FATIGUE CRACK GROWTH IN A NICKEL-BASED SUPERALLOY SINGLE CRYSTAL[C].Superalloys.1992:707-716.",10.11961/mater0203.MGI.20171221.ds.0013,尹海清,摘录,张国飞,2018/1/8,,,SRR99,,,,,,,,,,,,,,,,,,,,,,,,,,,,,850℃,10HZ,,4h,1300℃,16h,87℃,1h,1100℃,,,,[110],,-1
"ObjectId(""5b4d7640e6b1a815d464ead2"")",,5.5,,0.015,5,8.5,,,,Balwt.%,,2.8,2.2,9.5,,,,,,,5.945571E-5mm/cycle,,0.1,,,18.7247Mpa√m,"M.B. Henderson,J.W. Martin.THE INFLUENCE OF ORIENTATION TEMPERATURE AND FREQUENCY ON FATIGUE CRACK GROWTH IN A NICKEL-BASED SUPERALLOY SINGLE CRYSTAL[C].Superalloys.1992:707-716.",10.11961/mater0203.MGI.20171221.ds.0013,尹海清,摘录,张国飞,2018/1/8,,,SRR99,,,,,,,,,,,,,,,,,,,,,,,,,,,,,850℃,10HZ,,4h,1300℃,16h,87℃,1h,1100℃,,,,[110],,-1
"ObjectId(""5b4d7645e6b1a815d464ead4"")",,5.5,,0.015,5,8.5,,,,Balwt.%,,2.8,2.2,9.5,,,,,,,0.0002546326mm/cycle,,0.1,,,22.9692Mpa√m,"M.B. Henderson,J.W. Martin.THE INFLUENCE OF ORIENTATION TEMPERATURE AND FREQUENCY ON FATIGUE CRACK GROWTH IN A NICKEL-BASED SUPERALLOY SINGLE CRYSTAL[C].Superalloys.1992:707-716.",10.11961/mater0203.MGI.20171221.ds.0013,尹海清,摘录,张国飞,2018/1/8,,,SRR99,,,,,,,,,,,,,,,,,,,,,,,,,,,,,850℃,10HZ,,4h,1300℃,16h,87℃,1h,1100℃,,,,[110],,-1
"ObjectId(""5b4d7649e6b1a815d464ead6"")",,5.5,,0.015,5,8.5,,,,Balwt.%,,2.8,2.2,9.5,,,,,,,0.0005188643mm/cycle,,0.1,,,25.8939Mpa√m,"M.B. Henderson,J.W. Martin.THE INFLUENCE OF ORIENTATION TEMPERATURE AND FREQUENCY ON FATIGUE CRACK GROWTH IN A NICKEL-BASED SUPERALLOY SINGLE CRYSTAL[C].Superalloys.1992:707-716.",10.11961/mater0203.MGI.20171221.ds.0013,尹海清,摘录,张国飞,2018/1/8,,,SRR99,,,,,,,,,,,,,,,,,,,,,,,,,,,,,850℃,10HZ,,4h,1300℃,16h,87℃,1h,1100℃,,,,[110],,-1
"ObjectId(""5b4d7653e6b1a815d464ead8"")",,5.58,,,4.6,7.9,,0.6,,balwt.%,,6,0.99,7.9,,,,,,5s,1.04E-3mm/cyc,,,,,,"Valentino Lupine,Giovanni Onofri,Gerard0 Vimercati.THE EFFECT OF CREEP, OXIDATION AND CRYSTAL ORIENTATIONON HIGH TEMPERATURE FATIGUE CRACK PROPAGATIONIN STANDARD AND RAFT-LIKE GAMMA PRIME CMSX-2[C].Superalloy.1992:717-726.",10.11961/mater0203.MGI.20171221.ds.0012,尹海清,摘录,张国飞,2018/1/8,<100>HZ,950℃,CMSX-2,,,,,,,,,,,,,,,,,,,,,,,,,16.1583Mpa√m,,,,,,,,,,,,,,,,,4,
"ObjectId(""5b4d7658e6b1a815d464eada"")",,5.58,,,4.6,7.9,,0.6,,balwt.%,,6,0.99,7.9,,,,,,5s,0.0130289mm/cyc,,,,,,"Valentino Lupine,Giovanni Onofri,Gerard0 Vimercati.THE EFFECT OF CREEP, OXIDATION AND CRYSTAL ORIENTATIONON HIGH TEMPERATURE FATIGUE CRACK PROPAGATIONIN STANDARD AND RAFT-LIKE GAMMA PRIME CMSX-2[C].Superalloy.1992:717-726.",10.11961/mater0203.MGI.20171221.ds.0012,尹海清,摘录,张国飞,2018/1/8,<100>HZ,950℃,CMSX-2,,,,,,,,,,,,,,,,,,,,,,,,,40.9231Mpa√m,,,,,,,,,,,,,,,,,4,
"ObjectId(""5b4d765de6b1a815d464eadc"")",,5.58,,,4.6,7.9,,0.6,,balwt.%,,6,0.99,7.9,,,,,,5s,6.69E-3mm/cyc,,,,,,"Valentino Lupine,Giovanni Onofri,Gerard0 Vimercati.THE EFFECT OF CREEP, OXIDATION AND CRYSTAL ORIENTATIONON HIGH TEMPERATURE FATIGUE CRACK PROPAGATIONIN STANDARD AND RAFT-LIKE GAMMA PRIME CMSX-2[C].Superalloy.1992:717-726.",10.11961/mater0203.MGI.20171221.ds.0012,尹海清,摘录,张国飞,2018/1/8,<100>HZ,950℃,CMSX-2,,,,,,,,,,,,,,,,,,,,,,,,,29.532Mpa√m,,,,,,,,,,,,,,,,,4,
"ObjectId(""5b4d7662e6b1a815d464eade"")",,5.58,,,4.6,7.9,,0.6,,balwt.%,,6,0.99,7.9,,,,,,5s,2.33E-3mm/cyc,,,,,,"Valentino Lupine,Giovanni Onofri,Gerard0 Vimercati.THE EFFECT OF CREEP, OXIDATION AND CRYSTAL ORIENTATIONON HIGH TEMPERATURE FATIGUE CRACK PROPAGATIONIN STANDARD AND RAFT-LIKE GAMMA PRIME CMSX-2[C].Superalloy.1992:717-726.",10.11961/mater0203.MGI.20171221.ds.0012,尹海清,摘录,张国飞,2018/1/8,<100>HZ,950℃,CMSX-2,,,,,,,,,,,,,,,,,,,,,,,,,19.6266Mpa√m,,,,,,,,,,,,,,,,,4,
"ObjectId(""5b4d7667e6b1a815d464eae0"")",,5.58,,,4.6,7.9,,0.6,,balwt.%,,6,0.99,7.9,,,,,,5s,0.040343mm/cyc,,,,,,"Valentino Lupine,Giovanni Onofri,Gerard0 Vimercati.THE EFFECT OF CREEP, OXIDATION AND CRYSTAL ORIENTATIONON HIGH TEMPERATURE FATIGUE CRACK PROPAGATIONIN STANDARD AND RAFT-LIKE GAMMA PRIME CMSX-2[C].Superalloy.1992:717-726.",10.11961/mater0203.MGI.20171221.ds.0012,尹海清,摘录,张国飞,2018/1/8,<100>HZ,950℃,CMSX-2,,,,,,,,,,,,,,,,,,,,,,,,,62.3013Mpa√m,,,,,,,,,,,,,,,,,4,
