Repository: wujunming1/superalloy-project

File: 国际高温合金会议论文和数据/文献-数据-科研机构关联/数据汇总/力学性能/mechanicproperty_fcpr.csv (part 17 of 20)
_id,air处理/air,Al,B,C,Co,Cr,Fe,Mo,Nb+Ta,Ni,Si,Ta,Ti,W,Zr,一次时效/温度,一次时效及空冷/时间,二次时效/温度,二次时效及空冷/时间,保温/时间,力学性能/疲劳裂纹扩展速率,加热/温度,加载应力/应力比,加载应力/应力范围,备注,应力强度因子范围/应力强度因子范围,摘录出处,数据DOI,数据审核者,数据来源方式,数据生产者,数据采集时间,晶粒取向/晶粒取向,机械热处理/温度,材料牌号,标准热处理/温度,标准热处理后油淬/时间,热处理1/冷却速率,热处理1/时间,热处理1/温度,热处理2/冷却速率,热处理2/时间,热处理2/温度,热处理3/冷却速率,热处理3/时间,热处理3/温度,热处理4/冷却速率,热处理4/时间,热处理4/温度,热处理5/时间,热处理5/温度,热机械处理/温度,疲劳测试/初始温度,疲劳测试/应力强度,疲劳测试/应力强度因子,疲劳测试/测试温度,疲劳测试/温度,疲劳测试/频率,疲劳裂纹扩展/同等水平有效应力强度因子,疲劳裂纹扩展/应力强度因子,疲劳裂纹扩展/应力强度因子范围,疲劳裂纹扩展/有效应力强度因子范围,疲劳裂纹扩展/等效应力强度因子范围,疲劳裂纹扩展温度/疲劳裂纹扩展温度,疲劳裂纹扩展频率/疲劳裂纹扩展频率,真空处理/真空,第一次时效保温/第一次时效时间,第一次时效处理/第一次时效温度,第三次时效保温/第三次时效时间,第三次时效处理/第三次时效温度,第二次时效保温/第二次时效时间,第二次时效处理/第二次时效温度,等温锻造/变形量,等温锻造/温度,裂纹初始长度/裂纹初始长度,裂纹扩展方向/裂纹扩展方向,裂纹扩展频率/频率,裂纹面/裂纹面
"ObjectId(""5b4d766ce6b1a815d464eae2"")",,5.58,,,4.6,7.9,,0.6,,balwt.%,,6,0.99,7.9,,,,,,5s,0.0200246mm/cyc,,,,,,"Valentino Lupine,Giovanni Onofri,Gerard0 Vimercati.THE EFFECT OF CREEP, OXIDATION AND CRYSTAL ORIENTATIONON HIGH TEMPERATURE FATIGUE CRACK PROPAGATIONIN STANDARD AND RAFT-LIKE GAMMA PRIME CMSX-2[C].Superalloy.1992:717-726.",10.11961/mater0203.MGI.20171221.ds.0012,尹海清,摘录,张国飞,2018/1/8,<100>HZ,950℃,CMSX-2,,,,,,,,,,,,,,,,,,,,,,,,,48.883Mpa√m,,,,,,,,,,,,,,,,,4,
"ObjectId(""5b4d7671e6b1a815d464eae4"")",,5.58,,,4.6,7.9,,0.6,,balwt.%,,6,0.99,7.9,,,,,,5s,3.59E-3mm/cyc,,,,,,"Valentino Lupine,Giovanni Onofri,Gerard0 Vimercati.THE EFFECT OF CREEP, OXIDATION AND CRYSTAL ORIENTATIONON HIGH TEMPERATURE FATIGUE CRACK PROPAGATIONIN STANDARD AND RAFT-LIKE GAMMA PRIME CMSX-2[C].Superalloy.1992:717-726.",10.11961/mater0203.MGI.20171221.ds.0012,尹海清,摘录,张国飞,2018/1/8,<100>HZ,950℃,CMSX-2,,,,,,,,,,,,,,,,,,,,,,,,,23.8676Mpa√m,,,,,,,,,,,,,,,,,4,
"ObjectId(""5b4d7676e6b1a815d464eae6"")",,5.58,,,4.6,7.9,,0.6,,balwt.%,,6,0.99,7.9,,,,,,5s,1.26E-3mm/cyc,,,,,,"Valentino Lupine,Giovanni Onofri,Gerard0 Vimercati.THE EFFECT OF CREEP, OXIDATION AND CRYSTAL ORIENTATIONON HIGH TEMPERATURE FATIGUE CRACK PROPAGATIONIN STANDARD AND RAFT-LIKE GAMMA PRIME CMSX-2[C].Superalloy.1992:717-726.",10.11961/mater0203.MGI.20171221.ds.0012,尹海清,摘录,张国飞,2018/1/8,<100>HZ,950℃,CMSX-2,,,,,,,,,,,,,,,,,,,,,,,,,17.0398Mpa√m,,,,,,,,,,,,,,,,,4,
"ObjectId(""5b4d767be6b1a815d464eae8"")",,5.58,,,4.6,7.9,,0.6,,balwt.%,,6,0.99,7.9,,,,,,5s,3.43E-3mm/cyc,,,,,,"Valentino Lupine,Giovanni Onofri,Gerard0 Vimercati.THE EFFECT OF CREEP, OXIDATION AND CRYSTAL ORIENTATIONON HIGH TEMPERATURE FATIGUE CRACK PROPAGATIONIN STANDARD AND RAFT-LIKE GAMMA PRIME CMSX-2[C].Superalloy.1992:717-726.",10.11961/mater0203.MGI.20171221.ds.0012,尹海清,摘录,张国飞,2018/1/8,<100>HZ,950℃,CMSX-2,,,,,,,,,,,,,,,,,,,,,,,,,21.4392Mpa√m,,,,,,,,,,,,,,,,,4,
"ObjectId(""5b4d767fe6b1a815d464eaea"")",,5.5,,0.015,5,8.5,,,,Balwt.%,,2.8,2.2,9.5,,,,,,,1.431904E-5mm/cycle,,0.1,,,17.3376Mpa√m,"M.B. Henderson,J.W. Martin.THE INFLUENCE OF ORIENTATION TEMPERATURE AND FREQUENCY ON FATIGUE CRACK GROWTH IN A NICKEL-BASED SUPERALLOY SINGLE CRYSTAL[C].Superalloys.1992:707-716.",10.11961/mater0203.MGI.20171221.ds.0013,尹海清,摘录,张国飞,2018/1/8,,,SRR99,,,,,,,,,,,,,,,,,,,,,,,,,,,,,850℃,10HZ,,4h,1300℃,16h,87℃,1h,1100℃,,,,[110],,-1
"ObjectId(""5b4d7684e6b1a815d464eaec"")",,5.58,,,4.6,7.9,,0.6,,balwt.%,,6,0.99,7.9,,,,,,5s,9.20E-4mm/cyc,,,,,,"Valentino Lupine,Giovanni Onofri,Gerard0 Vimercati.THE EFFECT OF CREEP, OXIDATION AND CRYSTAL ORIENTATIONON HIGH TEMPERATURE FATIGUE CRACK PROPAGATIONIN STANDARD AND RAFT-LIKE GAMMA PRIME CMSX-2[C].Superalloy.1992:717-726.",10.11961/mater0203.MGI.20171221.ds.0012,尹海清,摘录,张国飞,2018/1/8,<100>HZ,950℃,CMSX-2,,,,,,,,,,,,,,,,,,,,,,,,,15.3187Mpa√m,,,,,,,,,,,,,,,,,4,
"ObjectId(""5b4d7689e6b1a815d464eaee"")",,5.58,,,4.6,7.9,,0.6,,balwt.%,,6,0.99,7.9,,,,,,5s,0.00915511mm/cyc,,,,,,"Valentino Lupine,Giovanni Onofri,Gerard0 Vimercati.THE EFFECT OF CREEP, OXIDATION AND CRYSTAL ORIENTATIONON HIGH TEMPERATURE FATIGUE CRACK PROPAGATIONIN STANDARD AND RAFT-LIKE GAMMA PRIME CMSX-2[C].Superalloy.1992:717-726.",10.11961/mater0203.MGI.20171221.ds.0012,尹海清,摘录,张国飞,2018/1/8,<100>HZ,950℃,CMSX-2,,,,,,,,,,,,,,,,,,,,,,,,,34.6625Mpa√m,,,,,,,,,,,,,,,,,4,
"ObjectId(""5b4d768ee6b1a815d464eaf0"")",,5.58,,,4.6,7.9,,0.6,,balwt.%,,6,0.99,7.9,,,,,,5s,5.08E-3mm/cyc,,,,,,"Valentino Lupine,Giovanni Onofri,Gerard0 Vimercati.THE EFFECT OF CREEP, OXIDATION AND CRYSTAL ORIENTATIONON HIGH TEMPERATURE FATIGUE CRACK PROPAGATIONIN STANDARD AND RAFT-LIKE GAMMA PRIME CMSX-2[C].Superalloy.1992:717-726.",10.11961/mater0203.MGI.20171221.ds.0012,尹海清,摘录,张国飞,2018/1/8,<100>HZ,950℃,CMSX-2,,,,,,,,,,,,,,,,,,,,,,,,,26.2311Mpa√m,,,,,,,,,,,,,,,,,4,
"ObjectId(""5b4d7693e6b1a815d464eaf2"")",,5.5,,0.015,5,8.5,,,,Balwt.%,,2.8,2.2,9.5,,,,,,,1.834175E-5mm/cycle,,0.1,,,17.4581Mpa√m,"M.B. Henderson,J.W. Martin.THE INFLUENCE OF ORIENTATION TEMPERATURE AND FREQUENCY ON FATIGUE CRACK GROWTH IN A NICKEL-BASED SUPERALLOY SINGLE CRYSTAL[C].Superalloys.1992:707-716.",10.11961/mater0203.MGI.20171221.ds.0013,尹海清,摘录,张国飞,2018/1/8,,,SRR99,,,,,,,,,,,,,,,,,,,,,,,,,,,,,850℃,10HZ,,4h,1300℃,16h,87℃,1h,1100℃,,,,[110],,-1
"ObjectId(""5b4d7698e6b1a815d464eaf4"")",,5.58,,,4.6,7.9,,0.6,,balwt.%,,6,0.99,7.9,,,,,,5s,1.31E-3mm/cyc,,,,,,"Valentino Lupine,Giovanni Onofri,Gerard0 Vimercati.THE EFFECT OF CREEP, OXIDATION AND CRYSTAL ORIENTATIONON HIGH TEMPERATURE FATIGUE CRACK PROPAGATIONIN STANDARD AND RAFT-LIKE GAMMA PRIME CMSX-2[C].Superalloy.1992:717-726.",10.11961/mater0203.MGI.20171221.ds.0012,尹海清,摘录,张国飞,2018/1/8,<100>HZ,950℃,CMSX-2,,,,,,,,,,,,,,,,,,,,,,,,,17.9779Mpa√m,,,,,,,,,,,,,,,,,4,
"ObjectId(""5b4d76a2e6b1a815d464eaf6"")",,5.58,,,4.6,7.9,,0.6,,balwt.%,,6,0.99,7.9,,,,,,5s,1.98E-5mm/cyc,,,,,,"Valentino Lupine,Giovanni Onofri,Gerard0 Vimercati.THE EFFECT OF CREEP, OXIDATION AND CRYSTAL ORIENTATIONON HIGH TEMPERATURE FATIGUE CRACK PROPAGATIONIN STANDARD AND RAFT-LIKE GAMMA PRIME CMSX-2[C].Superalloy.1992:717-726.",10.11961/mater0203.MGI.20171221.ds.0012,尹海清,摘录,张国飞,2018/1/8,<100>HZ,950℃,CMSX-2,,,,,,,,,,,,,,,,,,,,,,,,,9.84899Mpa√m,,,,,,,,,,,,,,,,,4,
"ObjectId(""5b4d76a6e6b1a815d464eaf8"")",,5.58,,,4.6,7.9,,0.6,,balwt.%,,6,0.99,7.9,,,,,,5s,2.22E-4mm/cyc,,,,,,"Valentino Lupine,Giovanni Onofri,Gerard0 Vimercati.THE EFFECT OF CREEP, OXIDATION AND CRYSTAL ORIENTATIONON HIGH TEMPERATURE FATIGUE CRACK PROPAGATIONIN STANDARD AND RAFT-LIKE GAMMA PRIME CMSX-2[C].Superalloy.1992:717-726.",10.11961/mater0203.MGI.20171221.ds.0012,尹海清,摘录,张国飞,2018/1/8,<100>HZ,950℃,CMSX-2,,,,,,,,,,,,,,,,,,,,,,,,,12.3376Mpa√m,,,,,,,,,,,,,,,,,4,
"ObjectId(""5b4d76abe6b1a815d464eafa"")",,5.58,,,4.6,7.9,,0.6,,balwt.%,,6,0.99,7.9,,,,,,5s,4.10E-5mm/cyc,,,,,,"Valentino Lupine,Giovanni Onofri,Gerard0 Vimercati.THE EFFECT OF CREEP, OXIDATION AND CRYSTAL ORIENTATIONON HIGH TEMPERATURE FATIGUE CRACK PROPAGATIONIN STANDARD AND RAFT-LIKE GAMMA PRIME CMSX-2[C].Superalloy.1992:717-726.",10.11961/mater0203.MGI.20171221.ds.0012,尹海清,摘录,张国飞,2018/1/8,<100>HZ,950℃,CMSX-2,,,,,,,,,,,,,,,,,,,,,,,,,10.1245Mpa√m,,,,,,,,,,,,,,,,,4,
"ObjectId(""5b4d76b0e6b1a815d464eafc"")",,5.58,,,4.6,7.9,,0.6,,balwt.%,,6,0.99,7.9,,,,,,5s,3.26E-4mm/cyc,,,,,,"Valentino Lupine,Giovanni Onofri,Gerard0 Vimercati.THE EFFECT OF CREEP, OXIDATION AND CRYSTAL ORIENTATIONON HIGH TEMPERATURE FATIGUE CRACK PROPAGATIONIN STANDARD AND RAFT-LIKE GAMMA PRIME CMSX-2[C].Superalloy.1992:717-726.",10.11961/mater0203.MGI.20171221.ds.0012,尹海清,摘录,张国飞,2018/1/8,<100>HZ,950℃,CMSX-2,,,,,,,,,,,,,,,,,,,,,,,,,13.0808Mpa√m,,,,,,,,,,,,,,,,,4,
"ObjectId(""5b4d76b5e6b1a815d464eafe"")",,5.58,,,4.6,7.9,,0.6,,balwt.%,,6,0.99,7.9,,,,,,5s,1.57E-4mm/cyc,,,,,,"Valentino Lupine,Giovanni Onofri,Gerard0 Vimercati.THE EFFECT OF CREEP, OXIDATION AND CRYSTAL ORIENTATIONON HIGH TEMPERATURE FATIGUE CRACK PROPAGATIONIN STANDARD AND RAFT-LIKE GAMMA PRIME CMSX-2[C].Superalloy.1992:717-726.",10.11961/mater0203.MGI.20171221.ds.0012,尹海清,摘录,张国飞,2018/1/8,<100>HZ,950℃,CMSX-2,,,,,,,,,,,,,,,,,,,,,,,,,11.9163Mpa√m,,,,,,,,,,,,,,,,,4,
"ObjectId(""5b4d76bae6b1a815d464eb00"")",,5.58,,,4.6,7.9,,0.6,,balwt.%,,6,0.99,7.9,,,,,,5s,6.25E-5mm/cyc,,,,,,"Valentino Lupine,Giovanni Onofri,Gerard0 Vimercati.THE EFFECT OF CREEP, OXIDATION AND CRYSTAL ORIENTATIONON HIGH TEMPERATURE FATIGUE CRACK PROPAGATIONIN STANDARD AND RAFT-LIKE GAMMA PRIME CMSX-2[C].Superalloy.1992:717-726.",10.11961/mater0203.MGI.20171221.ds.0012,尹海清,摘录,张国飞,2018/1/8,<100>HZ,950℃,CMSX-2,,,,,,,,,,,,,,,,,,,,,,,,,10.6057Mpa√m,,,,,,,,,,,,,,,,,4,
"ObjectId(""5b4d76bfe6b1a815d464eb02"")",,5.58,,,4.6,7.9,,0.6,,balwt.%,,6,0.99,7.9,,,,,,5s,4.27E-4mm/cyc,,,,,,"Valentino Lupine,Giovanni Onofri,Gerard0 Vimercati.THE EFFECT OF CREEP, OXIDATION AND CRYSTAL ORIENTATIONON HIGH TEMPERATURE FATIGUE CRACK PROPAGATIONIN STANDARD AND RAFT-LIKE GAMMA PRIME CMSX-2[C].Superalloy.1992:717-726.",10.11961/mater0203.MGI.20171221.ds.0012,尹海清,摘录,张国飞,2018/1/8,<100>HZ,950℃,CMSX-2,,,,,,,,,,,,,,,,,,,,,,,,,13.8737Mpa√m,,,,,,,,,,,,,,,,,4,
"ObjectId(""5b4d76c4e6b1a815d464eb04"")",,5.58,,,4.6,7.9,,0.6,,balwt.%,,6,0.99,7.9,,,,,,5s,1.25E-4mm/cyc,,,,,,"Valentino Lupine,Giovanni Onofri,Gerard0 Vimercati.THE EFFECT OF CREEP, OXIDATION AND CRYSTAL ORIENTATIONON HIGH TEMPERATURE FATIGUE CRACK PROPAGATIONIN STANDARD AND RAFT-LIKE GAMMA PRIME CMSX-2[C].Superalloy.1992:717-726.",10.11961/mater0203.MGI.20171221.ds.0012,尹海清,摘录,张国飞,2018/1/8,<100>HZ,950℃,CMSX-2,,,,,,,,,,,,,,,,,,,,,,,,,11.5054Mpa√m,,,,,,,,,,,,,,,,,4,
"ObjectId(""5b4d76c8e6b1a815d464eb06"")",,5.58,,,4.6,7.9,,0.6,,balwt.%,,6,0.99,7.9,,,,,,5s,4.78E-5mm/cyc,,,,,,"Valentino Lupine,Giovanni Onofri,Gerard0 Vimercati.THE EFFECT OF CREEP, OXIDATION AND CRYSTAL ORIENTATIONON HIGH TEMPERATURE FATIGUE CRACK PROPAGATIONIN STANDARD AND RAFT-LIKE GAMMA PRIME CMSX-2[C].Superalloy.1992:717-726.",10.11961/mater0203.MGI.20171221.ds.0012,尹海清,摘录,张国飞,2018/1/8,<100>HZ,950℃,CMSX-2,,,,,,,,,,,,,,,,,,,,,,,,,10.4262Mpa√m,,,,,,,,,,,,,,,,,4,
"ObjectId(""5b4d76cde6b1a815d464eb08"")",,5.58,,,4.6,7.9,,0.6,,balwt.%,,6,0.99,7.9,,,,,,5s,4.26E-5mm/cyc,,,,,,"Valentino Lupine,Giovanni Onofri,Gerard0 Vimercati.THE EFFECT OF CREEP, OXIDATION AND CRYSTAL ORIENTATIONON HIGH TEMPERATURE FATIGUE CRACK PROPAGATIONIN STANDARD AND RAFT-LIKE GAMMA PRIME CMSX-2[C].Superalloy.1992:717-726.",10.11961/mater0203.MGI.20171221.ds.0012,尹海清,摘录,张国飞,2018/1/8,<100>HZ,950℃,CMSX-2,,,,,,,,,,,,,,,,,,,,,,,,,10.3062Mpa√m,,,,,,,,,,,,,,,,,4,
"ObjectId(""5b4d76d2e6b1a815d464eb0a"")",,5.58,,,4.6,7.9,,0.6,,balwt.%,,6,0.99,7.9,,,,,,5s,5.58E-5mm/cyc,,,,,,"Valentino Lupine,Giovanni Onofri,Gerard0 Vimercati.THE EFFECT OF CREEP, OXIDATION AND CRYSTAL ORIENTATIONON HIGH TEMPERATURE FATIGUE CRACK PROPAGATIONIN STANDARD AND RAFT-LIKE GAMMA PRIME CMSX-2[C].Superalloy.1992:717-726.",10.11961/mater0203.MGI.20171221.ds.0012,尹海清,摘录,张国飞,2018/1/8,<100>HZ,950℃,CMSX-2,,,,,,,,,,,,,,,,,,,,,,,,,10.8012Mpa√m,,,,,,,,,,,,,,,,,4,
"ObjectId(""5b4d76d7e6b1a815d464eb0c"")",,5.58,,,4.6,7.9,,0.6,,balwt.%,,6,0.99,7.9,,,,,,5s,8.84E-4mm/cyc,,,,,,"Valentino Lupine,Giovanni Onofri,Gerard0 Vimercati.THE EFFECT OF CREEP, OXIDATION AND CRYSTAL ORIENTATIONON HIGH TEMPERATURE FATIGUE CRACK PROPAGATIONIN STANDARD AND RAFT-LIKE GAMMA PRIME CMSX-2[C].Superalloy.1992:717-726.",10.11961/mater0203.MGI.20171221.ds.0012,尹海清,摘录,张国飞,2018/1/8,<100>HZ,950℃,CMSX-2,,,,,,,,,,,,,,,,,,,,,,,,,14.6937Mpa√m,,,,,,,,,,,,,,,,,4,
"ObjectId(""5b4d76dce6b1a815d464eb0e"")",,5.58,,,4.6,7.9,,0.6,,balwt.%,,6,0.99,7.9,,,,,,5s,8.19E-5mm/cyc,,,,,,"Valentino Lupine,Giovanni Onofri,Gerard0 Vimercati.THE EFFECT OF CREEP, OXIDATION AND CRYSTAL ORIENTATIONON HIGH TEMPERATURE FATIGUE CRACK PROPAGATIONIN STANDARD AND RAFT-LIKE GAMMA PRIME CMSX-2[C].Superalloy.1992:717-726.",10.11961/mater0203.MGI.20171221.ds.0012,尹海清,摘录,张国飞,2018/1/8,<100>HZ,950℃,CMSX-2,,,,,,,,,,,,,,,,,,,,,,,,,11.2486Mpa√m,,,,,,,,,,,,,,,,,4,
"ObjectId(""5b4d76e1e6b1a815d464eb10"")",,5.58,,,4.6,7.9,,0.6,,balwt.%,,6,0.99,7.9,,,,,,5s,3.38E-5mm/cyc,,,,,,"Valentino Lupine,Giovanni Onofri,Gerard0 Vimercati.THE EFFECT OF CREEP, OXIDATION AND CRYSTAL ORIENTATIONON HIGH TEMPERATURE FATIGUE CRACK PROPAGATIONIN STANDARD AND RAFT-LIKE GAMMA PRIME CMSX-2[C].Superalloy.1992:717-726.",10.11961/mater0203.MGI.20171221.ds.0012,尹海清,摘录,张国飞,2018/1/8,<100>HZ,950℃,CMSX-2,,,,,,,,,,,,,,,,,,,,,,,,,9.95072Mpa√m,,,,,,,,,,,,,,,,,4,
"ObjectId(""5b4d76e6e6b1a815d464eb12"")",,5.58,,,4.6,7.9,,0.6,,balwt.%,,6,0.99,7.9,,,,,,5s,5.80E-5mm/cyc,,,,,,"Valentino Lupine,Giovanni Onofri,Gerard0 Vimercati.THE EFFECT OF CREEP, OXIDATION AND CRYSTAL ORIENTATIONON HIGH TEMPERATURE FATIGUE CRACK PROPAGATIONIN STANDARD AND RAFT-LIKE GAMMA PRIME CMSX-2[C].Superalloy.1992:717-726.",10.11961/mater0203.MGI.20171221.ds.0012,尹海清,摘录,张国飞,2018/1/8,<100>HZ,950℃,CMSX-2,,,,,,,,,,,,,,,,,,,,,,,,,10.995Mpa√m,,,,,,,,,,,,,,,,,4,
"ObjectId(""5b4d76f0e6b1a815d464eb14"")",,5.58,,,4.6,7.9,,0.6,,balwt.%,,6,0.99,7.9,,,,,,5s,4.93E-3mm/cyc,,,,,,"Valentino Lupine,Giovanni Onofri,Gerard0 Vimercati.THE EFFECT OF CREEP, OXIDATION AND CRYSTAL ORIENTATIONON HIGH TEMPERATURE FATIGUE CRACK PROPAGATIONIN STANDARD AND RAFT-LIKE GAMMA PRIME CMSX-2[C].Superalloy.1992:717-726.",10.11961/mater0203.MGI.20171221.ds.0012,尹海清,摘录,张国飞,2018/1/8,<100>,950℃,CMSX-2,,,,,,,,,,,,,,,,,,,,,,,,,15.5143Mpa√m,,,,,,,,,,,,,,,,,,
"ObjectId(""5b4d76f5e6b1a815d464eb16"")",,5.58,,,4.6,7.9,,0.6,,balwt.%,,6,0.99,7.9,,,,,,5s,1.40E-2mm/cyc,,,,,,"Valentino Lupine,Giovanni Onofri,Gerard0 Vimercati.THE EFFECT OF CREEP, OXIDATION AND CRYSTAL ORIENTATIONON HIGH TEMPERATURE FATIGUE CRACK PROPAGATIONIN STANDARD AND RAFT-LIKE GAMMA PRIME CMSX-2[C].Superalloy.1992:717-726.",10.11961/mater0203.MGI.20171221.ds.0012,尹海清,摘录,张国飞,2018/1/8,<100>,950℃,CMSX-2,,,,,,,,,,,,,,,,,,,,,,,,,21.092Mpa√m,,,,,,,,,,,,,,,,,,
"ObjectId(""5b4d76f9e6b1a815d464eb18"")",,5.58,,,4.6,7.9,,0.6,,balwt.%,,6,0.99,7.9,,,,,,5s,5.98E-3mm/cyc,,,,,,"Valentino Lupine,Giovanni Onofri,Gerard0 Vimercati.THE EFFECT OF CREEP, OXIDATION AND CRYSTAL ORIENTATIONON HIGH TEMPERATURE FATIGUE CRACK PROPAGATIONIN STANDARD AND RAFT-LIKE GAMMA PRIME CMSX-2[C].Superalloy.1992:717-726.",10.11961/mater0203.MGI.20171221.ds.0012,尹海清,摘录,张国飞,2018/1/8,<100>,950℃,CMSX-2,,,,,,,,,,,,,,,,,,,,,,,,,16.3607Mpa√m,,,,,,,,,,,,,,,,,,
"ObjectId(""5b4d76fee6b1a815d464eb1a"")",,5.58,,,4.6,7.9,,0.6,,balwt.%,,6,0.99,7.9,,,,,,5s,1.16E-2mm/cyc,,,,,,"Valentino Lupine,Giovanni Onofri,Gerard0 Vimercati.THE EFFECT OF CREEP, OXIDATION AND CRYSTAL ORIENTATIONON HIGH TEMPERATURE FATIGUE CRACK PROPAGATIONIN STANDARD AND RAFT-LIKE GAMMA PRIME CMSX-2[C].Superalloy.1992:717-726.",10.11961/mater0203.MGI.20171221.ds.0012,尹海清,摘录,张国飞,2018/1/8,<100>,950℃,CMSX-2,,,,,,,,,,,,,,,,,,,,,,,,,19.4129Mpa√m,,,,,,,,,,,,,,,,,,
"ObjectId(""5b4d7703e6b1a815d464eb1c"")",,5.58,,,4.6,7.9,,0.6,,balwt.%,,6,0.99,7.9,,,,,,5s,7.83E-3mm/cyc,,,,,,"Valentino Lupine,Giovanni Onofri,Gerard0 Vimercati.THE EFFECT OF CREEP, OXIDATION AND CRYSTAL ORIENTATIONON HIGH TEMPERATURE FATIGUE CRACK PROPAGATIONIN STANDARD AND RAFT-LIKE GAMMA PRIME CMSX-2[C].Superalloy.1992:717-726.",10.11961/mater0203.MGI.20171221.ds.0012,尹海清,摘录,张国飞,2018/1/8,<100>,950℃,CMSX-2,,,,,,,,,,,,,,,,,,,,,,,,,17.1465Mpa√m,,,,,,,,,,,,,,,,,,
"ObjectId(""5b4d7708e6b1a815d464eb1e"")",,5.58,,,4.6,7.9,,0.6,,balwt.%,,6,0.99,7.9,,,,,,5s,1.44E-3mm/cyc,,,,,,"Valentino Lupine,Giovanni Onofri,Gerard0 Vimercati.THE EFFECT OF CREEP, OXIDATION AND CRYSTAL ORIENTATIONON HIGH TEMPERATURE FATIGUE CRACK PROPAGATIONIN STANDARD AND RAFT-LIKE GAMMA PRIME CMSX-2[C].Superalloy.1992:717-726.",10.11961/mater0203.MGI.20171221.ds.0012,尹海清,摘录,张国飞,2018/1/8,<100>,950℃,CMSX-2,,,,,,,,,,,,,,,,,,,,,,,,,13.1768Mpa√m,,,,,,,,,,,,,,,,,,
"ObjectId(""5b4d770de6b1a815d464eb20"")",,5.58,,,4.6,7.9,,0.6,,balwt.%,,6,0.99,7.9,,,,,,5s,1.71E-2mm/cyc,,,,,,"Valentino Lupine,Giovanni Onofri,Gerard0 Vimercati.THE EFFECT OF CREEP, OXIDATION AND CRYSTAL ORIENTATIONON HIGH TEMPERATURE FATIGUE CRACK PROPAGATIONIN STANDARD AND RAFT-LIKE GAMMA PRIME CMSX-2[C].Superalloy.1992:717-726.",10.11961/mater0203.MGI.20171221.ds.0012,尹海清,摘录,张国飞,2018/1/8,<100>,950℃,CMSX-2,,,,,,,,,,,,,,,,,,,,,,,,,23.0536Mpa√m,,,,,,,,,,,,,,,,,,
"ObjectId(""5b4d7712e6b1a815d464eb22"")",,5.58,,,4.6,7.9,,0.6,,balwt.%,,6,0.99,7.9,,,,,,5s,9.51E-3mm/cyc,,,,,,"Valentino Lupine,Giovanni Onofri,Gerard0 Vimercati.THE EFFECT OF CREEP, OXIDATION AND CRYSTAL ORIENTATIONON HIGH TEMPERATURE FATIGUE CRACK PROPAGATIONIN STANDARD AND RAFT-LIKE GAMMA PRIME CMSX-2[C].Superalloy.1992:717-726.",10.11961/mater0203.MGI.20171221.ds.0012,尹海清,摘录,张国飞,2018/1/8,<100>,950℃,CMSX-2,,,,,,,,,,,,,,,,,,,,,,,,,18.1902Mpa√m,,,,,,,,,,,,,,,,,,
"ObjectId(""5b4d7717e6b1a815d464eb24"")",,5.58,,,4.6,7.9,,0.6,,balwt.%,,6,0.99,7.9,,,,,,5s,9.97E-6mm/cyc,,,,,,"Valentino Lupine,Giovanni Onofri,Gerard0 Vimercati.THE EFFECT OF CREEP, OXIDATION AND CRYSTAL ORIENTATIONON HIGH TEMPERATURE FATIGUE CRACK PROPAGATIONIN STANDARD AND RAFT-LIKE GAMMA PRIME CMSX-2[C].Superalloy.1992:717-726.",10.11961/mater0203.MGI.20171221.ds.0012,尹海清,摘录,张国飞,2018/1/8,<100>HZ,950℃,CMSX-2,,,,,,,,,,,,,,,,,,,,,,,,,9.75292Mpa√m,,,,,,,,,,,,,,,,,4,
"ObjectId(""5b4d771ce6b1a815d464eb26"")",,5.58,,,4.6,7.9,,0.6,,balwt.%,,6,0.99,7.9,,,,,,5s,2.97E-2mm/cyc,,,,,,"Valentino Lupine,Giovanni Onofri,Gerard0 Vimercati.THE EFFECT OF CREEP, OXIDATION AND CRYSTAL ORIENTATIONON HIGH TEMPERATURE FATIGUE CRACK PROPAGATIONIN STANDARD AND RAFT-LIKE GAMMA PRIME CMSX-2[C].Superalloy.1992:717-726.",10.11961/mater0203.MGI.20171221.ds.0012,尹海清,摘录,张国飞,2018/1/8,<100>,950℃,CMSX-2,,,,,,,,,,,,,,,,,,,,,,,,,31.5781Mpa√m,,,,,,,,,,,,,,,,,,
"ObjectId(""5b4d7720e6b1a815d464eb28"")",,5.58,,,4.6,7.9,,0.6,,balwt.%,,6,0.99,7.9,,,,,,5s,2.20E-3mm/cyc,,,,,,"Valentino Lupine,Giovanni Onofri,Gerard0 Vimercati.THE EFFECT OF CREEP, OXIDATION AND CRYSTAL ORIENTATIONON HIGH TEMPERATURE FATIGUE CRACK PROPAGATIONIN STANDARD AND RAFT-LIKE GAMMA PRIME CMSX-2[C].Superalloy.1992:717-726.",10.11961/mater0203.MGI.20171221.ds.0012,尹海清,摘录,张国飞,2018/1/8,<100>,950℃,CMSX-2,,,,,,,,,,,,,,,,,,,,,,,,,13.8857Mpa√m,,,,,,,,,,,,,,,,,,
"ObjectId(""5b4d7725e6b1a815d464eb2a"")",,5.58,,,4.6,7.9,,0.6,,balwt.%,,6,0.99,7.9,,,,,,5s,1.06E-3mm/cyc,,,,,,"Valentino Lupine,Giovanni Onofri,Gerard0 Vimercati.THE EFFECT OF CREEP, OXIDATION AND CRYSTAL ORIENTATIONON HIGH TEMPERATURE FATIGUE CRACK PROPAGATIONIN STANDARD AND RAFT-LIKE GAMMA PRIME CMSX-2[C].Superalloy.1992:717-726.",10.11961/mater0203.MGI.20171221.ds.0012,尹海清,摘录,张国飞,2018/1/8,<100>,950℃,CMSX-2,,,,,,,,,,,,,,,,,,,,,,,,,12.5744Mpa√m,,,,,,,,,,,,,,,,,,
"ObjectId(""5b4d772ae6b1a815d464eb2c"")",,5.58,,,4.6,7.9,,0.6,,balwt.%,,6,0.99,7.9,,,,,,5s,2.16E-2mm/cyc,,,,,,"Valentino Lupine,Giovanni Onofri,Gerard0 Vimercati.THE EFFECT OF CREEP, OXIDATION AND CRYSTAL ORIENTATIONON HIGH TEMPERATURE FATIGUE CRACK PROPAGATIONIN STANDARD AND RAFT-LIKE GAMMA PRIME CMSX-2[C].Superalloy.1992:717-726.",10.11961/mater0203.MGI.20171221.ds.0012,尹海清,摘录,张国飞,2018/1/8,<100>,950℃,CMSX-2,,,,,,,,,,,,,,,,,,,,,,,,,25.6498Mpa√m,,,,,,,,,,,,,,,,,,
"ObjectId(""5b4d772fe6b1a815d464eb2e"")",,5.58,,,4.6,7.9,,0.6,,balwt.%,,6,0.99,7.9,,,,,,5s,3.62E-3mm/cyc,,,,,,"Valentino Lupine,Giovanni Onofri,Gerard0 Vimercati.THE EFFECT OF CREEP, OXIDATION AND CRYSTAL ORIENTATIONON HIGH TEMPERATURE FATIGUE CRACK PROPAGATIONIN STANDARD AND RAFT-LIKE GAMMA PRIME CMSX-2[C].Superalloy.1992:717-726.",10.11961/mater0203.MGI.20171221.ds.0012,尹海清,摘录,张国飞,2018/1/8,<100>,950℃,CMSX-2,,,,,,,,,,,,,,,,,,,,,,,,,14.6294Mpa√m,,,,,,,,,,,,,,,,,,
"ObjectId(""5b4d7734e6b1a815d464eb30"")",,5.58,,,4.6,7.9,,0.6,,balwt.%,,6,0.99,7.9,,,,,,5s,2.53E-2mm/cyc,,,,,,"Valentino Lupine,Giovanni Onofri,Gerard0 Vimercati.THE EFFECT OF CREEP, OXIDATION AND CRYSTAL ORIENTATIONON HIGH TEMPERATURE FATIGUE CRACK PROPAGATIONIN STANDARD AND RAFT-LIKE GAMMA PRIME CMSX-2[C].Superalloy.1992:717-726.",10.11961/mater0203.MGI.20171221.ds.0012,尹海清,摘录,张国飞,2018/1/8,<100>,950℃,CMSX-2,,,,,,,,,,,,,,,,,,,,,,,,,28.545Mpa√m,,,,,,,,,,,,,,,,,,
"ObjectId(""5b4d773ee6b1a815d464eb32"")",,5.58,,,4.6,7.9,,0.6,,balwt.%,,6,0.99,7.9,,,,,,5s,7.79E-4mm/cyc,,,,,,"Valentino Lupine,Giovanni Onofri,Gerard0 Vimercati.THE EFFECT OF CREEP, OXIDATION AND CRYSTAL ORIENTATIONON HIGH TEMPERATURE FATIGUE CRACK PROPAGATIONIN STANDARD AND RAFT-LIKE GAMMA PRIME CMSX-2[C].Superalloy.1992:717-726.",10.11961/mater0203.MGI.20171221.ds.0012,尹海清,摘录,张国飞,2018/1/8,<100>,950℃,CMSX-2,,,,,,,,,,,,,,,,,,,,,,,,,12.0713Mpa√m,,,,,,,,,,,,,,,,,,
"ObjectId(""5b4d7742e6b1a815d464eb34"")",,5.58,,,4.6,7.9,,0.6,,balwt.%,,6,0.99,7.9,,,,,,5s,9.53E-5mm/cyc,,,,,,"Valentino Lupine,Giovanni Onofri,Gerard0 Vimercati.THE EFFECT OF CREEP, OXIDATION AND CRYSTAL ORIENTATIONON HIGH TEMPERATURE FATIGUE CRACK PROPAGATIONIN STANDARD AND RAFT-LIKE GAMMA PRIME CMSX-2[C].Superalloy.1992:717-726.",10.11961/mater0203.MGI.20171221.ds.0012,尹海清,摘录,张国飞,2018/1/8,<100>,950℃,CMSX-2,,,,,,,,,,,,,,,,,,,,,,,,,21.168Mpa√m,,,,,,,,,,,,,,,,,,
"ObjectId(""5b4d7748e6b1a815d464eb36"")",,5.58,,,4.6,7.9,,0.6,,balwt.%,,6,0.99,7.9,,,,,,5s,7.05E-4mm/cyc,,,,,,"Valentino Lupine,Giovanni Onofri,Gerard0 Vimercati.THE EFFECT OF CREEP, OXIDATION AND CRYSTAL ORIENTATIONON HIGH TEMPERATURE FATIGUE CRACK PROPAGATIONIN STANDARD AND RAFT-LIKE GAMMA PRIME CMSX-2[C].Superalloy.1992:717-726.",10.11961/mater0203.MGI.20171221.ds.0012,尹海清,摘录,张国飞,2018/1/8,<100>,950℃,CMSX-2,,,,,,,,,,,,,,,,,,,,,,,,,29.2116Mpa√m,,,,,,,,,,,,,,,,,,
"ObjectId(""5b4d774ce6b1a815d464eb38"")",,5.58,,,4.6,7.9,,0.6,,balwt.%,,6,0.99,7.9,,,,,,5s,1.25E-4mm/cyc,,,,,,"Valentino Lupine,Giovanni Onofri,Gerard0 Vimercati.THE EFFECT OF CREEP, OXIDATION AND CRYSTAL ORIENTATIONON HIGH TEMPERATURE FATIGUE CRACK PROPAGATIONIN STANDARD AND RAFT-LIKE GAMMA PRIME CMSX-2[C].Superalloy.1992:717-726.",10.11961/mater0203.MGI.20171221.ds.0012,尹海清,摘录,张国飞,2018/1/8,<100>,950℃,CMSX-2,,,,,,,,,,,,,,,,,,,,,,,,,22.1848Mpa√m,,,,,,,,,,,,,,,,,,
"ObjectId(""5b4d7751e6b1a815d464eb3a"")",,5.58,,,4.6,7.9,,0.6,,balwt.%,,6,0.99,7.9,,,,,,5s,2.79E-5mm/cyc,,,,,,"Valentino Lupine,Giovanni Onofri,Gerard0 Vimercati.THE EFFECT OF CREEP, OXIDATION AND CRYSTAL ORIENTATIONON HIGH TEMPERATURE FATIGUE CRACK PROPAGATIONIN STANDARD AND RAFT-LIKE GAMMA PRIME CMSX-2[C].Superalloy.1992:717-726.",10.11961/mater0203.MGI.20171221.ds.0012,尹海清,摘录,张国飞,2018/1/8,<100>,950℃,CMSX-2,,,,,,,,,,,,,,,,,,,,,,,,,18.413Mpa√m,,,,,,,,,,,,,,,,,,
"ObjectId(""5b4d7756e6b1a815d464eb3c"")",,5.58,,,4.6,7.9,,0.6,,balwt.%,,6,0.99,7.9,,,,,,5s,4.77E-5mm/cyc,,,,,,"Valentino Lupine,Giovanni Onofri,Gerard0 Vimercati.THE EFFECT OF CREEP, OXIDATION AND CRYSTAL ORIENTATIONON HIGH TEMPERATURE FATIGUE CRACK PROPAGATIONIN STANDARD AND RAFT-LIKE GAMMA PRIME CMSX-2[C].Superalloy.1992:717-726.",10.11961/mater0203.MGI.20171221.ds.0012,尹海清,摘录,张国飞,2018/1/8,<100>,950℃,CMSX-2,,,,,,,,,,,,,,,,,,,,,,,,,19.2814Mpa√m,,,,,,,,,,,,,,,,,,
"ObjectId(""5b4d775be6b1a815d464eb3e"")",,5.58,,,4.6,7.9,,0.6,,balwt.%,,6,0.99,7.9,,,,,,5s,4.49E-3mm/cyc,,,,,,"Valentino Lupine,Giovanni Onofri,Gerard0 Vimercati.THE EFFECT OF CREEP, OXIDATION AND CRYSTAL ORIENTATIONON HIGH TEMPERATURE FATIGUE CRACK PROPAGATIONIN STANDARD AND RAFT-LIKE GAMMA PRIME CMSX-2[C].Superalloy.1992:717-726.",10.11961/mater0203.MGI.20171221.ds.0012,尹海清,摘录,张国飞,2018/1/8,<100>,950℃,CMSX-2,,,,,,,,,,,,,,,,,,,,,,,,,42.3029Mpa√m,,,,,,,,,,,,,,,,,,
"ObjectId(""5b4d7760e6b1a815d464eb40"")",,5.58,,,4.6,7.9,,0.6,,balwt.%,,6,0.99,7.9,,,,,,5s,2.59E-4mm/cyc,,,,,,"Valentino Lupine,Giovanni Onofri,Gerard0 Vimercati.THE EFFECT OF CREEP, OXIDATION AND CRYSTAL ORIENTATIONON HIGH TEMPERATURE FATIGUE CRACK PROPAGATIONIN STANDARD AND RAFT-LIKE GAMMA PRIME CMSX-2[C].Superalloy.1992:717-726.",10.11961/mater0203.MGI.20171221.ds.0012,尹海清,摘录,张国飞,2018/1/8,<100>,950℃,CMSX-2,,,,,,,,,,,,,,,,,,,,,,,,,25.2405Mpa√m,,,,,,,,,,,,,,,,,,
"ObjectId(""5b4d7765e6b1a815d464eb42"")",,5.58,,,4.6,7.9,,0.6,,balwt.%,,6,0.99,7.9,,,,,,5s,1.16E-3mm/cyc,,,,,,"Valentino Lupine,Giovanni Onofri,Gerard0 Vimercati.THE EFFECT OF CREEP, OXIDATION AND CRYSTAL ORIENTATIONON HIGH TEMPERATURE FATIGUE CRACK PROPAGATIONIN STANDARD AND RAFT-LIKE GAMMA PRIME CMSX-2[C].Superalloy.1992:717-726.",10.11961/mater0203.MGI.20171221.ds.0012,尹海清,摘录,张国飞,2018/1/8,<100>,950℃,CMSX-2,,,,,,,,,,,,,,,,,,,,,,,,,32.281Mpa√m,,,,,,,,,,,,,,,,,,
"ObjectId(""5b4d776ae6b1a815d464eb44"")",,5.58,,,4.6,7.9,,0.6,,balwt.%,,6,0.99,7.9,,,,,,5s,1.83E-4mm/cyc,,,,,,"Valentino Lupine,Giovanni Onofri,Gerard0 Vimercati.THE EFFECT OF CREEP, OXIDATION AND CRYSTAL ORIENTATIONON HIGH TEMPERATURE FATIGUE CRACK PROPAGATIONIN STANDARD AND RAFT-LIKE GAMMA PRIME CMSX-2[C].Superalloy.1992:717-726.",10.11961/mater0203.MGI.20171221.ds.0012,尹海清,摘录,张国飞,2018/1/8,<100>,950℃,CMSX-2,,,,,,,,,,,,,,,,,,,,,,,,,23.5212Mpa√m,,,,,,,,,,,,,,,,,,
"ObjectId(""5b4d776ee6b1a815d464eb46"")",,5.58,,,4.6,7.9,,0.6,,balwt.%,,6,0.99,7.9,,,,,,5s,6.63E-3mm/cyc,,,,,,"Valentino Lupine,Giovanni Onofri,Gerard0 Vimercati.THE EFFECT OF CREEP, OXIDATION AND CRYSTAL ORIENTATIONON HIGH TEMPERATURE FATIGUE CRACK PROPAGATIONIN STANDARD AND RAFT-LIKE GAMMA PRIME CMSX-2[C].Superalloy.1992:717-726.",10.11961/mater0203.MGI.20171221.ds.0012,尹海清,摘录,张国飞,2018/1/8,<100>,950℃,CMSX-2,,,,,,,,,,,,,,,,,,,,,,,,,49.345Mpa√m,,,,,,,,,,,,,,,,,,
"ObjectId(""5b4d7773e6b1a815d464eb48"")",,5.58,,,4.6,7.9,,0.6,,balwt.%,,6,0.99,7.9,,,,,,5s,1.85E-3mm/cyc,,,,,,"Valentino Lupine,Giovanni Onofri,Gerard0 Vimercati.THE EFFECT OF CREEP, OXIDATION AND CRYSTAL ORIENTATIONON HIGH TEMPERATURE FATIGUE CRACK PROPAGATIONIN STANDARD AND RAFT-LIKE GAMMA PRIME CMSX-2[C].Superalloy.1992:717-726.",10.11961/mater0203.MGI.20171221.ds.0012,尹海清,摘录,张国飞,2018/1/8,<100>,950℃,CMSX-2,,,,,,,,,,,,,,,,,,,,,,,,,36.9778Mpa√m,,,,,,,,,,,,,,,,,,
"ObjectId(""5b4d7778e6b1a815d464eb4a"")",,5.58,,,4.6,7.9,,0.6,,balwt.%,,6,0.99,7.9,,,,,,5s,8.74E-3mm/cyc,,,,,,"Valentino Lupine,Giovanni Onofri,Gerard0 Vimercati.THE EFFECT OF CREEP, OXIDATION AND CRYSTAL ORIENTATIONON HIGH TEMPERATURE FATIGUE CRACK PROPAGATIONIN STANDARD AND RAFT-LIKE GAMMA PRIME CMSX-2[C].Superalloy.1992:717-726.",10.11961/mater0203.MGI.20171221.ds.0012,尹海清,摘录,张国飞,2018/1/8,<100>,950℃,CMSX-2,,,,,,,,,,,,,,,,,,,,,,,,,57.5799Mpa√m,,,,,,,,,,,,,,,,,,
"ObjectId(""5b4d777de6b1a815d464eb4c"")",,5.58,,,4.6,7.9,,0.6,,balwt.%,,6,0.99,7.9,,,,,,5s,6.74E-5mm/cyc,,,,,,"Valentino Lupine,Giovanni Onofri,Gerard0 Vimercati.THE EFFECT OF CREEP, OXIDATION AND CRYSTAL ORIENTATIONON HIGH TEMPERATURE FATIGUE CRACK PROPAGATIONIN STANDARD AND RAFT-LIKE GAMMA PRIME CMSX-2[C].Superalloy.1992:717-726.",10.11961/mater0203.MGI.20171221.ds.0012,尹海清,摘录,张国飞,2018/1/8,<100>,950℃,CMSX-2,,,,,,,,,,,,,,,,,,,,,,,,,20.2027Mpa√m,,,,,,,,,,,,,,,,,,
"ObjectId(""5b4d7782e6b1a815d464eb4e"")",,5.58,,,4.6,7.9,,0.6,,balwt.%,,6,0.99,7.9,,,,,,5s,4.11E-4mm/cyc,,,,,,"Valentino Lupine,Giovanni Onofri,Gerard0 Vimercati.THE EFFECT OF CREEP, OXIDATION AND CRYSTAL ORIENTATIONON HIGH TEMPERATURE FATIGUE CRACK PROPAGATIONIN STANDARD AND RAFT-LIKE GAMMA PRIME CMSX-2[C].Superalloy.1992:717-726.",10.11961/mater0203.MGI.20171221.ds.0012,尹海清,摘录,张国飞,2018/1/8,<100>,950℃,CMSX-2,,,,,,,,,,,,,,,,,,,,,,,,,27.0758Mpa√m,,,,,,,,,,,,,,,,,,
"ObjectId(""5b4d778ce6b1a815d464eb50"")",,5.58,,,4.6,7.9,,0.6,,balwt.%,,6,0.99,7.9,,,,,,5s,3.50E-6mm/cyc,,,,,,"Valentino Lupine,Giovanni Onofri,Gerard0 Vimercati.THE EFFECT OF CREEP, OXIDATION AND CRYSTAL ORIENTATIONON HIGH TEMPERATURE FATIGUE CRACK PROPAGATIONIN STANDARD AND RAFT-LIKE GAMMA PRIME CMSX-2[C].Superalloy.1992:717-726.",10.11961/mater0203.MGI.20171221.ds.0012,尹海清,摘录,张国飞,2018/1/8,<100>,950℃,CMSX-2,,,,,,,,,,,,,,,,,,,,,,,,,13.8326Mpa√m,,,,,,,,,,,,,,,,,,
"ObjectId(""5b4d7791e6b1a815d464eb52"")",,5.58,,,4.6,7.9,,0.6,,balwt.%,,6,0.99,7.9,,,,,,5s,3.25E-6mm/cyc,,,,,,"Valentino Lupine,Giovanni Onofri,Gerard0 Vimercati.THE EFFECT OF CREEP, OXIDATION AND CRYSTAL ORIENTATIONON HIGH TEMPERATURE FATIGUE CRACK PROPAGATIONIN STANDARD AND RAFT-LIKE GAMMA PRIME CMSX-2[C].Superalloy.1992:717-726.",10.11961/mater0203.MGI.20171221.ds.0012,尹海清,摘录,张国飞,2018/1/8,<100>,950℃,CMSX-2,,,,,,,,,,,,,,,,,,,,,,,,,14.002Mpa√m,,,,,,,,,,,,,,,,,,
"ObjectId(""5b4d7796e6b1a815d464eb54"")",,5.58,,,4.6,7.9,,0.6,,balwt.%,,6,0.99,7.9,,,,,,5s,4.07E-6mm/cyc,,,,,,"Valentino Lupine,Giovanni Onofri,Gerard0 Vimercati.THE EFFECT OF CREEP, OXIDATION AND CRYSTAL ORIENTATIONON HIGH TEMPERATURE FATIGUE CRACK PROPAGATIONIN STANDARD AND RAFT-LIKE GAMMA PRIME CMSX-2[C].Superalloy.1992:717-726.",10.11961/mater0203.MGI.20171221.ds.0012,尹海清,摘录,张国飞,2018/1/8,<100>,950℃,CMSX-2,,,,,,,,,,,,,,,,,,,,,,,,,13.662Mpa√m,,,,,,,,,,,,,,,,,,
"ObjectId(""5b4d779be6b1a815d464eb56"")",,5.58,,,4.6,7.9,,0.6,,balwt.%,,6,0.99,7.9,,,,,,5s,8.48E-6mm/cyc,,,,,,"Valentino Lupine,Giovanni Onofri,Gerard0 Vimercati.THE EFFECT OF CREEP, OXIDATION AND CRYSTAL ORIENTATIONON HIGH TEMPERATURE FATIGUE CRACK PROPAGATIONIN STANDARD AND RAFT-LIKE GAMMA PRIME CMSX-2[C].Superalloy.1992:717-726.",10.11961/mater0203.MGI.20171221.ds.0012,尹海清,摘录,张国飞,2018/1/8,<100>,950℃,CMSX-2,,,,,,,,,,,,,,,,,,,,,,,,,15.9193Mpa√m,,,,,,,,,,,,,,,,,,
"ObjectId(""5b4d77a0e6b1a815d464eb58"")",,5.58,,,4.6,7.9,,0.6,,balwt.%,,6,0.99,7.9,,,,,,5s,2.21E-5mm/cyc,,,,,,"Valentino Lupine,Giovanni Onofri,Gerard0 Vimercati.THE EFFECT OF CREEP, OXIDATION AND CRYSTAL ORIENTATIONON HIGH TEMPERATURE FATIGUE CRACK PROPAGATIONIN STANDARD AND RAFT-LIKE GAMMA PRIME CMSX-2[C].Superalloy.1992:717-726.",10.11961/mater0203.MGI.20171221.ds.0012,尹海清,摘录,张国飞,2018/1/8,<100>,950℃,CMSX-2,,,,,,,,,,,,,,,,,,,,,,,,,17.778Mpa√m,,,,,,,,,,,,,,,,,,
"ObjectId(""5b4d77a4e6b1a815d464eb5a"")",,5.58,,,4.6,7.9,,0.6,,balwt.%,,6,0.99,7.9,,,,,,5s,1.03E-5mm/cyc,,,,,,"Valentino Lupine,Giovanni Onofri,Gerard0 Vimercati.THE EFFECT OF CREEP, OXIDATION AND CRYSTAL ORIENTATIONON HIGH TEMPERATURE FATIGUE CRACK PROPAGATIONIN STANDARD AND RAFT-LIKE GAMMA PRIME CMSX-2[C].Superalloy.1992:717-726.",10.11961/mater0203.MGI.20171221.ds.0012,尹海清,摘录,张国飞,2018/1/8,<100>,950℃,CMSX-2,,,,,,,,,,,,,,,,,,,,,,,,,16.4899Mpa√m,,,,,,,,,,,,,,,,,,
"ObjectId(""5b4d77a9e6b1a815d464eb5c"")",,5.58,,,4.6,7.9,,0.6,,balwt.%,,6,0.99,7.9,,,,,,5s,3.94E-6mm/cyc,,,,,,"Valentino Lupine,Giovanni Onofri,Gerard0 Vimercati.THE EFFECT OF CREEP, OXIDATION AND CRYSTAL ORIENTATIONON HIGH TEMPERATURE FATIGUE CRACK PROPAGATIONIN STANDARD AND RAFT-LIKE GAMMA PRIME CMSX-2[C].Superalloy.1992:717-726.",10.11961/mater0203.MGI.20171221.ds.0012,尹海清,摘录,张国飞,2018/1/8,<100>,950℃,CMSX-2,,,,,,,,,,,,,,,,,,,,,,,,,14.9432Mpa√m,,,,,,,,,,,,,,,,,,
"ObjectId(""5b4d77aee6b1a815d464eb5e"")",,5.58,,,4.6,7.9,,0.6,,balwt.%,,6,0.99,7.9,,,,,,5s,2.69E-6mm/cyc,,,,,,"Valentino Lupine,Giovanni Onofri,Gerard0 Vimercati.THE EFFECT OF CREEP, OXIDATION AND CRYSTAL ORIENTATIONON HIGH TEMPERATURE FATIGUE CRACK PROPAGATIONIN STANDARD AND RAFT-LIKE GAMMA PRIME CMSX-2[C].Superalloy.1992:717-726.",10.11961/mater0203.MGI.20171221.ds.0012,尹海清,摘录,张国飞,2018/1/8,<100>,950℃,CMSX-2,,,,,,,,,,,,,,,,,,,,,,,,,14.7834Mpa√m,,,,,,,,,,,,,,,,,,
"ObjectId(""5b4d77b3e6b1a815d464eb60"")",,5.58,,,4.6,7.9,,0.6,,balwt.%,,6,0.99,7.9,,,,,,5s,1.35E-5mm/cyc,,,,,,"Valentino Lupine,Giovanni Onofri,Gerard0 Vimercati.THE EFFECT OF CREEP, OXIDATION AND CRYSTAL ORIENTATIONON HIGH TEMPERATURE FATIGUE CRACK PROPAGATIONIN STANDARD AND RAFT-LIKE GAMMA PRIME CMSX-2[C].Superalloy.1992:717-726.",10.11961/mater0203.MGI.20171221.ds.0012,尹海清,摘录,张国飞,2018/1/8,<100>,950℃,CMSX-2,,,,,,,,,,,,,,,,,,,,,,,,,17.0769Mpa√m,,,,,,,,,,,,,,,,,,
"ObjectId(""5b4d77b8e6b1a815d464eb62"")",,5.58,,,4.6,7.9,,0.6,,balwt.%,,6,0.99,7.9,,,,,,5s,4.43E-6mm/cyc,,,,,,"Valentino Lupine,Giovanni Onofri,Gerard0 Vimercati.THE EFFECT OF CREEP, OXIDATION AND CRYSTAL ORIENTATIONON HIGH TEMPERATURE FATIGUE CRACK PROPAGATIONIN STANDARD AND RAFT-LIKE GAMMA PRIME CMSX-2[C].Superalloy.1992:717-726.",10.11961/mater0203.MGI.20171221.ds.0012,尹海清,摘录,张国飞,2018/1/8,<100>,950℃,CMSX-2,,,,,,,,,,,,,,,,,,,,,,,,,15.2077Mpa√m,,,,,,,,,,,,,,,,,,
"ObjectId(""5b4d77bde6b1a815d464eb64"")",,5.58,,,4.6,7.9,,0.6,,balwt.%,,6,0.99,7.9,,,,,,5s,2.69E-6mm/cyc,,,,,,"Valentino Lupine,Giovanni Onofri,Gerard0 Vimercati.THE EFFECT OF CREEP, OXIDATION AND CRYSTAL ORIENTATIONON HIGH TEMPERATURE FATIGUE CRACK PROPAGATIONIN STANDARD AND RAFT-LIKE GAMMA PRIME CMSX-2[C].Superalloy.1992:717-726.",10.11961/mater0203.MGI.20171221.ds.0012,尹海清,摘录,张国飞,2018/1/8,<100>,950℃,CMSX-2,,,,,,,,,,,,,,,,,,,,,,,,,14.2634Mpa√m,,,,,,,,,,,,,,,,,,
"ObjectId(""5b4d77c2e6b1a815d464eb66"")",,5.58,,,4.6,7.9,,0.6,,balwt.%,,6,0.99,7.9,,,,,,5s,5.91E-3mm/cyc,,,,,,"Valentino Lupine,Giovanni Onofri,Gerard0 Vimercati.THE EFFECT OF CREEP, OXIDATION AND CRYSTAL ORIENTATIONON HIGH TEMPERATURE FATIGUE CRACK PROPAGATIONIN STANDARD AND RAFT-LIKE GAMMA PRIME CMSX-2[C].Superalloy.1992:717-726.",10.11961/mater0203.MGI.20171221.ds.0012,尹海清,摘录,张国飞,2018/1/8,<110>,,CMSX-2,950℃,,,,,,,,,,,,,,,,,,,,,,,,32.2123Mpa√m,,,,,,,,,,,,,,,,,,
"ObjectId(""5b4d77c6e6b1a815d464eb68"")",,5.58,,,4.6,7.9,,0.6,,balwt.%,,6,0.99,7.9,,,,,,5s,5.78E-6mm/cyc,,,,,,"Valentino Lupine,Giovanni Onofri,Gerard0 Vimercati.THE EFFECT OF CREEP, OXIDATION AND CRYSTAL ORIENTATIONON HIGH TEMPERATURE FATIGUE CRACK PROPAGATIONIN STANDARD AND RAFT-LIKE GAMMA PRIME CMSX-2[C].Superalloy.1992:717-726.",10.11961/mater0203.MGI.20171221.ds.0012,尹海清,摘录,张国飞,2018/1/8,<100>,950℃,CMSX-2,,,,,,,,,,,,,,,,,,,,,,,,,15.4696Mpa√m,,,,,,,,,,,,,,,,,,
"ObjectId(""5b4d77cbe6b1a815d464eb6a"")",,5.58,,,4.6,7.9,,0.6,,balwt.%,,6,0.99,7.9,,,,,,5s,4.92E-6mm/cyc,,,,,,"Valentino Lupine,Giovanni Onofri,Gerard0 Vimercati.THE EFFECT OF CREEP, OXIDATION AND CRYSTAL ORIENTATIONON HIGH TEMPERATURE FATIGUE CRACK PROPAGATIONIN STANDARD AND RAFT-LIKE GAMMA PRIME CMSX-2[C].Superalloy.1992:717-726.",10.11961/mater0203.MGI.20171221.ds.0012,尹海清,摘录,张国飞,2018/1/8,<100>,950℃,CMSX-2,,,,,,,,,,,,,,,,,,,,,,,,,13.4116Mpa√m,,,,,,,,,,,,,,,,,,
"ObjectId(""5b4d77d0e6b1a815d464eb6c"")",,5.58,,,4.6,7.9,,0.6,,balwt.%,,6,0.99,7.9,,,,,,5s,3.13E-6mm/cyc,,,,,,"Valentino Lupine,Giovanni Onofri,Gerard0 Vimercati.THE EFFECT OF CREEP, OXIDATION AND CRYSTAL ORIENTATIONON HIGH TEMPERATURE FATIGUE CRACK PROPAGATIONIN STANDARD AND RAFT-LIKE GAMMA PRIME CMSX-2[C].Superalloy.1992:717-726.",10.11961/mater0203.MGI.20171221.ds.0012,尹海清,摘录,张国飞,2018/1/8,<100>,950℃,CMSX-2,,,,,,,,,,,,,,,,,,,,,,,,,14.6011Mpa√m,,,,,,,,,,,,,,,,,,
"ObjectId(""5b4d77dae6b1a815d464eb6e"")",,5.58,,,4.6,7.9,,0.6,,balwt.%,,6,0.99,7.9,,,,,,5s,2.43E-3mm/cyc,,,,,,"Valentino Lupine,Giovanni Onofri,Gerard0 Vimercati.THE EFFECT OF CREEP, OXIDATION AND CRYSTAL ORIENTATIONON HIGH TEMPERATURE FATIGUE CRACK PROPAGATIONIN STANDARD AND RAFT-LIKE GAMMA PRIME CMSX-2[C].Superalloy.1992:717-726.",10.11961/mater0203.MGI.20171221.ds.0012,尹海清,摘录,张国飞,2018/1/8,<110>,,CMSX-2,950℃,,,,,,,,,,,,,,,,,,,,,,,,25.9053Mpa√m,,,,,,,,,,,,,,,,,,
"ObjectId(""5b4d77dfe6b1a815d464eb70"")",,5.58,,,4.6,7.9,,0.6,,balwt.%,,6,0.99,7.9,,,,,,5s,4.86E-4mm/cyc,,,,,,"Valentino Lupine,Giovanni Onofri,Gerard0 Vimercati.THE EFFECT OF CREEP, OXIDATION AND CRYSTAL ORIENTATIONON HIGH TEMPERATURE FATIGUE CRACK PROPAGATIONIN STANDARD AND RAFT-LIKE GAMMA PRIME CMSX-2[C].Superalloy.1992:717-726.",10.11961/mater0203.MGI.20171221.ds.0012,尹海清,摘录,张国飞,2018/1/8,<110>,,CMSX-2,950℃,,,,,,,,,,,,,,,,,,,,,,,,18.1933Mpa√m,,,,,,,,,,,,,,,,,,
"ObjectId(""5b4d77e4e6b1a815d464eb72"")",,5.58,,,4.6,7.9,,0.6,,balwt.%,,6,0.99,7.9,,,,,,5s,1.12E-3mm/cyc,,,,,,"Valentino Lupine,Giovanni Onofri,Gerard0 Vimercati.THE EFFECT OF CREEP, OXIDATION AND CRYSTAL ORIENTATIONON HIGH TEMPERATURE FATIGUE CRACK PROPAGATIONIN STANDARD AND RAFT-LIKE GAMMA PRIME CMSX-2[C].Superalloy.1992:717-726.",10.11961/mater0203.MGI.20171221.ds.0012,尹海清,摘录,张国飞,2018/1/8,<110>,,CMSX-2,950℃,,,,,,,,,,,,,,,,,,,,,,,,21.8678Mpa√m,,,,,,,,,,,,,,,,,,
"ObjectId(""5b4d77e8e6b1a815d464eb74"")",,5.58,,,4.6,7.9,,0.6,,balwt.%,,6,0.99,7.9,,,,,,5s,5.78E-4mm/cyc,,,,,,"Valentino Lupine,Giovanni Onofri,Gerard0 Vimercati.THE EFFECT OF CREEP, OXIDATION AND CRYSTAL ORIENTATIONON HIGH TEMPERATURE FATIGUE CRACK PROPAGATIONIN STANDARD AND RAFT-LIKE GAMMA PRIME CMSX-2[C].Superalloy.1992:717-726.",10.11961/mater0203.MGI.20171221.ds.0012,尹海清,摘录,张国飞,2018/1/8,<110>,,CMSX-2,950℃,,,,,,,,,,,,,,,,,,,,,,,,18.9118Mpa√m,,,,,,,,,,,,,,,,,,
"ObjectId(""5b4d77ede6b1a815d464eb76"")",,5.58,,,4.6,7.9,,0.6,,balwt.%,,6,0.99,7.9,,,,,,5s,9.15E-4mm/cyc,,,,,,"Valentino Lupine,Giovanni Onofri,Gerard0 Vimercati.THE EFFECT OF CREEP, OXIDATION AND CRYSTAL ORIENTATIONON HIGH TEMPERATURE FATIGUE CRACK PROPAGATIONIN STANDARD AND RAFT-LIKE GAMMA PRIME CMSX-2[C].Superalloy.1992:717-726.",10.11961/mater0203.MGI.20171221.ds.0012,尹海清,摘录,张国飞,2018/1/8,<110>,,CMSX-2,950℃,,,,,,,,,,,,,,,,,,,,,,,,21.0374Mpa√m,,,,,,,,,,,,,,,,,,
"ObjectId(""5b4d77f2e6b1a815d464eb78"")",,5.58,,,4.6,7.9,,0.6,,balwt.%,,6,0.99,7.9,,,,,,5s,1.87E-3mm/cyc,,,,,,"Valentino Lupine,Giovanni Onofri,Gerard0 Vimercati.THE EFFECT OF CREEP, OXIDATION AND CRYSTAL ORIENTATIONON HIGH TEMPERATURE FATIGUE CRACK PROPAGATIONIN STANDARD AND RAFT-LIKE GAMMA PRIME CMSX-2[C].Superalloy.1992:717-726.",10.11961/mater0203.MGI.20171221.ds.0012,尹海清,摘录,张国飞,2018/1/8,<110>,,CMSX-2,950℃,,,,,,,,,,,,,,,,,,,,,,,,24.2072Mpa√m,,,,,,,,,,,,,,,,,,
"ObjectId(""5b4d77f7e6b1a815d464eb7a"")",,5.58,,,4.6,7.9,,0.6,,balwt.%,,6,0.99,7.9,,,,,,5s,2.59E-4mm/cyc,,,,,,"Valentino Lupine,Giovanni Onofri,Gerard0 Vimercati.THE EFFECT OF CREEP, OXIDATION AND CRYSTAL ORIENTATIONON HIGH TEMPERATURE FATIGUE CRACK PROPAGATIONIN STANDARD AND RAFT-LIKE GAMMA PRIME CMSX-2[C].Superalloy.1992:717-726.",10.11961/mater0203.MGI.20171221.ds.0012,尹海清,摘录,张国飞,2018/1/8,<110>,,CMSX-2,950℃,,,,,,,,,,,,,,,,,,,,,,,,16.0421Mpa√m,,,,,,,,,,,,,,,,,,
"ObjectId(""5b4d77fce6b1a815d464eb7c"")",,5.58,,,4.6,7.9,,0.6,,balwt.%,,6,0.99,7.9,,,,,,5s,1.49E-3mm/cyc,,,,,,"Valentino Lupine,Giovanni Onofri,Gerard0 Vimercati.THE EFFECT OF CREEP, OXIDATION AND CRYSTAL ORIENTATIONON HIGH TEMPERATURE FATIGUE CRACK PROPAGATIONIN STANDARD AND RAFT-LIKE GAMMA PRIME CMSX-2[C].Superalloy.1992:717-726.",10.11961/mater0203.MGI.20171221.ds.0012,尹海清,摘录,张国飞,2018/1/8,<110>,,CMSX-2,950℃,,,,,,,,,,,,,,,,,,,,,,,,22.9517Mpa√m,,,,,,,,,,,,,,,,,,
"ObjectId(""5b4d7801e6b1a815d464eb7e"")",,5.58,,,4.6,7.9,,0.6,,balwt.%,,6,0.99,7.9,,,,,,5s,4.56E-3mm/cyc,,,,,,"Valentino Lupine,Giovanni Onofri,Gerard0 Vimercati.THE EFFECT OF CREEP, OXIDATION AND CRYSTAL ORIENTATIONON HIGH TEMPERATURE FATIGUE CRACK PROPAGATIONIN STANDARD AND RAFT-LIKE GAMMA PRIME CMSX-2[C].Superalloy.1992:717-726.",10.11961/mater0203.MGI.20171221.ds.0012,尹海清,摘录,张国飞,2018/1/8,<110>,,CMSX-2,950℃,,,,,,,,,,,,,,,,,,,,,,,,29.81Mpa√m,,,,,,,,,,,,,,,,,,
"ObjectId(""5b4d7806e6b1a815d464eb80"")",,5.58,,,4.6,7.9,,0.6,,balwt.%,,6,0.99,7.9,,,,,,5s,4.10E-4mm/cyc,,,,,,"Valentino Lupine,Giovanni Onofri,Gerard0 Vimercati.THE EFFECT OF CREEP, OXIDATION AND CRYSTAL ORIENTATIONON HIGH TEMPERATURE FATIGUE CRACK PROPAGATIONIN STANDARD AND RAFT-LIKE GAMMA PRIME CMSX-2[C].Superalloy.1992:717-726.",10.11961/mater0203.MGI.20171221.ds.0012,尹海清,摘录,张国飞,2018/1/8,<110>,,CMSX-2,950℃,,,,,,,,,,,,,,,,,,,,,,,,17.6728Mpa√m,,,,,,,,,,,,,,,,,,
"ObjectId(""5b4d780ae6b1a815d464eb82"")",,5.58,,,4.6,7.9,,0.6,,balwt.%,,6,0.99,7.9,,,,,,5s,2.90E-4mm/cyc,,,,,,"Valentino Lupine,Giovanni Onofri,Gerard0 Vimercati.THE EFFECT OF CREEP, OXIDATION AND CRYSTAL ORIENTATIONON HIGH TEMPERATURE FATIGUE CRACK PROPAGATIONIN STANDARD AND RAFT-LIKE GAMMA PRIME CMSX-2[C].Superalloy.1992:717-726.",10.11961/mater0203.MGI.20171221.ds.0012,尹海清,摘录,张国飞,2018/1/8,<110>,,CMSX-2,950℃,,,,,,,,,,,,,,,,,,,,,,,,16.7572Mpa√m,,,,,,,,,,,,,,,,,,
"ObjectId(""5b4d780fe6b1a815d464eb84"")",,5.58,,,4.6,7.9,,0.6,,balwt.%,,6,0.99,7.9,,,,,,5s,6.48E-4mm/cyc,,,,,,"Valentino Lupine,Giovanni Onofri,Gerard0 Vimercati.THE EFFECT OF CREEP, OXIDATION AND CRYSTAL ORIENTATIONON HIGH TEMPERATURE FATIGUE CRACK PROPAGATIONIN STANDARD AND RAFT-LIKE GAMMA PRIME CMSX-2[C].Superalloy.1992:717-726.",10.11961/mater0203.MGI.20171221.ds.0012,尹海清,摘录,张国飞,2018/1/8,<110>,,CMSX-2,950℃,,,,,,,,,,,,,,,,,,,,,,,,19.564Mpa√m,,,,,,,,,,,,,,,,,,
"ObjectId(""5b4d7814e6b1a815d464eb86"")",,5.58,,,4.6,7.9,,0.6,,balwt.%,,6,0.99,7.9,,,,,,5s,3.26E-4mm/cyc,,,,,,"Valentino Lupine,Giovanni Onofri,Gerard0 Vimercati.THE EFFECT OF CREEP, OXIDATION AND CRYSTAL ORIENTATIONON HIGH TEMPERATURE FATIGUE CRACK PROPAGATIONIN STANDARD AND RAFT-LIKE GAMMA PRIME CMSX-2[C].Superalloy.1992:717-726.",10.11961/mater0203.MGI.20171221.ds.0012,尹海清,摘录,张国飞,2018/1/8,<110>,,CMSX-2,950℃,,,,,,,,,,,,,,,,,,,,,,,,17.0846Mpa√m,,,,,,,,,,,,,,,,,,
"ObjectId(""5b4d7819e6b1a815d464eb88"")",,5.58,,,4.6,7.9,,0.6,,balwt.%,,6,0.99,7.9,,,,,,5s,2.74E-4mm/cyc,,,,,,"Valentino Lupine,Giovanni Onofri,Gerard0 Vimercati.THE EFFECT OF CREEP, OXIDATION AND CRYSTAL ORIENTATIONON HIGH TEMPERATURE FATIGUE CRACK PROPAGATIONIN STANDARD AND RAFT-LIKE GAMMA PRIME CMSX-2[C].Superalloy.1992:717-726.",10.11961/mater0203.MGI.20171221.ds.0012,尹海清,摘录,张国飞,2018/1/8,<110>,,CMSX-2,950℃,,,,,,,,,,,,,,,,,,,,,,,,16.4356Mpa√m,,,,,,,,,,,,,,,,,,
"ObjectId(""5b4d781ee6b1a815d464eb8a"")",,5.58,,,4.6,7.9,,0.6,,balwt.%,,6,0.99,7.9,,,,,,5s,3.42E-3mm/cyc,,,,,,"Valentino Lupine,Giovanni Onofri,Gerard0 Vimercati.THE EFFECT OF CREEP, OXIDATION AND CRYSTAL ORIENTATIONON HIGH TEMPERATURE FATIGUE CRACK PROPAGATIONIN STANDARD AND RAFT-LIKE GAMMA PRIME CMSX-2[C].Superalloy.1992:717-726.",10.11961/mater0203.MGI.20171221.ds.0012,尹海清,摘录,张国飞,2018/1/8,<110>,,CMSX-2,950℃,,,,,,,,,,,,,,,,,,,,,,,,27.7214Mpa√m,,,,,,,,,,,,,,,,,,
