Repository: wujunming1/superalloy-project

File: 国际高温合金会议论文和数据/文献-数据-科研机构关联/数据汇总/力学性能/mechanicproperty_fcpr.csv (part 18 of 20)
_id,air处理/air,Al,B,C,Co,Cr,Fe,Mo,Nb+Ta,Ni,Si,Ta,Ti,W,Zr,一次时效/温度,一次时效及空冷/时间,二次时效/温度,二次时效及空冷/时间,保温/时间,力学性能/疲劳裂纹扩展速率,加热/温度,加载应力/应力比,加载应力/应力范围,备注,应力强度因子范围/应力强度因子范围,摘录出处,数据DOI,数据审核者,数据来源方式,数据生产者,数据采集时间,晶粒取向/晶粒取向,机械热处理/温度,材料牌号,标准热处理/温度,标准热处理后油淬/时间,热处理1/冷却速率,热处理1/时间,热处理1/温度,热处理2/冷却速率,热处理2/时间,热处理2/温度,热处理3/冷却速率,热处理3/时间,热处理3/温度,热处理4/冷却速率,热处理4/时间,热处理4/温度,热处理5/时间,热处理5/温度,热机械处理/温度,疲劳测试/初始温度,疲劳测试/应力强度,疲劳测试/应力强度因子,疲劳测试/测试温度,疲劳测试/温度,疲劳测试/频率,疲劳裂纹扩展/同等水平有效应力强度因子,疲劳裂纹扩展/应力强度因子,疲劳裂纹扩展/应力强度因子范围,疲劳裂纹扩展/有效应力强度因子范围,疲劳裂纹扩展/等效应力强度因子范围,疲劳裂纹扩展温度/疲劳裂纹扩展温度,疲劳裂纹扩展频率/疲劳裂纹扩展频率,真空处理/真空,第一次时效保温/第一次时效时间,第一次时效处理/第一次时效温度,第三次时效保温/第三次时效时间,第三次时效处理/第三次时效温度,第二次时效保温/第二次时效时间,第二次时效处理/第二次时效温度,等温锻造/变形量,等温锻造/温度,裂纹初始长度/裂纹初始长度,裂纹扩展方向/裂纹扩展方向,裂纹扩展频率/频率,裂纹面/裂纹面
"ObjectId(""5b4d7828e6b1a815d464eb8c"")",,5.58,,,4.6,7.9,,0.6,,balwt.%,,6,0.99,7.9,,,,,,5s,4.63E-4mm/cyc,,,,,,"Valentino Lupine,Giovanni Onofri,Gerard0 Vimercati.THE EFFECT OF CREEP, OXIDATION AND CRYSTAL ORIENTATIONON HIGH TEMPERATURE FATIGUE CRACK PROPAGATIONIN STANDARD AND RAFT-LIKE GAMMA PRIME CMSX-2[C].Superalloy.1992:717-726.",10.11961/mater0203.MGI.20171221.ds.0012,尹海清,摘录,张国飞,2018/1/8,<110>,,CMSX-2,950℃,,,,,,,,,,,,,,,,,,,,,,,,31.944Mpa√m,,,,,,,,,,,,,,,,,,
"ObjectId(""5b4d782de6b1a815d464eb8e"")",,5.58,,,4.6,7.9,,0.6,,balwt.%,,6,0.99,7.9,,,,,,5s,1.50E-4mm/cyc,,,,,,"Valentino Lupine,Giovanni Onofri,Gerard0 Vimercati.THE EFFECT OF CREEP, OXIDATION AND CRYSTAL ORIENTATIONON HIGH TEMPERATURE FATIGUE CRACK PROPAGATIONIN STANDARD AND RAFT-LIKE GAMMA PRIME CMSX-2[C].Superalloy.1992:717-726.",10.11961/mater0203.MGI.20171221.ds.0012,尹海清,摘录,张国飞,2018/1/8,<110>,,CMSX-2,950℃,,,,,,,,,,,,,,,,,,,,,,,,14.8479Mpa√m,,,,,,,,,,,,,,,,,,
"ObjectId(""5b4d7832e6b1a815d464eb90"")",,5.58,,,4.6,7.9,,0.6,,balwt.%,,6,0.99,7.9,,,,,,5s,1.68E-4mm/cyc,,,,,,"Valentino Lupine,Giovanni Onofri,Gerard0 Vimercati.THE EFFECT OF CREEP, OXIDATION AND CRYSTAL ORIENTATIONON HIGH TEMPERATURE FATIGUE CRACK PROPAGATIONIN STANDARD AND RAFT-LIKE GAMMA PRIME CMSX-2[C].Superalloy.1992:717-726.",10.11961/mater0203.MGI.20171221.ds.0012,尹海清,摘录,张国飞,2018/1/8,<110>,,CMSX-2,950℃,,,,,,,,,,,,,,,,,,,,,,,,14.9918Mpa√m,,,,,,,,,,,,,,,,,,
"ObjectId(""5b4d7837e6b1a815d464eb92"")",,5.58,,,4.6,7.9,,0.6,,balwt.%,,6,0.99,7.9,,,,,,5s,1.10E-4mm/cyc,,,,,,"Valentino Lupine,Giovanni Onofri,Gerard0 Vimercati.THE EFFECT OF CREEP, OXIDATION AND CRYSTAL ORIENTATIONON HIGH TEMPERATURE FATIGUE CRACK PROPAGATIONIN STANDARD AND RAFT-LIKE GAMMA PRIME CMSX-2[C].Superalloy.1992:717-726.",10.11961/mater0203.MGI.20171221.ds.0012,尹海清,摘录,张国飞,2018/1/8,<110>,,CMSX-2,950℃,,,,,,,,,,,,,,,,,,,,,,,,14.0103Mpa√m,,,,,,,,,,,,,,,,,,
"ObjectId(""5b4d783ce6b1a815d464eb94"")",,5.58,,,4.6,7.9,,0.6,,balwt.%,,6,0.99,7.9,,,,,,5s,2.18E-4mm/cyc,,,,,,"Valentino Lupine,Giovanni Onofri,Gerard0 Vimercati.THE EFFECT OF CREEP, OXIDATION AND CRYSTAL ORIENTATIONON HIGH TEMPERATURE FATIGUE CRACK PROPAGATIONIN STANDARD AND RAFT-LIKE GAMMA PRIME CMSX-2[C].Superalloy.1992:717-726.",10.11961/mater0203.MGI.20171221.ds.0012,尹海清,摘录,张国飞,2018/1/8,<110>,,CMSX-2,950℃,,,,,,,,,,,,,,,,,,,,,,,,15.5077Mpa√m,,,,,,,,,,,,,,,,,,
"ObjectId(""5b4d7841e6b1a815d464eb96"")",,5.58,,,4.6,7.9,,0.6,,balwt.%,,6,0.99,7.9,,,,,,5s,1.89E-4mm/cyc,,,,,,"Valentino Lupine,Giovanni Onofri,Gerard0 Vimercati.THE EFFECT OF CREEP, OXIDATION AND CRYSTAL ORIENTATIONON HIGH TEMPERATURE FATIGUE CRACK PROPAGATIONIN STANDARD AND RAFT-LIKE GAMMA PRIME CMSX-2[C].Superalloy.1992:717-726.",10.11961/mater0203.MGI.20171221.ds.0012,尹海清,摘录,张国飞,2018/1/8,<110>,,CMSX-2,950℃,,,,,,,,,,,,,,,,,,,,,,,,15.2108Mpa√m,,,,,,,,,,,,,,,,,,
"ObjectId(""5b4d7846e6b1a815d464eb98"")",,5.58,,,4.6,7.9,,0.6,,balwt.%,,6,0.99,7.9,,,,,,5s,3.47E-4mm/cyc,,,,,,"Valentino Lupine,Giovanni Onofri,Gerard0 Vimercati.THE EFFECT OF CREEP, OXIDATION AND CRYSTAL ORIENTATIONON HIGH TEMPERATURE FATIGUE CRACK PROPAGATIONIN STANDARD AND RAFT-LIKE GAMMA PRIME CMSX-2[C].Superalloy.1992:717-726.",10.11961/mater0203.MGI.20171221.ds.0012,尹海清,摘录,张国飞,2018/1/8,<110>,,CMSX-2,950℃,,,,,,,,,,,,,,,,,,,,,,,,28.4365Mpa√m,,,,,,,,,,,,,,,,,,
"ObjectId(""5b4d784be6b1a815d464eb9a"")",,5.58,,,4.6,7.9,,0.6,,balwt.%,,6,0.99,7.9,,,,,,5s,3.00E-3mm/cyc,,,,,,"Valentino Lupine,Giovanni Onofri,Gerard0 Vimercati.THE EFFECT OF CREEP, OXIDATION AND CRYSTAL ORIENTATIONON HIGH TEMPERATURE FATIGUE CRACK PROPAGATIONIN STANDARD AND RAFT-LIKE GAMMA PRIME CMSX-2[C].Superalloy.1992:717-726.",10.11961/mater0203.MGI.20171221.ds.0012,尹海清,摘录,张国飞,2018/1/8,<110>,,CMSX-2,950℃,,,,,,,,,,,,,,,,,,,,,,,,53.1187Mpa√m,,,,,,,,,,,,,,,,,,
"ObjectId(""5b4d7850e6b1a815d464eb9c"")",,5.58,,,4.6,7.9,,0.6,,balwt.%,,6,0.99,7.9,,,,,,5s,2.20E-4mm/cyc,,,,,,"Valentino Lupine,Giovanni Onofri,Gerard0 Vimercati.THE EFFECT OF CREEP, OXIDATION AND CRYSTAL ORIENTATIONON HIGH TEMPERATURE FATIGUE CRACK PROPAGATIONIN STANDARD AND RAFT-LIKE GAMMA PRIME CMSX-2[C].Superalloy.1992:717-726.",10.11961/mater0203.MGI.20171221.ds.0012,尹海清,摘录,张国飞,2018/1/8,<110>,,CMSX-2,950℃,,,,,,,,,,,,,,,,,,,,,,,,26.1911Mpa√m,,,,,,,,,,,,,,,,,,
"ObjectId(""5b4d7855e6b1a815d464eb9e"")",,5.58,,,4.6,7.9,,0.6,,balwt.%,,6,0.99,7.9,,,,,,5s,2.51E-4mm/cyc,,,,,,"Valentino Lupine,Giovanni Onofri,Gerard0 Vimercati.THE EFFECT OF CREEP, OXIDATION AND CRYSTAL ORIENTATIONON HIGH TEMPERATURE FATIGUE CRACK PROPAGATIONIN STANDARD AND RAFT-LIKE GAMMA PRIME CMSX-2[C].Superalloy.1992:717-726.",10.11961/mater0203.MGI.20171221.ds.0012,尹海清,摘录,张国飞,2018/1/8,<110>,,CMSX-2,950℃,,,,,,,,,,,,,,,,,,,,,,,,15.8105Mpa√m,,,,,,,,,,,,,,,,,,
"ObjectId(""5b4d785ae6b1a815d464eba0"")",,5.58,,,4.6,7.9,,0.6,,balwt.%,,6,0.99,7.9,,,,,,5s,8.97E-4mm/cyc,,,,,,"Valentino Lupine,Giovanni Onofri,Gerard0 Vimercati.THE EFFECT OF CREEP, OXIDATION AND CRYSTAL ORIENTATIONON HIGH TEMPERATURE FATIGUE CRACK PROPAGATIONIN STANDARD AND RAFT-LIKE GAMMA PRIME CMSX-2[C].Superalloy.1992:717-726.",10.11961/mater0203.MGI.20171221.ds.0012,尹海清,摘录,张国飞,2018/1/8,<110>,,CMSX-2,950℃,,,,,,,,,,,,,,,,,,,,,,,,38.9623Mpa√m,,,,,,,,,,,,,,,,,,
"ObjectId(""5b4d785fe6b1a815d464eba2"")",,5.58,,,4.6,7.9,,0.6,,balwt.%,,6,0.99,7.9,,,,,,5s,1.30E-4mm/cyc,,,,,,"Valentino Lupine,Giovanni Onofri,Gerard0 Vimercati.THE EFFECT OF CREEP, OXIDATION AND CRYSTAL ORIENTATIONON HIGH TEMPERATURE FATIGUE CRACK PROPAGATIONIN STANDARD AND RAFT-LIKE GAMMA PRIME CMSX-2[C].Superalloy.1992:717-726.",10.11961/mater0203.MGI.20171221.ds.0012,尹海清,摘录,张国飞,2018/1/8,<110>,,CMSX-2,950℃,,,,,,,,,,,,,,,,,,,,,,,,14.7056Mpa√m,,,,,,,,,,,,,,,,,,
"ObjectId(""5b4d7863e6b1a815d464eba4"")",,5.58,,,4.6,7.9,,0.6,,balwt.%,,6,0.99,7.9,,,,,,5s,1.19E-4mm/cyc,,,,,,"Valentino Lupine,Giovanni Onofri,Gerard0 Vimercati.THE EFFECT OF CREEP, OXIDATION AND CRYSTAL ORIENTATIONON HIGH TEMPERATURE FATIGUE CRACK PROPAGATIONIN STANDARD AND RAFT-LIKE GAMMA PRIME CMSX-2[C].Superalloy.1992:717-726.",10.11961/mater0203.MGI.20171221.ds.0012,尹海清,摘录,张国飞,2018/1/8,<110>,,CMSX-2,950℃,,,,,,,,,,,,,,,,,,,,,,,,14.2152Mpa√m,,,,,,,,,,,,,,,,,,
"ObjectId(""5b4d7868e6b1a815d464eba6"")",,5.58,,,4.6,7.9,,0.6,,balwt.%,,6,0.99,7.9,,,,,,5s,1.19E-4mm/cyc,,,,,,"Valentino Lupine,Giovanni Onofri,Gerard0 Vimercati.THE EFFECT OF CREEP, OXIDATION AND CRYSTAL ORIENTATIONON HIGH TEMPERATURE FATIGUE CRACK PROPAGATIONIN STANDARD AND RAFT-LIKE GAMMA PRIME CMSX-2[C].Superalloy.1992:717-726.",10.11961/mater0203.MGI.20171221.ds.0012,尹海清,摘录,张国飞,2018/1/8,<110>,,CMSX-2,950℃,,,,,,,,,,,,,,,,,,,,,,,,13.8072Mpa√m,,,,,,,,,,,,,,,,,,
"ObjectId(""5b4d786de6b1a815d464eba8"")",,5.58,,,4.6,7.9,,0.6,,balwt.%,,6,0.99,7.9,,,,,,5s,1.16E-4mm/cyc,,,,,,"Valentino Lupine,Giovanni Onofri,Gerard0 Vimercati.THE EFFECT OF CREEP, OXIDATION AND CRYSTAL ORIENTATIONON HIGH TEMPERATURE FATIGUE CRACK PROPAGATIONIN STANDARD AND RAFT-LIKE GAMMA PRIME CMSX-2[C].Superalloy.1992:717-726.",10.11961/mater0203.MGI.20171221.ds.0012,尹海清,摘录,张国飞,2018/1/8,<110>,,CMSX-2,950℃,,,,,,,,,,,,,,,,,,,,,,,,14.5645Mpa√m,,,,,,,,,,,,,,,,,,
"ObjectId(""5b4d7877e6b1a815d464ebaa"")",,5.58,,,4.6,7.9,,0.6,,balwt.%,,6,0.99,7.9,,,,,,5s,1.14E-4mm/cyc,,,,,,"Valentino Lupine,Giovanni Onofri,Gerard0 Vimercati.THE EFFECT OF CREEP, OXIDATION AND CRYSTAL ORIENTATIONON HIGH TEMPERATURE FATIGUE CRACK PROPAGATIONIN STANDARD AND RAFT-LIKE GAMMA PRIME CMSX-2[C].Superalloy.1992:717-726.",10.11961/mater0203.MGI.20171221.ds.0012,尹海清,摘录,张国飞,2018/1/8,<110>,,CMSX-2,950℃,,,,,,,,,,,,,,,,,,,,,,,,22.9828Mpa√m,,,,,,,,,,,,,,,,,,
"ObjectId(""5b4d787ce6b1a815d464ebac"")",,5.58,,,4.6,7.9,,0.6,,balwt.%,,6,0.99,7.9,,,,,,5s,6.22E-5mm/cyc,,,,,,"Valentino Lupine,Giovanni Onofri,Gerard0 Vimercati.THE EFFECT OF CREEP, OXIDATION AND CRYSTAL ORIENTATIONON HIGH TEMPERATURE FATIGUE CRACK PROPAGATIONIN STANDARD AND RAFT-LIKE GAMMA PRIME CMSX-2[C].Superalloy.1992:717-726.",10.11961/mater0203.MGI.20171221.ds.0012,尹海清,摘录,张国飞,2018/1/8,<110>,,CMSX-2,950℃,,,,,,,,,,,,,,,,,,,,,,,,20.6622Mpa√m,,,,,,,,,,,,,,,,,,
"ObjectId(""5b4d7881e6b1a815d464ebae"")",,5.58,,,4.6,7.9,,0.6,,balwt.%,,6,0.99,7.9,,,,,,5s,6.04E-5mm/cyc,,,,,,"Valentino Lupine,Giovanni Onofri,Gerard0 Vimercati.THE EFFECT OF CREEP, OXIDATION AND CRYSTAL ORIENTATIONON HIGH TEMPERATURE FATIGUE CRACK PROPAGATIONIN STANDARD AND RAFT-LIKE GAMMA PRIME CMSX-2[C].Superalloy.1992:717-726.",10.11961/mater0203.MGI.20171221.ds.0012,尹海清,摘录,张国飞,2018/1/8,<110>,,CMSX-2,950℃,,,,,,,,,,,,,,,,,,,,,,,,20.0696Mpa√m,,,,,,,,,,,,,,,,,,
"ObjectId(""5b4d7886e6b1a815d464ebb0"")",,5.58,,,4.6,7.9,,0.6,,balwt.%,,6,0.99,7.9,,,,,,5s,4.53E-5mm/cyc,,,,,,"Valentino Lupine,Giovanni Onofri,Gerard0 Vimercati.THE EFFECT OF CREEP, OXIDATION AND CRYSTAL ORIENTATIONON HIGH TEMPERATURE FATIGUE CRACK PROPAGATIONIN STANDARD AND RAFT-LIKE GAMMA PRIME CMSX-2[C].Superalloy.1992:717-726.",10.11961/mater0203.MGI.20171221.ds.0012,尹海清,摘录,张国飞,2018/1/8,<110>,,CMSX-2,950℃,,,,,,,,,,,,,,,,,,,,,,,,19.3083Mpa√m,,,,,,,,,,,,,,,,,,
"ObjectId(""5b4d788be6b1a815d464ebb2"")",,5.58,,,4.6,7.9,,0.6,,balwt.%,,6,0.99,7.9,,,,,,5s,1.66E-5mm/cyc,,,,,,"Valentino Lupine,Giovanni Onofri,Gerard0 Vimercati.THE EFFECT OF CREEP, OXIDATION AND CRYSTAL ORIENTATIONON HIGH TEMPERATURE FATIGUE CRACK PROPAGATIONIN STANDARD AND RAFT-LIKE GAMMA PRIME CMSX-2[C].Superalloy.1992:717-726.",10.11961/mater0203.MGI.20171221.ds.0012,尹海清,摘录,张国飞,2018/1/8,<110>,,CMSX-2,950℃,,,,,,,,,,,,,,,,,,,,,,,,17.7027Mpa√m,,,,,,,,,,,,,,,,,,
"ObjectId(""5b4d788fe6b1a815d464ebb4"")",,5.58,,,4.6,7.9,,0.6,,balwt.%,,6,0.99,7.9,,,,,,5s,3.21E-5mm/cyc,,,,,,"Valentino Lupine,Giovanni Onofri,Gerard0 Vimercati.THE EFFECT OF CREEP, OXIDATION AND CRYSTAL ORIENTATIONON HIGH TEMPERATURE FATIGUE CRACK PROPAGATIONIN STANDARD AND RAFT-LIKE GAMMA PRIME CMSX-2[C].Superalloy.1992:717-726.",10.11961/mater0203.MGI.20171221.ds.0012,尹海清,摘录,张国飞,2018/1/8,<110>,,CMSX-2,950℃,,,,,,,,,,,,,,,,,,,,,,,,18.7576Mpa√m,,,,,,,,,,,,,,,,,,
"ObjectId(""5b4d7895e6b1a815d464ebb6"")",,5.58,,,4.6,7.9,,0.6,,balwt.%,,6,0.99,7.9,,,,,,5s,1.60E-4mm/cyc,,,,,,"Valentino Lupine,Giovanni Onofri,Gerard0 Vimercati.THE EFFECT OF CREEP, OXIDATION AND CRYSTAL ORIENTATIONON HIGH TEMPERATURE FATIGUE CRACK PROPAGATIONIN STANDARD AND RAFT-LIKE GAMMA PRIME CMSX-2[C].Superalloy.1992:717-726.",10.11961/mater0203.MGI.20171221.ds.0012,尹海清,摘录,张国飞,2018/1/8,<110>,,CMSX-2,950℃,,,,,,,,,,,,,,,,,,,,,,,,24.7136Mpa√m,,,,,,,,,,,,,,,,,,
"ObjectId(""5b4d789ae6b1a815d464ebb8"")",,5.58,,,4.6,7.9,,0.6,,balwt.%,,6,0.99,7.9,,,,,,5s,8.52E-5mm/cyc,,,,,,"Valentino Lupine,Giovanni Onofri,Gerard0 Vimercati.THE EFFECT OF CREEP, OXIDATION AND CRYSTAL ORIENTATIONON HIGH TEMPERATURE FATIGUE CRACK PROPAGATIONIN STANDARD AND RAFT-LIKE GAMMA PRIME CMSX-2[C].Superalloy.1992:717-726.",10.11961/mater0203.MGI.20171221.ds.0012,尹海清,摘录,张国飞,2018/1/8,<110>,,CMSX-2,950℃,,,,,,,,,,,,,,,,,,,,,,,,22.111Mpa√m,,,,,,,,,,,,,,,,,,
"ObjectId(""5b4d789fe6b1a815d464ebba"")",,5.58,,,4.6,7.9,,0.6,,balwt.%,,6,0.99,7.9,,,,,,5s,1.40E-5mm/cyc,,,,,,"Valentino Lupine,Giovanni Onofri,Gerard0 Vimercati.THE EFFECT OF CREEP, OXIDATION AND CRYSTAL ORIENTATIONON HIGH TEMPERATURE FATIGUE CRACK PROPAGATIONIN STANDARD AND RAFT-LIKE GAMMA PRIME CMSX-2[C].Superalloy.1992:717-726.",10.11961/mater0203.MGI.20171221.ds.0012,尹海清,摘录,张国飞,2018/1/8,<110>,,CMSX-2,950℃,,,,,,,,,,,,,,,,,,,,,,,,16.7028Mpa√m,,,,,,,,,,,,,,,,,,
"ObjectId(""5b4d78a4e6b1a815d464ebbc"")",,5.58,,,4.6,7.9,,0.6,,balwt.%,,6,0.99,7.9,,,,,,5s,7.45E-6mm/cyc,,,,,,"Valentino Lupine,Giovanni Onofri,Gerard0 Vimercati.THE EFFECT OF CREEP, OXIDATION AND CRYSTAL ORIENTATIONON HIGH TEMPERATURE FATIGUE CRACK PROPAGATIONIN STANDARD AND RAFT-LIKE GAMMA PRIME CMSX-2[C].Superalloy.1992:717-726.",10.11961/mater0203.MGI.20171221.ds.0012,尹海清,摘录,张国飞,2018/1/8,<110>,,CMSX-2,950℃,,,,,,,,,,,,,,,,,,,,,,,,15.6109Mpa√m,,,,,,,,,,,,,,,,,,
"ObjectId(""5b4d78a9e6b1a815d464ebbe"")",,5.58,,,4.6,7.9,,0.6,,balwt.%,,6,0.99,7.9,,,,,,5s,6.58E-5mm/cyc,,,,,,"Valentino Lupine,Giovanni Onofri,Gerard0 Vimercati.THE EFFECT OF CREEP, OXIDATION AND CRYSTAL ORIENTATIONON HIGH TEMPERATURE FATIGUE CRACK PROPAGATIONIN STANDARD AND RAFT-LIKE GAMMA PRIME CMSX-2[C].Superalloy.1992:717-726.",10.11961/mater0203.MGI.20171221.ds.0012,尹海清,摘录,张国飞,2018/1/8,<110>,,CMSX-2,950℃,,,,,,,,,,,,,,,,,,,,,,,,21.4794Mpa√m,,,,,,,,,,,,,,,,,,
"ObjectId(""5b4d78aee6b1a815d464ebc0"")",,5.58,,,4.6,7.9,,0.6,,balwt.%,,6,0.99,7.9,,,,,,5s,1.57E-5mm/cyc,,,,,,"Valentino Lupine,Giovanni Onofri,Gerard0 Vimercati.THE EFFECT OF CREEP, OXIDATION AND CRYSTAL ORIENTATIONON HIGH TEMPERATURE FATIGUE CRACK PROPAGATIONIN STANDARD AND RAFT-LIKE GAMMA PRIME CMSX-2[C].Superalloy.1992:717-726.",10.11961/mater0203.MGI.20171221.ds.0012,尹海清,摘录,张国飞,2018/1/8,<110>,,CMSX-2,950℃,,,,,,,,,,,,,,,,,,,,,,,,17.1952Mpa√m,,,,,,,,,,,,,,,,,,
"ObjectId(""5b4d78b3e6b1a815d464ebc2"")",,5.58,,,4.6,7.9,,0.6,,balwt.%,,6,0.99,7.9,,,,,,5s,2.28E-5mm/cyc,,,,,,"Valentino Lupine,Giovanni Onofri,Gerard0 Vimercati.THE EFFECT OF CREEP, OXIDATION AND CRYSTAL ORIENTATIONON HIGH TEMPERATURE FATIGUE CRACK PROPAGATIONIN STANDARD AND RAFT-LIKE GAMMA PRIME CMSX-2[C].Superalloy.1992:717-726.",10.11961/mater0203.MGI.20171221.ds.0012,尹海清,摘录,张国飞,2018/1/8,<110>,,CMSX-2,950℃,,,,,,,,,,,,,,,,,,,,,,,,18.1344Mpa√m,,,,,,,,,,,,,,,,,,
"ObjectId(""5b4d78b8e6b1a815d464ebc4"")",,5.58,,,4.6,7.9,,0.6,,balwt.%,,6,0.99,7.9,,,,,,5s,7.04E-6mm/cyc,,,,,,"Valentino Lupine,Giovanni Onofri,Gerard0 Vimercati.THE EFFECT OF CREEP, OXIDATION AND CRYSTAL ORIENTATIONON HIGH TEMPERATURE FATIGUE CRACK PROPAGATIONIN STANDARD AND RAFT-LIKE GAMMA PRIME CMSX-2[C].Superalloy.1992:717-726.",10.11961/mater0203.MGI.20171221.ds.0012,尹海清,摘录,张国飞,2018/1/8,<110>,,CMSX-2,950℃,,,,,,,,,,,,,,,,,,,,,,,,16.1508Mpa√m,,,,,,,,,,,,,,,,,,
"ObjectId(""5b4d78bce6b1a815d464ebc6"")",,5.58,,,4.6,7.9,,0.6,,balwt.%,,6,0.99,7.9,,,,,,5s,1.39E-4mm/cyc,,,,,,"Valentino Lupine,Giovanni Onofri,Gerard0 Vimercati.THE EFFECT OF CREEP, OXIDATION AND CRYSTAL ORIENTATIONON HIGH TEMPERATURE FATIGUE CRACK PROPAGATIONIN STANDARD AND RAFT-LIKE GAMMA PRIME CMSX-2[C].Superalloy.1992:717-726.",10.11961/mater0203.MGI.20171221.ds.0012,尹海清,摘录,张国飞,2018/1/8,<110>,,CMSX-2,950℃,,,,,,,,,,,,,,,,,,,,,,,,23.7744Mpa√m,,,,,,,,,,,,,,,,,,
"ObjectId(""5b4d78c6e6b1a815d464ebc8"")",,5.58,,,4.6,7.9,,0.6,,balwt.%,,6,0.99,7.9,,,,,,5,1.51E-4mm/cyc,,,,,,"Valentino Lupine,Giovanni Onofri,Gerard0 Vimercati.THE EFFECT OF CREEP, OXIDATION AND CRYSTAL ORIENTATIONON HIGH TEMPERATURE FATIGUE CRACK PROPAGATIONIN STANDARD AND RAFT-LIKE GAMMA PRIME CMSX-2[C].Superalloy.1992:717-726.",10.11961/mater0203.MGI.20171221.ds.0012,尹海清,摘录,张国飞,2018/1/8,<110>s,,CMSX-2,950℃,,,,,,,,,,,,,,,,,,,,,,,,20.6525Mpa√m,,,,,,,,,,,,,,,,,4HZ,
"ObjectId(""5b4d78cbe6b1a815d464ebca"")",,5.58,,,4.6,7.9,,0.6,,balwt.%,,6,0.99,7.9,,,,,,5,2.28E-5mm/cyc,,,,,,"Valentino Lupine,Giovanni Onofri,Gerard0 Vimercati.THE EFFECT OF CREEP, OXIDATION AND CRYSTAL ORIENTATIONON HIGH TEMPERATURE FATIGUE CRACK PROPAGATIONIN STANDARD AND RAFT-LIKE GAMMA PRIME CMSX-2[C].Superalloy.1992:717-726.",10.11961/mater0203.MGI.20171221.ds.0012,尹海清,摘录,张国飞,2018/1/8,<110>s,,CMSX-2,950℃,,,,,,,,,,,,,,,,,,,,,,,,15.9075Mpa√m,,,,,,,,,,,,,,,,,4HZ,
"ObjectId(""5b4d78d0e6b1a815d464ebcc"")",,5.58,,,4.6,7.9,,0.6,,balwt.%,,6,0.99,7.9,,,,,,5,9.81E-5mm/cyc,,,,,,"Valentino Lupine,Giovanni Onofri,Gerard0 Vimercati.THE EFFECT OF CREEP, OXIDATION AND CRYSTAL ORIENTATIONON HIGH TEMPERATURE FATIGUE CRACK PROPAGATIONIN STANDARD AND RAFT-LIKE GAMMA PRIME CMSX-2[C].Superalloy.1992:717-726.",10.11961/mater0203.MGI.20171221.ds.0012,尹海清,摘录,张国飞,2018/1/8,<110>s,,CMSX-2,950℃,,,,,,,,,,,,,,,,,,,,,,,,19.5835Mpa√m,,,,,,,,,,,,,,,,,4HZ,
"ObjectId(""5b4d78d5e6b1a815d464ebce"")",,5.58,,,4.6,7.9,,0.6,,balwt.%,,6,0.99,7.9,,,,,,5,4.36E-4mm/cyc,,,,,,"Valentino Lupine,Giovanni Onofri,Gerard0 Vimercati.THE EFFECT OF CREEP, OXIDATION AND CRYSTAL ORIENTATIONON HIGH TEMPERATURE FATIGUE CRACK PROPAGATIONIN STANDARD AND RAFT-LIKE GAMMA PRIME CMSX-2[C].Superalloy.1992:717-726.",10.11961/mater0203.MGI.20171221.ds.0012,尹海清,摘录,张国飞,2018/1/8,<110>s,,CMSX-2,950℃,,,,,,,,,,,,,,,,,,,,,,,,24.1085Mpa√m,,,,,,,,,,,,,,,,,4HZ,
"ObjectId(""5b4d78dae6b1a815d464ebd0"")",,5.58,,,4.6,7.9,,0.6,,balwt.%,,6,0.99,7.9,,,,,,5,6.15E-4mm/cyc,,,,,,"Valentino Lupine,Giovanni Onofri,Gerard0 Vimercati.THE EFFECT OF CREEP, OXIDATION AND CRYSTAL ORIENTATIONON HIGH TEMPERATURE FATIGUE CRACK PROPAGATIONIN STANDARD AND RAFT-LIKE GAMMA PRIME CMSX-2[C].Superalloy.1992:717-726.",10.11961/mater0203.MGI.20171221.ds.0012,尹海清,摘录,张国飞,2018/1/8,<110>s,,CMSX-2,950℃,,,,,,,,,,,,,,,,,,,,,,,,26.5608Mpa√m,,,,,,,,,,,,,,,,,4HZ,
"ObjectId(""5b4d78dfe6b1a815d464ebd2"")",,5.58,,,4.6,7.9,,0.6,,balwt.%,,6,0.99,7.9,,,,,,5,6.39E-5mm/cyc,,,,,,"Valentino Lupine,Giovanni Onofri,Gerard0 Vimercati.THE EFFECT OF CREEP, OXIDATION AND CRYSTAL ORIENTATIONON HIGH TEMPERATURE FATIGUE CRACK PROPAGATIONIN STANDARD AND RAFT-LIKE GAMMA PRIME CMSX-2[C].Superalloy.1992:717-726.",10.11961/mater0203.MGI.20171221.ds.0012,尹海清,摘录,张国飞,2018/1/8,<110>s,,CMSX-2,950℃,,,,,,,,,,,,,,,,,,,,,,,,18.5697Mpa√m,,,,,,,,,,,,,,,,,4HZ,
"ObjectId(""5b4d78e4e6b1a815d464ebd4"")",,5.58,,,4.6,7.9,,0.6,,balwt.%,,6,0.99,7.9,,,,,,5,2.53E-4mm/cyc,,,,,,"Valentino Lupine,Giovanni Onofri,Gerard0 Vimercati.THE EFFECT OF CREEP, OXIDATION AND CRYSTAL ORIENTATIONON HIGH TEMPERATURE FATIGUE CRACK PROPAGATIONIN STANDARD AND RAFT-LIKE GAMMA PRIME CMSX-2[C].Superalloy.1992:717-726.",10.11961/mater0203.MGI.20171221.ds.0012,尹海清,摘录,张国飞,2018/1/8,<110>s,,CMSX-2,950℃,,,,,,,,,,,,,,,,,,,,,,,,22.0984Mpa√m,,,,,,,,,,,,,,,,,4HZ,
"ObjectId(""5b4d78e9e6b1a815d464ebd6"")",,5.58,,,4.6,7.9,,0.6,,balwt.%,,6,0.99,7.9,,,,,,5,1.61E-5mm/cyc,,,,,,"Valentino Lupine,Giovanni Onofri,Gerard0 Vimercati.THE EFFECT OF CREEP, OXIDATION AND CRYSTAL ORIENTATIONON HIGH TEMPERATURE FATIGUE CRACK PROPAGATIONIN STANDARD AND RAFT-LIKE GAMMA PRIME CMSX-2[C].Superalloy.1992:717-726.",10.11961/mater0203.MGI.20171221.ds.0012,尹海清,摘录,张国飞,2018/1/8,<110>s,,CMSX-2,950℃,,,,,,,,,,,,,,,,,,,,,,,,15.379Mpa√m,,,,,,,,,,,,,,,,,4HZ,
"ObjectId(""5b4d78eee6b1a815d464ebd8"")",,5.58,,,4.6,7.9,,0.6,,balwt.%,,6,0.99,7.9,,,,,,5,9.91E-6mm/cyc,,,,,,"Valentino Lupine,Giovanni Onofri,Gerard0 Vimercati.THE EFFECT OF CREEP, OXIDATION AND CRYSTAL ORIENTATIONON HIGH TEMPERATURE FATIGUE CRACK PROPAGATIONIN STANDARD AND RAFT-LIKE GAMMA PRIME CMSX-2[C].Superalloy.1992:717-726.",10.11961/mater0203.MGI.20171221.ds.0012,尹海清,摘录,张国飞,2018/1/8,<110>s,,CMSX-2,950℃,,,,,,,,,,,,,,,,,,,,,,,,14.303Mpa√m,,,,,,,,,,,,,,,,,4HZ,
"ObjectId(""5b4d78f2e6b1a815d464ebda"")",,5.58,,,4.6,7.9,,0.6,,balwt.%,,6,0.99,7.9,,,,,,5,3.30E-5mm/cyc,,,,,,"Valentino Lupine,Giovanni Onofri,Gerard0 Vimercati.THE EFFECT OF CREEP, OXIDATION AND CRYSTAL ORIENTATIONON HIGH TEMPERATURE FATIGUE CRACK PROPAGATIONIN STANDARD AND RAFT-LIKE GAMMA PRIME CMSX-2[C].Superalloy.1992:717-726.",10.11961/mater0203.MGI.20171221.ds.0012,尹海清,摘录,张国飞,2018/1/8,<110>s,,CMSX-2,950℃,,,,,,,,,,,,,,,,,,,,,,,,16.534Mpa√m,,,,,,,,,,,,,,,,,4HZ,
"ObjectId(""5b4d78f7e6b1a815d464ebdc"")",,5.58,,,4.6,7.9,,0.6,,balwt.%,,6,0.99,7.9,,,,,,5,6.83E-6mm/cyc,,,,,,"Valentino Lupine,Giovanni Onofri,Gerard0 Vimercati.THE EFFECT OF CREEP, OXIDATION AND CRYSTAL ORIENTATIONON HIGH TEMPERATURE FATIGUE CRACK PROPAGATIONIN STANDARD AND RAFT-LIKE GAMMA PRIME CMSX-2[C].Superalloy.1992:717-726.",10.11961/mater0203.MGI.20171221.ds.0012,尹海清,摘录,张国飞,2018/1/8,<110>s,,CMSX-2,950℃,,,,,,,,,,,,,,,,,,,,,,,,13.8953Mpa√m,,,,,,,,,,,,,,,,,4HZ,
"ObjectId(""5b4d78fce6b1a815d464ebde"")",,5.58,,,4.6,7.9,,0.6,,balwt.%,,6,0.99,7.9,,,,,,5,5.91E-6mm/cyc,,,,,,"Valentino Lupine,Giovanni Onofri,Gerard0 Vimercati.THE EFFECT OF CREEP, OXIDATION AND CRYSTAL ORIENTATIONON HIGH TEMPERATURE FATIGUE CRACK PROPAGATIONIN STANDARD AND RAFT-LIKE GAMMA PRIME CMSX-2[C].Superalloy.1992:717-726.",10.11961/mater0203.MGI.20171221.ds.0012,尹海清,摘录,张国飞,2018/1/8,<110>s,,CMSX-2,950℃,,,,,,,,,,,,,,,,,,,,,,,,12.9837Mpa√m,,,,,,,,,,,,,,,,,4HZ,
"ObjectId(""5b4d7901e6b1a815d464ebe0"")",,5.58,,,4.6,7.9,,0.6,,balwt.%,,6,0.99,7.9,,,,,,5,5.22E-5mm/cyc,,,,,,"Valentino Lupine,Giovanni Onofri,Gerard0 Vimercati.THE EFFECT OF CREEP, OXIDATION AND CRYSTAL ORIENTATIONON HIGH TEMPERATURE FATIGUE CRACK PROPAGATIONIN STANDARD AND RAFT-LIKE GAMMA PRIME CMSX-2[C].Superalloy.1992:717-726.",10.11961/mater0203.MGI.20171221.ds.0012,尹海清,摘录,张国飞,2018/1/8,<110>s,,CMSX-2,950℃,,,,,,,,,,,,,,,,,,,,,,,,17.5211Mpa√m,,,,,,,,,,,,,,,,,4HZ,
"ObjectId(""5b4d7906e6b1a815d464ebe2"")",,5.58,,,4.6,7.9,,0.6,,balwt.%,,6,0.99,7.9,,,,,,5,6.26E-6mm/cyc,,,,,,"Valentino Lupine,Giovanni Onofri,Gerard0 Vimercati.THE EFFECT OF CREEP, OXIDATION AND CRYSTAL ORIENTATIONON HIGH TEMPERATURE FATIGUE CRACK PROPAGATIONIN STANDARD AND RAFT-LIKE GAMMA PRIME CMSX-2[C].Superalloy.1992:717-726.",10.11961/mater0203.MGI.20171221.ds.0012,尹海清,摘录,张国飞,2018/1/8,<110>s,,CMSX-2,950℃,,,,,,,,,,,,,,,,,,,,,,,,13.2377Mpa√m,,,,,,,,,,,,,,,,,4HZ,
"ObjectId(""5b4d790be6b1a815d464ebe4"")",,5.58,,,4.6,7.9,,0.6,,balwt.%,,6,0.99,7.9,,,,,,5,1.40E-5mm/cyc,,,,,,"Valentino Lupine,Giovanni Onofri,Gerard0 Vimercati.THE EFFECT OF CREEP, OXIDATION AND CRYSTAL ORIENTATIONON HIGH TEMPERATURE FATIGUE CRACK PROPAGATIONIN STANDARD AND RAFT-LIKE GAMMA PRIME CMSX-2[C].Superalloy.1992:717-726.",10.11961/mater0203.MGI.20171221.ds.0012,尹海清,摘录,张国飞,2018/1/8,<110>s,,CMSX-2,950℃,,,,,,,,,,,,,,,,,,,,,,,,14.7946Mpa√m,,,,,,,,,,,,,,,,,4HZ,
"ObjectId(""5b4d7915e6b1a815d464ebe6"")",,5.58,,,4.6,7.9,,0.6,,balwt.%,,6,0.99,7.9,,,,,,5,0.00193741mm/cyc,,,,,,"Valentino Lupine,Giovanni Onofri,Gerard0 Vimercati.THE EFFECT OF CREEP, OXIDATION AND CRYSTAL ORIENTATIONON HIGH TEMPERATURE FATIGUE CRACK PROPAGATIONIN STANDARD AND RAFT-LIKE GAMMA PRIME CMSX-2[C].Superalloy.1992:717-726.",10.11961/mater0203.MGI.20171221.ds.0012,尹海清,摘录,张国飞,2018/1/8,<110>s,,CMSX-2,950℃,,,,,,,,,,,,,,,,,,,,,,,,33.5071Mpa√m,,,,,,,,,,,,,,,,,4HZ,
"ObjectId(""5b4d7919e6b1a815d464ebe8"")",,5.58,,,4.6,7.9,,0.6,,balwt.%,,6,0.99,7.9,,,,,,5,1.68E-6mm/cyc,,,,,,"Valentino Lupine,Giovanni Onofri,Gerard0 Vimercati.THE EFFECT OF CREEP, OXIDATION AND CRYSTAL ORIENTATIONON HIGH TEMPERATURE FATIGUE CRACK PROPAGATIONIN STANDARD AND RAFT-LIKE GAMMA PRIME CMSX-2[C].Superalloy.1992:717-726.",10.11961/mater0203.MGI.20171221.ds.0012,尹海清,摘录,张国飞,2018/1/8,<110>s,,CMSX-2,950℃,,,,,,,,,,,,,,,,,,,,,,,,11.0162Mpa√m,,,,,,,,,,,,,,,,,4HZ,
"ObjectId(""5b4d791ee6b1a815d464ebea"")",,5.58,,,4.6,7.9,,0.6,,balwt.%,,6,0.99,7.9,,,,,,5,2.89E-6mm/cyc,,,,,,"Valentino Lupine,Giovanni Onofri,Gerard0 Vimercati.THE EFFECT OF CREEP, OXIDATION AND CRYSTAL ORIENTATIONON HIGH TEMPERATURE FATIGUE CRACK PROPAGATIONIN STANDARD AND RAFT-LIKE GAMMA PRIME CMSX-2[C].Superalloy.1992:717-726.",10.11961/mater0203.MGI.20171221.ds.0012,尹海清,摘录,张国飞,2018/1/8,<110>s,,CMSX-2,950℃,,,,,,,,,,,,,,,,,,,,,,,,11.5606Mpa√m,,,,,,,,,,,,,,,,,4HZ,
"ObjectId(""5b4d7923e6b1a815d464ebec"")",,5.58,,,4.6,7.9,,0.6,,balwt.%,,6,0.99,7.9,,,,,,5,4.31E-6mm/cyc,,,,,,"Valentino Lupine,Giovanni Onofri,Gerard0 Vimercati.THE EFFECT OF CREEP, OXIDATION AND CRYSTAL ORIENTATIONON HIGH TEMPERATURE FATIGUE CRACK PROPAGATIONIN STANDARD AND RAFT-LIKE GAMMA PRIME CMSX-2[C].Superalloy.1992:717-726.",10.11961/mater0203.MGI.20171221.ds.0012,尹海清,摘录,张国飞,2018/1/8,<110>s,,CMSX-2,950℃,,,,,,,,,,,,,,,,,,,,,,,,11.8997Mpa√m,,,,,,,,,,,,,,,,,4HZ,
"ObjectId(""5b4d7928e6b1a815d464ebee"")",,5.58,,,4.6,7.9,,0.6,,balwt.%,,6,0.99,7.9,,,,,,5,1.99E-6mm/cyc,,,,,,"Valentino Lupine,Giovanni Onofri,Gerard0 Vimercati.THE EFFECT OF CREEP, OXIDATION AND CRYSTAL ORIENTATIONON HIGH TEMPERATURE FATIGUE CRACK PROPAGATIONIN STANDARD AND RAFT-LIKE GAMMA PRIME CMSX-2[C].Superalloy.1992:717-726.",10.11961/mater0203.MGI.20171221.ds.0012,尹海清,摘录,张国飞,2018/1/8,<110>s,,CMSX-2,950℃,,,,,,,,,,,,,,,,,,,,,,,,11.1226Mpa√m,,,,,,,,,,,,,,,,,4HZ,
"ObjectId(""5b4d792de6b1a815d464ebf0"")",,5.58,,,4.6,7.9,,0.6,,balwt.%,,6,0.99,7.9,,,,,,5,4.31E-6mm/cyc,,,,,,"Valentino Lupine,Giovanni Onofri,Gerard0 Vimercati.THE EFFECT OF CREEP, OXIDATION AND CRYSTAL ORIENTATIONON HIGH TEMPERATURE FATIGUE CRACK PROPAGATIONIN STANDARD AND RAFT-LIKE GAMMA PRIME CMSX-2[C].Superalloy.1992:717-726.",10.11961/mater0203.MGI.20171221.ds.0012,尹海清,摘录,张国飞,2018/1/8,<110>s,,CMSX-2,950℃,,,,,,,,,,,,,,,,,,,,,,,,12.1329Mpa√m,,,,,,,,,,,,,,,,,4HZ,
"ObjectId(""5b4d7932e6b1a815d464ebf2"")",,5.58,,,4.6,7.9,,0.6,,balwt.%,,6,0.99,7.9,,,,,,5,0.00307166mm/cyc,,,,,,"Valentino Lupine,Giovanni Onofri,Gerard0 Vimercati.THE EFFECT OF CREEP, OXIDATION AND CRYSTAL ORIENTATIONON HIGH TEMPERATURE FATIGUE CRACK PROPAGATIONIN STANDARD AND RAFT-LIKE GAMMA PRIME CMSX-2[C].Superalloy.1992:717-726.",10.11961/mater0203.MGI.20171221.ds.0012,尹海清,摘录,张国飞,2018/1/8,<110>s,,CMSX-2,950℃,,,,,,,,,,,,,,,,,,,,,,,,41.6743Mpa√m,,,,,,,,,,,,,,,,,4HZ,
"ObjectId(""5b4d7937e6b1a815d464ebf4"")",,5.58,,,4.6,7.9,,0.6,,balwt.%,,6,0.99,7.9,,,,,,5,0.00266043mm/cyc,,,,,,"Valentino Lupine,Giovanni Onofri,Gerard0 Vimercati.THE EFFECT OF CREEP, OXIDATION AND CRYSTAL ORIENTATIONON HIGH TEMPERATURE FATIGUE CRACK PROPAGATIONIN STANDARD AND RAFT-LIKE GAMMA PRIME CMSX-2[C].Superalloy.1992:717-726.",10.11961/mater0203.MGI.20171221.ds.0012,尹海清,摘录,张国飞,2018/1/8,<110>s,,CMSX-2,950℃,,,,,,,,,,,,,,,,,,,,,,,,39.7033Mpa√m,,,,,,,,,,,,,,,,,4HZ,
"ObjectId(""5b4d793ce6b1a815d464ebf6"")",,5.58,,,4.6,7.9,,0.6,,balwt.%,,6,0.99,7.9,,,,,,5,3.84E-6mm/cyc,,,,,,"Valentino Lupine,Giovanni Onofri,Gerard0 Vimercati.THE EFFECT OF CREEP, OXIDATION AND CRYSTAL ORIENTATIONON HIGH TEMPERATURE FATIGUE CRACK PROPAGATIONIN STANDARD AND RAFT-LIKE GAMMA PRIME CMSX-2[C].Superalloy.1992:717-726.",10.11961/mater0203.MGI.20171221.ds.0012,尹海清,摘录,张国飞,2018/1/8,<110>s,,CMSX-2,950℃,,,,,,,,,,,,,,,,,,,,,,,,11.7284Mpa√m,,,,,,,,,,,,,,,,,4HZ,
"ObjectId(""5b4d7941e6b1a815d464ebf8"")",,5.58,,,4.6,7.9,,0.6,,balwt.%,,6,0.99,7.9,,,,,,5,2.65E-6mm/cyc,,,,,,"Valentino Lupine,Giovanni Onofri,Gerard0 Vimercati.THE EFFECT OF CREEP, OXIDATION AND CRYSTAL ORIENTATIONON HIGH TEMPERATURE FATIGUE CRACK PROPAGATIONIN STANDARD AND RAFT-LIKE GAMMA PRIME CMSX-2[C].Superalloy.1992:717-726.",10.11961/mater0203.MGI.20171221.ds.0012,尹海清,摘录,张国飞,2018/1/8,<110>s,,CMSX-2,950℃,,,,,,,,,,,,,,,,,,,,,,,,11.3389Mpa√m,,,,,,,,,,,,,,,,,4HZ,
"ObjectId(""5b4d7945e6b1a815d464ebfa"")",,5.58,,,4.6,7.9,,0.6,,balwt.%,,6,0.99,7.9,,,,,,5,0.00243974mm/cyc,,,,,,"Valentino Lupine,Giovanni Onofri,Gerard0 Vimercati.THE EFFECT OF CREEP, OXIDATION AND CRYSTAL ORIENTATIONON HIGH TEMPERATURE FATIGUE CRACK PROPAGATIONIN STANDARD AND RAFT-LIKE GAMMA PRIME CMSX-2[C].Superalloy.1992:717-726.",10.11961/mater0203.MGI.20171221.ds.0012,尹海清,摘录,张国飞,2018/1/8,<110>s,,CMSX-2,950℃,,,,,,,,,,,,,,,,,,,,,,,,37.6412Mpa√m,,,,,,,,,,,,,,,,,4HZ,
"ObjectId(""5b4d794ae6b1a815d464ebfc"")",,5.58,,,4.6,7.9,,0.6,,balwt.%,,6,0.99,7.9,,,,,,5,5.27E-6mm/cyc,,,,,,"Valentino Lupine,Giovanni Onofri,Gerard0 Vimercati.THE EFFECT OF CREEP, OXIDATION AND CRYSTAL ORIENTATIONON HIGH TEMPERATURE FATIGUE CRACK PROPAGATIONIN STANDARD AND RAFT-LIKE GAMMA PRIME CMSX-2[C].Superalloy.1992:717-726.",10.11961/mater0203.MGI.20171221.ds.0012,尹海清,摘录,张国飞,2018/1/8,<110>s,,CMSX-2,950℃,,,,,,,,,,,,,,,,,,,,,,,,12.6732Mpa√m,,,,,,,,,,,,,,,,,4HZ,
"ObjectId(""5b4d794fe6b1a815d464ebfe"")",,5.58,,,4.6,7.9,,0.6,,balwt.%,,6,0.99,7.9,,,,,,5,0.00217396mm/cyc,,,,,,"Valentino Lupine,Giovanni Onofri,Gerard0 Vimercati.THE EFFECT OF CREEP, OXIDATION AND CRYSTAL ORIENTATIONON HIGH TEMPERATURE FATIGUE CRACK PROPAGATIONIN STANDARD AND RAFT-LIKE GAMMA PRIME CMSX-2[C].Superalloy.1992:717-726.",10.11961/mater0203.MGI.20171221.ds.0012,尹海清,摘录,张国飞,2018/1/8,<110>s,,CMSX-2,950℃,,,,,,,,,,,,,,,,,,,,,,,,35.3422Mpa√m,,,,,,,,,,,,,,,,,4HZ,
"ObjectId(""5b4d7955e6b1a815d464ec00"")",,5.58,,,4.6,7.9,,0.6,,balwt.%,,6,0.99,7.9,,,,,,5,0.00409171mm/cyc,,,,,,"Valentino Lupine,Giovanni Onofri,Gerard0 Vimercati.THE EFFECT OF CREEP, OXIDATION AND CRYSTAL ORIENTATIONON HIGH TEMPERATURE FATIGUE CRACK PROPAGATIONIN STANDARD AND RAFT-LIKE GAMMA PRIME CMSX-2[C].Superalloy.1992:717-726.",10.11961/mater0203.MGI.20171221.ds.0012,尹海清,摘录,张国飞,2018/1/8,<110>s,,CMSX-2,950℃,,,,,,,,,,,,,,,,,,,,,,,,43.7399Mpa√m,,,,,,,,,,,,,,,,,4HZ,
"ObjectId(""5b4d7959e6b1a815d464ec02"")",,5.58,,,4.6,7.9,,0.6,,balwt.%,,6,0.99,7.9,,,,,,5,4.84E-6mm/cyc,,,,,,"Valentino Lupine,Giovanni Onofri,Gerard0 Vimercati.THE EFFECT OF CREEP, OXIDATION AND CRYSTAL ORIENTATIONON HIGH TEMPERATURE FATIGUE CRACK PROPAGATIONIN STANDARD AND RAFT-LIKE GAMMA PRIME CMSX-2[C].Superalloy.1992:717-726.",10.11961/mater0203.MGI.20171221.ds.0012,尹海清,摘录,张国飞,2018/1/8,<110>s,,CMSX-2,950℃,,,,,,,,,,,,,,,,,,,,,,,,12.37Mpa√m,,,,,,,,,,,,,,,,,4HZ,
"ObjectId(""5b4d7963e6b1a815d464ec04"")",,5.58,,,4.6,7.9,,0.6,,balwt.%,,6,0.99,7.9,,,,,,5,3.66E-4mm/cyc,,,,,,"Valentino Lupine,Giovanni Onofri,Gerard0 Vimercati.THE EFFECT OF CREEP, OXIDATION AND CRYSTAL ORIENTATIONON HIGH TEMPERATURE FATIGUE CRACK PROPAGATIONIN STANDARD AND RAFT-LIKE GAMMA PRIME CMSX-2[C].Superalloy.1992:717-726.",10.11961/mater0203.MGI.20171221.ds.0012,尹海清,摘录,张国飞,2018/1/8,<110>s,,CMSX-2,950℃,,,,,,,,,,,,,,,,,,,,,,,,18.7336Mpa√m,,,,,,,,,,,,,,,,,4HZ,
"ObjectId(""5b4d7968e6b1a815d464ec06"")",,5.58,,,4.6,7.9,,0.6,,balwt.%,,6,0.99,7.9,,,,,,5,6.14E-4mm/cyc,,,,,,"Valentino Lupine,Giovanni Onofri,Gerard0 Vimercati.THE EFFECT OF CREEP, OXIDATION AND CRYSTAL ORIENTATIONON HIGH TEMPERATURE FATIGUE CRACK PROPAGATIONIN STANDARD AND RAFT-LIKE GAMMA PRIME CMSX-2[C].Superalloy.1992:717-726.",10.11961/mater0203.MGI.20171221.ds.0012,尹海清,摘录,张国飞,2018/1/8,<110>s,,CMSX-2,950℃,,,,,,,,,,,,,,,,,,,,,,,,22.8512Mpa√m,,,,,,,,,,,,,,,,,4HZ,
"ObjectId(""5b4d796de6b1a815d464ec08"")",,5.58,,,4.6,7.9,,0.6,,balwt.%,,6,0.99,7.9,,,,,,5,4.60E-4mm/cyc,,,,,,"Valentino Lupine,Giovanni Onofri,Gerard0 Vimercati.THE EFFECT OF CREEP, OXIDATION AND CRYSTAL ORIENTATIONON HIGH TEMPERATURE FATIGUE CRACK PROPAGATIONIN STANDARD AND RAFT-LIKE GAMMA PRIME CMSX-2[C].Superalloy.1992:717-726.",10.11961/mater0203.MGI.20171221.ds.0012,尹海清,摘录,张国飞,2018/1/8,<110>s,,CMSX-2,950℃,,,,,,,,,,,,,,,,,,,,,,,,19.9511Mpa√m,,,,,,,,,,,,,,,,,4HZ,
"ObjectId(""5b4d7972e6b1a815d464ec0a"")",,5.58,,,4.6,7.9,,0.6,,balwt.%,,6,0.99,7.9,,,,,,5,0.00112224mm/cyc,,,,,,"Valentino Lupine,Giovanni Onofri,Gerard0 Vimercati.THE EFFECT OF CREEP, OXIDATION AND CRYSTAL ORIENTATIONON HIGH TEMPERATURE FATIGUE CRACK PROPAGATIONIN STANDARD AND RAFT-LIKE GAMMA PRIME CMSX-2[C].Superalloy.1992:717-726.",10.11961/mater0203.MGI.20171221.ds.0012,尹海清,摘录,张国飞,2018/1/8,<110>s,,CMSX-2,950℃,,,,,,,,,,,,,,,,,,,,,,,,28.1445Mpa√m,,,,,,,,,,,,,,,,,4HZ,
"ObjectId(""5b4d7977e6b1a815d464ec0c"")",,5.58,,,4.6,7.9,,0.6,,balwt.%,,6,0.99,7.9,,,,,,5,6.88E-4mm/cyc,,,,,,"Valentino Lupine,Giovanni Onofri,Gerard0 Vimercati.THE EFFECT OF CREEP, OXIDATION AND CRYSTAL ORIENTATIONON HIGH TEMPERATURE FATIGUE CRACK PROPAGATIONIN STANDARD AND RAFT-LIKE GAMMA PRIME CMSX-2[C].Superalloy.1992:717-726.",10.11961/mater0203.MGI.20171221.ds.0012,尹海清,摘录,张国飞,2018/1/8,<110>s,,CMSX-2,950℃,,,,,,,,,,,,,,,,,,,,,,,,23.5249Mpa√m,,,,,,,,,,,,,,,,,4HZ,
"ObjectId(""5b4d797ce6b1a815d464ec0e"")",,5.58,,,4.6,7.9,,0.6,,balwt.%,,6,0.99,7.9,,,,,,5,0.00153917mm/cyc,,,,,,"Valentino Lupine,Giovanni Onofri,Gerard0 Vimercati.THE EFFECT OF CREEP, OXIDATION AND CRYSTAL ORIENTATIONON HIGH TEMPERATURE FATIGUE CRACK PROPAGATIONIN STANDARD AND RAFT-LIKE GAMMA PRIME CMSX-2[C].Superalloy.1992:717-726.",10.11961/mater0203.MGI.20171221.ds.0012,尹海清,摘录,张国飞,2018/1/8,<110>s,,CMSX-2,950℃,,,,,,,,,,,,,,,,,,,,,,,,30.7083Mpa√m,,,,,,,,,,,,,,,,,4HZ,
"ObjectId(""5b4d7981e6b1a815d464ec10"")",,5.58,,,4.6,7.9,,0.6,,balwt.%,,6,0.99,7.9,,,,,,5,5.31E-4mm/cyc,,,,,,"Valentino Lupine,Giovanni Onofri,Gerard0 Vimercati.THE EFFECT OF CREEP, OXIDATION AND CRYSTAL ORIENTATIONON HIGH TEMPERATURE FATIGUE CRACK PROPAGATIONIN STANDARD AND RAFT-LIKE GAMMA PRIME CMSX-2[C].Superalloy.1992:717-726.",10.11961/mater0203.MGI.20171221.ds.0012,尹海清,摘录,张国飞,2018/1/8,<110>s,,CMSX-2,950℃,,,,,,,,,,,,,,,,,,,,,,,,21.2486Mpa√m,,,,,,,,,,,,,,,,,4HZ,
"ObjectId(""5b4d7986e6b1a815d464ec12"")",,5.58,,,4.6,7.9,,0.6,,balwt.%,,6,0.99,7.9,,,,,,5,0.00167804mm/cyc,,,,,,"Valentino Lupine,Giovanni Onofri,Gerard0 Vimercati.THE EFFECT OF CREEP, OXIDATION AND CRYSTAL ORIENTATIONON HIGH TEMPERATURE FATIGUE CRACK PROPAGATIONIN STANDARD AND RAFT-LIKE GAMMA PRIME CMSX-2[C].Superalloy.1992:717-726.",10.11961/mater0203.MGI.20171221.ds.0012,尹海清,摘录,张国飞,2018/1/8,<110>s,,CMSX-2,950℃,,,,,,,,,,,,,,,,,,,,,,,,31.9224Mpa√m,,,,,,,,,,,,,,,,,4HZ,
"ObjectId(""5b4d798ae6b1a815d464ec14"")",,5.58,,,4.6,7.9,,0.6,,balwt.%,,6,0.99,7.9,,,,,,5,7.50E-4mm/cyc,,,,,,"Valentino Lupine,Giovanni Onofri,Gerard0 Vimercati.THE EFFECT OF CREEP, OXIDATION AND CRYSTAL ORIENTATIONON HIGH TEMPERATURE FATIGUE CRACK PROPAGATIONIN STANDARD AND RAFT-LIKE GAMMA PRIME CMSX-2[C].Superalloy.1992:717-726.",10.11961/mater0203.MGI.20171221.ds.0012,尹海清,摘录,张国飞,2018/1/8,<110>s,,CMSX-2,950℃,,,,,,,,,,,,,,,,,,,,,,,,24.1016Mpa√m,,,,,,,,,,,,,,,,,4HZ,
"ObjectId(""5b4d798fe6b1a815d464ec16"")",,5.58,,,4.6,7.9,,0.6,,balwt.%,,6,0.99,7.9,,,,,,5,3.26E-4mm/cyc,,,,,,"Valentino Lupine,Giovanni Onofri,Gerard0 Vimercati.THE EFFECT OF CREEP, OXIDATION AND CRYSTAL ORIENTATIONON HIGH TEMPERATURE FATIGUE CRACK PROPAGATIONIN STANDARD AND RAFT-LIKE GAMMA PRIME CMSX-2[C].Superalloy.1992:717-726.",10.11961/mater0203.MGI.20171221.ds.0012,尹海清,摘录,张国飞,2018/1/8,<110>s,,CMSX-2,950℃,,,,,,,,,,,,,,,,,,,,,,,,17.7609Mpa√m,,,,,,,,,,,,,,,,,4HZ,
"ObjectId(""5b4d7994e6b1a815d464ec18"")",,5.58,,,4.6,7.9,,0.6,,balwt.%,,6,0.99,7.9,,,,,,5,9.18E-4mm/cyc,,,,,,"Valentino Lupine,Giovanni Onofri,Gerard0 Vimercati.THE EFFECT OF CREEP, OXIDATION AND CRYSTAL ORIENTATIONON HIGH TEMPERATURE FATIGUE CRACK PROPAGATIONIN STANDARD AND RAFT-LIKE GAMMA PRIME CMSX-2[C].Superalloy.1992:717-726.",10.11961/mater0203.MGI.20171221.ds.0012,尹海清,摘录,张国飞,2018/1/8,<110>s,,CMSX-2,950℃,,,,,,,,,,,,,,,,,,,,,,,,26.0447Mpa√m,,,,,,,,,,,,,,,,,4HZ,
"ObjectId(""5b4d7999e6b1a815d464ec1a"")",,5.58,,,4.6,7.9,,0.6,,balwt.%,,6,0.99,7.9,,,,,,5,0.00129561mm/cyc,,,,,,"Valentino Lupine,Giovanni Onofri,Gerard0 Vimercati.THE EFFECT OF CREEP, OXIDATION AND CRYSTAL ORIENTATIONON HIGH TEMPERATURE FATIGUE CRACK PROPAGATIONIN STANDARD AND RAFT-LIKE GAMMA PRIME CMSX-2[C].Superalloy.1992:717-726.",10.11961/mater0203.MGI.20171221.ds.0012,尹海清,摘录,张国飞,2018/1/8,<110>s,,CMSX-2,950℃,,,,,,,,,,,,,,,,,,,,,,,,29.3986Mpa√m,,,,,,,,,,,,,,,,,4HZ,
"ObjectId(""5b4d799ee6b1a815d464ec1c"")",,5.58,,,4.6,7.9,,0.6,,balwt.%,,6,0.99,7.9,,,,,,5,9.72E-4mm/cyc,,,,,,"Valentino Lupine,Giovanni Onofri,Gerard0 Vimercati.THE EFFECT OF CREEP, OXIDATION AND CRYSTAL ORIENTATIONON HIGH TEMPERATURE FATIGUE CRACK PROPAGATIONIN STANDARD AND RAFT-LIKE GAMMA PRIME CMSX-2[C].Superalloy.1992:717-726.",10.11961/mater0203.MGI.20171221.ds.0012,尹海清,摘录,张国飞,2018/1/8,<110>s,,CMSX-2,950℃,,,,,,,,,,,,,,,,,,,,,,,,26.9438Mpa√m,,,,,,,,,,,,,,,,,4HZ,
"ObjectId(""5b4d79a3e6b1a815d464ec1e"")",,5.58,,,4.6,7.9,,0.6,,balwt.%,,6,0.99,7.9,,,,,,5,5.79E-4mm/cyc,,,,,,"Valentino Lupine,Giovanni Onofri,Gerard0 Vimercati.THE EFFECT OF CREEP, OXIDATION AND CRYSTAL ORIENTATIONON HIGH TEMPERATURE FATIGUE CRACK PROPAGATIONIN STANDARD AND RAFT-LIKE GAMMA PRIME CMSX-2[C].Superalloy.1992:717-726.",10.11961/mater0203.MGI.20171221.ds.0012,尹海清,摘录,张国飞,2018/1/8,<110>s,,CMSX-2,950℃,,,,,,,,,,,,,,,,,,,,,,,,22.3041Mpa√m,,,,,,,,,,,,,,,,,4HZ,
"ObjectId(""5b4d79a8e6b1a815d464ec20"")",,5.58,,,4.6,7.9,,0.6,,balwt.%,,6,0.99,7.9,,,,,,5,8.42E-4mm/cyc,,,,,,"Valentino Lupine,Giovanni Onofri,Gerard0 Vimercati.THE EFFECT OF CREEP, OXIDATION AND CRYSTAL ORIENTATIONON HIGH TEMPERATURE FATIGUE CRACK PROPAGATIONIN STANDARD AND RAFT-LIKE GAMMA PRIME CMSX-2[C].Superalloy.1992:717-726.",10.11961/mater0203.MGI.20171221.ds.0012,尹海清,摘录,张国飞,2018/1/8,<110>s,,CMSX-2,950℃,,,,,,,,,,,,,,,,,,,,,,,,25.0541Mpa√m,,,,,,,,,,,,,,,,,4HZ,
"ObjectId(""5b4d79b2e6b1a815d464ec22"")",,5.58,,,4.6,7.9,,0.6,,balwt.%,,6,0.99,7.9,,,,,,5,7.98E-5mm/cyc,,,,,,"Valentino Lupine,Giovanni Onofri,Gerard0 Vimercati.THE EFFECT OF CREEP, OXIDATION AND CRYSTAL ORIENTATIONON HIGH TEMPERATURE FATIGUE CRACK PROPAGATIONIN STANDARD AND RAFT-LIKE GAMMA PRIME CMSX-2[C].Superalloy.1992:717-726.",10.11961/mater0203.MGI.20171221.ds.0012,尹海清,摘录,张国飞,2018/1/8,<110>s,,CMSX-2,950℃,,,,,,,,,,,,,,,,,,,,,,,,12.7785Mpa√m,,,,,,,,,,,,,,,,,4HZ,
"ObjectId(""5b4d79b7e6b1a815d464ec24"")",,5.58,,,4.6,7.9,,0.6,,balwt.%,,6,0.99,7.9,,,,,,5,1.78E-4mm/cyc,,,,,,"Valentino Lupine,Giovanni Onofri,Gerard0 Vimercati.THE EFFECT OF CREEP, OXIDATION AND CRYSTAL ORIENTATIONON HIGH TEMPERATURE FATIGUE CRACK PROPAGATIONIN STANDARD AND RAFT-LIKE GAMMA PRIME CMSX-2[C].Superalloy.1992:717-726.",10.11961/mater0203.MGI.20171221.ds.0012,尹海清,摘录,张国飞,2018/1/8,<110>s,,CMSX-2,950℃,,,,,,,,,,,,,,,,,,,,,,,,14.4907Mpa√m,,,,,,,,,,,,,,,,,4HZ,
"ObjectId(""5b4d79bce6b1a815d464ec26"")",,5.58,,,4.6,7.9,,0.6,,balwt.%,,6,0.99,7.9,,,,,,5,8.21E-5mm/cyc,,,,,,"Valentino Lupine,Giovanni Onofri,Gerard0 Vimercati.THE EFFECT OF CREEP, OXIDATION AND CRYSTAL ORIENTATIONON HIGH TEMPERATURE FATIGUE CRACK PROPAGATIONIN STANDARD AND RAFT-LIKE GAMMA PRIME CMSX-2[C].Superalloy.1992:717-726.",10.11961/mater0203.MGI.20171221.ds.0012,尹海清,摘录,张国飞,2018/1/8,<110>s,,CMSX-2,950℃,,,,,,,,,,,,,,,,,,,,,,,,12.5936Mpa√m,,,,,,,,,,,,,,,,,4HZ,
"ObjectId(""5b4d79c1e6b1a815d464ec28"")",,5.58,,,4.6,7.9,,0.6,,balwt.%,,6,0.99,7.9,,,,,,5,9.76E-5mm/cyc,,,,,,"Valentino Lupine,Giovanni Onofri,Gerard0 Vimercati.THE EFFECT OF CREEP, OXIDATION AND CRYSTAL ORIENTATIONON HIGH TEMPERATURE FATIGUE CRACK PROPAGATIONIN STANDARD AND RAFT-LIKE GAMMA PRIME CMSX-2[C].Superalloy.1992:717-726.",10.11961/mater0203.MGI.20171221.ds.0012,尹海清,摘录,张国飞,2018/1/8,<110>s,,CMSX-2,950℃,,,,,,,,,,,,,,,,,,,,,,,,13.4777Mpa√m,,,,,,,,,,,,,,,,,4HZ,
"ObjectId(""5b4d79c6e6b1a815d464ec2a"")",,5.58,,,4.6,7.9,,0.6,,balwt.%,,6,0.99,7.9,,,,,,5,8.70E-5mm/cyc,,,,,,"Valentino Lupine,Giovanni Onofri,Gerard0 Vimercati.THE EFFECT OF CREEP, OXIDATION AND CRYSTAL ORIENTATIONON HIGH TEMPERATURE FATIGUE CRACK PROPAGATIONIN STANDARD AND RAFT-LIKE GAMMA PRIME CMSX-2[C].Superalloy.1992:717-726.",10.11961/mater0203.MGI.20171221.ds.0012,尹海清,摘录,张国飞,2018/1/8,<110>s,,CMSX-2,950℃,,,,,,,,,,,,,,,,,,,,,,,,13.0283Mpa√m,,,,,,,,,,,,,,,,,4HZ,
"ObjectId(""5b4d79cae6b1a815d464ec2c"")",,5.58,,,4.6,7.9,,0.6,,balwt.%,,6,0.99,7.9,,,,,,5,1.59E-4mm/cyc,,,,,,"Valentino Lupine,Giovanni Onofri,Gerard0 Vimercati.THE EFFECT OF CREEP, OXIDATION AND CRYSTAL ORIENTATIONON HIGH TEMPERATURE FATIGUE CRACK PROPAGATIONIN STANDARD AND RAFT-LIKE GAMMA PRIME CMSX-2[C].Superalloy.1992:717-726.",10.11961/mater0203.MGI.20171221.ds.0012,尹海清,摘录,张国飞,2018/1/8,<110>s,,CMSX-2,950℃,,,,,,,,,,,,,,,,,,,,,,,,14.0757Mpa√m,,,,,,,,,,,,,,,,,4HZ,
"ObjectId(""5b4d79cfe6b1a815d464ec2e"")",,5.58,,,4.6,7.9,,0.6,,balwt.%,,6,0.99,7.9,,,,,,5,9.22E-5mm/cyc,,,,,,"Valentino Lupine,Giovanni Onofri,Gerard0 Vimercati.THE EFFECT OF CREEP, OXIDATION AND CRYSTAL ORIENTATIONON HIGH TEMPERATURE FATIGUE CRACK PROPAGATIONIN STANDARD AND RAFT-LIKE GAMMA PRIME CMSX-2[C].Superalloy.1992:717-726.",10.11961/mater0203.MGI.20171221.ds.0012,尹海清,摘录,张国飞,2018/1/8,<110>s,,CMSX-2,950℃,,,,,,,,,,,,,,,,,,,,,,,,13.219Mpa√m,,,,,,,,,,,,,,,,,4HZ,
"ObjectId(""5b4d79d4e6b1a815d464ec30"")",,5.58,,,4.6,7.9,,0.6,,balwt.%,,6,0.99,7.9,,,,,,5,1.89E-4mm/cyc,,,,,,"Valentino Lupine,Giovanni Onofri,Gerard0 Vimercati.THE EFFECT OF CREEP, OXIDATION AND CRYSTAL ORIENTATIONON HIGH TEMPERATURE FATIGUE CRACK PROPAGATIONIN STANDARD AND RAFT-LIKE GAMMA PRIME CMSX-2[C].Superalloy.1992:717-726.",10.11961/mater0203.MGI.20171221.ds.0012,尹海清,摘录,张国飞,2018/1/8,<110>s,,CMSX-2,950℃,,,,,,,,,,,,,,,,,,,,,,,,14.9909Mpa√m,,,,,,,,,,,,,,,,,4HZ,
"ObjectId(""5b4d79d9e6b1a815d464ec32"")",,5.58,,,4.6,7.9,,0.6,,balwt.%,,6,0.99,7.9,,,,,,5,7.75E-5mm/cyc,,,,,,"Valentino Lupine,Giovanni Onofri,Gerard0 Vimercati.THE EFFECT OF CREEP, OXIDATION AND CRYSTAL ORIENTATIONON HIGH TEMPERATURE FATIGUE CRACK PROPAGATIONIN STANDARD AND RAFT-LIKE GAMMA PRIME CMSX-2[C].Superalloy.1992:717-726.",10.11961/mater0203.MGI.20171221.ds.0012,尹海清,摘录,张国飞,2018/1/8,<110>s,,CMSX-2,950℃,,,,,,,,,,,,,,,,,,,,,,,,12.412Mpa√m,,,,,,,,,,,,,,,,,4HZ,
"ObjectId(""5b4d79dee6b1a815d464ec34"")",,5.58,,,4.6,7.9,,0.6,,balwt.%,,6,0.99,7.9,,,,,,5,2.82E-4mm/cyc,,,,,,"Valentino Lupine,Giovanni Onofri,Gerard0 Vimercati.THE EFFECT OF CREEP, OXIDATION AND CRYSTAL ORIENTATIONON HIGH TEMPERATURE FATIGUE CRACK PROPAGATIONIN STANDARD AND RAFT-LIKE GAMMA PRIME CMSX-2[C].Superalloy.1992:717-726.",10.11961/mater0203.MGI.20171221.ds.0012,尹海清,摘录,张国飞,2018/1/8,<110>s,,CMSX-2,950℃,,,,,,,,,,,,,,,,,,,,,,,,17.0032Mpa√m,,,,,,,,,,,,,,,,,4HZ,
