Repository: wujunming1/superalloy-project

File: 国际高温合金会议论文和数据/文献-数据-科研机构关联/数据汇总/力学性能/mechanicproperty_fcpr.csv (part 19 of 20)
_id,air处理/air,Al,B,C,Co,Cr,Fe,Mo,Nb+Ta,Ni,Si,Ta,Ti,W,Zr,一次时效/温度,一次时效及空冷/时间,二次时效/温度,二次时效及空冷/时间,保温/时间,力学性能/疲劳裂纹扩展速率,加热/温度,加载应力/应力比,加载应力/应力范围,备注,应力强度因子范围/应力强度因子范围,摘录出处,数据DOI,数据审核者,数据来源方式,数据生产者,数据采集时间,晶粒取向/晶粒取向,机械热处理/温度,材料牌号,标准热处理/温度,标准热处理后油淬/时间,热处理1/冷却速率,热处理1/时间,热处理1/温度,热处理2/冷却速率,热处理2/时间,热处理2/温度,热处理3/冷却速率,热处理3/时间,热处理3/温度,热处理4/冷却速率,热处理4/时间,热处理4/温度,热处理5/时间,热处理5/温度,热机械处理/温度,疲劳测试/初始温度,疲劳测试/应力强度,疲劳测试/应力强度因子,疲劳测试/测试温度,疲劳测试/温度,疲劳测试/频率,疲劳裂纹扩展/同等水平有效应力强度因子,疲劳裂纹扩展/应力强度因子,疲劳裂纹扩展/应力强度因子范围,疲劳裂纹扩展/有效应力强度因子范围,疲劳裂纹扩展/等效应力强度因子范围,疲劳裂纹扩展温度/疲劳裂纹扩展温度,疲劳裂纹扩展频率/疲劳裂纹扩展频率,真空处理/真空,第一次时效保温/第一次时效时间,第一次时效处理/第一次时效温度,第三次时效保温/第三次时效时间,第三次时效处理/第三次时效温度,第二次时效保温/第二次时效时间,第二次时效处理/第二次时效温度,等温锻造/变形量,等温锻造/温度,裂纹初始长度/裂纹初始长度,裂纹扩展方向/裂纹扩展方向,裂纹扩展频率/频率,裂纹面/裂纹面
"ObjectId(""5b4d79e3e6b1a815d464ec36"")",,5.58,,,4.6,7.9,,0.6,,balwt.%,,6,0.99,7.9,,,,,,5,7.32E-5mm/cyc,,,,,,"Valentino Lupine,Giovanni Onofri,Gerard0 Vimercati.THE EFFECT OF CREEP, OXIDATION AND CRYSTAL ORIENTATIONON HIGH TEMPERATURE FATIGUE CRACK PROPAGATIONIN STANDARD AND RAFT-LIKE GAMMA PRIME CMSX-2[C].Superalloy.1992:717-726.",10.11961/mater0203.MGI.20171221.ds.0012,尹海清,摘录,张国飞,2018/1/8,<110>s,,CMSX-2,950℃,,,,,,,,,,,,,,,,,,,,,,,,11.8244Mpa√m,,,,,,,,,,,,,,,,,4HZ,
"ObjectId(""5b4d79e8e6b1a815d464ec38"")",,5.58,,,4.6,7.9,,0.6,,balwt.%,,6,0.99,7.9,,,,,,5,7.31E-5mm/cyc,,,,,,"Valentino Lupine,Giovanni Onofri,Gerard0 Vimercati.THE EFFECT OF CREEP, OXIDATION AND CRYSTAL ORIENTATIONON HIGH TEMPERATURE FATIGUE CRACK PROPAGATIONIN STANDARD AND RAFT-LIKE GAMMA PRIME CMSX-2[C].Superalloy.1992:717-726.",10.11961/mater0203.MGI.20171221.ds.0012,尹海清,摘录,张国飞,2018/1/8,<110>s,,CMSX-2,950℃,,,,,,,,,,,,,,,,,,,,,,,,11.4295Mpa√m,,,,,,,,,,,,,,,,,4HZ,
"ObjectId(""5b4d79ede6b1a815d464ec3a"")",,5.58,,,4.6,7.9,,0.6,,balwt.%,,6,0.99,7.9,,,,,,5,7.32E-5mm/cyc,,,,,,"Valentino Lupine,Giovanni Onofri,Gerard0 Vimercati.THE EFFECT OF CREEP, OXIDATION AND CRYSTAL ORIENTATIONON HIGH TEMPERATURE FATIGUE CRACK PROPAGATIONIN STANDARD AND RAFT-LIKE GAMMA PRIME CMSX-2[C].Superalloy.1992:717-726.",10.11961/mater0203.MGI.20171221.ds.0012,尹海清,摘录,张国飞,2018/1/8,<110>s,,CMSX-2,950℃,,,,,,,,,,,,,,,,,,,,,,,,11.5971Mpa√m,,,,,,,,,,,,,,,,,4HZ,
"ObjectId(""5b4d79f2e6b1a815d464ec3c"")",,5.58,,,4.6,7.9,,0.6,,balwt.%,,6,0.99,7.9,,,,,,5,2.18E-4mm/cyc,,,,,,"Valentino Lupine,Giovanni Onofri,Gerard0 Vimercati.THE EFFECT OF CREEP, OXIDATION AND CRYSTAL ORIENTATIONON HIGH TEMPERATURE FATIGUE CRACK PROPAGATIONIN STANDARD AND RAFT-LIKE GAMMA PRIME CMSX-2[C].Superalloy.1992:717-726.",10.11961/mater0203.MGI.20171221.ds.0012,尹海清,摘录,张国飞,2018/1/8,<110>s,,CMSX-2,950℃,,,,,,,,,,,,,,,,,,,,,,,,15.5832Mpa√m,,,,,,,,,,,,,,,,,4HZ,
"ObjectId(""5b4d79f6e6b1a815d464ec3e"")",,5.58,,,4.6,7.9,,0.6,,balwt.%,,6,0.99,7.9,,,,,,5,1.23E-4mm/cyc,,,,,,"Valentino Lupine,Giovanni Onofri,Gerard0 Vimercati.THE EFFECT OF CREEP, OXIDATION AND CRYSTAL ORIENTATIONON HIGH TEMPERATURE FATIGUE CRACK PROPAGATIONIN STANDARD AND RAFT-LIKE GAMMA PRIME CMSX-2[C].Superalloy.1992:717-726.",10.11961/mater0203.MGI.20171221.ds.0012,尹海清,摘录,张国飞,2018/1/8,<110>s,,CMSX-2,950℃,,,,,,,,,,,,,,,,,,,,,,,,13.7402Mpa√m,,,,,,,,,,,,,,,,,4HZ,
"ObjectId(""5b4d7a00e6b1a815d464ec40"")",,5.58,,,4.6,7.9,,0.6,,balwt.%,,6,0.99,7.9,,,,,,,3.70E-3mm/cyc,,,,,,"Valentino Lupine,Giovanni Onofri,Gerard0 Vimercati.THE EFFECT OF CREEP, OXIDATION AND CRYSTAL ORIENTATIONON HIGH TEMPERATURE FATIGUE CRACK PROPAGATIONIN STANDARD AND RAFT-LIKE GAMMA PRIME CMSX-2[C].Superalloy.1992:717-726.",10.11961/mater0203.MGI.20171221.ds.0012,尹海清,摘录,张国飞,2018/1/8,,,CMSX-2,,,,,,,,,,,,,,,,,750℃,,,,,,,,21.9988Mpa√m,,,,,,,,,,,,,,,,,,
"ObjectId(""5b4d7a05e6b1a815d464ec42"")",,5.58,,,4.6,7.9,,0.6,,balwt.%,,6,0.99,7.9,,,,,,,3.75E-2mm/cyc,,,,,,"Valentino Lupine,Giovanni Onofri,Gerard0 Vimercati.THE EFFECT OF CREEP, OXIDATION AND CRYSTAL ORIENTATIONON HIGH TEMPERATURE FATIGUE CRACK PROPAGATIONIN STANDARD AND RAFT-LIKE GAMMA PRIME CMSX-2[C].Superalloy.1992:717-726.",10.11961/mater0203.MGI.20171221.ds.0012,尹海清,摘录,张国飞,2018/1/8,,,CMSX-2,,,,,,,,,,,,,,,,,750℃,,,,,,,,45.7831Mpa√m,,,,,,,,,,,,,,,,,,
"ObjectId(""5b4d7a0ae6b1a815d464ec44"")",,5.58,,,4.6,7.9,,0.6,,balwt.%,,6,0.99,7.9,,,,,,,0.0753862mm/cyc,,,,,,"Valentino Lupine,Giovanni Onofri,Gerard0 Vimercati.THE EFFECT OF CREEP, OXIDATION AND CRYSTAL ORIENTATIONON HIGH TEMPERATURE FATIGUE CRACK PROPAGATIONIN STANDARD AND RAFT-LIKE GAMMA PRIME CMSX-2[C].Superalloy.1992:717-726.",10.11961/mater0203.MGI.20171221.ds.0012,尹海清,摘录,张国飞,2018/1/8,,,CMSX-2,,,,,,,,,,,,,,,,,750℃,,,,,,,,70.9219Mpa√m,,,,,,,,,,,,,,,,,,
"ObjectId(""5b4d7a0fe6b1a815d464ec46"")",,5.58,,,4.6,7.9,,0.6,,balwt.%,,6,0.99,7.9,,,,,,,5.26E-3mm/cyc,,,,,,"Valentino Lupine,Giovanni Onofri,Gerard0 Vimercati.THE EFFECT OF CREEP, OXIDATION AND CRYSTAL ORIENTATIONON HIGH TEMPERATURE FATIGUE CRACK PROPAGATIONIN STANDARD AND RAFT-LIKE GAMMA PRIME CMSX-2[C].Superalloy.1992:717-726.",10.11961/mater0203.MGI.20171221.ds.0012,尹海清,摘录,张国飞,2018/1/8,,,CMSX-2,,,,,,,,,,,,,,,,,750℃,,,,,,,,23.7614Mpa√m,,,,,,,,,,,,,,,,,,
"ObjectId(""5b4d7a14e6b1a815d464ec48"")",,5.58,,,4.6,7.9,,0.6,,balwt.%,,6,0.99,7.9,,,,,,,2.60E-3mm/cyc,,,,,,"Valentino Lupine,Giovanni Onofri,Gerard0 Vimercati.THE EFFECT OF CREEP, OXIDATION AND CRYSTAL ORIENTATIONON HIGH TEMPERATURE FATIGUE CRACK PROPAGATIONIN STANDARD AND RAFT-LIKE GAMMA PRIME CMSX-2[C].Superalloy.1992:717-726.",10.11961/mater0203.MGI.20171221.ds.0012,尹海清,摘录,张国飞,2018/1/8,,,CMSX-2,,,,,,,,,,,,,,,,,750℃,,,,,,,,20.6311Mpa√m,,,,,,,,,,,,,,,,,,
"ObjectId(""5b4d7a19e6b1a815d464ec4a"")",,5.58,,,4.6,7.9,,0.6,,balwt.%,,6,0.99,7.9,,,,,,,3.04E-2mm/cyc,,,,,,"Valentino Lupine,Giovanni Onofri,Gerard0 Vimercati.THE EFFECT OF CREEP, OXIDATION AND CRYSTAL ORIENTATIONON HIGH TEMPERATURE FATIGUE CRACK PROPAGATIONIN STANDARD AND RAFT-LIKE GAMMA PRIME CMSX-2[C].Superalloy.1992:717-726.",10.11961/mater0203.MGI.20171221.ds.0012,尹海清,摘录,张国飞,2018/1/8,,,CMSX-2,,,,,,,,,,,,,,,,,750℃,,,,,,,,41.0391Mpa√m,,,,,,,,,,,,,,,,,,
"ObjectId(""5b4d7a1de6b1a815d464ec4c"")",,5.58,,,4.6,7.9,,0.6,,balwt.%,,6,0.99,7.9,,,,,,,1.97E-3mm/cyc,,,,,,"Valentino Lupine,Giovanni Onofri,Gerard0 Vimercati.THE EFFECT OF CREEP, OXIDATION AND CRYSTAL ORIENTATIONON HIGH TEMPERATURE FATIGUE CRACK PROPAGATIONIN STANDARD AND RAFT-LIKE GAMMA PRIME CMSX-2[C].Superalloy.1992:717-726.",10.11961/mater0203.MGI.20171221.ds.0012,尹海清,摘录,张国飞,2018/1/8,,,CMSX-2,,,,,,,,,,,,,,,,,750℃,,,,,,,,19.4725Mpa√m,,,,,,,,,,,,,,,,,,
"ObjectId(""5b4d7a22e6b1a815d464ec4e"")",,5.58,,,4.6,7.9,,0.6,,balwt.%,,6,0.99,7.9,,,,,,,5.51E-2mm/cyc,,,,,,"Valentino Lupine,Giovanni Onofri,Gerard0 Vimercati.THE EFFECT OF CREEP, OXIDATION AND CRYSTAL ORIENTATIONON HIGH TEMPERATURE FATIGUE CRACK PROPAGATIONIN STANDARD AND RAFT-LIKE GAMMA PRIME CMSX-2[C].Superalloy.1992:717-726.",10.11961/mater0203.MGI.20171221.ds.0012,尹海清,摘录,张国飞,2018/1/8,,,CMSX-2,,,,,,,,,,,,,,,,,750℃,,,,,,,,58.847Mpa√m,,,,,,,,,,,,,,,,,,
"ObjectId(""5b4d7a27e6b1a815d464ec50"")",,5.58,,,4.6,7.9,,0.6,,balwt.%,,6,0.99,7.9,,,,,,,4.79E-2mm/cyc,,,,,,"Valentino Lupine,Giovanni Onofri,Gerard0 Vimercati.THE EFFECT OF CREEP, OXIDATION AND CRYSTAL ORIENTATIONON HIGH TEMPERATURE FATIGUE CRACK PROPAGATIONIN STANDARD AND RAFT-LIKE GAMMA PRIME CMSX-2[C].Superalloy.1992:717-726.",10.11961/mater0203.MGI.20171221.ds.0012,尹海清,摘录,张国飞,2018/1/8,,,CMSX-2,,,,,,,,,,,,,,,,,750℃,,,,,,,,51.4045Mpa√m,,,,,,,,,,,,,,,,,,
"ObjectId(""5b4d7a2ce6b1a815d464ec52"")",,5.58,,,4.6,7.9,,0.6,,balwt.%,,6,0.99,7.9,,,,,,,1.56E-2mm/cyc,,,,,,"Valentino Lupine,Giovanni Onofri,Gerard0 Vimercati.THE EFFECT OF CREEP, OXIDATION AND CRYSTAL ORIENTATIONON HIGH TEMPERATURE FATIGUE CRACK PROPAGATIONIN STANDARD AND RAFT-LIKE GAMMA PRIME CMSX-2[C].Superalloy.1992:717-726.",10.11961/mater0203.MGI.20171221.ds.0012,尹海清,摘录,张国飞,2018/1/8,,,CMSX-2,,,,,,,,,,,,,,,,,750℃,,,,,,,,32.349Mpa√m,,,,,,,,,,,,,,,,,,
"ObjectId(""5b4d7a31e6b1a815d464ec54"")",,5.58,,,4.6,7.9,,0.6,,balwt.%,,6,0.99,7.9,,,,,,,1.54E-3mm/cyc,,,,,,"Valentino Lupine,Giovanni Onofri,Gerard0 Vimercati.THE EFFECT OF CREEP, OXIDATION AND CRYSTAL ORIENTATIONON HIGH TEMPERATURE FATIGUE CRACK PROPAGATIONIN STANDARD AND RAFT-LIKE GAMMA PRIME CMSX-2[C].Superalloy.1992:717-726.",10.11961/mater0203.MGI.20171221.ds.0012,尹海清,摘录,张国飞,2018/1/8,,,CMSX-2,,,,,,,,,,,,,,,,,750℃,,,,,,,,18.617Mpa√m,,,,,,,,,,,,,,,,,,
"ObjectId(""5b4d7a36e6b1a815d464ec56"")",,5.58,,,4.6,7.9,,0.6,,balwt.%,,6,0.99,7.9,,,,,,,2.47E-2mm/cyc,,,,,,"Valentino Lupine,Giovanni Onofri,Gerard0 Vimercati.THE EFFECT OF CREEP, OXIDATION AND CRYSTAL ORIENTATIONON HIGH TEMPERATURE FATIGUE CRACK PROPAGATIONIN STANDARD AND RAFT-LIKE GAMMA PRIME CMSX-2[C].Superalloy.1992:717-726.",10.11961/mater0203.MGI.20171221.ds.0012,尹海清,摘录,张国飞,2018/1/8,,,CMSX-2,,,,,,,,,,,,,,,,,750℃,,,,,,,,36.7866Mpa√m,,,,,,,,,,,,,,,,,,
"ObjectId(""5b4d7a3be6b1a815d464ec58"")",,5.58,,,4.6,7.9,,0.6,,balwt.%,,6,0.99,7.9,,,,,,,9.38E-4mm/cyc,,,,,,"Valentino Lupine,Giovanni Onofri,Gerard0 Vimercati.THE EFFECT OF CREEP, OXIDATION AND CRYSTAL ORIENTATIONON HIGH TEMPERATURE FATIGUE CRACK PROPAGATIONIN STANDARD AND RAFT-LIKE GAMMA PRIME CMSX-2[C].Superalloy.1992:717-726.",10.11961/mater0203.MGI.20171221.ds.0012,尹海清,摘录,张国飞,2018/1/8,,,CMSX-2,,,,,,,,,,,,,,,,,750℃,,,,,,,,17.9171Mpa√m,,,,,,,,,,,,,,,,,,
"ObjectId(""5b4d7a3fe6b1a815d464ec5a"")",,5.58,,,4.6,7.9,,0.6,,balwt.%,,6,0.99,7.9,,,,,,,7.48E-3mm/cyc,,,,,,"Valentino Lupine,Giovanni Onofri,Gerard0 Vimercati.THE EFFECT OF CREEP, OXIDATION AND CRYSTAL ORIENTATIONON HIGH TEMPERATURE FATIGUE CRACK PROPAGATIONIN STANDARD AND RAFT-LIKE GAMMA PRIME CMSX-2[C].Superalloy.1992:717-726.",10.11961/mater0203.MGI.20171221.ds.0012,尹海清,摘录,张国飞,2018/1/8,,,CMSX-2,,,,,,,,,,,,,,,,,750℃,,,,,,,,25.9981Mpa√m,,,,,,,,,,,,,,,,,,
"ObjectId(""5b4d7a44e6b1a815d464ec5c"")",,5.58,,,4.6,7.9,,0.6,,balwt.%,,6,0.99,7.9,,,,,,,1.18E-2mm/cyc,,,,,,"Valentino Lupine,Giovanni Onofri,Gerard0 Vimercati.THE EFFECT OF CREEP, OXIDATION AND CRYSTAL ORIENTATIONON HIGH TEMPERATURE FATIGUE CRACK PROPAGATIONIN STANDARD AND RAFT-LIKE GAMMA PRIME CMSX-2[C].Superalloy.1992:717-726.",10.11961/mater0203.MGI.20171221.ds.0012,尹海清,摘录,张国飞,2018/1/8,,,CMSX-2,,,,,,,,,,,,,,,,,750℃,,,,,,,,28.9985Mpa√m,,,,,,,,,,,,,,,,,,
"ObjectId(""5b4d7a4ee6b1a815d464ec5e"")",,5.58,,,4.6,7.9,,0.6,,balwt.%,,6,0.99,7.9,,,,,,,6.15E-4mm/cyc,,,,,,"Valentino Lupine,Giovanni Onofri,Gerard0 Vimercati.THE EFFECT OF CREEP, OXIDATION AND CRYSTAL ORIENTATIONON HIGH TEMPERATURE FATIGUE CRACK PROPAGATIONIN STANDARD AND RAFT-LIKE GAMMA PRIME CMSX-2[C].Superalloy.1992:717-726.",10.11961/mater0203.MGI.20171221.ds.0012,尹海清,摘录,张国飞,2018/1/8,,,CMSX-2,,,,,,,,,,,,,,,,,750℃,,,,,,,,17.4664Mpa√m,,,,,,,,,,,,,,,,,,
"ObjectId(""5b4d7a54e6b1a815d464ec60"")",,5.58,,,4.6,7.9,,0.6,,balwt.%,,6,0.99,7.9,,,,,,,7.72E-3mm/cyc,,,,,,"Valentino Lupine,Giovanni Onofri,Gerard0 Vimercati.THE EFFECT OF CREEP, OXIDATION AND CRYSTAL ORIENTATIONON HIGH TEMPERATURE FATIGUE CRACK PROPAGATIONIN STANDARD AND RAFT-LIKE GAMMA PRIME CMSX-2[C].Superalloy.1992:717-726.",10.11961/mater0203.MGI.20171221.ds.0012,尹海清,摘录,张国飞,2018/1/8,,,CMSX-2,750℃,,,,,,,,,,,,,,,,,,,,,,,,30.5415Mpa√m,,,,,,,,,,,,,,,,,,
"ObjectId(""5b4d7a58e6b1a815d464ec62"")",,5.58,,,4.6,7.9,,0.6,,balwt.%,,6,0.99,7.9,,,,,,,3.50E-4mm/cyc,,,,,,"Valentino Lupine,Giovanni Onofri,Gerard0 Vimercati.THE EFFECT OF CREEP, OXIDATION AND CRYSTAL ORIENTATIONON HIGH TEMPERATURE FATIGUE CRACK PROPAGATIONIN STANDARD AND RAFT-LIKE GAMMA PRIME CMSX-2[C].Superalloy.1992:717-726.",10.11961/mater0203.MGI.20171221.ds.0012,尹海清,摘录,张国飞,2018/1/8,,,CMSX-2,,,,,,,,,,,,,,,,,750℃,,,,,,,,15.6604Mpa√m,,,,,,,,,,,,,,,,,,
"ObjectId(""5b4d7a5de6b1a815d464ec64"")",,5.58,,,4.6,7.9,,0.6,,balwt.%,,6,0.99,7.9,,,,,,,5.35E-4mm/cyc,,,,,,"Valentino Lupine,Giovanni Onofri,Gerard0 Vimercati.THE EFFECT OF CREEP, OXIDATION AND CRYSTAL ORIENTATIONON HIGH TEMPERATURE FATIGUE CRACK PROPAGATIONIN STANDARD AND RAFT-LIKE GAMMA PRIME CMSX-2[C].Superalloy.1992:717-726.",10.11961/mater0203.MGI.20171221.ds.0012,尹海清,摘录,张国飞,2018/1/8,,,CMSX-2,,,,,,,,,,,,,,,,,750℃,,,,,,,,15.9614Mpa√m,,,,,,,,,,,,,,,,,,
"ObjectId(""5b4d7a62e6b1a815d464ec66"")",,5.58,,,4.6,7.9,,0.6,,balwt.%,,6,0.99,7.9,,,,,,,0.0461423mm/cyc,,,,,,"Valentino Lupine,Giovanni Onofri,Gerard0 Vimercati.THE EFFECT OF CREEP, OXIDATION AND CRYSTAL ORIENTATIONON HIGH TEMPERATURE FATIGUE CRACK PROPAGATIONIN STANDARD AND RAFT-LIKE GAMMA PRIME CMSX-2[C].Superalloy.1992:717-726.",10.11961/mater0203.MGI.20171221.ds.0012,尹海清,摘录,张国飞,2018/1/8,,,CMSX-2,750℃,,,,,,,,,,,,,,,,,,,,,,,,59.6176Mpa√m,,,,,,,,,,,,,,,,,,
"ObjectId(""5b4d7a67e6b1a815d464ec68"")",,5.58,,,4.6,7.9,,0.6,,balwt.%,,6,0.99,7.9,,,,,,,3.96E-3mm/cyc,,,,,,"Valentino Lupine,Giovanni Onofri,Gerard0 Vimercati.THE EFFECT OF CREEP, OXIDATION AND CRYSTAL ORIENTATIONON HIGH TEMPERATURE FATIGUE CRACK PROPAGATIONIN STANDARD AND RAFT-LIKE GAMMA PRIME CMSX-2[C].Superalloy.1992:717-726.",10.11961/mater0203.MGI.20171221.ds.0012,尹海清,摘录,张国飞,2018/1/8,,,CMSX-2,750℃,,,,,,,,,,,,,,,,,,,,,,,,25.3479Mpa√m,,,,,,,,,,,,,,,,,,
"ObjectId(""5b4d7a6ce6b1a815d464ec6a"")",,5.58,,,4.6,7.9,,0.6,,balwt.%,,6,0.99,7.9,,,,,,,0.0140209mm/cyc,,,,,,"Valentino Lupine,Giovanni Onofri,Gerard0 Vimercati.THE EFFECT OF CREEP, OXIDATION AND CRYSTAL ORIENTATIONON HIGH TEMPERATURE FATIGUE CRACK PROPAGATIONIN STANDARD AND RAFT-LIKE GAMMA PRIME CMSX-2[C].Superalloy.1992:717-726.",10.11961/mater0203.MGI.20171221.ds.0012,尹海清,摘录,张国飞,2018/1/8,,,CMSX-2,750℃,,,,,,,,,,,,,,,,,,,,,,,,37.039Mpa√m,,,,,,,,,,,,,,,,,,
"ObjectId(""5b4d7a71e6b1a815d464ec6c"")",,5.58,,,4.6,7.9,,0.6,,balwt.%,,6,0.99,7.9,,,,,,,6.84E-4mm/cyc,,,,,,"Valentino Lupine,Giovanni Onofri,Gerard0 Vimercati.THE EFFECT OF CREEP, OXIDATION AND CRYSTAL ORIENTATIONON HIGH TEMPERATURE FATIGUE CRACK PROPAGATIONIN STANDARD AND RAFT-LIKE GAMMA PRIME CMSX-2[C].Superalloy.1992:717-726.",10.11961/mater0203.MGI.20171221.ds.0012,尹海清,摘录,张国飞,2018/1/8,,,CMSX-2,,,,,,,,,,,,,,,,,750℃,,,,,,,,16.2701Mpa√m,,,,,,,,,,,,,,,,,,
"ObjectId(""5b4d7a76e6b1a815d464ec6e"")",,5.58,,,4.6,7.9,,0.6,,balwt.%,,6,0.99,7.9,,,,,,,0.0185619mm/cyc,,,,,,"Valentino Lupine,Giovanni Onofri,Gerard0 Vimercati.THE EFFECT OF CREEP, OXIDATION AND CRYSTAL ORIENTATIONON HIGH TEMPERATURE FATIGUE CRACK PROPAGATIONIN STANDARD AND RAFT-LIKE GAMMA PRIME CMSX-2[C].Superalloy.1992:717-726.",10.11961/mater0203.MGI.20171221.ds.0012,尹海清,摘录,张国飞,2018/1/8,,,CMSX-2,750℃,,,,,,,,,,,,,,,,,,,,,,,,40.7896Mpa√m,,,,,,,,,,,,,,,,,,
"ObjectId(""5b4d7a7be6b1a815d464ec70"")",,5.58,,,4.6,7.9,,0.6,,balwt.%,,6,0.99,7.9,,,,,,,4.03E-4mm/cyc,,,,,,"Valentino Lupine,Giovanni Onofri,Gerard0 Vimercati.THE EFFECT OF CREEP, OXIDATION AND CRYSTAL ORIENTATIONON HIGH TEMPERATURE FATIGUE CRACK PROPAGATIONIN STANDARD AND RAFT-LIKE GAMMA PRIME CMSX-2[C].Superalloy.1992:717-726.",10.11961/mater0203.MGI.20171221.ds.0012,尹海清,摘录,张国飞,2018/1/8,,,CMSX-2,,,,,,,,,,,,,,,,,750℃,,,,,,,,15.3591Mpa√m,,,,,,,,,,,,,,,,,,
"ObjectId(""5b4d7a7fe6b1a815d464ec72"")",,5.58,,,4.6,7.9,,0.6,,balwt.%,,6,0.99,7.9,,,,,,,0.0282758mm/cyc,,,,,,"Valentino Lupine,Giovanni Onofri,Gerard0 Vimercati.THE EFFECT OF CREEP, OXIDATION AND CRYSTAL ORIENTATIONON HIGH TEMPERATURE FATIGUE CRACK PROPAGATIONIN STANDARD AND RAFT-LIKE GAMMA PRIME CMSX-2[C].Superalloy.1992:717-726.",10.11961/mater0203.MGI.20171221.ds.0012,尹海清,摘录,张国飞,2018/1/8,,,CMSX-2,750℃,,,,,,,,,,,,,,,,,,,,,,,,46.9878Mpa√m,,,,,,,,,,,,,,,,,,
"ObjectId(""5b4d7a84e6b1a815d464ec74"")",,5.58,,,4.6,7.9,,0.6,,balwt.%,,6,0.99,7.9,,,,,,,6.04E-3mm/cyc,,,,,,"Valentino Lupine,Giovanni Onofri,Gerard0 Vimercati.THE EFFECT OF CREEP, OXIDATION AND CRYSTAL ORIENTATIONON HIGH TEMPERATURE FATIGUE CRACK PROPAGATIONIN STANDARD AND RAFT-LIKE GAMMA PRIME CMSX-2[C].Superalloy.1992:717-726.",10.11961/mater0203.MGI.20171221.ds.0012,尹海清,摘录,张国飞,2018/1/8,,,CMSX-2,750℃,,,,,,,,,,,,,,,,,,,,,,,,27.7326Mpa√m,,,,,,,,,,,,,,,,,,
"ObjectId(""5b4d7a89e6b1a815d464ec76"")",,5.58,,,4.6,7.9,,0.6,,balwt.%,,6,0.99,7.9,,,,,,,0.0102224mm/cyc,,,,,,"Valentino Lupine,Giovanni Onofri,Gerard0 Vimercati.THE EFFECT OF CREEP, OXIDATION AND CRYSTAL ORIENTATIONON HIGH TEMPERATURE FATIGUE CRACK PROPAGATIONIN STANDARD AND RAFT-LIKE GAMMA PRIME CMSX-2[C].Superalloy.1992:717-726.",10.11961/mater0203.MGI.20171221.ds.0012,尹海清,摘录,张国飞,2018/1/8,,,CMSX-2,750℃,,,,,,,,,,,,,,,,,,,,,,,,33.8516Mpa√m,,,,,,,,,,,,,,,,,,
"ObjectId(""5b4d7a8ee6b1a815d464ec78"")",,5.58,,,4.6,7.9,,0.6,,balwt.%,,6,0.99,7.9,,,,,,,5.16E-4mm/cyc,,,,,,"Valentino Lupine,Giovanni Onofri,Gerard0 Vimercati.THE EFFECT OF CREEP, OXIDATION AND CRYSTAL ORIENTATIONON HIGH TEMPERATURE FATIGUE CRACK PROPAGATIONIN STANDARD AND RAFT-LIKE GAMMA PRIME CMSX-2[C].Superalloy.1992:717-726.",10.11961/mater0203.MGI.20171221.ds.0012,尹海清,摘录,张国飞,2018/1/8,,,CMSX-2,,,,,,,,,,,,,,,,,750℃,,,,,,,,16.6982Mpa√m,,,,,,,,,,,,,,,,,,
"ObjectId(""5b4d7a93e6b1a815d464ec7a"")",,5.58,,,4.6,7.9,,0.6,,balwt.%,,6,0.99,7.9,,,,,,,4.64E-4mm/cyc,,,,,,"Valentino Lupine,Giovanni Onofri,Gerard0 Vimercati.THE EFFECT OF CREEP, OXIDATION AND CRYSTAL ORIENTATIONON HIGH TEMPERATURE FATIGUE CRACK PROPAGATIONIN STANDARD AND RAFT-LIKE GAMMA PRIME CMSX-2[C].Superalloy.1992:717-726.",10.11961/mater0203.MGI.20171221.ds.0012,尹海清,摘录,张国飞,2018/1/8,,,CMSX-2,,,,,,,,,,,,,,,,,750℃,,,,,,,,17.0254Mpa√m,,,,,,,,,,,,,,,,,,
"ObjectId(""5b4d7a9de6b1a815d464ec7c"")",,5.58,,,4.6,7.9,,0.6,,balwt.%,,6,0.99,7.9,,,,,,,1.04E-3mm/cyc,,,,,,"Valentino Lupine,Giovanni Onofri,Gerard0 Vimercati.THE EFFECT OF CREEP, OXIDATION AND CRYSTAL ORIENTATIONON HIGH TEMPERATURE FATIGUE CRACK PROPAGATIONIN STANDARD AND RAFT-LIKE GAMMA PRIME CMSX-2[C].Superalloy.1992:717-726.",10.11961/mater0203.MGI.20171221.ds.0012,尹海清,摘录,张国飞,2018/1/8,,,CMSX-2,750℃,,,,,,,,,,,,,,,,,,,,,,,,18.1482Mpa√m,,,,,,,,,,,,,,,,,,
"ObjectId(""5b4d7aa2e6b1a815d464ec7e"")",,5.58,,,4.6,7.9,,0.6,,balwt.%,,6,0.99,7.9,,,,,,,9.73E-4mm/cyc,,,,,,"Valentino Lupine,Giovanni Onofri,Gerard0 Vimercati.THE EFFECT OF CREEP, OXIDATION AND CRYSTAL ORIENTATIONON HIGH TEMPERATURE FATIGUE CRACK PROPAGATIONIN STANDARD AND RAFT-LIKE GAMMA PRIME CMSX-2[C].Superalloy.1992:717-726.",10.11961/mater0203.MGI.20171221.ds.0012,尹海清,摘录,张国飞,2018/1/8,,,CMSX-2,750℃,,,,,,,,,,,,,,,,,,,,,,,,17.4608Mpa√m,,,,,,,,,,,,,,,,,,
"ObjectId(""5b4d7aa6e6b1a815d464ec80"")",,5.58,,,4.6,7.9,,0.6,,balwt.%,,6,0.99,7.9,,,,,,,2.34E-3mm/cyc,,,,,,"Valentino Lupine,Giovanni Onofri,Gerard0 Vimercati.THE EFFECT OF CREEP, OXIDATION AND CRYSTAL ORIENTATIONON HIGH TEMPERATURE FATIGUE CRACK PROPAGATIONIN STANDARD AND RAFT-LIKE GAMMA PRIME CMSX-2[C].Superalloy.1992:717-726.",10.11961/mater0203.MGI.20171221.ds.0012,尹海清,摘录,张国飞,2018/1/8,,,CMSX-2,750℃,,,,,,,,,,,,,,,,,,,,,,,,21.7241Mpa√m,,,,,,,,,,,,,,,,,,
"ObjectId(""5b4d7aabe6b1a815d464ec82"")",,5.58,,,4.6,7.9,,0.6,,balwt.%,,6,0.99,7.9,,,,,,,0.00719962mm/cyc,,,,,,"Valentino Lupine,Giovanni Onofri,Gerard0 Vimercati.THE EFFECT OF CREEP, OXIDATION AND CRYSTAL ORIENTATIONON HIGH TEMPERATURE FATIGUE CRACK PROPAGATIONIN STANDARD AND RAFT-LIKE GAMMA PRIME CMSX-2[C].Superalloy.1992:717-726.",10.11961/mater0203.MGI.20171221.ds.0012,尹海清,摘录,张国飞,2018/1/8,,,CMSX-2,,,,,,,,,,,,,,,,,950℃,,,,,,,,29.7659Mpa√m,,,,,,,,,,,,,,,,,,
"ObjectId(""5b4d7ab0e6b1a815d464ec84"")",,5.58,,,4.6,7.9,,0.6,,balwt.%,,6,0.99,7.9,,,,,,,2.99E-3mm/cyc,,,,,,"Valentino Lupine,Giovanni Onofri,Gerard0 Vimercati.THE EFFECT OF CREEP, OXIDATION AND CRYSTAL ORIENTATIONON HIGH TEMPERATURE FATIGUE CRACK PROPAGATIONIN STANDARD AND RAFT-LIKE GAMMA PRIME CMSX-2[C].Superalloy.1992:717-726.",10.11961/mater0203.MGI.20171221.ds.0012,尹海清,摘录,张国飞,2018/1/8,,,CMSX-2,750℃,,,,,,,,,,,,,,,,,,,,,,,,23.6181Mpa√m,,,,,,,,,,,,,,,,,,
"ObjectId(""5b4d7ab5e6b1a815d464ec86"")",,5.58,,,4.6,7.9,,0.6,,balwt.%,,6,0.99,7.9,,,,,,,3.90E-4mm/cyc,,,,,,"Valentino Lupine,Giovanni Onofri,Gerard0 Vimercati.THE EFFECT OF CREEP, OXIDATION AND CRYSTAL ORIENTATIONON HIGH TEMPERATURE FATIGUE CRACK PROPAGATIONIN STANDARD AND RAFT-LIKE GAMMA PRIME CMSX-2[C].Superalloy.1992:717-726.",10.11961/mater0203.MGI.20171221.ds.0012,尹海清,摘录,张国飞,2018/1/8,,,CMSX-2,750℃,,,,,,,,,,,,,,,,,,,,,,,,15.0654Mpa√m,,,,,,,,,,,,,,,,,,
"ObjectId(""5b4d7abae6b1a815d464ec88"")",,5.58,,,4.6,7.9,,0.6,,balwt.%,,6,0.99,7.9,,,,,,,6.85E-4mm/cyc,,,,,,"Valentino Lupine,Giovanni Onofri,Gerard0 Vimercati.THE EFFECT OF CREEP, OXIDATION AND CRYSTAL ORIENTATIONON HIGH TEMPERATURE FATIGUE CRACK PROPAGATIONIN STANDARD AND RAFT-LIKE GAMMA PRIME CMSX-2[C].Superalloy.1992:717-726.",10.11961/mater0203.MGI.20171221.ds.0012,尹海清,摘录,张国飞,2018/1/8,,,CMSX-2,750℃,,,,,,,,,,,,,,,,,,,,,,,,15.8561Mpa√m,,,,,,,,,,,,,,,,,,
"ObjectId(""5b4d7abfe6b1a815d464ec8a"")",,5.58,,,4.6,7.9,,0.6,,balwt.%,,6,0.99,7.9,,,,,,,0.0205601mm/cyc,,,,,,"Valentino Lupine,Giovanni Onofri,Gerard0 Vimercati.THE EFFECT OF CREEP, OXIDATION AND CRYSTAL ORIENTATIONON HIGH TEMPERATURE FATIGUE CRACK PROPAGATIONIN STANDARD AND RAFT-LIKE GAMMA PRIME CMSX-2[C].Superalloy.1992:717-726.",10.11961/mater0203.MGI.20171221.ds.0012,尹海清,摘录,张国飞,2018/1/8,,,CMSX-2,,,,,,,,,,,,,,,,,950℃,,,,,,,,49.8043Mpa√m,,,,,,,,,,,,,,,,,,
"ObjectId(""5b4d7ac4e6b1a815d464ec8c"")",,5.58,,,4.6,7.9,,0.6,,balwt.%,,6,0.99,7.9,,,,,,,6.84E-4mm/cyc,,,,,,"Valentino Lupine,Giovanni Onofri,Gerard0 Vimercati.THE EFFECT OF CREEP, OXIDATION AND CRYSTAL ORIENTATIONON HIGH TEMPERATURE FATIGUE CRACK PROPAGATIONIN STANDARD AND RAFT-LIKE GAMMA PRIME CMSX-2[C].Superalloy.1992:717-726.",10.11961/mater0203.MGI.20171221.ds.0012,尹海清,摘录,张国飞,2018/1/8,,,CMSX-2,750℃,,,,,,,,,,,,,,,,,,,,,,,,16.8028Mpa√m,,,,,,,,,,,,,,,,,,
"ObjectId(""5b4d7ac9e6b1a815d464ec8e"")",,5.58,,,4.6,7.9,,0.6,,balwt.%,,6,0.99,7.9,,,,,,,0.0135079mm/cyc,,,,,,"Valentino Lupine,Giovanni Onofri,Gerard0 Vimercati.THE EFFECT OF CREEP, OXIDATION AND CRYSTAL ORIENTATIONON HIGH TEMPERATURE FATIGUE CRACK PROPAGATIONIN STANDARD AND RAFT-LIKE GAMMA PRIME CMSX-2[C].Superalloy.1992:717-726.",10.11961/mater0203.MGI.20171221.ds.0012,尹海清,摘录,张国飞,2018/1/8,,,CMSX-2,,,,,,,,,,,,,,,,,950℃,,,,,,,,41.3278Mpa√m,,,,,,,,,,,,,,,,,,
"ObjectId(""5b4d7acde6b1a815d464ec90"")",,5.58,,,4.6,7.9,,0.6,,balwt.%,,6,0.99,7.9,,,,,,,1.33E-3mm/cyc,,,,,,"Valentino Lupine,Giovanni Onofri,Gerard0 Vimercati.THE EFFECT OF CREEP, OXIDATION AND CRYSTAL ORIENTATIONON HIGH TEMPERATURE FATIGUE CRACK PROPAGATIONIN STANDARD AND RAFT-LIKE GAMMA PRIME CMSX-2[C].Superalloy.1992:717-726.",10.11961/mater0203.MGI.20171221.ds.0012,尹海清,摘录,张国飞,2018/1/8,,,CMSX-2,750℃,,,,,,,,,,,,,,,,,,,,,,,,18.9822Mpa√m,,,,,,,,,,,,,,,,,,
"ObjectId(""5b4d7ad2e6b1a815d464ec92"")",,5.58,,,4.6,7.9,,0.6,,balwt.%,,6,0.99,7.9,,,,,,,1.96E-3mm/cyc,,,,,,"Valentino Lupine,Giovanni Onofri,Gerard0 Vimercati.THE EFFECT OF CREEP, OXIDATION AND CRYSTAL ORIENTATIONON HIGH TEMPERATURE FATIGUE CRACK PROPAGATIONIN STANDARD AND RAFT-LIKE GAMMA PRIME CMSX-2[C].Superalloy.1992:717-726.",10.11961/mater0203.MGI.20171221.ds.0012,尹海清,摘录,张国飞,2018/1/8,,,CMSX-2,750℃,,,,,,,,,,,,,,,,,,,,,,,,20.2401Mpa√m,,,,,,,,,,,,,,,,,,
"ObjectId(""5b4d7ad7e6b1a815d464ec94"")",,5.58,,,4.6,7.9,,0.6,,balwt.%,,6,0.99,7.9,,,,,,,0.00952024mm/cyc,,,,,,"Valentino Lupine,Giovanni Onofri,Gerard0 Vimercati.THE EFFECT OF CREEP, OXIDATION AND CRYSTAL ORIENTATIONON HIGH TEMPERATURE FATIGUE CRACK PROPAGATIONIN STANDARD AND RAFT-LIKE GAMMA PRIME CMSX-2[C].Superalloy.1992:717-726.",10.11961/mater0203.MGI.20171221.ds.0012,尹海清,摘录,张国飞,2018/1/8,,,CMSX-2,,,,,,,,,,,,,,,,,950℃,,,,,,,,34.9617Mpa√m,,,,,,,,,,,,,,,,,,
"ObjectId(""5b4d7adce6b1a815d464ec96"")",,5.58,,,4.6,7.9,,0.6,,balwt.%,,6,0.99,7.9,,,,,,,5.74E-4mm/cyc,,,,,,"Valentino Lupine,Giovanni Onofri,Gerard0 Vimercati.THE EFFECT OF CREEP, OXIDATION AND CRYSTAL ORIENTATIONON HIGH TEMPERATURE FATIGUE CRACK PROPAGATIONIN STANDARD AND RAFT-LIKE GAMMA PRIME CMSX-2[C].Superalloy.1992:717-726.",10.11961/mater0203.MGI.20171221.ds.0012,尹海清,摘录,张国飞,2018/1/8,,,CMSX-2,750℃,,,,,,,,,,,,,,,,,,,,,,,,15.3553Mpa√m,,,,,,,,,,,,,,,,,,
"ObjectId(""5b4d7ae1e6b1a815d464ec98"")",,5.58,,,4.6,7.9,,0.6,,balwt.%,,6,0.99,7.9,,,,,,,0.0414634mm/cyc,,,,,,"Valentino Lupine,Giovanni Onofri,Gerard0 Vimercati.THE EFFECT OF CREEP, OXIDATION AND CRYSTAL ORIENTATIONON HIGH TEMPERATURE FATIGUE CRACK PROPAGATIONIN STANDARD AND RAFT-LIKE GAMMA PRIME CMSX-2[C].Superalloy.1992:717-726.",10.11961/mater0203.MGI.20171221.ds.0012,尹海清,摘录,张国飞,2018/1/8,,,CMSX-2,,,,,,,,,,,,,,,,,950℃,,,,,,,,63.1818Mpa√m,,,,,,,,,,,,,,,,,,
"ObjectId(""5b4d7aebe6b1a815d464ec9a"")",,5.58,,,4.6,7.9,,0.6,,balwt.%,,6,0.99,7.9,,,,,,,0.00251582mm/cyc,,,,,,"Valentino Lupine,Giovanni Onofri,Gerard0 Vimercati.THE EFFECT OF CREEP, OXIDATION AND CRYSTAL ORIENTATIONON HIGH TEMPERATURE FATIGUE CRACK PROPAGATIONIN STANDARD AND RAFT-LIKE GAMMA PRIME CMSX-2[C].Superalloy.1992:717-726.",10.11961/mater0203.MGI.20171221.ds.0012,尹海清,摘录,张国飞,2018/1/8,,,CMSX-2,,,,,,,,,,,,,,,,,950℃,,,,,,,,19.9775Mpa√m,,,,,,,,,,,,,,,,,,
"ObjectId(""5b4d7af0e6b1a815d464ec9c"")",,5.58,,,4.6,7.9,,0.6,,balwt.%,,6,0.99,7.9,,,,,,,1.62E-4mm/cyc,,,,,,"Valentino Lupine,Giovanni Onofri,Gerard0 Vimercati.THE EFFECT OF CREEP, OXIDATION AND CRYSTAL ORIENTATIONON HIGH TEMPERATURE FATIGUE CRACK PROPAGATIONIN STANDARD AND RAFT-LIKE GAMMA PRIME CMSX-2[C].Superalloy.1992:717-726.",10.11961/mater0203.MGI.20171221.ds.0012,尹海清,摘录,张国飞,2018/1/8,,,CMSX-2,,,,,,,,,,,,,,,,,950℃,,,,,,,,12.0311Mpa√m,,,,,,,,,,,,,,,,,,
"ObjectId(""5b4d7af4e6b1a815d464ec9e"")",,5.58,,,4.6,7.9,,0.6,,balwt.%,,6,0.99,7.9,,,,,,,0.00143277mm/cyc,,,,,,"Valentino Lupine,Giovanni Onofri,Gerard0 Vimercati.THE EFFECT OF CREEP, OXIDATION AND CRYSTAL ORIENTATIONON HIGH TEMPERATURE FATIGUE CRACK PROPAGATIONIN STANDARD AND RAFT-LIKE GAMMA PRIME CMSX-2[C].Superalloy.1992:717-726.",10.11961/mater0203.MGI.20171221.ds.0012,尹海清,摘录,张国飞,2018/1/8,,,CMSX-2,,,,,,,,,,,,,,,,,950℃,,,,,,,,18.2615Mpa√m,,,,,,,,,,,,,,,,,,
"ObjectId(""5b4d7af9e6b1a815d464eca0"")",,5.58,,,4.6,7.9,,0.6,,balwt.%,,6,0.99,7.9,,,,,,,6.04E-5mm/cyc,,,,,,"Valentino Lupine,Giovanni Onofri,Gerard0 Vimercati.THE EFFECT OF CREEP, OXIDATION AND CRYSTAL ORIENTATIONON HIGH TEMPERATURE FATIGUE CRACK PROPAGATIONIN STANDARD AND RAFT-LIKE GAMMA PRIME CMSX-2[C].Superalloy.1992:717-726.",10.11961/mater0203.MGI.20171221.ds.0012,尹海清,摘录,张国飞,2018/1/8,,,CMSX-2,,,,,,,,,,,,,,,,,950℃,,,,,,,,11.072Mpa√m,,,,,,,,,,,,,,,,,,
"ObjectId(""5b4d7afee6b1a815d464eca2"")",,5.58,,,4.6,7.9,,0.6,,balwt.%,,6,0.99,7.9,,,,,,,0.00112153mm/cyc,,,,,,"Valentino Lupine,Giovanni Onofri,Gerard0 Vimercati.THE EFFECT OF CREEP, OXIDATION AND CRYSTAL ORIENTATIONON HIGH TEMPERATURE FATIGUE CRACK PROPAGATIONIN STANDARD AND RAFT-LIKE GAMMA PRIME CMSX-2[C].Superalloy.1992:717-726.",10.11961/mater0203.MGI.20171221.ds.0012,尹海清,摘录,张国飞,2018/1/8,,,CMSX-2,,,,,,,,,,,,,,,,,950℃,,,,,,,,16.2645Mpa√m,,,,,,,,,,,,,,,,,,
"ObjectId(""5b4d7b03e6b1a815d464eca4"")",,5.58,,,4.6,7.9,,0.6,,balwt.%,,6,0.99,7.9,,,,,,,9.75E-4mm/cyc,,,,,,"Valentino Lupine,Giovanni Onofri,Gerard0 Vimercati.THE EFFECT OF CREEP, OXIDATION AND CRYSTAL ORIENTATIONON HIGH TEMPERATURE FATIGUE CRACK PROPAGATIONIN STANDARD AND RAFT-LIKE GAMMA PRIME CMSX-2[C].Superalloy.1992:717-726.",10.11961/mater0203.MGI.20171221.ds.0012,尹海清,摘录,张国飞,2018/1/8,,,CMSX-2,,,,,,,,,,,,,,,,,950℃,,,,,,,,14.959Mpa√m,,,,,,,,,,,,,,,,,,
"ObjectId(""5b4d7b08e6b1a815d464eca6"")",,5.58,,,4.6,7.9,,0.6,,balwt.%,,6,0.99,7.9,,,,,,,0.00100969mm/cyc,,,,,,"Valentino Lupine,Giovanni Onofri,Gerard0 Vimercati.THE EFFECT OF CREEP, OXIDATION AND CRYSTAL ORIENTATIONON HIGH TEMPERATURE FATIGUE CRACK PROPAGATIONIN STANDARD AND RAFT-LIKE GAMMA PRIME CMSX-2[C].Superalloy.1992:717-726.",10.11961/mater0203.MGI.20171221.ds.0012,尹海清,摘录,张国飞,2018/1/8,,,CMSX-2,,,,,,,,,,,,,,,,,950℃,,,,,,,,15.5483Mpa√m,,,,,,,,,,,,,,,,,,
"ObjectId(""5b4d7b0de6b1a815d464eca8"")",,5.58,,,4.6,7.9,,0.6,,balwt.%,,6,0.99,7.9,,,,,,,3.39E-4mm/cyc,,,,,,"Valentino Lupine,Giovanni Onofri,Gerard0 Vimercati.THE EFFECT OF CREEP, OXIDATION AND CRYSTAL ORIENTATIONON HIGH TEMPERATURE FATIGUE CRACK PROPAGATIONIN STANDARD AND RAFT-LIKE GAMMA PRIME CMSX-2[C].Superalloy.1992:717-726.",10.11961/mater0203.MGI.20171221.ds.0012,尹海清,摘录,张国飞,2018/1/8,,,CMSX-2,,,,,,,,,,,,,,,,,950℃,,,,,,,,13.2451Mpa√m,,,,,,,,,,,,,,,,,,
"ObjectId(""5b4d7b12e6b1a815d464ecaa"")",,5.58,,,4.6,7.9,,0.6,,balwt.%,,6,0.99,7.9,,,,,,,1.22E-4mm/cyc,,,,,,"Valentino Lupine,Giovanni Onofri,Gerard0 Vimercati.THE EFFECT OF CREEP, OXIDATION AND CRYSTAL ORIENTATIONON HIGH TEMPERATURE FATIGUE CRACK PROPAGATIONIN STANDARD AND RAFT-LIKE GAMMA PRIME CMSX-2[C].Superalloy.1992:717-726.",10.11961/mater0203.MGI.20171221.ds.0012,尹海清,摘录,张国飞,2018/1/8,,,CMSX-2,,,,,,,,,,,,,,,,,950℃,,,,,,,,11.5771Mpa√m,,,,,,,,,,,,,,,,,,
"ObjectId(""5b4d7b17e6b1a815d464ecac"")",,5.58,,,4.6,7.9,,0.6,,balwt.%,,6,0.99,7.9,,,,,,,4.65E-4mm/cyc,,,,,,"Valentino Lupine,Giovanni Onofri,Gerard0 Vimercati.THE EFFECT OF CREEP, OXIDATION AND CRYSTAL ORIENTATIONON HIGH TEMPERATURE FATIGUE CRACK PROPAGATIONIN STANDARD AND RAFT-LIKE GAMMA PRIME CMSX-2[C].Superalloy.1992:717-726.",10.11961/mater0203.MGI.20171221.ds.0012,尹海清,摘录,张国飞,2018/1/8,,,CMSX-2,,,,,,,,,,,,,,,,,950℃,,,,,,,,14.0328Mpa√m,,,,,,,,,,,,,,,,,,
"ObjectId(""5b4d7b1ce6b1a815d464ecae"")",,5.58,,,4.6,7.9,,0.6,,balwt.%,,6,0.99,7.9,,,,,,,2.30E-4mm/cyc,,,,,,"Valentino Lupine,Giovanni Onofri,Gerard0 Vimercati.THE EFFECT OF CREEP, OXIDATION AND CRYSTAL ORIENTATIONON HIGH TEMPERATURE FATIGUE CRACK PROPAGATIONIN STANDARD AND RAFT-LIKE GAMMA PRIME CMSX-2[C].Superalloy.1992:717-726.",10.11961/mater0203.MGI.20171221.ds.0012,尹海清,摘录,张国飞,2018/1/8,,,CMSX-2,,,,,,,,,,,,,,,,,950℃,,,,,,,,12.5023Mpa√m,,,,,,,,,,,,,,,,,,
"ObjectId(""5b4d7b21e6b1a815d464ecb0"")",,5.58,,,4.6,7.9,,0.6,,balwt.%,,6,0.99,7.9,,,,,,,0.00544022mm/cyc,,,,,,"Valentino Lupine,Giovanni Onofri,Gerard0 Vimercati.THE EFFECT OF CREEP, OXIDATION AND CRYSTAL ORIENTATIONON HIGH TEMPERATURE FATIGUE CRACK PROPAGATIONIN STANDARD AND RAFT-LIKE GAMMA PRIME CMSX-2[C].Superalloy.1992:717-726.",10.11961/mater0203.MGI.20171221.ds.0012,尹海清,摘录,张国飞,2018/1/8,,,CMSX-2,,,,,,,,,,,,,,,,,950℃,,,,,,,,26.5115Mpa√m,,,,,,,,,,,,,,,,,,
"ObjectId(""5b4d7b25e6b1a815d464ecb2"")",,5.58,,,4.6,7.9,,0.6,,balwt.%,,6,0.99,7.9,,,,,,,0.00133638mm/cyc,,,,,,"Valentino Lupine,Giovanni Onofri,Gerard0 Vimercati.THE EFFECT OF CREEP, OXIDATION AND CRYSTAL ORIENTATIONON HIGH TEMPERATURE FATIGUE CRACK PROPAGATIONIN STANDARD AND RAFT-LIKE GAMMA PRIME CMSX-2[C].Superalloy.1992:717-726.",10.11961/mater0203.MGI.20171221.ds.0012,尹海清,摘录,张国飞,2018/1/8,,,CMSX-2,,,,,,,,,,,,,,,,,950℃,,,,,,,,17.3448Mpa√m,,,,,,,,,,,,,,,,,,
"ObjectId(""5b4d7b2ae6b1a815d464ecb4"")",,5.58,,,4.6,7.9,,0.6,,balwt.%,,6,0.99,7.9,,,,,,,8.29E-5mm/cyc,,,,,,"Valentino Lupine,Giovanni Onofri,Gerard0 Vimercati.THE EFFECT OF CREEP, OXIDATION AND CRYSTAL ORIENTATIONON HIGH TEMPERATURE FATIGUE CRACK PROPAGATIONIN STANDARD AND RAFT-LIKE GAMMA PRIME CMSX-2[C].Superalloy.1992:717-726.",10.11961/mater0203.MGI.20171221.ds.0012,尹海清,摘录,张国飞,2018/1/8,,,CMSX-2,,,,,,,,,,,,,,,,,950℃,,,,,,,,11.3586Mpa√m,,,,,,,,,,,,,,,,,,
"ObjectId(""5b4d7b2fe6b1a815d464ecb6"")",,5.58,,,4.6,7.9,,0.6,,balwt.%,,6,0.99,7.9,,,,,,,0.00396684mm/cyc,,,,,,"Valentino Lupine,Giovanni Onofri,Gerard0 Vimercati.THE EFFECT OF CREEP, OXIDATION AND CRYSTAL ORIENTATIONON HIGH TEMPERATURE FATIGUE CRACK PROPAGATIONIN STANDARD AND RAFT-LIKE GAMMA PRIME CMSX-2[C].Superalloy.1992:717-726.",10.11961/mater0203.MGI.20171221.ds.0012,尹海清,摘录,张国飞,2018/1/8,,,CMSX-2,,,,,,,,,,,,,,,,,950℃,,,,,,,,24.0743Mpa√m,,,,,,,,,,,,,,,,,,
"ObjectId(""5b4d7b39e6b1a815d464ecb8"")",,5.58,,,4.6,7.9,,0.6,,balwt.%,,6,0.99,7.9,,,,,,,0.00468336mm/cyc,,,,,,"Valentino Lupine,Giovanni Onofri,Gerard0 Vimercati.THE EFFECT OF CREEP, OXIDATION AND CRYSTAL ORIENTATIONON HIGH TEMPERATURE FATIGUE CRACK PROPAGATIONIN STANDARD AND RAFT-LIKE GAMMA PRIME CMSX-2[C].Superalloy.1992:717-726.",10.11961/mater0203.MGI.20171221.ds.0012,尹海清,摘录,张国飞,2018/1/8,,,CMSX-2,950℃,,,,,,,,,,,,,,,,,,,,,,,,42.7126Mpa√m,,,,,,,,,,,,,,,,,,
"ObjectId(""5b4d7b3ee6b1a815d464ecba"")",,5.58,,,4.6,7.9,,0.6,,balwt.%,,6,0.99,7.9,,,,,,,0.00819193mm/cyc,,,,,,"Valentino Lupine,Giovanni Onofri,Gerard0 Vimercati.THE EFFECT OF CREEP, OXIDATION AND CRYSTAL ORIENTATIONON HIGH TEMPERATURE FATIGUE CRACK PROPAGATIONIN STANDARD AND RAFT-LIKE GAMMA PRIME CMSX-2[C].Superalloy.1992:717-726.",10.11961/mater0203.MGI.20171221.ds.0012,尹海清,摘录,张国飞,2018/1/8,,,CMSX-2,950℃,,,,,,,,,,,,,,,,,,,,,,,,57.7974Mpa√m,,,,,,,,,,,,,,,,,,
"ObjectId(""5b4d7b43e6b1a815d464ecbc"")",,5.58,,,4.6,7.9,,0.6,,balwt.%,,6,0.99,7.9,,,,,,,0.00420747mm/cyc,,,,,,"Valentino Lupine,Giovanni Onofri,Gerard0 Vimercati.THE EFFECT OF CREEP, OXIDATION AND CRYSTAL ORIENTATIONON HIGH TEMPERATURE FATIGUE CRACK PROPAGATIONIN STANDARD AND RAFT-LIKE GAMMA PRIME CMSX-2[C].Superalloy.1992:717-726.",10.11961/mater0203.MGI.20171221.ds.0012,尹海清,摘录,张国飞,2018/1/8,,,CMSX-2,950℃,,,,,,,,,,,,,,,,,,,,,,,,45.8533Mpa√m,,,,,,,,,,,,,,,,,,
"ObjectId(""5b4d7b48e6b1a815d464ecbe"")",,5.58,,,4.6,7.9,,0.6,,balwt.%,,6,0.99,7.9,,,,,,,4.89E-5mm/cyc,,,,,,"Valentino Lupine,Giovanni Onofri,Gerard0 Vimercati.THE EFFECT OF CREEP, OXIDATION AND CRYSTAL ORIENTATIONON HIGH TEMPERATURE FATIGUE CRACK PROPAGATIONIN STANDARD AND RAFT-LIKE GAMMA PRIME CMSX-2[C].Superalloy.1992:717-726.",10.11961/mater0203.MGI.20171221.ds.0012,尹海清,摘录,张国飞,2018/1/8,,,CMSX-2,,,,,,,,,,,,,,,,,950℃,,,,,,,,10.5173Mpa√m,,,,,,,,,,,,,,,,,,
"ObjectId(""5b4d7b4de6b1a815d464ecc0"")",,5.58,,,4.6,7.9,,0.6,,balwt.%,,6,0.99,7.9,,,,,,,0.00941844mm/cyc,,,,,,"Valentino Lupine,Giovanni Onofri,Gerard0 Vimercati.THE EFFECT OF CREEP, OXIDATION AND CRYSTAL ORIENTATIONON HIGH TEMPERATURE FATIGUE CRACK PROPAGATIONIN STANDARD AND RAFT-LIKE GAMMA PRIME CMSX-2[C].Superalloy.1992:717-726.",10.11961/mater0203.MGI.20171221.ds.0012,尹海清,摘录,张国飞,2018/1/8,,,CMSX-2,950℃,,,,,,,,,,,,,,,,,,,,,,,,63.2474Mpa√m,,,,,,,,,,,,,,,,,,
"ObjectId(""5b4d7b52e6b1a815d464ecc2"")",,5.58,,,4.6,7.9,,0.6,,balwt.%,,6,0.99,7.9,,,,,,,0.00286826mm/cyc,,,,,,"Valentino Lupine,Giovanni Onofri,Gerard0 Vimercati.THE EFFECT OF CREEP, OXIDATION AND CRYSTAL ORIENTATIONON HIGH TEMPERATURE FATIGUE CRACK PROPAGATIONIN STANDARD AND RAFT-LIKE GAMMA PRIME CMSX-2[C].Superalloy.1992:717-726.",10.11961/mater0203.MGI.20171221.ds.0012,尹海清,摘录,张国飞,2018/1/8,,,CMSX-2,950℃,,,,,,,,,,,,,,,,,,,,,,,,34.7663Mpa√m,,,,,,,,,,,,,,,,,,
"ObjectId(""5b4d7b57e6b1a815d464ecc4"")",,5.58,,,4.6,7.9,,0.6,,balwt.%,,6,0.99,7.9,,,,,,,6.04E-5mm/cyc,,,,,,"Valentino Lupine,Giovanni Onofri,Gerard0 Vimercati.THE EFFECT OF CREEP, OXIDATION AND CRYSTAL ORIENTATIONON HIGH TEMPERATURE FATIGUE CRACK PROPAGATIONIN STANDARD AND RAFT-LIKE GAMMA PRIME CMSX-2[C].Superalloy.1992:717-726.",10.11961/mater0203.MGI.20171221.ds.0012,尹海清,摘录,张国飞,2018/1/8,,,CMSX-2,,,,,,,,,,,,,,,,,950℃,,,,,,,,10.721Mpa√m,,,,,,,,,,,,,,,,,,
"ObjectId(""5b4d7b5ce6b1a815d464ecc6"")",,5.58,,,4.6,7.9,,0.6,,balwt.%,,6,0.99,7.9,,,,,,,0.00452943mm/cyc,,,,,,"Valentino Lupine,Giovanni Onofri,Gerard0 Vimercati.THE EFFECT OF CREEP, OXIDATION AND CRYSTAL ORIENTATIONON HIGH TEMPERATURE FATIGUE CRACK PROPAGATIONIN STANDARD AND RAFT-LIKE GAMMA PRIME CMSX-2[C].Superalloy.1992:717-726.",10.11961/mater0203.MGI.20171221.ds.0012,尹海清,摘录,张国飞,2018/1/8,,,CMSX-2,950℃,,,,,,,,,,,,,,,,,,,,,,,,38.5295Mpa√m,,,,,,,,,,,,,,,,,,
"ObjectId(""5b4d7b60e6b1a815d464ecc8"")",,5.58,,,4.6,7.9,,0.6,,balwt.%,,6,0.99,7.9,,,,,,,4.10E-5mm/cyc,,,,,,"Valentino Lupine,Giovanni Onofri,Gerard0 Vimercati.THE EFFECT OF CREEP, OXIDATION AND CRYSTAL ORIENTATIONON HIGH TEMPERATURE FATIGUE CRACK PROPAGATIONIN STANDARD AND RAFT-LIKE GAMMA PRIME CMSX-2[C].Superalloy.1992:717-726.",10.11961/mater0203.MGI.20171221.ds.0012,尹海清,摘录,张国飞,2018/1/8,,,CMSX-2,,,,,,,,,,,,,,,,,950℃,,,,,,,,10.1851Mpa√m,,,,,,,,,,,,,,,,,,
"ObjectId(""5b4d7b65e6b1a815d464ecca"")",,5.58,,,4.6,7.9,,0.6,,balwt.%,,6,0.99,7.9,,,,,,,0.00485612mm/cyc,,,,,,"Valentino Lupine,Giovanni Onofri,Gerard0 Vimercati.THE EFFECT OF CREEP, OXIDATION AND CRYSTAL ORIENTATIONON HIGH TEMPERATURE FATIGUE CRACK PROPAGATIONIN STANDARD AND RAFT-LIKE GAMMA PRIME CMSX-2[C].Superalloy.1992:717-726.",10.11961/mater0203.MGI.20171221.ds.0012,尹海清,摘录,张国飞,2018/1/8,,,CMSX-2,950℃,,,,,,,,,,,,,,,,,,,,,,,,40.5656Mpa√m,,,,,,,,,,,,,,,,,,
"ObjectId(""5b4d7b6ae6b1a815d464eccc"")",,5.58,,,4.6,7.9,,0.6,,balwt.%,,6,0.99,7.9,,,,,,,0.00619582mm/cyc,,,,,,"Valentino Lupine,Giovanni Onofri,Gerard0 Vimercati.THE EFFECT OF CREEP, OXIDATION AND CRYSTAL ORIENTATIONON HIGH TEMPERATURE FATIGUE CRACK PROPAGATIONIN STANDARD AND RAFT-LIKE GAMMA PRIME CMSX-2[C].Superalloy.1992:717-726.",10.11961/mater0203.MGI.20171221.ds.0012,尹海清,摘录,张国飞,2018/1/8,,,CMSX-2,950℃,,,,,,,,,,,,,,,,,,,,,,,,48.8918Mpa√m,,,,,,,,,,,,,,,,,,
"ObjectId(""5b4d7b6fe6b1a815d464ecce"")",,5.58,,,4.6,7.9,,0.6,,balwt.%,,6,0.99,7.9,,,,,,,0.00307514mm/cyc,,,,,,"Valentino Lupine,Giovanni Onofri,Gerard0 Vimercati.THE EFFECT OF CREEP, OXIDATION AND CRYSTAL ORIENTATIONON HIGH TEMPERATURE FATIGUE CRACK PROPAGATIONIN STANDARD AND RAFT-LIKE GAMMA PRIME CMSX-2[C].Superalloy.1992:717-726.",10.11961/mater0203.MGI.20171221.ds.0012,尹海清,摘录,张国飞,2018/1/8,,,CMSX-2,950℃,,,,,,,,,,,,,,,,,,,,,,,,36.6036Mpa√m,,,,,,,,,,,,,,,,,,
"ObjectId(""5b4d7b74e6b1a815d464ecd0"")",,5.58,,,4.6,7.9,,0.6,,balwt.%,,6,0.99,7.9,,,,,,,0.0071243mm/cyc,,,,,,"Valentino Lupine,Giovanni Onofri,Gerard0 Vimercati.THE EFFECT OF CREEP, OXIDATION AND CRYSTAL ORIENTATIONON HIGH TEMPERATURE FATIGUE CRACK PROPAGATIONIN STANDARD AND RAFT-LIKE GAMMA PRIME CMSX-2[C].Superalloy.1992:717-726.",10.11961/mater0203.MGI.20171221.ds.0012,尹海清,摘录,张国飞,2018/1/8,,,CMSX-2,950℃,,,,,,,,,,,,,,,,,,,,,,,,53.1584Mpa√m,,,,,,,,,,,,,,,,,,
"ObjectId(""5b4d7b79e6b1a815d464ecd2"")",,5.58,,,4.6,7.9,,0.6,,balwt.%,,6,0.99,7.9,,,,,,,5.63E-5mm/cyc,,,,,,"Valentino Lupine,Giovanni Onofri,Gerard0 Vimercati.THE EFFECT OF CREEP, OXIDATION AND CRYSTAL ORIENTATIONON HIGH TEMPERATURE FATIGUE CRACK PROPAGATIONIN STANDARD AND RAFT-LIKE GAMMA PRIME CMSX-2[C].Superalloy.1992:717-726.",10.11961/mater0203.MGI.20171221.ds.0012,尹海清,摘录,张国飞,2018/1/8,,,CMSX-2,,,,,,,,,,,,,,,,,950℃,,,,,,,,10.9308Mpa√m,,,,,,,,,,,,,,,,,,
"ObjectId(""5b4d7b7ee6b1a815d464ecd4"")",,5.58,,,4.6,7.9,,0.6,,balwt.%,,6,0.99,7.9,,,,,,,3.56E-5mm/cyc,,,,,,"Valentino Lupine,Giovanni Onofri,Gerard0 Vimercati.THE EFFECT OF CREEP, OXIDATION AND CRYSTAL ORIENTATIONON HIGH TEMPERATURE FATIGUE CRACK PROPAGATIONIN STANDARD AND RAFT-LIKE GAMMA PRIME CMSX-2[C].Superalloy.1992:717-726.",10.11961/mater0203.MGI.20171221.ds.0012,尹海清,摘录,张国飞,2018/1/8,,,CMSX-2,,,,,,,,,,,,,,,,,950℃,,,,,,,,9.99112Mpa√m,,,,,,,,,,,,,,,,,,
"ObjectId(""5b4d7b88e6b1a815d464ecd6"")",,5.58,,,4.6,7.9,,0.6,,balwt.%,,6,0.99,7.9,,,,,,,0.00158239mm/cyc,,,,,,"Valentino Lupine,Giovanni Onofri,Gerard0 Vimercati.THE EFFECT OF CREEP, OXIDATION AND CRYSTAL ORIENTATIONON HIGH TEMPERATURE FATIGUE CRACK PROPAGATIONIN STANDARD AND RAFT-LIKE GAMMA PRIME CMSX-2[C].Superalloy.1992:717-726.",10.11961/mater0203.MGI.20171221.ds.0012,尹海清,摘录,张国飞,2018/1/8,,,CMSX-2,950℃,,,,,,,,,,,,,,,,,,,,,,,,26.1946Mpa√m,,,,,,,,,,,,,,,,,,
"ObjectId(""5b4d7b8de6b1a815d464ecd8"")",,5.58,,,4.6,7.9,,0.6,,balwt.%,,6,0.99,7.9,,,,,,,0.00132782mm/cyc,,,,,,"Valentino Lupine,Giovanni Onofri,Gerard0 Vimercati.THE EFFECT OF CREEP, OXIDATION AND CRYSTAL ORIENTATIONON HIGH TEMPERATURE FATIGUE CRACK PROPAGATIONIN STANDARD AND RAFT-LIKE GAMMA PRIME CMSX-2[C].Superalloy.1992:717-726.",10.11961/mater0203.MGI.20171221.ds.0012,尹海清,摘录,张国飞,2018/1/8,,,CMSX-2,950℃,,,,,,,,,,,,,,,,,,,,,,,,24.7218Mpa√m,,,,,,,,,,,,,,,,,,
"ObjectId(""5b4d7b92e6b1a815d464ecda"")",,5.58,,,4.6,7.9,,0.6,,balwt.%,,6,0.99,7.9,,,,,,,8.71E-4mm/cyc,,,,,,"Valentino Lupine,Giovanni Onofri,Gerard0 Vimercati.THE EFFECT OF CREEP, OXIDATION AND CRYSTAL ORIENTATIONON HIGH TEMPERATURE FATIGUE CRACK PROPAGATIONIN STANDARD AND RAFT-LIKE GAMMA PRIME CMSX-2[C].Superalloy.1992:717-726.",10.11961/mater0203.MGI.20171221.ds.0012,尹海清,摘录,张国飞,2018/1/8,,,CMSX-2,950℃,,,,,,,,,,,,,,,,,,,,,,,,22.4509Mpa√m,,,,,,,,,,,,,,,,,,
"ObjectId(""5b4d7b97e6b1a815d464ecdc"")",,5.58,,,4.6,7.9,,0.6,,balwt.%,,6,0.99,7.9,,,,,,,2.93E-4mm/cyc,,,,,,"Valentino Lupine,Giovanni Onofri,Gerard0 Vimercati.THE EFFECT OF CREEP, OXIDATION AND CRYSTAL ORIENTATIONON HIGH TEMPERATURE FATIGUE CRACK PROPAGATIONIN STANDARD AND RAFT-LIKE GAMMA PRIME CMSX-2[C].Superalloy.1992:717-726.",10.11961/mater0203.MGI.20171221.ds.0012,尹海清,摘录,张国飞,2018/1/8,,,CMSX-2,950℃,,,,,,,,,,,,,,,,,,,,,,,,17.9318Mpa√m,,,,,,,,,,,,,,,,,,
"ObjectId(""5b4d7b9ce6b1a815d464ecde"")",,5.58,,,4.6,7.9,,0.6,,balwt.%,,6,0.99,7.9,,,,,,,0.00188311mm/cyc,,,,,,"Valentino Lupine,Giovanni Onofri,Gerard0 Vimercati.THE EFFECT OF CREEP, OXIDATION AND CRYSTAL ORIENTATIONON HIGH TEMPERATURE FATIGUE CRACK PROPAGATIONIN STANDARD AND RAFT-LIKE GAMMA PRIME CMSX-2[C].Superalloy.1992:717-726.",10.11961/mater0203.MGI.20171221.ds.0012,尹海清,摘录,张国飞,2018/1/8,,,CMSX-2,950℃,,,,,,,,,,,,,,,,,,,,,,,,29.9864Mpa√m,,,,,,,,,,,,,,,,,,
"ObjectId(""5b4d7ba1e6b1a815d464ece0"")",,5.58,,,4.6,7.9,,0.6,,balwt.%,,6,0.99,7.9,,,,,,,7.84E-4mm/cyc,,,,,,"Valentino Lupine,Giovanni Onofri,Gerard0 Vimercati.THE EFFECT OF CREEP, OXIDATION AND CRYSTAL ORIENTATIONON HIGH TEMPERATURE FATIGUE CRACK PROPAGATIONIN STANDARD AND RAFT-LIKE GAMMA PRIME CMSX-2[C].Superalloy.1992:717-726.",10.11961/mater0203.MGI.20171221.ds.0012,尹海清,摘录,张国飞,2018/1/8,,,CMSX-2,950℃,,,,,,,,,,,,,,,,,,,,,,,,21.7407Mpa√m,,,,,,,,,,,,,,,,,,
