Repository: wujunming1/superalloy-project

File: 国际高温合金会议论文和数据/文献-数据-科研机构关联/数据汇总/力学性能/mechanicproperty_fcpr.csv (part 20 of 20)
_id,air处理/air,Al,B,C,Co,Cr,Fe,Mo,Nb+Ta,Ni,Si,Ta,Ti,W,Zr,一次时效/温度,一次时效及空冷/时间,二次时效/温度,二次时效及空冷/时间,保温/时间,力学性能/疲劳裂纹扩展速率,加热/温度,加载应力/应力比,加载应力/应力范围,备注,应力强度因子范围/应力强度因子范围,摘录出处,数据DOI,数据审核者,数据来源方式,数据生产者,数据采集时间,晶粒取向/晶粒取向,机械热处理/温度,材料牌号,标准热处理/温度,标准热处理后油淬/时间,热处理1/冷却速率,热处理1/时间,热处理1/温度,热处理2/冷却速率,热处理2/时间,热处理2/温度,热处理3/冷却速率,热处理3/时间,热处理3/温度,热处理4/冷却速率,热处理4/时间,热处理4/温度,热处理5/时间,热处理5/温度,热机械处理/温度,疲劳测试/初始温度,疲劳测试/应力强度,疲劳测试/应力强度因子,疲劳测试/测试温度,疲劳测试/温度,疲劳测试/频率,疲劳裂纹扩展/同等水平有效应力强度因子,疲劳裂纹扩展/应力强度因子,疲劳裂纹扩展/应力强度因子范围,疲劳裂纹扩展/有效应力强度因子范围,疲劳裂纹扩展/等效应力强度因子范围,疲劳裂纹扩展温度/疲劳裂纹扩展温度,疲劳裂纹扩展频率/疲劳裂纹扩展频率,真空处理/真空,第一次时效保温/第一次时效时间,第一次时效处理/第一次时效温度,第三次时效保温/第三次时效时间,第三次时效处理/第三次时效温度,第二次时效保温/第二次时效时间,第二次时效处理/第二次时效温度,等温锻造/变形量,等温锻造/温度,裂纹初始长度/裂纹初始长度,裂纹扩展方向/裂纹扩展方向,裂纹扩展频率/频率,裂纹面/裂纹面
"ObjectId(""5b4d7ba6e6b1a815d464ece2"")",,5.58,,,4.6,7.9,,0.6,,balwt.%,,6,0.99,7.9,,,,,,,0.00175725mm/cyc,,,,,,"Valentino Lupine,Giovanni Onofri,Gerard0 Vimercati.THE EFFECT OF CREEP, OXIDATION AND CRYSTAL ORIENTATIONON HIGH TEMPERATURE FATIGUE CRACK PROPAGATIONIN STANDARD AND RAFT-LIKE GAMMA PRIME CMSX-2[C].Superalloy.1992:717-726.",10.11961/mater0203.MGI.20171221.ds.0012,尹海清,摘录,张国飞,2018/1/8,,,CMSX-2,950℃,,,,,,,,,,,,,,,,,,,,,,,,27.7565Mpa√m,,,,,,,,,,,,,,,,,,
"ObjectId(""5b4d7babe6b1a815d464ece4"")",,5.58,,,4.6,7.9,,0.6,,balwt.%,,6,0.99,7.9,,,,,,,0.00181909mm/cyc,,,,,,"Valentino Lupine,Giovanni Onofri,Gerard0 Vimercati.THE EFFECT OF CREEP, OXIDATION AND CRYSTAL ORIENTATIONON HIGH TEMPERATURE FATIGUE CRACK PROPAGATIONIN STANDARD AND RAFT-LIKE GAMMA PRIME CMSX-2[C].Superalloy.1992:717-726.",10.11961/mater0203.MGI.20171221.ds.0012,尹海清,摘录,张国飞,2018/1/8,,,CMSX-2,950℃,,,,,,,,,,,,,,,,,,,,,,,,28.8499Mpa√m,,,,,,,,,,,,,,,,,,
"ObjectId(""5b4d7bb0e6b1a815d464ece6"")",,5.58,,,4.6,7.9,,0.6,,balwt.%,,6,0.99,7.9,,,,,,,5.71E-4mm/cyc,,,,,,"Valentino Lupine,Giovanni Onofri,Gerard0 Vimercati.THE EFFECT OF CREEP, OXIDATION AND CRYSTAL ORIENTATIONON HIGH TEMPERATURE FATIGUE CRACK PROPAGATIONIN STANDARD AND RAFT-LIKE GAMMA PRIME CMSX-2[C].Superalloy.1992:717-726.",10.11961/mater0203.MGI.20171221.ds.0012,尹海清,摘录,张国飞,2018/1/8,,,CMSX-2,950℃,,,,,,,,,,,,,,,,,,,,,,,,20.1275Mpa√m,,,,,,,,,,,,,,,,,,
"ObjectId(""5b4d7bb5e6b1a815d464ece8"")",,5.58,,,4.6,7.9,,0.6,,balwt.%,,6,0.99,7.9,,,,,,,4.79E-4mm/cyc,,,,,,"Valentino Lupine,Giovanni Onofri,Gerard0 Vimercati.THE EFFECT OF CREEP, OXIDATION AND CRYSTAL ORIENTATIONON HIGH TEMPERATURE FATIGUE CRACK PROPAGATIONIN STANDARD AND RAFT-LIKE GAMMA PRIME CMSX-2[C].Superalloy.1992:717-726.",10.11961/mater0203.MGI.20171221.ds.0012,尹海清,摘录,张国飞,2018/1/8,,,CMSX-2,950℃,,,,,,,,,,,,,,,,,,,,,,,,19.2422Mpa√m,,,,,,,,,,,,,,,,,,
"ObjectId(""5b4d7bb9e6b1a815d464ecea"")",,5.58,,,4.6,7.9,,0.6,,balwt.%,,6,0.99,7.9,,,,,,,0.00107545mm/cyc,,,,,,"Valentino Lupine,Giovanni Onofri,Gerard0 Vimercati.THE EFFECT OF CREEP, OXIDATION AND CRYSTAL ORIENTATIONON HIGH TEMPERATURE FATIGUE CRACK PROPAGATIONIN STANDARD AND RAFT-LIKE GAMMA PRIME CMSX-2[C].Superalloy.1992:717-726.",10.11961/mater0203.MGI.20171221.ds.0012,尹海清,摘录,张国飞,2018/1/8,,,CMSX-2,950℃,,,,,,,,,,,,,,,,,,,,,,,,23.4832Mpa√m,,,,,,,,,,,,,,,,,,
"ObjectId(""5b4d7bbee6b1a815d464ecec"")",,5.58,,,4.6,7.9,,0.6,,balwt.%,,6,0.99,7.9,,,,,,,4.02E-4mm/cyc,,,,,,"Valentino Lupine,Giovanni Onofri,Gerard0 Vimercati.THE EFFECT OF CREEP, OXIDATION AND CRYSTAL ORIENTATIONON HIGH TEMPERATURE FATIGUE CRACK PROPAGATIONIN STANDARD AND RAFT-LIKE GAMMA PRIME CMSX-2[C].Superalloy.1992:717-726.",10.11961/mater0203.MGI.20171221.ds.0012,尹海清,摘录,张国飞,2018/1/8,,,CMSX-2,950℃,,,,,,,,,,,,,,,,,,,,,,,,18.5148Mpa√m,,,,,,,,,,,,,,,,,,
"ObjectId(""5b4d7bc3e6b1a815d464ecee"")",,5.58,,,4.6,7.9,,0.6,,balwt.%,,6,0.99,7.9,,,,,,,0.00224466mm/cyc,,,,,,"Valentino Lupine,Giovanni Onofri,Gerard0 Vimercati.THE EFFECT OF CREEP, OXIDATION AND CRYSTAL ORIENTATIONON HIGH TEMPERATURE FATIGUE CRACK PROPAGATIONIN STANDARD AND RAFT-LIKE GAMMA PRIME CMSX-2[C].Superalloy.1992:717-726.",10.11961/mater0203.MGI.20171221.ds.0012,尹海清,摘录,张国飞,2018/1/8,,,CMSX-2,950℃,,,,,,,,,,,,,,,,,,,,,,,,31.366Mpa√m,,,,,,,,,,,,,,,,,,
"ObjectId(""5b4d7bc8e6b1a815d464ecf0"")",,5.58,,,4.6,7.9,,0.6,,balwt.%,,6,0.99,7.9,,,,,,,7.84E-4mm/cyc,,,,,,"Valentino Lupine,Giovanni Onofri,Gerard0 Vimercati.THE EFFECT OF CREEP, OXIDATION AND CRYSTAL ORIENTATIONON HIGH TEMPERATURE FATIGUE CRACK PROPAGATIONIN STANDARD AND RAFT-LIKE GAMMA PRIME CMSX-2[C].Superalloy.1992:717-726.",10.11961/mater0203.MGI.20171221.ds.0012,尹海清,摘录,张国飞,2018/1/8,,,CMSX-2,950℃,,,,,,,,,,,,,,,,,,,,,,,,20.9162Mpa√m,,,,,,,,,,,,,,,,,,
"ObjectId(""5b4d7bcde6b1a815d464ecf2"")",,5.58,,,4.6,7.9,,0.6,,balwt.%,,6,0.99,7.9,,,,,,,0.00287128mm/cyc,,,,,,"Valentino Lupine,Giovanni Onofri,Gerard0 Vimercati.THE EFFECT OF CREEP, OXIDATION AND CRYSTAL ORIENTATIONON HIGH TEMPERATURE FATIGUE CRACK PROPAGATIONIN STANDARD AND RAFT-LIKE GAMMA PRIME CMSX-2[C].Superalloy.1992:717-726.",10.11961/mater0203.MGI.20171221.ds.0012,尹海清,摘录,张国飞,2018/1/8,,,CMSX-2,950℃,,,,,,,,,,,,,,,,,,,,,,,,32.8075Mpa√m,,,,,,,,,,,,,,,,,,
"ObjectId(""5b4d7bd7e6b1a815d464ecf4"")",,5.58,,,4.6,7.9,,0.6,,balwt.%,,6,0.99,7.9,,,,,,,1.30E-4mm/cyc,,,,,,"Valentino Lupine,Giovanni Onofri,Gerard0 Vimercati.THE EFFECT OF CREEP, OXIDATION AND CRYSTAL ORIENTATIONON HIGH TEMPERATURE FATIGUE CRACK PROPAGATIONIN STANDARD AND RAFT-LIKE GAMMA PRIME CMSX-2[C].Superalloy.1992:717-726.",10.11961/mater0203.MGI.20171221.ds.0012,尹海清,摘录,张国飞,2018/1/8,,,CMSX-2,950℃,,,,,,,,,,,,,,,,,,,,,,,,15.6712Mpa√m,,,,,,,,,,,,,,,,,,
"ObjectId(""5b4d7bdce6b1a815d464ecf6"")",,5.58,,,4.6,7.9,,0.6,,balwt.%,,6,0.99,7.9,,,,,,,1.67E-4mm/cyc,,,,,,"Valentino Lupine,Giovanni Onofri,Gerard0 Vimercati.THE EFFECT OF CREEP, OXIDATION AND CRYSTAL ORIENTATIONON HIGH TEMPERATURE FATIGUE CRACK PROPAGATIONIN STANDARD AND RAFT-LIKE GAMMA PRIME CMSX-2[C].Superalloy.1992:717-726.",10.11961/mater0203.MGI.20171221.ds.0012,尹海清,摘录,张国飞,2018/1/8,,,CMSX-2,950℃,,,,,,,,,,,,,,,,,,,,,,,,16.0776Mpa√m,,,,,,,,,,,,,,,,,,
"ObjectId(""5b4d7be1e6b1a815d464ecf8"")",,5.58,,,4.6,7.9,,0.6,,balwt.%,,6,0.99,7.9,,,,,,,2.29E-4mm/cyc,,,,,,"Valentino Lupine,Giovanni Onofri,Gerard0 Vimercati.THE EFFECT OF CREEP, OXIDATION AND CRYSTAL ORIENTATIONON HIGH TEMPERATURE FATIGUE CRACK PROPAGATIONIN STANDARD AND RAFT-LIKE GAMMA PRIME CMSX-2[C].Superalloy.1992:717-726.",10.11961/mater0203.MGI.20171221.ds.0012,尹海清,摘录,张国飞,2018/1/8,,,CMSX-2,950℃,,,,,,,,,,,,,,,,,,,,,,,,17.3662Mpa√m,,,,,,,,,,,,,,,,,,
"ObjectId(""5b4d7be5e6b1a815d464ecfa"")",,5.58,,,4.6,7.9,,0.6,,balwt.%,,6,0.99,7.9,,,,,,,8.86E-5mm/cyc,,,,,,"Valentino Lupine,Giovanni Onofri,Gerard0 Vimercati.THE EFFECT OF CREEP, OXIDATION AND CRYSTAL ORIENTATIONON HIGH TEMPERATURE FATIGUE CRACK PROPAGATIONIN STANDARD AND RAFT-LIKE GAMMA PRIME CMSX-2[C].Superalloy.1992:717-726.",10.11961/mater0203.MGI.20171221.ds.0012,尹海清,摘录,张国飞,2018/1/8,,,CMSX-2,950℃,,,,,,,,,,,,,,,,,,,,,,,,14.3233Mpa√m,,,,,,,,,,,,,,,,,,
"ObjectId(""5b4d7beae6b1a815d464ecfc"")",,5.58,,,4.6,7.9,,0.6,,balwt.%,,6,0.99,7.9,,,,,,,1.95E-5mm/cyc,,,,,,"Valentino Lupine,Giovanni Onofri,Gerard0 Vimercati.THE EFFECT OF CREEP, OXIDATION AND CRYSTAL ORIENTATIONON HIGH TEMPERATURE FATIGUE CRACK PROPAGATIONIN STANDARD AND RAFT-LIKE GAMMA PRIME CMSX-2[C].Superalloy.1992:717-726.",10.11961/mater0203.MGI.20171221.ds.0012,尹海清,摘录,张国飞,2018/1/8,,,CMSX-2,950℃,,,,,,,,,,,,,,,,,,,,,,,,12.1268Mpa√m,,,,,,,,,,,,,,,,,,
"ObjectId(""5b4d7befe6b1a815d464ecfe"")",,5.58,,,4.6,7.9,,0.6,,balwt.%,,6,0.99,7.9,,,,,,,1.09E-4mm/cyc,,,,,,"Valentino Lupine,Giovanni Onofri,Gerard0 Vimercati.THE EFFECT OF CREEP, OXIDATION AND CRYSTAL ORIENTATIONON HIGH TEMPERATURE FATIGUE CRACK PROPAGATIONIN STANDARD AND RAFT-LIKE GAMMA PRIME CMSX-2[C].Superalloy.1992:717-726.",10.11961/mater0203.MGI.20171221.ds.0012,尹海清,摘录,张国飞,2018/1/8,,,CMSX-2,950℃,,,,,,,,,,,,,,,,,,,,,,,,14.7901Mpa√m,,,,,,,,,,,,,,,,,,
"ObjectId(""5b4d7bf4e6b1a815d464ed00"")",,5.58,,,4.6,7.9,,0.6,,balwt.%,,6,0.99,7.9,,,,,,,3.94E-5mm/cyc,,,,,,"Valentino Lupine,Giovanni Onofri,Gerard0 Vimercati.THE EFFECT OF CREEP, OXIDATION AND CRYSTAL ORIENTATIONON HIGH TEMPERATURE FATIGUE CRACK PROPAGATIONIN STANDARD AND RAFT-LIKE GAMMA PRIME CMSX-2[C].Superalloy.1992:717-726.",10.11961/mater0203.MGI.20171221.ds.0012,尹海清,摘录,张国飞,2018/1/8,,,CMSX-2,950℃,,,,,,,,,,,,,,,,,,,,,,,,12.5986Mpa√m,,,,,,,,,,,,,,,,,,
"ObjectId(""5b4d7bf9e6b1a815d464ed02"")",,5.58,,,4.6,7.9,,0.6,,balwt.%,,6,0.99,7.9,,,,,,,5.22E-5mm/cyc,,,,,,"Valentino Lupine,Giovanni Onofri,Gerard0 Vimercati.THE EFFECT OF CREEP, OXIDATION AND CRYSTAL ORIENTATIONON HIGH TEMPERATURE FATIGUE CRACK PROPAGATIONIN STANDARD AND RAFT-LIKE GAMMA PRIME CMSX-2[C].Superalloy.1992:717-726.",10.11961/mater0203.MGI.20171221.ds.0012,尹海清,摘录,张国飞,2018/1/8,,,CMSX-2,950℃,,,,,,,,,,,,,,,,,,,,,,,,13.4345Mpa√m,,,,,,,,,,,,,,,,,,
"ObjectId(""5b4d7bfee6b1a815d464ed04"")",,5.58,,,4.6,7.9,,0.6,,balwt.%,,6,0.99,7.9,,,,,,,1.13E-4mm/cyc,,,,,,"Valentino Lupine,Giovanni Onofri,Gerard0 Vimercati.THE EFFECT OF CREEP, OXIDATION AND CRYSTAL ORIENTATIONON HIGH TEMPERATURE FATIGUE CRACK PROPAGATIONIN STANDARD AND RAFT-LIKE GAMMA PRIME CMSX-2[C].Superalloy.1992:717-726.",10.11961/mater0203.MGI.20171221.ds.0012,尹海清,摘录,张国飞,2018/1/8,,,CMSX-2,950℃,,,,,,,,,,,,,,,,,,,,,,,,15.274Mpa√m,,,,,,,,,,,,,,,,,,
"ObjectId(""5b4d7c03e6b1a815d464ed06"")",,5.58,,,4.6,7.9,,0.6,,balwt.%,,6,0.99,7.9,,,,,,,4.23E-5mm/cyc,,,,,,"Valentino Lupine,Giovanni Onofri,Gerard0 Vimercati.THE EFFECT OF CREEP, OXIDATION AND CRYSTAL ORIENTATIONON HIGH TEMPERATURE FATIGUE CRACK PROPAGATIONIN STANDARD AND RAFT-LIKE GAMMA PRIME CMSX-2[C].Superalloy.1992:717-726.",10.11961/mater0203.MGI.20171221.ds.0012,尹海清,摘录,张国飞,2018/1/8,,,CMSX-2,950℃,,,,,,,,,,,,,,,,,,,,,,,,12.4367Mpa√m,,,,,,,,,,,,,,,,,,
"ObjectId(""5b4d7c08e6b1a815d464ed08"")",,5.58,,,4.6,7.9,,0.6,,balwt.%,,6,0.99,7.9,,,,,,,6.56E-4mm/cyc,,,,,,"Valentino Lupine,Giovanni Onofri,Gerard0 Vimercati.THE EFFECT OF CREEP, OXIDATION AND CRYSTAL ORIENTATIONON HIGH TEMPERATURE FATIGUE CRACK PROPAGATIONIN STANDARD AND RAFT-LIKE GAMMA PRIME CMSX-2[C].Superalloy.1992:717-726.",10.11961/mater0203.MGI.20171221.ds.0012,尹海清,摘录,张国飞,2018/1/8,<210>,,CMSX-2,950℃,,,,,,,,,,,,,,,,,,,,,,,,24.2167Mpa√m,,,,,,,,,,,,,,,,,,
"ObjectId(""5b4d7c0de6b1a815d464ed0a"")",,5.58,,,4.6,7.9,,0.6,,balwt.%,,6,0.99,7.9,,,,,,,1.99E-4mm/cyc,,,,,,"Valentino Lupine,Giovanni Onofri,Gerard0 Vimercati.THE EFFECT OF CREEP, OXIDATION AND CRYSTAL ORIENTATIONON HIGH TEMPERATURE FATIGUE CRACK PROPAGATIONIN STANDARD AND RAFT-LIKE GAMMA PRIME CMSX-2[C].Superalloy.1992:717-726.",10.11961/mater0203.MGI.20171221.ds.0012,尹海清,摘录,张国飞,2018/1/8,,,CMSX-2,950℃,,,,,,,,,,,,,,,,,,,,,,,,16.7093Mpa√m,,,,,,,,,,,,,,,,,,
"ObjectId(""5b4d7c12e6b1a815d464ed0c"")",,5.58,,,4.6,7.9,,0.6,,balwt.%,,6,0.99,7.9,,,,,,,2.97E-5mm/cyc,,,,,,"Valentino Lupine,Giovanni Onofri,Gerard0 Vimercati.THE EFFECT OF CREEP, OXIDATION AND CRYSTAL ORIENTATIONON HIGH TEMPERATURE FATIGUE CRACK PROPAGATIONIN STANDARD AND RAFT-LIKE GAMMA PRIME CMSX-2[C].Superalloy.1992:717-726.",10.11961/mater0203.MGI.20171221.ds.0012,尹海清,摘录,张国飞,2018/1/8,,,CMSX-2,950℃,,,,,,,,,,,,,,,,,,,,,,,,12.9301Mpa√m,,,,,,,,,,,,,,,,,,
"ObjectId(""5b4d7c16e6b1a815d464ed0e"")",,5.58,,,4.6,7.9,,0.6,,balwt.%,,6,0.99,7.9,,,,,,,4.23E-5mm/cyc,,,,,,"Valentino Lupine,Giovanni Onofri,Gerard0 Vimercati.THE EFFECT OF CREEP, OXIDATION AND CRYSTAL ORIENTATIONON HIGH TEMPERATURE FATIGUE CRACK PROPAGATIONIN STANDARD AND RAFT-LIKE GAMMA PRIME CMSX-2[C].Superalloy.1992:717-726.",10.11961/mater0203.MGI.20171221.ds.0012,尹海清,摘录,张国飞,2018/1/8,,,CMSX-2,950℃,,,,,,,,,,,,,,,,,,,,,,,,13.1792Mpa√m,,,,,,,,,,,,,,,,,,
"ObjectId(""5b4d7c1be6b1a815d464ed10"")",,5.58,,,4.6,7.9,,0.6,,balwt.%,,6,0.99,7.9,,,,,,,6.68E-5mm/cyc,,,,,,"Valentino Lupine,Giovanni Onofri,Gerard0 Vimercati.THE EFFECT OF CREEP, OXIDATION AND CRYSTAL ORIENTATIONON HIGH TEMPERATURE FATIGUE CRACK PROPAGATIONIN STANDARD AND RAFT-LIKE GAMMA PRIME CMSX-2[C].Superalloy.1992:717-726.",10.11961/mater0203.MGI.20171221.ds.0012,尹海清,摘录,张国飞,2018/1/8,,,CMSX-2,950℃,,,,,,,,,,,,,,,,,,,,,,,,13.872Mpa√m,,,,,,,,,,,,,,,,,,
"ObjectId(""5b4d7c25e6b1a815d464ed12"")",,5.58,,,4.6,7.9,,0.6,,balwt.%,,6,0.99,7.9,,,,,,,6.97E-5mm/cyc,,,,,,"Valentino Lupine,Giovanni Onofri,Gerard0 Vimercati.THE EFFECT OF CREEP, OXIDATION AND CRYSTAL ORIENTATIONON HIGH TEMPERATURE FATIGUE CRACK PROPAGATIONIN STANDARD AND RAFT-LIKE GAMMA PRIME CMSX-2[C].Superalloy.1992:717-726.",10.11961/mater0203.MGI.20171221.ds.0012,尹海清,摘录,张国飞,2018/1/8,<210>,,CMSX-2,950℃,,,,,,,,,,,,,,,,,,,,,,,,16.9034Mpa√m,,,,,,,,,,,,,,,,,,
"ObjectId(""5b4d7c2ae6b1a815d464ed14"")",,5.58,,,4.6,7.9,,0.6,,balwt.%,,6,0.99,7.9,,,,,,,2.59E-5mm/cyc,,,,,,"Valentino Lupine,Giovanni Onofri,Gerard0 Vimercati.THE EFFECT OF CREEP, OXIDATION AND CRYSTAL ORIENTATIONON HIGH TEMPERATURE FATIGUE CRACK PROPAGATIONIN STANDARD AND RAFT-LIKE GAMMA PRIME CMSX-2[C].Superalloy.1992:717-726.",10.11961/mater0203.MGI.20171221.ds.0012,尹海清,摘录,张国飞,2018/1/8,<210>,,CMSX-2,950℃,,,,,,,,,,,,,,,,,,,,,,,,14.3869Mpa√m,,,,,,,,,,,,,,,,,,
"ObjectId(""5b4d7c2fe6b1a815d464ed16"")",,5.58,,,4.6,7.9,,0.6,,balwt.%,,6,0.99,7.9,,,,,,,1.30E-4mm/cyc,,,,,,"Valentino Lupine,Giovanni Onofri,Gerard0 Vimercati.THE EFFECT OF CREEP, OXIDATION AND CRYSTAL ORIENTATIONON HIGH TEMPERATURE FATIGUE CRACK PROPAGATIONIN STANDARD AND RAFT-LIKE GAMMA PRIME CMSX-2[C].Superalloy.1992:717-726.",10.11961/mater0203.MGI.20171221.ds.0012,尹海清,摘录,张国飞,2018/1/8,<210>,,CMSX-2,950℃,,,,,,,,,,,,,,,,,,,,,,,,17.9757Mpa√m,,,,,,,,,,,,,,,,,,
"ObjectId(""5b4d7c34e6b1a815d464ed18"")",,5.58,,,4.6,7.9,,0.6,,balwt.%,,6,0.99,7.9,,,,,,,1.21E-5mm/cyc,,,,,,"Valentino Lupine,Giovanni Onofri,Gerard0 Vimercati.THE EFFECT OF CREEP, OXIDATION AND CRYSTAL ORIENTATIONON HIGH TEMPERATURE FATIGUE CRACK PROPAGATIONIN STANDARD AND RAFT-LIKE GAMMA PRIME CMSX-2[C].Superalloy.1992:717-726.",10.11961/mater0203.MGI.20171221.ds.0012,尹海清,摘录,张国飞,2018/1/8,<210>,,CMSX-2,950℃,,,,,,,,,,,,,,,,,,,,,,,,12.472Mpa√m,,,,,,,,,,,,,,,,,,
"ObjectId(""5b4d7c39e6b1a815d464ed1a"")",,5.58,,,4.6,7.9,,0.6,,balwt.%,,6,0.99,7.9,,,,,,,9.95E-6mm/cyc,,,,,,"Valentino Lupine,Giovanni Onofri,Gerard0 Vimercati.THE EFFECT OF CREEP, OXIDATION AND CRYSTAL ORIENTATIONON HIGH TEMPERATURE FATIGUE CRACK PROPAGATIONIN STANDARD AND RAFT-LIKE GAMMA PRIME CMSX-2[C].Superalloy.1992:717-726.",10.11961/mater0203.MGI.20171221.ds.0012,尹海清,摘录,张国飞,2018/1/8,<210>,,CMSX-2,950℃,,,,,,,,,,,,,,,,,,,,,,,,12.0914Mpa√m,,,,,,,,,,,,,,,,,,
"ObjectId(""5b4d7c3ee6b1a815d464ed1c"")",,5.58,,,4.6,7.9,,0.6,,balwt.%,,6,0.99,7.9,,,,,,,7.16E-6mm/cyc,,,,,,"Valentino Lupine,Giovanni Onofri,Gerard0 Vimercati.THE EFFECT OF CREEP, OXIDATION AND CRYSTAL ORIENTATIONON HIGH TEMPERATURE FATIGUE CRACK PROPAGATIONIN STANDARD AND RAFT-LIKE GAMMA PRIME CMSX-2[C].Superalloy.1992:717-726.",10.11961/mater0203.MGI.20171221.ds.0012,尹海清,摘录,张国飞,2018/1/8,<210>,,CMSX-2,950℃,,,,,,,,,,,,,,,,,,,,,,,,11.5069Mpa√m,,,,,,,,,,,,,,,,,,
"ObjectId(""5b4d7c42e6b1a815d464ed1e"")",,5.58,,,4.6,7.9,,0.6,,balwt.%,,6,0.99,7.9,,,,,,,5.01E-5mm/cyc,,,,,,"Valentino Lupine,Giovanni Onofri,Gerard0 Vimercati.THE EFFECT OF CREEP, OXIDATION AND CRYSTAL ORIENTATIONON HIGH TEMPERATURE FATIGUE CRACK PROPAGATIONIN STANDARD AND RAFT-LIKE GAMMA PRIME CMSX-2[C].Superalloy.1992:717-726.",10.11961/mater0203.MGI.20171221.ds.0012,尹海清,摘录,张国飞,2018/1/8,<210>,,CMSX-2,950℃,,,,,,,,,,,,,,,,,,,,,,,,15.9857Mpa√m,,,,,,,,,,,,,,,,,,
"ObjectId(""5b4d7c47e6b1a815d464ed20"")",,5.58,,,4.6,7.9,,0.6,,balwt.%,,6,0.99,7.9,,,,,,,2.07E-4mm/cyc,,,,,,"Valentino Lupine,Giovanni Onofri,Gerard0 Vimercati.THE EFFECT OF CREEP, OXIDATION AND CRYSTAL ORIENTATIONON HIGH TEMPERATURE FATIGUE CRACK PROPAGATIONIN STANDARD AND RAFT-LIKE GAMMA PRIME CMSX-2[C].Superalloy.1992:717-726.",10.11961/mater0203.MGI.20171221.ds.0012,尹海清,摘录,张国飞,2018/1/8,<210>,,CMSX-2,950℃,,,,,,,,,,,,,,,,,,,,,,,,19.3639Mpa√m,,,,,,,,,,,,,,,,,,
"ObjectId(""5b4d7c4ce6b1a815d464ed22"")",,5.58,,,4.6,7.9,,0.6,,balwt.%,,6,0.99,7.9,,,,,,,1.92E-5mm/cyc,,,,,,"Valentino Lupine,Giovanni Onofri,Gerard0 Vimercati.THE EFFECT OF CREEP, OXIDATION AND CRYSTAL ORIENTATIONON HIGH TEMPERATURE FATIGUE CRACK PROPAGATIONIN STANDARD AND RAFT-LIKE GAMMA PRIME CMSX-2[C].Superalloy.1992:717-726.",10.11961/mater0203.MGI.20171221.ds.0012,尹海清,摘录,张国飞,2018/1/8,<210>,,CMSX-2,950℃,,,,,,,,,,,,,,,,,,,,,,,,13.4351Mpa√m,,,,,,,,,,,,,,,,,,
"ObjectId(""5b4d7c51e6b1a815d464ed24"")",,5.58,,,4.6,7.9,,0.6,,balwt.%,,6,0.99,7.9,,,,,,,9.01E-6mm/cyc,,,,,,"Valentino Lupine,Giovanni Onofri,Gerard0 Vimercati.THE EFFECT OF CREEP, OXIDATION AND CRYSTAL ORIENTATIONON HIGH TEMPERATURE FATIGUE CRACK PROPAGATIONIN STANDARD AND RAFT-LIKE GAMMA PRIME CMSX-2[C].Superalloy.1992:717-726.",10.11961/mater0203.MGI.20171221.ds.0012,尹海清,摘录,张国飞,2018/1/8,<210>,,CMSX-2,950℃,,,,,,,,,,,,,,,,,,,,,,,,11.8683Mpa√m,,,,,,,,,,,,,,,,,,
"ObjectId(""5b4d7c56e6b1a815d464ed26"")",,5.58,,,4.6,7.9,,0.6,,balwt.%,,6,0.99,7.9,,,,,,,3.27E-5mm/cyc,,,,,,"Valentino Lupine,Giovanni Onofri,Gerard0 Vimercati.THE EFFECT OF CREEP, OXIDATION AND CRYSTAL ORIENTATIONON HIGH TEMPERATURE FATIGUE CRACK PROPAGATIONIN STANDARD AND RAFT-LIKE GAMMA PRIME CMSX-2[C].Superalloy.1992:717-726.",10.11961/mater0203.MGI.20171221.ds.0012,尹海清,摘录,张国飞,2018/1/8,<210>,,CMSX-2,950℃,,,,,,,,,,,,,,,,,,,,,,,,15.1207Mpa√m,,,,,,,,,,,,,,,,,,
"ObjectId(""5b4d7c5be6b1a815d464ed28"")",,5.58,,,4.6,7.9,,0.6,,balwt.%,,6,0.99,7.9,,,,,,,3.39E-4mm/cyc,,,,,,"Valentino Lupine,Giovanni Onofri,Gerard0 Vimercati.THE EFFECT OF CREEP, OXIDATION AND CRYSTAL ORIENTATIONON HIGH TEMPERATURE FATIGUE CRACK PROPAGATIONIN STANDARD AND RAFT-LIKE GAMMA PRIME CMSX-2[C].Superalloy.1992:717-726.",10.11961/mater0203.MGI.20171221.ds.0012,尹海清,摘录,张国飞,2018/1/8,<210>,,CMSX-2,950℃,,,,,,,,,,,,,,,,,,,,,,,,21.3882Mpa√m,,,,,,,,,,,,,,,,,,
"ObjectId(""5b4d7c60e6b1a815d464ed2a"")",,5.58,,,4.6,7.9,,0.6,,balwt.%,,6,0.99,7.9,,,,,,,8.16E-6mm/cyc,,,,,,"Valentino Lupine,Giovanni Onofri,Gerard0 Vimercati.THE EFFECT OF CREEP, OXIDATION AND CRYSTAL ORIENTATIONON HIGH TEMPERATURE FATIGUE CRACK PROPAGATIONIN STANDARD AND RAFT-LIKE GAMMA PRIME CMSX-2[C].Superalloy.1992:717-726.",10.11961/mater0203.MGI.20171221.ds.0012,尹海清,摘录,张国飞,2018/1/8,<210>,,CMSX-2,950℃,,,,,,,,,,,,,,,,,,,,,,,,11.6492Mpa√m,,,,,,,,,,,,,,,,,,
"ObjectId(""5b4d7c65e6b1a815d464ed2c"")",,5.58,,,4.6,7.9,,0.6,,balwt.%,,6,0.99,7.9,,,,,,,2.35E-5mm/cyc,,,,,,"Valentino Lupine,Giovanni Onofri,Gerard0 Vimercati.THE EFFECT OF CREEP, OXIDATION AND CRYSTAL ORIENTATIONON HIGH TEMPERATURE FATIGUE CRACK PROPAGATIONIN STANDARD AND RAFT-LIKE GAMMA PRIME CMSX-2[C].Superalloy.1992:717-726.",10.11961/mater0203.MGI.20171221.ds.0012,尹海清,摘录,张国飞,2018/1/8,<210>,,CMSX-2,950℃,,,,,,,,,,,,,,,,,,,,,,,,13.9452Mpa√m,,,,,,,,,,,,,,,,,,
"ObjectId(""5b4d7c6ae6b1a815d464ed2e"")",,5.58,,,4.6,7.9,,0.6,,balwt.%,,6,0.99,7.9,,,,,,,1.63E-5mm/cyc,,,,,,"Valentino Lupine,Giovanni Onofri,Gerard0 Vimercati.THE EFFECT OF CREEP, OXIDATION AND CRYSTAL ORIENTATIONON HIGH TEMPERATURE FATIGUE CRACK PROPAGATIONIN STANDARD AND RAFT-LIKE GAMMA PRIME CMSX-2[C].Superalloy.1992:717-726.",10.11961/mater0203.MGI.20171221.ds.0012,尹海清,摘录,张国飞,2018/1/8,<210>,,CMSX-2,950℃,,,,,,,,,,,,,,,,,,,,,,,,12.9429Mpa√m,,,,,,,,,,,,,,,,,,
"ObjectId(""5b4d7c74e6b1a815d464ed30"")",,5.58,,,4.6,7.9,,0.6,,balwt.%,,6,0.99,7.9,,,,,,,7.66E-4mm/cyc,,,,,,"Valentino Lupine,Giovanni Onofri,Gerard0 Vimercati.THE EFFECT OF CREEP, OXIDATION AND CRYSTAL ORIENTATIONON HIGH TEMPERATURE FATIGUE CRACK PROPAGATIONIN STANDARD AND RAFT-LIKE GAMMA PRIME CMSX-2[C].Superalloy.1992:717-726.",10.11961/mater0203.MGI.20171221.ds.0012,尹海清,摘录,张国飞,2018/1/8,<100>,,CMSX-2,950℃,,,,,,,,,,,,,,,,,,,,,,,,20.9542Mpa√m,,,,,,,,,,,,,,,,,,
"ObjectId(""5b4d7c78e6b1a815d464ed32"")",,5.58,,,4.6,7.9,,0.6,,balwt.%,,6,0.99,7.9,,,,,,,4.83E-4mm/cyc,,,,,,"Valentino Lupine,Giovanni Onofri,Gerard0 Vimercati.THE EFFECT OF CREEP, OXIDATION AND CRYSTAL ORIENTATIONON HIGH TEMPERATURE FATIGUE CRACK PROPAGATIONIN STANDARD AND RAFT-LIKE GAMMA PRIME CMSX-2[C].Superalloy.1992:717-726.",10.11961/mater0203.MGI.20171221.ds.0012,尹海清,摘录,张国飞,2018/1/8,<100>,,CMSX-2,950℃,,,,,,,,,,,,,,,,,,,,,,,,19.2093Mpa√m,,,,,,,,,,,,,,,,,,
"ObjectId(""5b4d7c7de6b1a815d464ed34"")",,5.58,,,4.6,7.9,,0.6,,balwt.%,,6,0.99,7.9,,,,,,,0.00182612mm/cyc,,,,,,"Valentino Lupine,Giovanni Onofri,Gerard0 Vimercati.THE EFFECT OF CREEP, OXIDATION AND CRYSTAL ORIENTATIONON HIGH TEMPERATURE FATIGUE CRACK PROPAGATIONIN STANDARD AND RAFT-LIKE GAMMA PRIME CMSX-2[C].Superalloy.1992:717-726.",10.11961/mater0203.MGI.20171221.ds.0012,尹海清,摘录,张国飞,2018/1/8,<100>,,CMSX-2,950℃,,,,,,,,,,,,,,,,,,,,,,,,28.9916Mpa√m,,,,,,,,,,,,,,,,,,
"ObjectId(""5b4d7c82e6b1a815d464ed36"")",,5.58,,,4.6,7.9,,0.6,,balwt.%,,6,0.99,7.9,,,,,,,5.89E-4mm/cyc,,,,,,"Valentino Lupine,Giovanni Onofri,Gerard0 Vimercati.THE EFFECT OF CREEP, OXIDATION AND CRYSTAL ORIENTATIONON HIGH TEMPERATURE FATIGUE CRACK PROPAGATIONIN STANDARD AND RAFT-LIKE GAMMA PRIME CMSX-2[C].Superalloy.1992:717-726.",10.11961/mater0203.MGI.20171221.ds.0012,尹海清,摘录,张国飞,2018/1/8,<100>,,CMSX-2,950℃,,,,,,,,,,,,,,,,,,,,,,,,20.1905Mpa√m,,,,,,,,,,,,,,,,,,
"ObjectId(""5b4d7c87e6b1a815d464ed38"")",,5.58,,,4.6,7.9,,0.6,,balwt.%,,6,0.99,7.9,,,,,,,0.00182135mm/cyc,,,,,,"Valentino Lupine,Giovanni Onofri,Gerard0 Vimercati.THE EFFECT OF CREEP, OXIDATION AND CRYSTAL ORIENTATIONON HIGH TEMPERATURE FATIGUE CRACK PROPAGATIONIN STANDARD AND RAFT-LIKE GAMMA PRIME CMSX-2[C].Superalloy.1992:717-726.",10.11961/mater0203.MGI.20171221.ds.0012,尹海清,摘录,张国飞,2018/1/8,<100>,,CMSX-2,950℃,,,,,,,,,,,,,,,,,,,,,,,,27.7454Mpa√m,,,,,,,,,,,,,,,,,,
"ObjectId(""5b4d7c8ce6b1a815d464ed3a"")",,5.58,,,4.6,7.9,,0.6,,balwt.%,,6,0.99,7.9,,,,,,,2.94E-4mm/cyc,,,,,,"Valentino Lupine,Giovanni Onofri,Gerard0 Vimercati.THE EFFECT OF CREEP, OXIDATION AND CRYSTAL ORIENTATIONON HIGH TEMPERATURE FATIGUE CRACK PROPAGATIONIN STANDARD AND RAFT-LIKE GAMMA PRIME CMSX-2[C].Superalloy.1992:717-726.",10.11961/mater0203.MGI.20171221.ds.0012,尹海清,摘录,张国飞,2018/1/8,<100>,,CMSX-2,950℃,,,,,,,,,,,,,,,,,,,,,,,,17.9457Mpa√m,,,,,,,,,,,,,,,,,,
"ObjectId(""5b4d7c91e6b1a815d464ed3c"")",,5.58,,,4.6,7.9,,0.6,,balwt.%,,6,0.99,7.9,,,,,,,2.34E-4mm/cyc,,,,,,"Valentino Lupine,Giovanni Onofri,Gerard0 Vimercati.THE EFFECT OF CREEP, OXIDATION AND CRYSTAL ORIENTATIONON HIGH TEMPERATURE FATIGUE CRACK PROPAGATIONIN STANDARD AND RAFT-LIKE GAMMA PRIME CMSX-2[C].Superalloy.1992:717-726.",10.11961/mater0203.MGI.20171221.ds.0012,尹海清,摘录,张国飞,2018/1/8,<100>,,CMSX-2,950℃,,,,,,,,,,,,,,,,,,,,,,,,17.3993Mpa√m,,,,,,,,,,,,,,,,,,
"ObjectId(""5b4d7c96e6b1a815d464ed3e"")",,5.58,,,4.6,7.9,,0.6,,balwt.%,,6,0.99,7.9,,,,,,,1.07E-3mm/cyc,,,,,,"Valentino Lupine,Giovanni Onofri,Gerard0 Vimercati.THE EFFECT OF CREEP, OXIDATION AND CRYSTAL ORIENTATIONON HIGH TEMPERATURE FATIGUE CRACK PROPAGATIONIN STANDARD AND RAFT-LIKE GAMMA PRIME CMSX-2[C].Superalloy.1992:717-726.",10.11961/mater0203.MGI.20171221.ds.0012,尹海清,摘录,张国飞,2018/1/8,<100>,,CMSX-2,950℃,,,,,,,,,,,,,,,,,,,,,,,,23.5926Mpa√m,,,,,,,,,,,,,,,,,,
"ObjectId(""5b4d7c9be6b1a815d464ed40"")",,5.58,,,4.6,7.9,,0.6,,balwt.%,,6,0.99,7.9,,,,,,,2.05E-4mm/cyc,,,,,,"Valentino Lupine,Giovanni Onofri,Gerard0 Vimercati.THE EFFECT OF CREEP, OXIDATION AND CRYSTAL ORIENTATIONON HIGH TEMPERATURE FATIGUE CRACK PROPAGATIONIN STANDARD AND RAFT-LIKE GAMMA PRIME CMSX-2[C].Superalloy.1992:717-726.",10.11961/mater0203.MGI.20171221.ds.0012,尹海清,摘录,张国飞,2018/1/8,<100>,,CMSX-2,950℃,,,,,,,,,,,,,,,,,,,,,,,,16.7607Mpa√m,,,,,,,,,,,,,,,,,,
"ObjectId(""5b4d7ca0e6b1a815d464ed42"")",,5.58,,,4.6,7.9,,0.6,,balwt.%,,6,0.99,7.9,,,,,,,4.09E-4mm/cyc,,,,,,"Valentino Lupine,Giovanni Onofri,Gerard0 Vimercati.THE EFFECT OF CREEP, OXIDATION AND CRYSTAL ORIENTATIONON HIGH TEMPERATURE FATIGUE CRACK PROPAGATIONIN STANDARD AND RAFT-LIKE GAMMA PRIME CMSX-2[C].Superalloy.1992:717-726.",10.11961/mater0203.MGI.20171221.ds.0012,尹海清,摘录,张国飞,2018/1/8,<100>,,CMSX-2,950℃,,,,,,,,,,,,,,,,,,,,,,,,18.5055Mpa√m,,,,,,,,,,,,,,,,,,
"ObjectId(""5b4d7ca5e6b1a815d464ed44"")",,5.58,,,4.6,7.9,,0.6,,balwt.%,,6,0.99,7.9,,,,,,,1.31E-3mm/cyc,,,,,,"Valentino Lupine,Giovanni Onofri,Gerard0 Vimercati.THE EFFECT OF CREEP, OXIDATION AND CRYSTAL ORIENTATIONON HIGH TEMPERATURE FATIGUE CRACK PROPAGATIONIN STANDARD AND RAFT-LIKE GAMMA PRIME CMSX-2[C].Superalloy.1992:717-726.",10.11961/mater0203.MGI.20171221.ds.0012,尹海清,摘录,张国飞,2018/1/8,<100>,,CMSX-2,950℃,,,,,,,,,,,,,,,,,,,,,,,,24.7977Mpa√m,,,,,,,,,,,,,,,,,,
"ObjectId(""5b4d7caae6b1a815d464ed46"")",,5.58,,,4.6,7.9,,0.6,,balwt.%,,6,0.99,7.9,,,,,,,8.77E-4mm/cyc,,,,,,"Valentino Lupine,Giovanni Onofri,Gerard0 Vimercati.THE EFFECT OF CREEP, OXIDATION AND CRYSTAL ORIENTATIONON HIGH TEMPERATURE FATIGUE CRACK PROPAGATIONIN STANDARD AND RAFT-LIKE GAMMA PRIME CMSX-2[C].Superalloy.1992:717-726.",10.11961/mater0203.MGI.20171221.ds.0012,尹海清,摘录,张国飞,2018/1/8,<100>,,CMSX-2,950℃,,,,,,,,,,,,,,,,,,,,,,,,22.4461Mpa√m,,,,,,,,,,,,,,,,,,
"ObjectId(""5b4d7cafe6b1a815d464ed48"")",,5.58,,,4.6,7.9,,0.6,,balwt.%,,6,0.99,7.9,,,,,,,0.00189097mm/cyc,,,,,,"Valentino Lupine,Giovanni Onofri,Gerard0 Vimercati.THE EFFECT OF CREEP, OXIDATION AND CRYSTAL ORIENTATIONON HIGH TEMPERATURE FATIGUE CRACK PROPAGATIONIN STANDARD AND RAFT-LIKE GAMMA PRIME CMSX-2[C].Superalloy.1992:717-726.",10.11961/mater0203.MGI.20171221.ds.0012,尹海清,摘录,张国飞,2018/1/8,<100>,,CMSX-2,950℃,,,,,,,,,,,,,,,,,,,,,,,,30.1023Mpa√m,,,,,,,,,,,,,,,,,,
"ObjectId(""5b4d7cb4e6b1a815d464ed4a"")",,5.58,,,4.6,7.9,,0.6,,balwt.%,,6,0.99,7.9,,,,,,,0.00159296mm/cyc,,,,,,"Valentino Lupine,Giovanni Onofri,Gerard0 Vimercati.THE EFFECT OF CREEP, OXIDATION AND CRYSTAL ORIENTATIONON HIGH TEMPERATURE FATIGUE CRACK PROPAGATIONIN STANDARD AND RAFT-LIKE GAMMA PRIME CMSX-2[C].Superalloy.1992:717-726.",10.11961/mater0203.MGI.20171221.ds.0012,尹海清,摘录,张国飞,2018/1/8,<100>,,CMSX-2,950℃,,,,,,,,,,,,,,,,,,,,,,,,26.2284Mpa√m,,,,,,,,,,,,,,,,,,
"ObjectId(""5b4d7cb9e6b1a815d464ed4c"")",,5.58,,,4.6,7.9,,0.6,,balwt.%,,6,0.99,7.9,,,,,,,7.68E-4mm/cyc,,,,,,"Valentino Lupine,Giovanni Onofri,Gerard0 Vimercati.THE EFFECT OF CREEP, OXIDATION AND CRYSTAL ORIENTATIONON HIGH TEMPERATURE FATIGUE CRACK PROPAGATIONIN STANDARD AND RAFT-LIKE GAMMA PRIME CMSX-2[C].Superalloy.1992:717-726.",10.11961/mater0203.MGI.20171221.ds.0012,尹海清,摘录,张国飞,2018/1/8,<100>,,CMSX-2,950℃,,,,,,,,,,,,,,,,,,,,,,,,21.7584Mpa√m,,,,,,,,,,,,,,,,,,
"ObjectId(""5b4d7cc3e6b1a815d464ed4e"")",,5.58,,,4.6,7.9,,0.6,,balwt.%,,6,0.99,7.9,,,,,,,2.04E-5mm/cyc,,,,,,"Valentino Lupine,Giovanni Onofri,Gerard0 Vimercati.THE EFFECT OF CREEP, OXIDATION AND CRYSTAL ORIENTATIONON HIGH TEMPERATURE FATIGUE CRACK PROPAGATIONIN STANDARD AND RAFT-LIKE GAMMA PRIME CMSX-2[C].Superalloy.1992:717-726.",10.11961/mater0203.MGI.20171221.ds.0012,尹海清,摘录,张国飞,2018/1/8,<100>,,CMSX-2,950℃,,,,,,,,,,,,,,,,,,,,,,,,12.2262Mpa√m,,,,,,,,,,,,,,,,,,
"ObjectId(""5b4d7cc7e6b1a815d464ed50"")",,5.58,,,4.6,7.9,,0.6,,balwt.%,,6,0.99,7.9,,,,,,,4.58E-4mm/cyc,,,,,,"Valentino Lupine,Giovanni Onofri,Gerard0 Vimercati.THE EFFECT OF CREEP, OXIDATION AND CRYSTAL ORIENTATIONON HIGH TEMPERATURE FATIGUE CRACK PROPAGATIONIN STANDARD AND RAFT-LIKE GAMMA PRIME CMSX-2[C].Superalloy.1992:717-726.",10.11961/mater0203.MGI.20171221.ds.0012,尹海清,摘录,张国飞,2018/1/8,<110>,,CMSX-2,950℃,,,,,,,,,,,,,,,,,,,,,,,,24.2345Mpa√m,,,,,,,,,,,,,,,,,,
"ObjectId(""5b4d7ccce6b1a815d464ed52"")",,5.58,,,4.6,7.9,,0.6,,balwt.%,,6,0.99,7.9,,,,,,,6.89E-5mm/cyc,,,,,,"Valentino Lupine,Giovanni Onofri,Gerard0 Vimercati.THE EFFECT OF CREEP, OXIDATION AND CRYSTAL ORIENTATIONON HIGH TEMPERATURE FATIGUE CRACK PROPAGATIONIN STANDARD AND RAFT-LIKE GAMMA PRIME CMSX-2[C].Superalloy.1992:717-726.",10.11961/mater0203.MGI.20171221.ds.0012,尹海清,摘录,张国飞,2018/1/8,<100>,,CMSX-2,950℃,,,,,,,,,,,,,,,,,,,,,,,,13.8274Mpa√m,,,,,,,,,,,,,,,,,,
"ObjectId(""5b4d7cd1e6b1a815d464ed54"")",,5.58,,,4.6,7.9,,0.6,,balwt.%,,6,0.99,7.9,,,,,,,1.17E-4mm/cyc,,,,,,"Valentino Lupine,Giovanni Onofri,Gerard0 Vimercati.THE EFFECT OF CREEP, OXIDATION AND CRYSTAL ORIENTATIONON HIGH TEMPERATURE FATIGUE CRACK PROPAGATIONIN STANDARD AND RAFT-LIKE GAMMA PRIME CMSX-2[C].Superalloy.1992:717-726.",10.11961/mater0203.MGI.20171221.ds.0012,尹海清,摘录,张国飞,2018/1/8,<100>,,CMSX-2,950℃,,,,,,,,,,,,,,,,,,,,,,,,15.2719Mpa√m,,,,,,,,,,,,,,,,,,
"ObjectId(""5b4d7cd6e6b1a815d464ed56"")",,5.58,,,4.6,7.9,,0.6,,balwt.%,,6,0.99,7.9,,,,,,,5.30E-5mm/cyc,,,,,,"Valentino Lupine,Giovanni Onofri,Gerard0 Vimercati.THE EFFECT OF CREEP, OXIDATION AND CRYSTAL ORIENTATIONON HIGH TEMPERATURE FATIGUE CRACK PROPAGATIONIN STANDARD AND RAFT-LIKE GAMMA PRIME CMSX-2[C].Superalloy.1992:717-726.",10.11961/mater0203.MGI.20171221.ds.0012,尹海清,摘录,张国飞,2018/1/8,<100>,,CMSX-2,950℃,,,,,,,,,,,,,,,,,,,,,,,,13.4073Mpa√m,,,,,,,,,,,,,,,,,,
"ObjectId(""5b4d7cdbe6b1a815d464ed58"")",,5.58,,,4.6,7.9,,0.6,,balwt.%,,6,0.99,7.9,,,,,,,4.35E-5mm/cyc,,,,,,"Valentino Lupine,Giovanni Onofri,Gerard0 Vimercati.THE EFFECT OF CREEP, OXIDATION AND CRYSTAL ORIENTATIONON HIGH TEMPERATURE FATIGUE CRACK PROPAGATIONIN STANDARD AND RAFT-LIKE GAMMA PRIME CMSX-2[C].Superalloy.1992:717-726.",10.11961/mater0203.MGI.20171221.ds.0012,尹海清,摘录,张国飞,2018/1/8,<100>,,CMSX-2,950℃,,,,,,,,,,,,,,,,,,,,,,,,13.0801Mpa√m,,,,,,,,,,,,,,,,,,
"ObjectId(""5b4d7ce0e6b1a815d464ed5a"")",,5.58,,,4.6,7.9,,0.6,,balwt.%,,6,0.99,7.9,,,,,,,3.24E-5mm/cyc,,,,,,"Valentino Lupine,Giovanni Onofri,Gerard0 Vimercati.THE EFFECT OF CREEP, OXIDATION AND CRYSTAL ORIENTATIONON HIGH TEMPERATURE FATIGUE CRACK PROPAGATIONIN STANDARD AND RAFT-LIKE GAMMA PRIME CMSX-2[C].Superalloy.1992:717-726.",10.11961/mater0203.MGI.20171221.ds.0012,尹海清,摘录,张国飞,2018/1/8,<100>,,CMSX-2,950℃,,,,,,,,,,,,,,,,,,,,,,,,12.9247Mpa√m,,,,,,,,,,,,,,,,,,
"ObjectId(""5b4d7ce5e6b1a815d464ed5c"")",,5.58,,,4.6,7.9,,0.6,,balwt.%,,6,0.99,7.9,,,,,,,4.33E-5mm/cyc,,,,,,"Valentino Lupine,Giovanni Onofri,Gerard0 Vimercati.THE EFFECT OF CREEP, OXIDATION AND CRYSTAL ORIENTATIONON HIGH TEMPERATURE FATIGUE CRACK PROPAGATIONIN STANDARD AND RAFT-LIKE GAMMA PRIME CMSX-2[C].Superalloy.1992:717-726.",10.11961/mater0203.MGI.20171221.ds.0012,尹海清,摘录,张国飞,2018/1/8,<100>,,CMSX-2,950℃,,,,,,,,,,,,,,,,,,,,,,,,12.4395Mpa√m,,,,,,,,,,,,,,,,,,
"ObjectId(""5b4d7ceae6b1a815d464ed5e"")",,5.58,,,4.6,7.9,,0.6,,balwt.%,,6,0.99,7.9,,,,,,,1.38E-4mm/cyc,,,,,,"Valentino Lupine,Giovanni Onofri,Gerard0 Vimercati.THE EFFECT OF CREEP, OXIDATION AND CRYSTAL ORIENTATIONON HIGH TEMPERATURE FATIGUE CRACK PROPAGATIONIN STANDARD AND RAFT-LIKE GAMMA PRIME CMSX-2[C].Superalloy.1992:717-726.",10.11961/mater0203.MGI.20171221.ds.0012,尹海清,摘录,张国飞,2018/1/8,<100>,,CMSX-2,950℃,,,,,,,,,,,,,,,,,,,,,,,,15.655Mpa√m,,,,,,,,,,,,,,,,,,
"ObjectId(""5b4d7cefe6b1a815d464ed60"")",,5.58,,,4.6,7.9,,0.6,,balwt.%,,6,0.99,7.9,,,,,,,6.39E-4mm/cyc,,,,,,"Valentino Lupine,Giovanni Onofri,Gerard0 Vimercati.THE EFFECT OF CREEP, OXIDATION AND CRYSTAL ORIENTATIONON HIGH TEMPERATURE FATIGUE CRACK PROPAGATIONIN STANDARD AND RAFT-LIKE GAMMA PRIME CMSX-2[C].Superalloy.1992:717-726.",10.11961/mater0203.MGI.20171221.ds.0012,尹海清,摘录,张国飞,2018/1/8,<110>,,CMSX-2,950℃,,,,,,,,,,,,,,,,,,,,,,,,26.6094Mpa√m,,,,,,,,,,,,,,,,,,
"ObjectId(""5b4d7cf3e6b1a815d464ed62"")",,5.58,,,4.6,7.9,,0.6,,balwt.%,,6,0.99,7.9,,,,,,,3.93E-5mm/cyc,,,,,,"Valentino Lupine,Giovanni Onofri,Gerard0 Vimercati.THE EFFECT OF CREEP, OXIDATION AND CRYSTAL ORIENTATIONON HIGH TEMPERATURE FATIGUE CRACK PROPAGATIONIN STANDARD AND RAFT-LIKE GAMMA PRIME CMSX-2[C].Superalloy.1992:717-726.",10.11961/mater0203.MGI.20171221.ds.0012,尹海清,摘录,张国飞,2018/1/8,<100>,,CMSX-2,950℃,,,,,,,,,,,,,,,,,,,,,,,,12.5992Mpa√m,,,,,,,,,,,,,,,,,,
"ObjectId(""5b4d7cf8e6b1a815d464ed64"")",,5.58,,,4.6,7.9,,0.6,,balwt.%,,6,0.99,7.9,,,,,,,8.97E-5mm/cyc,,,,,,"Valentino Lupine,Giovanni Onofri,Gerard0 Vimercati.THE EFFECT OF CREEP, OXIDATION AND CRYSTAL ORIENTATIONON HIGH TEMPERATURE FATIGUE CRACK PROPAGATIONIN STANDARD AND RAFT-LIKE GAMMA PRIME CMSX-2[C].Superalloy.1992:717-726.",10.11961/mater0203.MGI.20171221.ds.0012,尹海清,摘录,张国飞,2018/1/8,<100>,,CMSX-2,950℃,,,,,,,,,,,,,,,,,,,,,,,,14.3504Mpa√m,,,,,,,,,,,,,,,,,,
"ObjectId(""5b4d7cfde6b1a815d464ed66"")",,5.58,,,4.6,7.9,,0.6,,balwt.%,,6,0.99,7.9,,,,,,,2.70E-4mm/cyc,,,,,,"Valentino Lupine,Giovanni Onofri,Gerard0 Vimercati.THE EFFECT OF CREEP, OXIDATION AND CRYSTAL ORIENTATIONON HIGH TEMPERATURE FATIGUE CRACK PROPAGATIONIN STANDARD AND RAFT-LIKE GAMMA PRIME CMSX-2[C].Superalloy.1992:717-726.",10.11961/mater0203.MGI.20171221.ds.0012,尹海清,摘录,张国飞,2018/1/8,<110>,,CMSX-2,950℃,,,,,,,,,,,,,,,,,,,,,,,,22.2195Mpa√m,,,,,,,,,,,,,,,,,,
"ObjectId(""5b4d7d02e6b1a815d464ed68"")",,5.58,,,4.6,7.9,,0.6,,balwt.%,,6,0.99,7.9,,,,,,,1.68E-4mm/cyc,,,,,,"Valentino Lupine,Giovanni Onofri,Gerard0 Vimercati.THE EFFECT OF CREEP, OXIDATION AND CRYSTAL ORIENTATIONON HIGH TEMPERATURE FATIGUE CRACK PROPAGATIONIN STANDARD AND RAFT-LIKE GAMMA PRIME CMSX-2[C].Superalloy.1992:717-726.",10.11961/mater0203.MGI.20171221.ds.0012,尹海清,摘录,张国飞,2018/1/8,<100>,,CMSX-2,950℃,,,,,,,,,,,,,,,,,,,,,,,,16.1477Mpa√m,,,,,,,,,,,,,,,,,,
"ObjectId(""5b4d7d07e6b1a815d464ed6a"")",,5.58,,,4.6,7.9,,0.6,,balwt.%,,6,0.99,7.9,,,,,,,1.09E-4mm/cyc,,,,,,"Valentino Lupine,Giovanni Onofri,Gerard0 Vimercati.THE EFFECT OF CREEP, OXIDATION AND CRYSTAL ORIENTATIONON HIGH TEMPERATURE FATIGUE CRACK PROPAGATIONIN STANDARD AND RAFT-LIKE GAMMA PRIME CMSX-2[C].Superalloy.1992:717-726.",10.11961/mater0203.MGI.20171221.ds.0012,尹海清,摘录,张国飞,2018/1/8,<100>,,CMSX-2,950℃,,,,,,,,,,,,,,,,,,,,,,,,14.802Mpa√m,,,,,,,,,,,,,,,,,,
"ObjectId(""5b4d7d11e6b1a815d464ed6c"")",,5.58,,,4.6,7.9,,0.6,,balwt.%,,6,0.99,7.9,,,,,,,6.76E-6mm/cyc,,,,,,"Valentino Lupine,Giovanni Onofri,Gerard0 Vimercati.THE EFFECT OF CREEP, OXIDATION AND CRYSTAL ORIENTATIONON HIGH TEMPERATURE FATIGUE CRACK PROPAGATIONIN STANDARD AND RAFT-LIKE GAMMA PRIME CMSX-2[C].Superalloy.1992:717-726.",10.11961/mater0203.MGI.20171221.ds.0012,尹海清,摘录,张国飞,2018/1/8,<110>,,CMSX-2,950℃,,,,,,,,,,,,,,,,,,,,,,,,13.2959Mpa√m,,,,,,,,,,,,,,,,,,
"ObjectId(""5b4d7d16e6b1a815d464ed6e"")",,5.58,,,4.6,7.9,,0.6,,balwt.%,,6,0.99,7.9,,,,,,,4.55E-6mm/cyc,,,,,,"Valentino Lupine,Giovanni Onofri,Gerard0 Vimercati.THE EFFECT OF CREEP, OXIDATION AND CRYSTAL ORIENTATIONON HIGH TEMPERATURE FATIGUE CRACK PROPAGATIONIN STANDARD AND RAFT-LIKE GAMMA PRIME CMSX-2[C].Superalloy.1992:717-726.",10.11961/mater0203.MGI.20171221.ds.0012,尹海清,摘录,张国飞,2018/1/8,<110>,,CMSX-2,950℃,,,,,,,,,,,,,,,,,,,,,,,,12.1871Mpa√m,,,,,,,,,,,,,,,,,,
"ObjectId(""5b4d7d1be6b1a815d464ed70"")",,5.58,,,4.6,7.9,,0.6,,balwt.%,,6,0.99,7.9,,,,,,,9.75E-5mm/cyc,,,,,,"Valentino Lupine,Giovanni Onofri,Gerard0 Vimercati.THE EFFECT OF CREEP, OXIDATION AND CRYSTAL ORIENTATIONON HIGH TEMPERATURE FATIGUE CRACK PROPAGATIONIN STANDARD AND RAFT-LIKE GAMMA PRIME CMSX-2[C].Superalloy.1992:717-726.",10.11961/mater0203.MGI.20171221.ds.0012,尹海清,摘录,张国飞,2018/1/8,<110>,,CMSX-2,950℃,,,,,,,,,,,,,,,,,,,,,,,,19.7623Mpa√m,,,,,,,,,,,,,,,,,,
"ObjectId(""5b4d7d20e6b1a815d464ed72"")",,5.58,,,4.6,7.9,,0.6,,balwt.%,,6,0.99,7.9,,,,,,,1.01E-5mm/cyc,,,,,,"Valentino Lupine,Giovanni Onofri,Gerard0 Vimercati.THE EFFECT OF CREEP, OXIDATION AND CRYSTAL ORIENTATIONON HIGH TEMPERATURE FATIGUE CRACK PROPAGATIONIN STANDARD AND RAFT-LIKE GAMMA PRIME CMSX-2[C].Superalloy.1992:717-726.",10.11961/mater0203.MGI.20171221.ds.0012,尹海清,摘录,张国飞,2018/1/8,<110>,,CMSX-2,950℃,,,,,,,,,,,,,,,,,,,,,,,,14.3246Mpa√m,,,,,,,,,,,,,,,,,,
"ObjectId(""5b4d7d24e6b1a815d464ed74"")",,5.58,,,4.6,7.9,,0.6,,balwt.%,,6,0.99,7.9,,,,,,,3.39E-5mm/cyc,,,,,,"Valentino Lupine,Giovanni Onofri,Gerard0 Vimercati.THE EFFECT OF CREEP, OXIDATION AND CRYSTAL ORIENTATIONON HIGH TEMPERATURE FATIGUE CRACK PROPAGATIONIN STANDARD AND RAFT-LIKE GAMMA PRIME CMSX-2[C].Superalloy.1992:717-726.",10.11961/mater0203.MGI.20171221.ds.0012,尹海清,摘录,张国飞,2018/1/8,<110>,,CMSX-2,950℃,,,,,,,,,,,,,,,,,,,,,,,,16.6125Mpa√m,,,,,,,,,,,,,,,,,,
"ObjectId(""5b4d7d29e6b1a815d464ed76"")",,5.58,,,4.6,7.9,,0.6,,balwt.%,,6,0.99,7.9,,,,,,,6.12E-6mm/cyc,,,,,,"Valentino Lupine,Giovanni Onofri,Gerard0 Vimercati.THE EFFECT OF CREEP, OXIDATION AND CRYSTAL ORIENTATIONON HIGH TEMPERATURE FATIGUE CRACK PROPAGATIONIN STANDARD AND RAFT-LIKE GAMMA PRIME CMSX-2[C].Superalloy.1992:717-726.",10.11961/mater0203.MGI.20171221.ds.0012,尹海清,摘录,张国飞,2018/1/8,<110>,,CMSX-2,950℃,,,,,,,,,,,,,,,,,,,,,,,,12.9688Mpa√m,,,,,,,,,,,,,,,,,,
"ObjectId(""5b4d7d2ee6b1a815d464ed78"")",,5.58,,,4.6,7.9,,0.6,,balwt.%,,6,0.99,7.9,,,,,,,7.01E-6mm/cyc,,,,,,"Valentino Lupine,Giovanni Onofri,Gerard0 Vimercati.THE EFFECT OF CREEP, OXIDATION AND CRYSTAL ORIENTATIONON HIGH TEMPERATURE FATIGUE CRACK PROPAGATIONIN STANDARD AND RAFT-LIKE GAMMA PRIME CMSX-2[C].Superalloy.1992:717-726.",10.11961/mater0203.MGI.20171221.ds.0012,尹海清,摘录,张国飞,2018/1/8,<110>,,CMSX-2,950℃,,,,,,,,,,,,,,,,,,,,,,,,13.9797Mpa√m,,,,,,,,,,,,,,,,,,
"ObjectId(""5b4d7d33e6b1a815d464ed7a"")",,5.58,,,4.6,7.9,,0.6,,balwt.%,,6,0.99,7.9,,,,,,,1.40E-5mm/cyc,,,,,,"Valentino Lupine,Giovanni Onofri,Gerard0 Vimercati.THE EFFECT OF CREEP, OXIDATION AND CRYSTAL ORIENTATIONON HIGH TEMPERATURE FATIGUE CRACK PROPAGATIONIN STANDARD AND RAFT-LIKE GAMMA PRIME CMSX-2[C].Superalloy.1992:717-726.",10.11961/mater0203.MGI.20171221.ds.0012,尹海清,摘录,张国飞,2018/1/8,<110>,,CMSX-2,950℃,,,,,,,,,,,,,,,,,,,,,,,,14.8644Mpa√m,,,,,,,,,,,,,,,,,,
"ObjectId(""5b4d7d38e6b1a815d464ed7c"")",,5.58,,,4.6,7.9,,0.6,,balwt.%,,6,0.99,7.9,,,,,,,1.65E-5mm/cyc,,,,,,"Valentino Lupine,Giovanni Onofri,Gerard0 Vimercati.THE EFFECT OF CREEP, OXIDATION AND CRYSTAL ORIENTATIONON HIGH TEMPERATURE FATIGUE CRACK PROPAGATIONIN STANDARD AND RAFT-LIKE GAMMA PRIME CMSX-2[C].Superalloy.1992:717-726.",10.11961/mater0203.MGI.20171221.ds.0012,尹海清,摘录,张国飞,2018/1/8,<110>,,CMSX-2,950℃,,,,,,,,,,,,,,,,,,,,,,,,15.4298Mpa√m,,,,,,,,,,,,,,,,,,
"ObjectId(""5b4d7d3de6b1a815d464ed7e"")",,5.58,,,4.6,7.9,,0.6,,balwt.%,,6,0.99,7.9,,,,,,,5.19E-6mm/cyc,,,,,,"Valentino Lupine,Giovanni Onofri,Gerard0 Vimercati.THE EFFECT OF CREEP, OXIDATION AND CRYSTAL ORIENTATIONON HIGH TEMPERATURE FATIGUE CRACK PROPAGATIONIN STANDARD AND RAFT-LIKE GAMMA PRIME CMSX-2[C].Superalloy.1992:717-726.",10.11961/mater0203.MGI.20171221.ds.0012,尹海清,摘录,张国飞,2018/1/8,<110>,,CMSX-2,950℃,,,,,,,,,,,,,,,,,,,,,,,,12.4155Mpa√m,,,,,,,,,,,,,,,,,,
"ObjectId(""5b4d7d42e6b1a815d464ed80"")",,5.58,,,4.6,7.9,,0.6,,balwt.%,,6,0.99,7.9,,,,,,,5.54E-6mm/cyc,,,,,,"Valentino Lupine,Giovanni Onofri,Gerard0 Vimercati.THE EFFECT OF CREEP, OXIDATION AND CRYSTAL ORIENTATIONON HIGH TEMPERATURE FATIGUE CRACK PROPAGATIONIN STANDARD AND RAFT-LIKE GAMMA PRIME CMSX-2[C].Superalloy.1992:717-726.",10.11961/mater0203.MGI.20171221.ds.0012,尹海清,摘录,张国飞,2018/1/8,<110>,,CMSX-2,950℃,,,,,,,,,,,,,,,,,,,,,,,,12.7294Mpa√m,,,,,,,,,,,,,,,,,,
"ObjectId(""5b4d7d47e6b1a815d464ed82"")",,5.58,,,4.6,7.9,,0.6,,balwt.%,,6,0.99,7.9,,,,,,,6.79E-5mm/cyc,,,,,,"Valentino Lupine,Giovanni Onofri,Gerard0 Vimercati.THE EFFECT OF CREEP, OXIDATION AND CRYSTAL ORIENTATIONON HIGH TEMPERATURE FATIGUE CRACK PROPAGATIONIN STANDARD AND RAFT-LIKE GAMMA PRIME CMSX-2[C].Superalloy.1992:717-726.",10.11961/mater0203.MGI.20171221.ds.0012,尹海清,摘录,张国飞,2018/1/8,<110>,,CMSX-2,950℃,,,,,,,,,,,,,,,,,,,,,,,,18.6905Mpa√m,,,,,,,,,,,,,,,,,,
"ObjectId(""5b4d7d4ee6b1a815d464ed84"")",,5.58,,,4.6,7.9,,0.6,,balwt.%,,6,0.99,7.9,,,,,,,1.50E-4mm/cyc,,,,,,"Valentino Lupine,Giovanni Onofri,Gerard0 Vimercati.THE EFFECT OF CREEP, OXIDATION AND CRYSTAL ORIENTATIONON HIGH TEMPERATURE FATIGUE CRACK PROPAGATIONIN STANDARD AND RAFT-LIKE GAMMA PRIME CMSX-2[C].Superalloy.1992:717-726.",10.11961/mater0203.MGI.20171221.ds.0012,尹海清,摘录,张国飞,2018/1/8,<110>,,CMSX-2,950℃,,,,,,,,,,,,,,,,,,,,,,,,20.762Mpa√m,,,,,,,,,,,,,,,,,,
"ObjectId(""5b4d7d53e6b1a815d464ed86"")",,5.58,,,4.6,7.9,,0.6,,balwt.%,,6,0.99,7.9,,,,,,,2.37E-5mm/cyc,,,,,,"Valentino Lupine,Giovanni Onofri,Gerard0 Vimercati.THE EFFECT OF CREEP, OXIDATION AND CRYSTAL ORIENTATIONON HIGH TEMPERATURE FATIGUE CRACK PROPAGATIONIN STANDARD AND RAFT-LIKE GAMMA PRIME CMSX-2[C].Superalloy.1992:717-726.",10.11961/mater0203.MGI.20171221.ds.0012,尹海清,摘录,张国飞,2018/1/8,<110>,,CMSX-2,950℃,,,,,,,,,,,,,,,,,,,,,,,,16.0102Mpa√m,,,,,,,,,,,,,,,,,,
"ObjectId(""5b4d7d58e6b1a815d464ed88"")",,5.58,,,4.6,7.9,,0.6,,balwt.%,,6,0.99,7.9,,,,,,,5.21E-5mm/cyc,,,,,,"Valentino Lupine,Giovanni Onofri,Gerard0 Vimercati.THE EFFECT OF CREEP, OXIDATION AND CRYSTAL ORIENTATIONON HIGH TEMPERATURE FATIGUE CRACK PROPAGATIONIN STANDARD AND RAFT-LIKE GAMMA PRIME CMSX-2[C].Superalloy.1992:717-726.",10.11961/mater0203.MGI.20171221.ds.0012,尹海清,摘录,张国飞,2018/1/8,<110>,,CMSX-2,950℃,,,,,,,,,,,,,,,,,,,,,,,,17.6733Mpa√m,,,,,,,,,,,,,,,,,,
"ObjectId(""5b4d7d62e6b1a815d464ed8a"")",,5.58,,,4.6,7.9,,0.6,,balwt.%,,6,0.99,7.9,,,,,,,1.70E-6mm/cyc,,,,,,"Valentino Lupine,Giovanni Onofri,Gerard0 Vimercati.THE EFFECT OF CREEP, OXIDATION AND CRYSTAL ORIENTATIONON HIGH TEMPERATURE FATIGUE CRACK PROPAGATIONIN STANDARD AND RAFT-LIKE GAMMA PRIME CMSX-2[C].Superalloy.1992:717-726.",10.11961/mater0203.MGI.20171221.ds.0012,尹海清,摘录,张国飞,2018/1/8,<110>,,CMSX-2,950℃,,,,,,,,,,,,,,,,,,,,,,,,11.0447Mpa√m,,,,,,,,,,,,,,,,,,
"ObjectId(""5b4d7d6be6b1a815d464ed8e"")",,5.58,,,4.6,7.9,,0.6,,balwt.%,,6,0.99,7.9,,,,,,,2.96E-6mm/cyc,,,,,,"Valentino Lupine,Giovanni Onofri,Gerard0 Vimercati.THE EFFECT OF CREEP, OXIDATION AND CRYSTAL ORIENTATIONON HIGH TEMPERATURE FATIGUE CRACK PROPAGATIONIN STANDARD AND RAFT-LIKE GAMMA PRIME CMSX-2[C].Superalloy.1992:717-726.",10.11961/mater0203.MGI.20171221.ds.0012,尹海清,摘录,张国飞,2018/1/8,<110>,,CMSX-2,950℃,,,,,,,,,,,,,,,,,,,,,,,,11.5277Mpa√m,,,,,,,,,,,,,,,,,,
"ObjectId(""5b4d7d8de6b1a815d464ed9c"")",,5.58,,,4.6,7.9,,0.6,,balwt.%,,6,0.99,7.9,,,,,,,2.07E-6mm/cyc,,,,,,"Valentino Lupine,Giovanni Onofri,Gerard0 Vimercati.THE EFFECT OF CREEP, OXIDATION AND CRYSTAL ORIENTATIONON HIGH TEMPERATURE FATIGUE CRACK PROPAGATIONIN STANDARD AND RAFT-LIKE GAMMA PRIME CMSX-2[C].Superalloy.1992:717-726.",10.11961/mater0203.MGI.20171221.ds.0012,尹海清,摘录,张国飞,2018/1/8,<110>,,CMSX-2,950℃,,,,,,,,,,,,,,,,,,,,,,,,11.1797Mpa√m,,,,,,,,,,,,,,,,,,
"ObjectId(""5b4d7d97e6b1a815d464eda0"")",,5.58,,,4.6,7.9,,0.6,,balwt.%,,6,0.99,7.9,,,,,,,4.54E-6mm/cyc,,,,,,"Valentino Lupine,Giovanni Onofri,Gerard0 Vimercati.THE EFFECT OF CREEP, OXIDATION AND CRYSTAL ORIENTATIONON HIGH TEMPERATURE FATIGUE CRACK PROPAGATIONIN STANDARD AND RAFT-LIKE GAMMA PRIME CMSX-2[C].Superalloy.1992:717-726.",10.11961/mater0203.MGI.20171221.ds.0012,尹海清,摘录,张国飞,2018/1/8,<110>,,CMSX-2,950℃,,,,,,,,,,,,,,,,,,,,,,,,11.9598Mpa√m,,,,,,,,,,,,,,,,,,
"ObjectId(""5b4d7d9ce6b1a815d464eda2"")",,5.58,,,4.6,7.9,,0.6,,balwt.%,,6,0.99,7.9,,,,,,,2.68E-6mm/cyc,,,,,,"Valentino Lupine,Giovanni Onofri,Gerard0 Vimercati.THE EFFECT OF CREEP, OXIDATION AND CRYSTAL ORIENTATIONON HIGH TEMPERATURE FATIGUE CRACK PROPAGATIONIN STANDARD AND RAFT-LIKE GAMMA PRIME CMSX-2[C].Superalloy.1992:717-726.",10.11961/mater0203.MGI.20171221.ds.0012,尹海清,摘录,张国飞,2018/1/8,<110>,,CMSX-2,950℃,,,,,,,,,,,,,,,,,,,,,,,,11.3149Mpa√m,,,,,,,,,,,,,,,,,,
"ObjectId(""5b4d7da6e6b1a815d464eda6"")",,5.58,,,4.6,7.9,,0.6,,balwt.%,,6,0.99,7.9,,,,,,,3.98E-6mm/cyc,,,,,,"Valentino Lupine,Giovanni Onofri,Gerard0 Vimercati.THE EFFECT OF CREEP, OXIDATION AND CRYSTAL ORIENTATIONON HIGH TEMPERATURE FATIGUE CRACK PROPAGATIONIN STANDARD AND RAFT-LIKE GAMMA PRIME CMSX-2[C].Superalloy.1992:717-726.",10.11961/mater0203.MGI.20171221.ds.0012,尹海清,摘录,张国飞,2018/1/8,<110>,,CMSX-2,950℃,,,,,,,,,,,,,,,,,,,,,,,,11.7398Mpa√m,,,,,,,,,,,,,,,,,,
