Repository: wujunming1/superalloy-project

File: 国际高温合金会议论文和数据/文献-数据-科研机构关联/数据汇总/蠕变性能/creepproperty_蠕变速率.csv (part 1 of 5)
Al,Co,Cr,Hf,Mo,Ni,Re,Ru,Ta,Ti,W,力学性能/蠕变速率,材料牌号,热处理/升温速率,热处理/热处理温度,热处理/第一段时间,热处理/第一段温度,热处理/第三段时间,热处理/第三段温度,热处理/第二段时间,热处理/第二段温度,热处理/第四段时间,热处理/第四段温度,第一次时效/第一次时效时间,第一次时效/第一次时效温度,第二次时效/第二次时效时间,第二次时效/第二次时效温度,蠕变实验/压力,蠕变实验/应变,蠕变实验/晶向,蠕变实验/温度,蠕变实验/真空度,蠕变测试/γ相尺寸,蠕变测试/压力,蠕变测试/塑性蠕变应变,蠕变测试/时间,蠕变测试/晶格取向,蠕变测试/测试压力,蠕变测试/测试温度,蠕变测试/温度,蠕变测试/蠕变应力,蠕变测试/蠕变应变,蠕变测试/蠕变温度,蠕变测试/试样厚度
6.2,8,7,0.2,2,61.6wt.%,3,,7,,5,5.79E-71/s,René N5,,,,,,,,,,,,,,,,,,,,,,,,16°[001],,,,230Mpa,0.03%,980℃,0.2mm
6.2,8,7,0.2,2,61.6wt.%,3,,7,,5,5.51E-71/s,René N5,,,,,,,,,,,,,,,,,,,,,,,,16°[001],,,,230Mpa,0.03%,980℃,0.2mm
6.2,8,7,0.2,2,61.6wt.%,3,,7,,5,5.24E-71/s,René N5,,,,,,,,,,,,,,,,,,,,,,,,16°[001],,,,230Mpa,0.03%,980℃,0.2mm
6.2,8,7,0.2,2,61.6wt.%,3,,7,,5,6.39E-71/s,René N5,,,,,,,,,,,,,,,,,,,,,,,,16°[001],,,,230Mpa,0.04%,980℃,0.2mm
6.2,8,7,0.2,2,61.6wt.%,3,,7,,5,5.24E-71/s,René N5,,,,,,,,,,,,,,,,,,,,,,,,16°[001],,,,230Mpa,0.03%,980℃,0.2mm
6.2,8,7,0.2,2,61.6wt.%,3,,7,,5,5.79E-71/s,René N5,,,,,,,,,,,,,,,,,,,,,,,,16°[001],,,,230Mpa,0.03%,980℃,0.2mm
6.2,8,7,0.2,2,61.6wt.%,3,,7,,5,6.39E-71/s,René N5,,,,,,,,,,,,,,,,,,,,,,,,16°[001],,,,230Mpa,0.04%,980℃,0.2mm
6.2,8,7,0.2,2,61.6wt.%,3,,7,,5,5.79E-71/s,René N5,,,,,,,,,,,,,,,,,,,,,,,,16°[001],,,,230Mpa,0.03%,980℃,0.2mm
6.2,8,7,0.2,2,61.6wt.%,3,,7,,5,3.19E-71/s,René N5,,,,,,,,,,,,,,,,,,,,,,,,16°[001],,,,230Mpa,0.02%,980℃,0.2mm
6.2,8,7,0.2,2,61.6wt.%,3,,7,,5,4.52E-71/s,René N5,,,,,,,,,,,,,,,,,,,,,,,,16°[001],,,,230Mpa,0.02%,980℃,0.2mm
6.2,8,7,0.2,2,61.6wt.%,3,,7,,5,3.52E-71/s,René N5,,,,,,,,,,,,,,,,,,,,,,,,16°[001],,,,230Mpa,0.02%,980℃,0.2mm
6.2,8,7,0.2,2,61.6wt.%,3,,7,,5,3.52E-71/s,René N5,,,,,,,,,,,,,,,,,,,,,,,,16°[001],,,,230Mpa,0.02%,980℃,0.2mm
6.2,8,7,0.2,2,61.6wt.%,3,,7,,5,2.89E-71/s,René N5,,,,,,,,,,,,,,,,,,,,,,,,16°[001],,,,230Mpa,0.01%,980℃,0.2mm
6.2,8,7,0.2,2,61.6wt.%,3,,7,,5,3.89E-71/s,René N5,,,,,,,,,,,,,,,,,,,,,,,,16°[001],,,,230Mpa,0.02%,980℃,0.2mm
6.2,8,7,0.2,2,61.6wt.%,3,,7,,5,4.52E-71/s,René N5,,,,,,,,,,,,,,,,,,,,,,,,16°[001],,,,230Mpa,0.02%,980℃,0.2mm
6.2,8,7,0.2,2,61.6wt.%,3,,7,,5,3.03E-71/s,René N5,,,,,,,,,,,,,,,,,,,,,,,,16°[001],,,,230Mpa,0.01%,980℃,0.2mm
6.2,8,7,0.2,2,61.6wt.%,3,,7,,5,3.89E-71/s,René N5,,,,,,,,,,,,,,,,,,,,,,,,16°[001],,,,230Mpa,0.02%,980℃,0.2mm
6.2,8,7,0.2,2,61.6wt.%,3,,7,,5,2.75E-71/s,René N5,,,,,,,,,,,,,,,,,,,,,,,,16°[001],,,,230Mpa,0.01%,980℃,0.2mm
6.2,8,7,0.2,2,61.6wt.%,3,,7,,5,4.75E-71/s,René N5,,,,,,,,,,,,,,,,,,,,,,,,16°[001],,,,230Mpa,0.03%,980℃,0.2mm
6.2,8,7,0.2,2,61.6wt.%,3,,7,,5,4.30E-71/s,René N5,,,,,,,,,,,,,,,,,,,,,,,,16°[001],,,,230Mpa,0.02%,980℃,0.2mm
6.2,8,7,0.2,2,61.6wt.%,3,,7,,5,4.75E-71/s,René N5,,,,,,,,,,,,,,,,,,,,,,,,16°[001],,,,230Mpa,0.03%,980℃,0.2mm
6.2,8,7,0.2,2,61.6wt.%,3,,7,,5,4.09E-71/s,René N5,,,,,,,,,,,,,,,,,,,,,,,,16°[001],,,,230Mpa,0.02%,980℃,0.2mm
6.2,8,7,0.2,2,61.6wt.%,3,,7,,5,2.61E-71/s,René N5,,,,,,,,,,,,,,,,,,,,,,,,16°[001],,,,230Mpa,0.01%,980℃,0.2mm
6.2,8,7,0.2,2,61.6wt.%,3,,7,,5,1.24E-71/s,René N5,,,,,,,,,,,,,,,,,,,,,,,,16°[001],,,,230Mpa,0.00%,980℃,0.2mm
6.2,8,7,0.2,2,61.6wt.%,3,,7,,5,1.51E-71/s,René N5,,,,,,,,,,,,,,,,,,,,,,,,16°[001],,,,230Mpa,0.00%,980℃,0.2mm
6.2,8,7,0.2,2,61.6wt.%,3,,7,,5,2.14E-71/s,René N5,,,,,,,,,,,,,,,,,,,,,,,,16°[001],,,,230Mpa,0.01%,980℃,0.2mm
6.2,8,7,0.2,2,61.6wt.%,3,,7,,5,1.76E-71/s,René N5,,,,,,,,,,,,,,,,,,,,,,,,16°[001],,,,230Mpa,0.01%,980℃,0.2mm
6.2,8,7,0.2,2,61.6wt.%,3,,7,,5,1.67E-71/s,René N5,,,,,,,,,,,,,,,,,,,,,,,,16°[001],,,,230Mpa,0.01%,980℃,0.2mm
6.2,8,7,0.2,2,61.6wt.%,3,,7,,5,1.12E-71/s,René N5,,,,,,,,,,,,,,,,,,,,,,,,16°[001],,,,230Mpa,0.00%,980℃,0.2mm
6.2,8,7,0.2,2,61.6wt.%,3,,7,,5,2.25E-71/s,René N5,,,,,,,,,,,,,,,,,,,,,,,,16°[001],,,,230Mpa,0.01%,980℃,0.2mm
6.2,8,7,0.2,2,61.6wt.%,3,,7,,5,1.18E-71/s,René N5,,,,,,,,,,,,,,,,,,,,,,,,16°[001],,,,230Mpa,0.00%,980℃,0.2mm
6.2,8,7,0.2,2,61.6wt.%,3,,7,,5,2.37E-71/s,René N5,,,,,,,,,,,,,,,,,,,,,,,,16°[001],,,,230Mpa,0.01%,980℃,0.2mm
6.2,8,7,0.2,2,61.6wt.%,3,,7,,5,2.04E-71/s,René N5,,,,,,,,,,,,,,,,,,,,,,,,16°[001],,,,230Mpa,0.01%,980℃,0.2mm
6.2,8,7,0.2,2,61.6wt.%,3,,7,,5,1.30E-71/s,René N5,,,,,,,,,,,,,,,,,,,,,,,,16°[001],,,,230Mpa,0.00%,980℃,0.2mm
6.2,8,7,0.2,2,61.6wt.%,3,,7,,5,1.18E-71/s,René N5,,,,,,,,,,,,,,,,,,,,,,,,16°[001],,,,230Mpa,0.00%,980℃,0.2mm
6.2,8,7,0.2,2,61.6wt.%,3,,7,,5,1.44E-71/s,René N5,,,,,,,,,,,,,,,,,,,,,,,,16°[001],,,,230Mpa,0.01%,980℃,0.2mm
6.2,8,7,0.2,2,61.6wt.%,3,,7,,5,1.51E-71/s,René N5,,,,,,,,,,,,,,,,,,,,,,,,16°[001],,,,230Mpa,0.01%,980℃,0.2mm
6.2,8,7,0.2,2,61.6wt.%,3,,7,,5,2.49E-71/s,René N5,,,,,,,,,,,,,,,,,,,,,,,,16°[001],,,,230Mpa,0.01%,980℃,0.2mm
6.2,8,7,0.2,2,61.6wt.%,3,,7,,5,1.72E-61/s,René N5,,,,,,,,,,,,,,,,,,,,,,,,16°[001],,,,270Mpa,0.04%,980℃,0.2mm
6.2,8,7,0.2,2,61.6wt.%,3,,7,,5,9.52E-71/s,René N5,,,,,,,,,,,,,,,,,,,,,,,,16°[001],,,,230Mpa,0.00%,980℃,0.2mm
6.2,8,7,0.2,2,61.6wt.%,3,,7,,5,3.03E-71/s,René N5,,,,,,,,,,,,,,,,,,,,,,,,16°[001],,,,230Mpa,0.00%,980℃,0.2mm
6.2,8,7,0.2,2,61.6wt.%,3,,7,,5,4.99E-71/s,René N5,,,,,,,,,,,,,,,,,,,,,,,,16°[001],,,,230Mpa,0.00%,980℃,0.2mm
6.2,8,7,0.2,2,61.6wt.%,3,,7,,5,2.14E-71/s,René N5,,,,,,,,,,,,,,,,,,,,,,,,16°[001],,,,230Mpa,0.00%,980℃,0.2mm
6.2,8,7,0.2,2,61.6wt.%,3,,7,,5,1.64E-61/s,René N5,,,,,,,,,,,,,,,,,,,,,,,,16°[001],,,,270Mpa,0.04%,980℃,0.2mm
6.2,8,7,0.2,2,61.6wt.%,3,,7,,5,3.52E-71/s,René N5,,,,,,,,,,,,,,,,,,,,,,,,16°[001],,,,230Mpa,0.00%,980℃,0.2mm
6.2,8,7,0.2,2,61.6wt.%,3,,7,,5,1.22E-61/s,René N5,,,,,,,,,,,,,,,,,,,,,,,,16°[001],,,,230Mpa,0.00%,980℃,0.2mm
6.2,8,7,0.2,2,61.6wt.%,3,,7,,5,2.49E-71/s,René N5,,,,,,,,,,,,,,,,,,,,,,,,16°[001],,,,230Mpa,0.00%,980℃,0.2mm
6.2,8,7,0.2,2,61.6wt.%,3,,7,,5,1.81E-61/s,René N5,,,,,,,,,,,,,,,,,,,,,,,,16°[001],,,,270Mpa,0.04%,980℃,0.2mm
6.2,8,7,0.2,2,61.6wt.%,3,,7,,5,4.30E-71/s,René N5,,,,,,,,,,,,,,,,,,,,,,,,16°[001],,,,230Mpa,0.00%,980℃,0.2mm
6.2,8,7,0.2,2,61.6wt.%,3,,7,,5,1.72E-61/s,René N5,,,,,,,,,,,,,,,,,,,,,,,,16°[001],,,,270Mpa,0.04%,980℃,0.2mm
6.2,8,7,0.2,2,61.6wt.%,3,,7,,5,1.72E-61/s,René N5,,,,,,,,,,,,,,,,,,,,,,,,16°[001],,,,270Mpa,0.04%,980℃,0.2mm
6.2,8,7,0.2,2,61.6wt.%,3,,7,,5,1.76E-71/s,René N5,,,,,,,,,,,,,,,,,,,,,,,,16°[001],,,,230Mpa,0.00%,980℃,0.2mm
6.2,8,7,0.2,2,61.6wt.%,3,,7,,5,6.72E-71/s,René N5,,,,,,,,,,,,,,,,,,,,,,,,16°[001],,,,230Mpa,0.00%,980℃,0.2mm
6.2,8,7,0.2,2,61.6wt.%,3,,7,,5,1.56E-61/s,René N5,,,,,,,,,,,,,,,,,,,,,,,,16°[001],,,,270Mpa,0.03%,980℃,0.2mm
6.2,8,7,0.2,2,61.6wt.%,3,,7,,5,1.56E-61/s,René N5,,,,,,,,,,,,,,,,,,,,,,,,16°[001],,,,270Mpa,0.03%,980℃,0.2mm
6.2,8,7,0.2,2,61.6wt.%,3,,7,,5,1.34E-61/s,René N5,,,,,,,,,,,,,,,,,,,,,,,,16°[001],,,,270Mpa,0.03%,980℃,0.2mm
6.2,8,7,0.2,2,61.6wt.%,3,,7,,5,1.41E-61/s,René N5,,,,,,,,,,,,,,,,,,,,,,,,16°[001],,,,270Mpa,0.03%,980℃,0.2mm
6.2,8,7,0.2,2,61.6wt.%,3,,7,,5,1.48E-61/s,René N5,,,,,,,,,,,,,,,,,,,,,,,,16°[001],,,,270Mpa,0.03%,980℃,0.2mm
6.2,8,7,0.2,2,61.6wt.%,3,,7,,5,1.64E-61/s,René N5,,,,,,,,,,,,,,,,,,,,,,,,16°[001],,,,270Mpa,0.04%,980℃,0.2mm
6.2,8,7,0.2,2,61.6wt.%,3,,7,,5,1.28E-61/s,René N5,,,,,,,,,,,,,,,,,,,,,,,,16°[001],,,,270Mpa,0.03%,980℃,0.2mm
6.2,8,7,0.2,2,61.6wt.%,3,,7,,5,1.64E-61/s,René N5,,,,,,,,,,,,,,,,,,,,,,,,16°[001],,,,270Mpa,0.04%,980℃,0.2mm
6.2,8,7,0.2,2,61.6wt.%,3,,7,,5,1.28E-61/s,René N5,,,,,,,,,,,,,,,,,,,,,,,,16°[001],,,,270Mpa,0.03%,980℃,0.2mm
6.2,8,7,0.2,2,61.6wt.%,3,,7,,5,1.34E-61/s,René N5,,,,,,,,,,,,,,,,,,,,,,,,16°[001],,,,270Mpa,0.03%,980℃,0.2mm
6.2,8,7,0.2,2,61.6wt.%,3,,7,,5,1.34E-61/s,René N5,,,,,,,,,,,,,,,,,,,,,,,,16°[001],,,,270Mpa,0.03%,980℃,0.2mm
6.2,8,7,0.2,2,61.6wt.%,3,,7,,5,1.56E-61/s,René N5,,,,,,,,,,,,,,,,,,,,,,,,16°[001],,,,270Mpa,0.03%,980℃,0.2mm
6.2,8,7,0.2,2,61.6wt.%,3,,7,,5,1.41E-61/s,René N5,,,,,,,,,,,,,,,,,,,,,,,,16°[001],,,,270Mpa,0.03%,980℃,0.2mm
6.2,8,7,0.2,2,61.6wt.%,3,,7,,5,1.48E-61/s,René N5,,,,,,,,,,,,,,,,,,,,,,,,16°[001],,,,270Mpa,0.03%,980℃,0.2mm
6.2,8,7,0.2,2,61.6wt.%,3,,7,,5,1.41E-61/s,René N5,,,,,,,,,,,,,,,,,,,,,,,,16°[001],,,,270Mpa,0.03%,980℃,0.2mm
6.2,8,7,0.2,2,61.6wt.%,3,,7,,5,1.00E-61/s,René N5,,,,,,,,,,,,,,,,,,,,,,,,16°[001],,,,270Mpa,0.02%,980℃,0.2mm
6.2,8,7,0.2,2,61.6wt.%,3,,7,,5,1.10E-61/s,René N5,,,,,,,,,,,,,,,,,,,,,,,,16°[001],,,,270Mpa,0.02%,980℃,0.2mm
6.2,8,7,0.2,2,61.6wt.%,3,,7,,5,1.00E-61/s,René N5,,,,,,,,,,,,,,,,,,,,,,,,16°[001],,,,270Mpa,0.02%,980℃,0.2mm
6.2,8,7,0.2,2,61.6wt.%,3,,7,,5,1.05E-61/s,René N5,,,,,,,,,,,,,,,,,,,,,,,,16°[001],,,,270Mpa,0.02%,980℃,0.2mm
6.2,8,7,0.2,2,61.6wt.%,3,,7,,5,1.22E-61/s,René N5,,,,,,,,,,,,,,,,,,,,,,,,16°[001],,,,270Mpa,0.03%,980℃,0.2mm
6.2,8,7,0.2,2,61.6wt.%,3,,7,,5,9.52E-71/s,René N5,,,,,,,,,,,,,,,,,,,,,,,,16°[001],,,,270Mpa,0.02%,980℃,0.2mm
6.2,8,7,0.2,2,61.6wt.%,3,,7,,5,1.16E-61/s,René N5,,,,,,,,,,,,,,,,,,,,,,,,16°[001],,,,270Mpa,0.03%,980℃,0.2mm
6.2,8,7,0.2,2,61.6wt.%,3,,7,,5,1.05E-61/s,René N5,,,,,,,,,,,,,,,,,,,,,,,,16°[001],,,,270Mpa,0.02%,980℃,0.2mm
6.2,8,7,0.2,2,61.6wt.%,3,,7,,5,1.22E-61/s,René N5,,,,,,,,,,,,,,,,,,,,,,,,16°[001],,,,270Mpa,0.03%,980℃,0.2mm
6.2,8,7,0.2,2,61.6wt.%,3,,7,,5,9.52E-71/s,René N5,,,,,,,,,,,,,,,,,,,,,,,,16°[001],,,,270Mpa,0.02%,980℃,0.2mm
6.2,8,7,0.2,2,61.6wt.%,3,,7,,5,1.16E-61/s,René N5,,,,,,,,,,,,,,,,,,,,,,,,16°[001],,,,270Mpa,0.02%,980℃,0.2mm
6.2,8,7,0.2,2,61.6wt.%,3,,7,,5,1.10E-61/s,René N5,,,,,,,,,,,,,,,,,,,,,,,,16°[001],,,,270Mpa,0.02%,980℃,0.2mm
6.2,8,7,0.2,2,61.6wt.%,3,,7,,5,1.16E-61/s,René N5,,,,,,,,,,,,,,,,,,,,,,,,16°[001],,,,270Mpa,0.03%,980℃,0.2mm
6.2,8,7,0.2,2,61.6wt.%,3,,7,,5,8.62E-71/s,René N5,,,,,,,,,,,,,,,,,,,,,,,,16°[001],,,,270Mpa,0.02%,980℃,0.2mm
6.2,8,7,0.2,2,61.6wt.%,3,,7,,5,9.06E-71/s,René N5,,,,,,,,,,,,,,,,,,,,,,,,16°[001],,,,270Mpa,0.02%,980℃,0.2mm
6.2,8,7,0.2,2,61.6wt.%,3,,7,,5,7.08E-71/s,René N5,,,,,,,,,,,,,,,,,,,,,,,,16°[001],,,,270Mpa,0.01%,980℃,0.2mm
6.2,8,7,0.2,2,61.6wt.%,3,,7,,5,5.81E-71/s,René N5,,,,,,,,,,,,,,,,,,,,,,,,16°[001],,,,270Mpa,0.01%,980℃,0.2mm
6.2,8,7,0.2,2,61.6wt.%,3,,7,,5,7.81E-71/s,René N5,,,,,,,,,,,,,,,,,,,,,,,,16°[001],,,,270Mpa,0.02%,980℃,0.2mm
6.2,8,7,0.2,2,61.6wt.%,3,,7,,5,8.21E-71/s,René N5,,,,,,,,,,,,,,,,,,,,,,,,16°[001],,,,270Mpa,0.02%,980℃,0.2mm
6.2,8,7,0.2,2,61.6wt.%,3,,7,,5,6.11E-71/s,René N5,,,,,,,,,,,,,,,,,,,,,,,,16°[001],,,,270Mpa,0.01%,980℃,0.2mm
6.2,8,7,0.2,2,61.6wt.%,3,,7,,5,5.01E-71/s,René N5,,,,,,,,,,,,,,,,,,,,,,,,16°[001],,,,270Mpa,0.01%,980℃,0.2mm
6.2,8,7,0.2,2,61.6wt.%,3,,7,,5,7.08E-71/s,René N5,,,,,,,,,,,,,,,,,,,,,,,,16°[001],,,,270Mpa,0.01%,980℃,0.2mm
6.2,8,7,0.2,2,61.6wt.%,3,,7,,5,8.62E-71/s,René N5,,,,,,,,,,,,,,,,,,,,,,,,16°[001],,,,270Mpa,0.02%,980℃,0.2mm
6.2,8,7,0.2,2,61.6wt.%,3,,7,,5,5.27E-71/s,René N5,,,,,,,,,,,,,,,,,,,,,,,,16°[001],,,,270Mpa,0.01%,980℃,0.2mm
6.2,8,7,0.2,2,61.6wt.%,3,,7,,5,6.41E-71/s,René N5,,,,,,,,,,,,,,,,,,,,,,,,16°[001],,,,270Mpa,0.01%,980℃,0.2mm
6.2,8,7,0.2,2,61.6wt.%,3,,7,,5,8.21E-71/s,René N5,,,,,,,,,,,,,,,,,,,,,,,,16°[001],,,,270Mpa,0.02%,980℃,0.2mm
6.2,8,7,0.2,2,61.6wt.%,3,,7,,5,7.08E-71/s,René N5,,,,,,,,,,,,,,,,,,,,,,,,16°[001],,,,270Mpa,0.02%,980℃,0.2mm
6.2,8,7,0.2,2,61.6wt.%,3,,7,,5,5.53E-71/s,René N5,,,,,,,,,,,,,,,,,,,,,,,,16°[001],,,,270Mpa,0.01%,980℃,0.2mm
6.2,8,7,0.2,2,61.6wt.%,3,,7,,5,7.81E-71/s,René N5,,,,,,,,,,,,,,,,,,,,,,,,16°[001],,,,270Mpa,0.02%,980℃,0.2mm
6.2,8,7,0.2,2,61.6wt.%,3,,7,,5,6.74E-71/s,René N5,,,,,,,,,,,,,,,,,,,,,,,,16°[001],,,,270Mpa,0.01%,980℃,0.2mm
6.2,8,7,0.2,2,61.6wt.%,3,,7,,5,3.55E-71/s,René N5,,,,,,,,,,,,,,,,,,,,,,,,16°[001],,,,270Mpa,0.01%,980℃,0.2mm
6.2,8,7,0.2,2,61.6wt.%,3,,7,,5,3.92E-71/s,René N5,,,,,,,,,,,,,,,,,,,,,,,,16°[001],,,,270Mpa,0.01%,980℃,0.2mm
6.2,8,7,0.2,2,61.6wt.%,3,,7,,5,3.55E-71/s,René N5,,,,,,,,,,,,,,,,,,,,,,,,16°[001],,,,270Mpa,0.00%,980℃,0.2mm
6.2,8,7,0.2,2,61.6wt.%,3,,7,,5,4.54E-71/s,René N5,,,,,,,,,,,,,,,,,,,,,,,,16°[001],,,,270Mpa,0.01%,980℃,0.2mm
6.2,8,7,0.2,2,61.6wt.%,3,,7,,5,5.53E-71/s,René N5,,,,,,,,,,,,,,,,,,,,,,,,16°[001],,,,270Mpa,0.00%,980℃,0.2mm
6.2,8,7,0.2,2,61.6wt.%,3,,7,,5,2.91E-71/s,René N5,,,,,,,,,,,,,,,,,,,,,,,,16°[001],,,,270Mpa,0.01%,980℃,0.2mm
6.2,8,7,0.2,2,61.6wt.%,3,,7,,5,2.39E-71/s,René N5,,,,,,,,,,,,,,,,,,,,,,,,16°[001],,,,270Mpa,0.00%,980℃,0.2mm
6.2,8,7,0.2,2,61.6wt.%,3,,7,,5,4.11E-71/s,René N5,,,,,,,,,,,,,,,,,,,,,,,,16°[001],,,,270Mpa,0.01%,980℃,0.2mm
6.2,8,7,0.2,2,61.6wt.%,3,,7,,5,4.32E-71/s,René N5,,,,,,,,,,,,,,,,,,,,,,,,16°[001],,,,270Mpa,0.01%,980℃,0.2mm
6.2,8,7,0.2,2,61.6wt.%,3,,7,,5,2.77E-71/s,René N5,,,,,,,,,,,,,,,,,,,,,,,,16°[001],,,,270Mpa,0.01%,980℃,0.2mm
6.2,8,7,0.2,2,61.6wt.%,3,,7,,5,2.64E-71/s,René N5,,,,,,,,,,,,,,,,,,,,,,,,16°[001],,,,270Mpa,0.00%,980℃,0.2mm
6.2,8,7,0.2,2,61.6wt.%,3,,7,,5,2.39E-71/s,René N5,,,,,,,,,,,,,,,,,,,,,,,,16°[001],,,,270Mpa,0.00%,980℃,0.2mm
6.2,8,7,0.2,2,61.6wt.%,3,,7,,5,2.77E-71/s,René N5,,,,,,,,,,,,,,,,,,,,,,,,16°[001],,,,270Mpa,0.00%,980℃,0.2mm
6.2,8,7,0.2,2,61.6wt.%,3,,7,,5,4.32E-71/s,René N5,,,,,,,,,,,,,,,,,,,,,,,,16°[001],,,,270Mpa,0.00%,980℃,0.2mm
6.2,8,7,0.2,2,61.6wt.%,3,,7,,5,3.38E-71/s,René N5,,,,,,,,,,,,,,,,,,,,,,,,16°[001],,,,270Mpa,0.01%,980℃,0.2mm
6.2,8,7,0.2,2,61.6wt.%,3,,7,,5,1.82E-61/s,René N5,,,,,,,,,,,,,,,,,,,,,,,,16°[001],,,,300Mpa,0.02%,980℃,0.2mm
6.2,8,7,0.2,2,61.6wt.%,3,,7,,5,8.21E-71/s,René N5,,,,,,,,,,,,,,,,,,,,,,,,16°[001],,,,270Mpa,0.00%,980℃,0.2mm
6.2,8,7,0.2,2,61.6wt.%,3,,7,,5,1.49E-61/s,René N5,,,,,,,,,,,,,,,,,,,,,,,,16°[001],,,,300Mpa,0.02%,980℃,0.2mm
6.2,8,7,0.2,2,61.6wt.%,3,,7,,5,1.64E-61/s,René N5,,,,,,,,,,,,,,,,,,,,,,,,16°[001],,,,300Mpa,0.02%,980℃,0.2mm
6.2,8,7,0.2,2,61.6wt.%,3,,7,,5,1.16E-61/s,René N5,,,,,,,,,,,,,,,,,,,,,,,,16°[001],,,,270Mpa,0.00%,980℃,0.2mm
6.2,8,7,0.2,2,61.6wt.%,3,,7,,5,7.08E-71/s,René N5,,,,,,,,,,,,,,,,,,,,,,,,16°[001],,,,270Mpa,0.00%,980℃,0.2mm
6.2,8,7,0.2,2,61.6wt.%,3,,7,,5,1.91E-61/s,René N5,,,,,,,,,,,,,,,,,,,,,,,,16°[001],,,,300Mpa,0.02%,980℃,0.2mm
6.2,8,7,0.2,2,61.6wt.%,3,,7,,5,1.28E-61/s,René N5,,,,,,,,,,,,,,,,,,,,,,,,16°[001],,,,300Mpa,0.02%,980℃,0.2mm
6.2,8,7,0.2,2,61.6wt.%,3,,7,,5,1.22E-61/s,René N5,,,,,,,,,,,,,,,,,,,,,,,,16°[001],,,,300Mpa,0.01%,980℃,0.2mm
6.2,8,7,0.2,2,61.6wt.%,3,,7,,5,2.01E-61/s,René N5,,,,,,,,,,,,,,,,,,,,,,,,16°[001],,,,300Mpa,0.02%,980℃,0.2mm
6.2,8,7,0.2,2,61.6wt.%,3,,7,,5,1.64E-61/s,René N5,,,,,,,,,,,,,,,,,,,,,,,,16°[001],,,,300Mpa,0.02%,980℃,0.2mm
6.2,8,7,0.2,2,61.6wt.%,3,,7,,5,1.49E-61/s,René N5,,,,,,,,,,,,,,,,,,,,,,,,16°[001],,,,300Mpa,0.02%,980℃,0.2mm
6.2,8,7,0.2,2,61.6wt.%,3,,7,,5,1.35E-61/s,René N5,,,,,,,,,,,,,,,,,,,,,,,,16°[001],,,,300Mpa,0.02%,980℃,0.2mm
6.2,8,7,0.2,2,61.6wt.%,3,,7,,5,1.05E-61/s,René N5,,,,,,,,,,,,,,,,,,,,,,,,16°[001],,,,300Mpa,0.01%,980℃,0.2mm
6.2,8,7,0.2,2,61.6wt.%,3,,7,,5,1.00E-61/s,René N5,,,,,,,,,,,,,,,,,,,,,,,,16°[001],,,,300Mpa,0.01%,980℃,0.2mm
6.2,8,7,0.2,2,61.6wt.%,3,,7,,5,5.51E-71/s,René N5,,,,,,,,,,,,,,,,,,,,,,,,16°[001],,,,300Mpa,0.01%,980℃,0.2mm
6.2,8,7,0.2,2,61.6wt.%,3,,7,,5,7.42E-71/s,René N5,,,,,,,,,,,,,,,,,,,,,,,,16°[001],,,,300Mpa,0.01%,980℃,0.2mm
6.2,8,7,0.2,2,61.6wt.%,3,,7,,5,4.75E-71/s,René N5,,,,,,,,,,,,,,,,,,,,,,,,16°[001],,,,300Mpa,0.00%,980℃,0.2mm
6.2,8,7,0.2,2,61.6wt.%,3,,7,,5,9.05E-71/s,René N5,,,,,,,,,,,,,,,,,,,,,,,,16°[001],,,,300Mpa,0.01%,980℃,0.2mm
6.2,8,7,0.2,2,61.6wt.%,3,,7,,5,8.20E-71/s,René N5,,,,,,,,,,,,,,,,,,,,,,,,16°[001],,,,300Mpa,0.01%,980℃,0.2mm
6.2,8,7,0.2,2,61.6wt.%,3,,7,,5,6.39E-71/s,René N5,,,,,,,,,,,,,,,,,,,,,,,,16°[001],,,,300Mpa,0.01%,980℃,0.2mm
6.2,8,7,0.2,2,61.6wt.%,3,,7,,5,4.99E-71/s,René N5,,,,,,,,,,,,,,,,,,,,,,,,16°[001],,,,300Mpa,0.00%,980℃,0.2mm
6.2,8,7,0.2,2,61.6wt.%,3,,7,,5,6.08E-71/s,René N5,,,,,,,,,,,,,,,,,,,,,,,,16°[001],,,,300Mpa,0.00%,980℃,0.2mm
6.2,8,7,0.2,2,61.6wt.%,3,,7,,5,9.52E-71/s,René N5,,,,,,,,,,,,,,,,,,,,,,,,16°[001],,,,300Mpa,0.00%,980℃,0.2mm
6.2,8,7,0.2,2,61.6wt.%,3,,7,,5,1.42E-61/s,René N5,,,,,,,,,,,,,,,,,,,,,,,,16°[001],,,,300Mpa,0.00%,980℃,0.2mm
4.9wt.%,4.1,8.2,,2.5,68.8,3,3,1.6,3.9,,-6.380s-1(log),alloy ReRu,,1100℃,,,,,,,,,4h,1100℃,24h,850℃,,,,,,362.59nm,,,,,137Mpa,1100℃,,,,,
4.9wt.%,4.1,8.2,,2.5,68.8,3,3,1.6,3.9,,-6.547s-1(log),alloy ReRu,,1100℃,,,,,,,,,4h,1100℃,24h,850℃,,,,,,355.396nm,,,,,137Mpa,1100℃,,,,,
4.9wt.%,4.1,8.2,,2.5,68.8,3,3,1.6,3.9,,-6.689s-1(log),alloy ReRu,,1100℃,,,,,,,,,4h,1100℃,24h,850℃,,,,,,325.18nm,,,,,137Mpa,1100℃,,,,,
4.9wt.%,4.1,8.2,,2.5,68.8,3,3,1.6,3.9,,-6.529s-1(log),alloy ReRu,,1100℃,,,,,,,,,4h,1100℃,24h,850℃,,,,,,284.892nm,,,,,137Mpa,1100℃,,,,,
4.9wt.%,4.1,8.2,,2.5,68.8,3,0,1.6,3.9,,-6.034s-1(log),alloy Re,,1100℃,,,,,,,,,4h,1100℃,24h,850℃,,,,,,369.784nm,,,,,137Mpa,1100℃,,,,,
4.9wt.%,4.1,8.2,,2.5,68.8,3,3,1.6,3.9,,-6.398s-1(log),alloy ReRu,,1100℃,,,,,,,,,4h,1100℃,24h,850℃,,,,,,407.194nm,,,,,137Mpa,1100℃,,,,,
4.9wt.%,4.1,8.2,,2.5,68.8,3,3,1.6,3.9,,-5.808s-1(log),alloy ReRu,,1100℃,,,,,,,,,4h,1100℃,24h,850℃,,,,,,321nm,,0.04%,,,137Mpa,1100℃,,,,,
4.9wt.%,4.1,8.2,,2.5,68.8,3,3,1.6,3.9,,-6.382s-1(log),alloy ReRu,,1100℃,,,,,,,,,4h,1100℃,24h,850℃,,,,,,228.777nm,,,,,137Mpa,1100℃,,,,,
4.9wt.%,4.1,8.2,,2.5,68.8,3,3,1.6,3.9,,-6.367s-1(log),alloy ReRu,,1100℃,,,,,,,,,4h,1100℃,24h,850℃,,,,,,382.734nm,,,,,137Mpa,1100℃,,,,,
4.9wt.%,4.1,8.2,,2.5,68.8,3,0,1.6,3.9,,-6.058s-1(log),alloy Re,,1100℃,,,,,,,,,4h,1100℃,24h,850℃,,,,,,405.755nm,,,,,137Mpa,1100℃,,,,,
4.9wt.%,4.1,8.2,,2.5,68.8,3,0,1.6,3.9,,-6.102s-1(log),alloy Re,,1100℃,,,,,,,,,4h,1100℃,24h,850℃,,,,,,389.928nm,,,,,137Mpa,1100℃,,,,,
4.9wt.%,4.1,8.2,,2.5,68.8,3,0,1.6,3.9,,-6.519s-1(log),alloy Re,,1100℃,,,,,,,,,4h,1100℃,24h,850℃,,,,,,535.252nm,,,,,137Mpa,1100℃,,,,,
4.9wt.%,4.1,8.2,,2.5,68.8,3,0,1.6,3.9,,-6.091s-1(log),alloy Re,,1100℃,,,,,,,,,4h,1100℃,24h,850℃,,,,,,284.892nm,,,,,137Mpa,1100℃,,,,,
4.9wt.%,4.1,8.2,,2.5,68.8,3,0,1.6,3.9,,-6.217s-1(log),alloy Re,,1100℃,,,,,,,,,4h,1100℃,24h,850℃,,,,,,489.209nm,,,,,137Mpa,1100℃,,,,,
4.9wt.%,4.1,8.2,,2.5,68.8,3,3,1.6,3.9,,-6.022s-1(log),alloy ReRu,,1100℃,,,,,,,,,4h,1100℃,24h,850℃,,,,,,357nm,,0.03%,,,137Mpa,1100℃,,,,,
4.9wt.%,4.1,8.2,,2.5,68.8,3,3,1.6,3.9,,-6.009s-1(log),alloy ReRu,,1100℃,,,,,,,,,4h,1100℃,24h,850℃,,,,,,357nm,,0.03%,,,137Mpa,1100℃,,,,,
4.9wt.%,4.1,8.2,,2.5,68.8,3,3,1.6,3.9,,-5.875s-1(log),alloy ReRu,,1100℃,,,,,,,,,4h,1100℃,24h,850℃,,,,,,357nm,,0.04%,,,137Mpa,1100℃,,,,,
4.9wt.%,4.1,8.2,,2.5,68.8,3,3,1.6,3.9,,-6.089s-1(log),alloy ReRu,,1100℃,,,,,,,,,4h,1100℃,24h,850℃,,,,,,357nm,,0.02%,,,137Mpa,1100℃,,,,,
4.9wt.%,4.1,8.2,,2.5,68.8,3,3,1.6,3.9,,-5.915s-1(log),alloy ReRu,,1100℃,,,,,,,,,4h,1100℃,24h,850℃,,,,,,357nm,,0.03%,,,137Mpa,1100℃,,,,,
4.9wt.%,4.1,8.2,,2.5,68.8,3,3,1.6,3.9,,-5.942s-1(log),alloy ReRu,,1100℃,,,,,,,,,4h,1100℃,24h,850℃,,,,,,357nm,,0.03%,,,137Mpa,1100℃,,,,,
4.9wt.%,4.1,8.2,,2.5,68.8,3,3,1.6,3.9,,-5.955s-1(log),alloy ReRu,,1100℃,,,,,,,,,4h,1100℃,24h,850℃,,,,,,357nm,,0.03%,,,137Mpa,1100℃,,,,,
4.9wt.%,4.1,8.2,,2.5,68.8,3,3,1.6,3.9,,-6.036s-1(log),alloy ReRu,,1100℃,,,,,,,,,4h,1100℃,24h,850℃,,,,,,357nm,,0.03%,,,137Mpa,1100℃,,,,,
4.9wt.%,4.1,8.2,,2.5,68.8,3,3,1.6,3.9,,-5.808s-1(log),alloy ReRu,,1100℃,,,,,,,,,4h,1100℃,24h,850℃,,,,,,321nm,,0.04%,,,137Mpa,1100℃,,,,,
4.9wt.%,4.1,8.2,,2.5,68.8,3,3,1.6,3.9,,-5.888s-1(log),alloy ReRu,,1100℃,,,,,,,,,4h,1100℃,24h,850℃,,,,,,357nm,,0.03%,,,137Mpa,1100℃,,,,,
4.9wt.%,4.1,8.2,,2.5,68.8,3,3,1.6,3.9,,-6.076s-1(log),alloy ReRu,,1100℃,,,,,,,,,4h,1100℃,24h,850℃,,,,,,357nm,,0.03%,,,137Mpa,1100℃,,,,,
4.9wt.%,4.1,8.2,,2.5,68.8,3,3,1.6,3.9,,-5.902s-1(log),alloy ReRu,,1100℃,,,,,,,,,4h,1100℃,24h,850℃,,,,,,357nm,,0.03%,,,137Mpa,1100℃,,,,,
4.9wt.%,4.1,8.2,,2.5,68.8,3,3,1.6,3.9,,-5.848s-1(log),alloy ReRu,,1100℃,,,,,,,,,4h,1100℃,24h,850℃,,,,,,357nm,,0.04%,,,137Mpa,1100℃,,,,,
4.9wt.%,4.1,8.2,,2.5,68.8,3,3,1.6,3.9,,-5.982s-1(log),alloy ReRu,,1100℃,,,,,,,,,4h,1100℃,24h,850℃,,,,,,357nm,,0.03%,,,137Mpa,1100℃,,,,,
4.9wt.%,4.1,8.2,,2.5,68.8,3,3,1.6,3.9,,-5.862s-1(log),alloy ReRu,,1100℃,,,,,,,,,4h,1100℃,24h,850℃,,,,,,357nm,,0.04%,,,137Mpa,1100℃,,,,,
4.9wt.%,4.1,8.2,,2.5,68.8,3,3,1.6,3.9,,-6.170s-1(log),alloy ReRu,,1100℃,,,,,,,,,4h,1100℃,24h,850℃,,,,,,357nm,,0.02%,,,137Mpa,1100℃,,,,,
4.9wt.%,4.1,8.2,,2.5,68.8,3,3,1.6,3.9,,-6.223s-1(log),alloy ReRu,,1100℃,,,,,,,,,4h,1100℃,24h,850℃,,,,,,357nm,,0.02%,,,137Mpa,1100℃,,,,,
4.9wt.%,4.1,8.2,,2.5,68.8,3,3,1.6,3.9,,-6.263s-1(log),alloy ReRu,,1100℃,,,,,,,,,4h,1100℃,24h,850℃,,,,,,357nm,,0.02%,,,137Mpa,1100℃,,,,,
4.9wt.%,4.1,8.2,,2.5,68.8,3,3,1.6,3.9,,-6.129s-1(log),alloy ReRu,,1100℃,,,,,,,,,4h,1100℃,24h,850℃,,,,,,357nm,,0.02%,,,137Mpa,1100℃,,,,,
4.9wt.%,4.1,8.2,,2.5,68.8,3,3,1.6,3.9,,-6.304s-1(log),alloy ReRu,,1100℃,,,,,,,,,4h,1100℃,24h,850℃,,,,,,357nm,,0.02%,,,137Mpa,1100℃,,,,,
4.9wt.%,4.1,8.2,,2.5,68.8,3,3,1.6,3.9,,-6.304s-1(log),alloy ReRu,,1100℃,,,,,,,,,4h,1100℃,24h,850℃,,,,,,357nm,,0.01%,,,137Mpa,1100℃,,,,,
4.9wt.%,4.1,8.2,,2.5,68.8,3,3,1.6,3.9,,-6.384s-1(log),alloy ReRu,,1100℃,,,,,,,,,4h,1100℃,24h,850℃,,,,,,357nm,,0.01%,,,137Mpa,1100℃,,,,,
4.9wt.%,4.1,8.2,,2.5,68.8,3,3,1.6,3.9,,-6.330s-1(log),alloy ReRu,,1100℃,,,,,,,,,4h,1100℃,24h,850℃,,,,,,357nm,,0.01%,,,137Mpa,1100℃,,,,,
4.9wt.%,4.1,8.2,,2.5,68.8,3,3,1.6,3.9,,-6.330s-1(log),alloy ReRu,,1100℃,,,,,,,,,4h,1100℃,24h,850℃,,,,,,357nm,,0.01%,,,137Mpa,1100℃,,,,,
4.9wt.%,4.1,8.2,,2.5,68.8,3,3,1.6,3.9,,-6.196s-1(log),alloy ReRu,,1100℃,,,,,,,,,4h,1100℃,24h,850℃,,,,,,357nm,,0.02%,,,137Mpa,1100℃,,,,,
4.9wt.%,4.1,8.2,,2.5,68.8,3,3,1.6,3.9,,-6.397s-1(log),alloy ReRu,,1100℃,,,,,,,,,4h,1100℃,24h,850℃,,,,,,357nm,,0.01%,,,137Mpa,1100℃,,,,,
4.9wt.%,4.1,8.2,,2.5,68.8,3,3,1.6,3.9,,-6.277s-1(log),alloy ReRu,,1100℃,,,,,,,,,4h,1100℃,24h,850℃,,,,,,357nm,,0.01%,,,137Mpa,1100℃,,,,,
4.9wt.%,4.1,8.2,,2.5,68.8,3,3,1.6,3.9,,-6.129s-1(log),alloy ReRu,,1100℃,,,,,,,,,4h,1100℃,24h,850℃,,,,,,357nm,,0.02%,,,137Mpa,1100℃,,,,,
4.9wt.%,4.1,8.2,,2.5,68.8,3,3,1.6,3.9,,-6.330s-1(log),alloy ReRu,,1100℃,,,,,,,,,4h,1100℃,24h,850℃,,,,,,357nm,,0.02%,,,137Mpa,1100℃,,,,,
4.9wt.%,4.1,8.2,,2.5,68.8,3,3,1.6,3.9,,-6.290s-1(log),alloy ReRu,,1100℃,,,,,,,,,4h,1100℃,24h,850℃,,,,,,357nm,,0.02%,,,137Mpa,1100℃,,,,,
4.9wt.%,4.1,8.2,,2.5,68.8,3,3,1.6,3.9,,-5.929s-1(log),alloy ReRu,,1100℃,,,,,,,,,4h,1100℃,24h,850℃,,,,,,357nm,,0.00%,,,137Mpa,1100℃,,,,,
4.9wt.%,4.1,8.2,,2.5,68.8,3,3,1.6,3.9,,-5.420s-1(log),alloy ReRu,,1100℃,,,,,,,,,4h,1100℃,24h,850℃,,,,,,357nm,,0.00%,,,137Mpa,1100℃,,,,,
4.9wt.%,4.1,8.2,,2.5,68.8,3,3,1.6,3.9,,-5.888s-1(log),alloy ReRu,,1100℃,,,,,,,,,4h,1100℃,24h,850℃,,,,,,257nm,,0.04%,,,137Mpa,1100℃,,,,,
4.9wt.%,4.1,8.2,,2.5,68.8,3,3,1.6,3.9,,-5.929s-1(log),alloy ReRu,,1100℃,,,,,,,,,4h,1100℃,24h,850℃,,,,,,257nm,,0.04%,,,137Mpa,1100℃,,,,,
4.9wt.%,4.1,8.2,,2.5,68.8,3,3,1.6,3.9,,-6.143s-1(log),alloy ReRu,,1100℃,,,,,,,,,4h,1100℃,24h,850℃,,,,,,357nm,,0.01%,,,137Mpa,1100℃,,,,,
4.9wt.%,4.1,8.2,,2.5,68.8,3,3,1.6,3.9,,-5.902s-1(log),alloy ReRu,,1100℃,,,,,,,,,4h,1100℃,24h,850℃,,,,,,257nm,,0.04%,,,137Mpa,1100℃,,,,,
4.9wt.%,4.1,8.2,,2.5,68.8,3,3,1.6,3.9,,-5.969s-1(log),alloy ReRu,,1100℃,,,,,,,,,4h,1100℃,24h,850℃,,,,,,257nm,,0.03%,,,137Mpa,1100℃,,,,,
4.9wt.%,4.1,8.2,,2.5,68.8,3,3,1.6,3.9,,-5.728s-1(log),alloy ReRu,,1100℃,,,,,,,,,4h,1100℃,24h,850℃,,,,,,357nm,,0.00%,,,137Mpa,1100℃,,,,,
4.9wt.%,4.1,8.2,,2.5,68.8,3,3,1.6,3.9,,-6.009s-1(log),alloy ReRu,,1100℃,,,,,,,,,4h,1100℃,24h,850℃,,,,,,257nm,,0.03%,,,137Mpa,1100℃,,,,,
4.9wt.%,4.1,8.2,,2.5,68.8,3,3,1.6,3.9,,-6.103s-1(log),alloy ReRu,,1100℃,,,,,,,,,4h,1100℃,24h,850℃,,,,,,357nm,,0.00%,,,137Mpa,1100℃,,,,,
4.9wt.%,4.1,8.2,,2.5,68.8,3,3,1.6,3.9,,-6.263s-1(log),alloy ReRu,,1100℃,,,,,,,,,4h,1100℃,24h,850℃,,,,,,357nm,,0.01%,,,137Mpa,1100℃,,,,,
4.9wt.%,4.1,8.2,,2.5,68.8,3,3,1.6,3.9,,-5.875s-1(log),alloy ReRu,,1100℃,,,,,,,,,4h,1100℃,24h,850℃,,,,,,257nm,,0.04%,,,137Mpa,1100℃,,,,,
4.9wt.%,4.1,8.2,,2.5,68.8,3,3,1.6,3.9,,-5.942s-1(log),alloy ReRu,,1100℃,,,,,,,,,4h,1100℃,24h,850℃,,,,,,257nm,,0.03%,,,137Mpa,1100℃,,,,,
4.9wt.%,4.1,8.2,,2.5,68.8,3,3,1.6,3.9,,-6.183s-1(log),alloy ReRu,,1100℃,,,,,,,,,4h,1100℃,24h,850℃,,,,,,357nm,,0.01%,,,137Mpa,1100℃,,,,,
4.9wt.%,4.1,8.2,,2.5,68.8,3,3,1.6,3.9,,-6.223s-1(log),alloy ReRu,,1100℃,,,,,,,,,4h,1100℃,24h,850℃,,,,,,357nm,,0.01%,,,137Mpa,1100℃,,,,,
4.9wt.%,4.1,8.2,,2.5,68.8,3,3,1.6,3.9,,-6.344s-1(log),alloy ReRu,,1100℃,,,,,,,,,4h,1100℃,24h,850℃,,,,,,257nm,,0.02%,,,137Mpa,1100℃,,,,,
4.9wt.%,4.1,8.2,,2.5,68.8,3,3,1.6,3.9,,-6.156s-1(log),alloy ReRu,,1100℃,,,,,,,,,4h,1100℃,24h,850℃,,,,,,257nm,,0.02%,,,137Mpa,1100℃,,,,,
4.9wt.%,4.1,8.2,,2.5,68.8,3,3,1.6,3.9,,-6.397s-1(log),alloy ReRu,,1100℃,,,,,,,,,4h,1100℃,24h,850℃,,,,,,257nm,,0.02%,,,137Mpa,1100℃,,,,,
4.9wt.%,4.1,8.2,,2.5,68.8,3,3,1.6,3.9,,-6.036s-1(log),alloy ReRu,,1100℃,,,,,,,,,4h,1100℃,24h,850℃,,,,,,257nm,,0.03%,,,137Mpa,1100℃,,,,,
4.9wt.%,4.1,8.2,,2.5,68.8,3,3,1.6,3.9,,-6.384s-1(log),alloy ReRu,,1100℃,,,,,,,,,4h,1100℃,24h,850℃,,,,,,257nm,,0.02%,,,137Mpa,1100℃,,,,,
4.9wt.%,4.1,8.2,,2.5,68.8,3,3,1.6,3.9,,-6.103s-1(log),alloy ReRu,,1100℃,,,,,,,,,4h,1100℃,24h,850℃,,,,,,257nm,,0.03%,,,137Mpa,1100℃,,,,,
4.9wt.%,4.1,8.2,,2.5,68.8,3,3,1.6,3.9,,-6.076s-1(log),alloy ReRu,,1100℃,,,,,,,,,4h,1100℃,24h,850℃,,,,,,257nm,,0.03%,,,137Mpa,1100℃,,,,,
4.9wt.%,4.1,8.2,,2.5,68.8,3,3,1.6,3.9,,-6.143s-1(log),alloy ReRu,,1100℃,,,,,,,,,4h,1100℃,24h,850℃,,,,,,257nm,,0.03%,,,137Mpa,1100℃,,,,,
4.9wt.%,4.1,8.2,,2.5,68.8,3,3,1.6,3.9,,-6.062s-1(log),alloy ReRu,,1100℃,,,,,,,,,4h,1100℃,24h,850℃,,,,,,257nm,,0.03%,,,137Mpa,1100℃,,,,,
4.9wt.%,4.1,8.2,,2.5,68.8,3,3,1.6,3.9,,-6.062s-1(log),alloy ReRu,,1100℃,,,,,,,,,4h,1100℃,24h,850℃,,,,,,257nm,,0.03%,,,137Mpa,1100℃,,,,,
4.9wt.%,4.1,8.2,,2.5,68.8,3,3,1.6,3.9,,-6.384s-1(log),alloy ReRu,,1100℃,,,,,,,,,4h,1100℃,24h,850℃,,,,,,257nm,,0.02%,,,137Mpa,1100℃,,,,,
4.9wt.%,4.1,8.2,,2.5,68.8,3,3,1.6,3.9,,-6.237s-1(log),alloy ReRu,,1100℃,,,,,,,,,4h,1100℃,24h,850℃,,,,,,257nm,,0.02%,,,137Mpa,1100℃,,,,,
4.9wt.%,4.1,8.2,,2.5,68.8,3,3,1.6,3.9,,-6.277s-1(log),alloy ReRu,,1100℃,,,,,,,,,4h,1100℃,24h,850℃,,,,,,257nm,,0.02%,,,137Mpa,1100℃,,,,,
4.9wt.%,4.1,8.2,,2.5,68.8,3,3,1.6,3.9,,-6.344s-1(log),alloy ReRu,,1100℃,,,,,,,,,4h,1100℃,24h,850℃,,,,,,257nm,,0.02%,,,137Mpa,1100℃,,,,,
4.9wt.%,4.1,8.2,,2.5,68.8,3,3,1.6,3.9,,-6.076s-1(log),alloy ReRu,,1100℃,,,,,,,,,4h,1100℃,24h,850℃,,,,,,257nm,,0.03%,,,137Mpa,1100℃,,,,,
4.9wt.%,4.1,8.2,,2.5,68.8,3,3,1.6,3.9,,-6.451s-1(log),alloy ReRu,,1100℃,,,,,,,,,4h,1100℃,24h,850℃,,,,,,257nm,,0.02%,,,137Mpa,1100℃,,,,,
4.9wt.%,4.1,8.2,,2.5,68.8,3,3,1.6,3.9,,-6.504s-1(log),alloy ReRu,,1100℃,,,,,,,,,4h,1100℃,24h,850℃,,,,,,257nm,,0.01%,,,137Mpa,1100℃,,,,,
4.9wt.%,4.1,8.2,,2.5,68.8,3,3,1.6,3.9,,-6.384s-1(log),alloy ReRu,,1100℃,,,,,,,,,4h,1100℃,24h,850℃,,,,,,257nm,,0.00%,,,137Mpa,1100℃,,,,,
4.9wt.%,4.1,8.2,,2.5,68.8,3,3,1.6,3.9,,-6.411s-1(log),alloy ReRu,,1100℃,,,,,,,,,4h,1100℃,24h,850℃,,,,,,257nm,,0.02%,,,137Mpa,1100℃,,,,,
4.9wt.%,4.1,8.2,,2.5,68.8,3,3,1.6,3.9,,-4.871s-1(log),alloy ReRu,,1100℃,,,,,,,,,4h,1100℃,24h,850℃,,,,,,257nm,,0.00%,,,137Mpa,1100℃,,,,,
4.9wt.%,4.1,8.2,,2.5,68.8,3,3,1.6,3.9,,-6.545s-1(log),alloy ReRu,,1100℃,,,,,,,,,4h,1100℃,24h,850℃,,,,,,257nm,,0.01%,,,137Mpa,1100℃,,,,,
4.9wt.%,4.1,8.2,,2.5,68.8,3,3,1.6,3.9,,-6.518s-1(log),alloy ReRu,,1100℃,,,,,,,,,4h,1100℃,24h,850℃,,,,,,257nm,,0.01%,,,137Mpa,1100℃,,,,,
4.9wt.%,4.1,8.2,,2.5,68.8,3,3,1.6,3.9,,-6.478s-1(log),alloy ReRu,,1100℃,,,,,,,,,4h,1100℃,24h,850℃,,,,,,257nm,,0.01%,,,137Mpa,1100℃,,,,,
4.9wt.%,4.1,8.2,,2.5,68.8,3,3,1.6,3.9,,-6.491s-1(log),alloy ReRu,,1100℃,,,,,,,,,4h,1100℃,24h,850℃,,,,,,257nm,,0.01%,,,137Mpa,1100℃,,,,,
4.9wt.%,4.1,8.2,,2.5,68.8,3,3,1.6,3.9,,-6.478s-1(log),alloy ReRu,,1100℃,,,,,,,,,4h,1100℃,24h,850℃,,,,,,257nm,,0.00%,,,137Mpa,1100℃,,,,,
4.9wt.%,4.1,8.2,,2.5,68.8,3,3,1.6,3.9,,-6.504s-1(log),alloy ReRu,,1100℃,,,,,,,,,4h,1100℃,24h,850℃,,,,,,257nm,,0.01%,,,137Mpa,1100℃,,,,,
4.9wt.%,4.1,8.2,,2.5,68.8,3,3,1.6,3.9,,-6.531s-1(log),alloy ReRu,,1100℃,,,,,,,,,4h,1100℃,24h,850℃,,,,,,257nm,,0.01%,,,137Mpa,1100℃,,,,,
4.9wt.%,4.1,8.2,,2.5,68.8,3,3,1.6,3.9,,-6.504s-1(log),alloy ReRu,,1100℃,,,,,,,,,4h,1100℃,24h,850℃,,,,,,257nm,,0.01%,,,137Mpa,1100℃,,,,,
4.9wt.%,4.1,8.2,,2.5,68.8,3,3,1.6,3.9,,-6.518s-1(log),alloy ReRu,,1100℃,,,,,,,,,4h,1100℃,24h,850℃,,,,,,257nm,,0.01%,,,137Mpa,1100℃,,,,,
4.9wt.%,4.1,8.2,,2.5,68.8,3,3,1.6,3.9,,-6.531s-1(log),alloy ReRu,,1100℃,,,,,,,,,4h,1100℃,24h,850℃,,,,,,257nm,,0.01%,,,137Mpa,1100℃,,,,,
4.9wt.%,4.1,8.2,,2.5,68.8,3,3,1.6,3.9,,-6.049s-1(log),alloy ReRu,,1100℃,,,,,,,,,4h,1100℃,24h,850℃,,,,,,321nm,,0.03%,,,137Mpa,1100℃,,,,,
4.9wt.%,4.1,8.2,,2.5,68.8,3,3,1.6,3.9,,-6.062s-1(log),alloy ReRu,,1100℃,,,,,,,,,4h,1100℃,24h,850℃,,,,,,321nm,,0.03%,,,137Mpa,1100℃,,,,,
4.9wt.%,4.1,8.2,,2.5,68.8,3,3,1.6,3.9,,-6.397s-1(log),alloy ReRu,,1100℃,,,,,,,,,4h,1100℃,24h,850℃,,,,,,321nm,,0.02%,,,137Mpa,1100℃,,,,,
4.9wt.%,4.1,8.2,,2.5,68.8,3,3,1.6,3.9,,-6.036s-1(log),alloy ReRu,,1100℃,,,,,,,,,4h,1100℃,24h,850℃,,,,,,321nm,,0.03%,,,137Mpa,1100℃,,,,,
4.9wt.%,4.1,8.2,,2.5,68.8,3,3,1.6,3.9,,-6.170s-1(log),alloy ReRu,,1100℃,,,,,,,,,4h,1100℃,24h,850℃,,,,,,321nm,,0.03%,,,137Mpa,1100℃,,,,,
4.9wt.%,4.1,8.2,,2.5,68.8,3,3,1.6,3.9,,-6.371s-1(log),alloy ReRu,,1100℃,,,,,,,,,4h,1100℃,24h,850℃,,,,,,321nm,,0.02%,,,137Mpa,1100℃,,,,,
4.9wt.%,4.1,8.2,,2.5,68.8,3,3,1.6,3.9,,-6.129s-1(log),alloy ReRu,,1100℃,,,,,,,,,4h,1100℃,24h,850℃,,,,,,321nm,,0.03%,,,137Mpa,1100℃,,,,,
4.9wt.%,4.1,8.2,,2.5,68.8,3,3,1.6,3.9,,-6.210s-1(log),alloy ReRu,,1100℃,,,,,,,,,4h,1100℃,24h,850℃,,,,,,321nm,,0.03%,,,137Mpa,1100℃,,,,,
4.9wt.%,4.1,8.2,,2.5,68.8,3,3,1.6,3.9,,-6.304s-1(log),alloy ReRu,,1100℃,,,,,,,,,4h,1100℃,24h,850℃,,,,,,321nm,,0.02%,,,137Mpa,1100℃,,,,,
4.9wt.%,4.1,8.2,,2.5,68.8,3,3,1.6,3.9,,-5.996s-1(log),alloy ReRu,,1100℃,,,,,,,,,4h,1100℃,24h,850℃,,,,,,321nm,,0.04%,,,137Mpa,1100℃,,,,,
4.9wt.%,4.1,8.2,,2.5,68.8,3,3,1.6,3.9,,-6.196s-1(log),alloy ReRu,,1100℃,,,,,,,,,4h,1100℃,24h,850℃,,,,,,321nm,,0.03%,,,137Mpa,1100℃,,,,,
4.9wt.%,4.1,8.2,,2.5,68.8,3,3,1.6,3.9,,-6.250s-1(log),alloy ReRu,,1100℃,,,,,,,,,4h,1100℃,24h,850℃,,,,,,321nm,,0.03%,,,137Mpa,1100℃,,,,,
4.9wt.%,4.1,8.2,,2.5,68.8,3,3,1.6,3.9,,-6.103s-1(log),alloy ReRu,,1100℃,,,,,,,,,4h,1100℃,24h,850℃,,,,,,321nm,,0.03%,,,137Mpa,1100℃,,,,,
4.9wt.%,4.1,8.2,,2.5,68.8,3,3,1.6,3.9,,-6.330s-1(log),alloy ReRu,,1100℃,,,,,,,,,4h,1100℃,24h,850℃,,,,,,321nm,,0.02%,,,137Mpa,1100℃,,,,,
4.9wt.%,4.1,8.2,,2.5,68.8,3,3,1.6,3.9,,-6.129s-1(log),alloy ReRu,,1100℃,,,,,,,,,4h,1100℃,24h,850℃,,,,,,321nm,,0.03%,,,137Mpa,1100℃,,,,,
4.9wt.%,4.1,8.2,,2.5,68.8,3,3,1.6,3.9,,-6.625s-1(log),alloy ReRu,,1100℃,,,,,,,,,4h,1100℃,24h,850℃,,,,,,321nm,,0.02%,,,137Mpa,1100℃,,,,,
4.9wt.%,4.1,8.2,,2.5,68.8,3,3,1.6,3.9,,-6.598s-1(log),alloy ReRu,,1100℃,,,,,,,,,4h,1100℃,24h,850℃,,,,,,321nm,,0.01%,,,137Mpa,1100℃,,,,,
4.9wt.%,4.1,8.2,,2.5,68.8,3,3,1.6,3.9,,-6.585s-1(log),alloy ReRu,,1100℃,,,,,,,,,4h,1100℃,24h,850℃,,,,,,321nm,,0.02%,,,137Mpa,1100℃,,,,,
4.9wt.%,4.1,8.2,,2.5,68.8,3,3,1.6,3.9,,-6.464s-1(log),alloy ReRu,,1100℃,,,,,,,,,4h,1100℃,24h,850℃,,,,,,321nm,,0.02%,,,137Mpa,1100℃,,,,,
4.9wt.%,4.1,8.2,,2.5,68.8,3,3,1.6,3.9,,-6.625s-1(log),alloy ReRu,,1100℃,,,,,,,,,4h,1100℃,24h,850℃,,,,,,321nm,,0.01%,,,137Mpa,1100℃,,,,,
4.9wt.%,4.1,8.2,,2.5,68.8,3,3,1.6,3.9,,-6.692s-1(log),alloy ReRu,,1100℃,,,,,,,,,4h,1100℃,24h,850℃,,,,,,321nm,,0.01%,,,137Mpa,1100℃,,,,,
4.9wt.%,4.1,8.2,,2.5,68.8,3,3,1.6,3.9,,-6.397s-1(log),alloy ReRu,,1100℃,,,,,,,,,4h,1100℃,24h,850℃,,,,,,321nm,,0.01%,,,137Mpa,1100℃,,,,,
4.9wt.%,4.1,8.2,,2.5,68.8,3,3,1.6,3.9,,-6.491s-1(log),alloy ReRu,,1100℃,,,,,,,,,4h,1100℃,24h,850℃,,,,,,321nm,,0.02%,,,137Mpa,1100℃,,,,,
4.9wt.%,4.1,8.2,,2.5,68.8,3,3,1.6,3.9,,-6.424s-1(log),alloy ReRu,,1100℃,,,,,,,,,4h,1100℃,24h,850℃,,,,,,321nm,,0.02%,,,137Mpa,1100℃,,,,,
4.9wt.%,4.1,8.2,,2.5,68.8,3,3,1.6,3.9,,-6.531s-1(log),alloy ReRu,,1100℃,,,,,,,,,4h,1100℃,24h,850℃,,,,,,321nm,,0.02%,,,137Mpa,1100℃,,,,,
4.9wt.%,4.1,8.2,,2.5,68.8,3,3,1.6,3.9,,-6.290s-1(log),alloy ReRu,,1100℃,,,,,,,,,4h,1100℃,24h,850℃,,,,,,321nm,,0.00%,,,137Mpa,1100℃,,,,,
4.9wt.%,4.1,8.2,,2.5,68.8,3,3,1.6,3.9,,-6.625s-1(log),alloy ReRu,,1100℃,,,,,,,,,4h,1100℃,24h,850℃,,,,,,321nm,,0.01%,,,137Mpa,1100℃,,,,,
4.9wt.%,4.1,8.2,,2.5,68.8,3,3,1.6,3.9,,-6.652s-1(log),alloy ReRu,,1100℃,,,,,,,,,4h,1100℃,24h,850℃,,,,,,321nm,,0.01%,,,137Mpa,1100℃,,,,,
4.9wt.%,4.1,8.2,,2.5,68.8,3,3,1.6,3.9,,-6.692s-1(log),alloy ReRu,,1100℃,,,,,,,,,4h,1100℃,24h,850℃,,,,,,321nm,,0.01%,,,137Mpa,1100℃,,,,,
4.9wt.%,4.1,8.2,,2.5,68.8,3,3,1.6,3.9,,-6.638s-1(log),alloy ReRu,,1100℃,,,,,,,,,4h,1100℃,24h,850℃,,,,,,321nm,,0.01%,,,137Mpa,1100℃,,,,,
4.9wt.%,4.1,8.2,,2.5,68.8,3,3,1.6,3.9,,-6.371s-1(log),alloy ReRu,,1100℃,,,,,,,,,4h,1100℃,24h,850℃,,,,,,404nm,,0.02%,,,137Mpa,1100℃,,,,,
4.9wt.%,4.1,8.2,,2.5,68.8,3,3,1.6,3.9,,-6.371s-1(log),alloy ReRu,,1100℃,,,,,,,,,4h,1100℃,24h,850℃,,,,,,404nm,,0.02%,,,137Mpa,1100℃,,,,,
4.9wt.%,4.1,8.2,,2.5,68.8,3,3,1.6,3.9,,-6.304s-1(log),alloy ReRu,,1100℃,,,,,,,,,4h,1100℃,24h,850℃,,,,,,404nm,,0.02%,,,137Mpa,1100℃,,,,,
4.9wt.%,4.1,8.2,,2.5,68.8,3,3,1.6,3.9,,-6.330s-1(log),alloy ReRu,,1100℃,,,,,,,,,4h,1100℃,24h,850℃,,,,,,404nm,,0.02%,,,137Mpa,1100℃,,,,,
4.9wt.%,4.1,8.2,,2.5,68.8,3,3,1.6,3.9,,-6.397s-1(log),alloy ReRu,,1100℃,,,,,,,,,4h,1100℃,24h,850℃,,,,,,404nm,,0.01%,,,137Mpa,1100℃,,,,,
4.9wt.%,4.1,8.2,,2.5,68.8,3,3,1.6,3.9,,-5.594s-1(log),alloy ReRu,,1100℃,,,,,,,,,4h,1100℃,24h,850℃,,,,,,321nm,,0.00%,,,137Mpa,1100℃,,,,,
4.9wt.%,4.1,8.2,,2.5,68.8,3,3,1.6,3.9,,-6.156s-1(log),alloy ReRu,,1100℃,,,,,,,,,4h,1100℃,24h,850℃,,,,,,321nm,,0.00%,,,137Mpa,1100℃,,,,,
4.9wt.%,4.1,8.2,,2.5,68.8,3,3,1.6,3.9,,-6.397s-1(log),alloy ReRu,,1100℃,,,,,,,,,4h,1100℃,24h,850℃,,,,,,404nm,,0.01%,,,137Mpa,1100℃,,,,,
4.9wt.%,4.1,8.2,,2.5,68.8,3,3,1.6,3.9,,-6.384s-1(log),alloy ReRu,,1100℃,,,,,,,,,4h,1100℃,24h,850℃,,,,,,404nm,,0.01%,,,137Mpa,1100℃,,,,,
4.9wt.%,4.1,8.2,,2.5,68.8,3,3,1.6,3.9,,-6.397s-1(log),alloy ReRu,,1100℃,,,,,,,,,4h,1100℃,24h,850℃,,,,,,404nm,,0.01%,,,137Mpa,1100℃,,,,,
4.9wt.%,4.1,8.2,,2.5,68.8,3,3,1.6,3.9,,-6.384s-1(log),alloy ReRu,,1100℃,,,,,,,,,4h,1100℃,24h,850℃,,,,,,404nm,,0.02%,,,137Mpa,1100℃,,,,,
4.9wt.%,4.1,8.2,,2.5,68.8,3,3,1.6,3.9,,-6.384s-1(log),alloy ReRu,,1100℃,,,,,,,,,4h,1100℃,24h,850℃,,,,,,404nm,,0.01%,,,137Mpa,1100℃,,,,,
4.9wt.%,4.1,8.2,,2.5,68.8,3,3,1.6,3.9,,-5.915s-1(log),alloy ReRu,,1100℃,,,,,,,,,4h,1100℃,24h,850℃,,,,,,321nm,,0.00%,,,137Mpa,1100℃,,,,,
4.9wt.%,4.1,8.2,,2.5,68.8,3,3,1.6,3.9,,-6.397s-1(log),alloy ReRu,,1100℃,,,,,,,,,4h,1100℃,24h,850℃,,,,,,404nm,,0.01%,,,137Mpa,1100℃,,,,,
4.9wt.%,4.1,8.2,,2.5,68.8,3,3,1.6,3.9,,-6.330s-1(log),alloy ReRu,,1100℃,,,,,,,,,4h,1100℃,24h,850℃,,,,,,404nm,,0.02%,,,137Mpa,1100℃,,,,,
4.9wt.%,4.1,8.2,,2.5,68.8,3,3,1.6,3.9,,-5.848s-1(log),alloy ReRu,,1100℃,,,,,,,,,4h,1100℃,24h,850℃,,,,,,404nm,,0.00%,,,137Mpa,1100℃,,,,,
4.9wt.%,4.1,8.2,,2.5,68.8,3,3,1.6,3.9,,-6.116s-1(log),alloy ReRu,,1100℃,,,,,,,,,4h,1100℃,24h,850℃,,,,,,376nm,,0.04%,,,137Mpa,1100℃,,,,,
4.9wt.%,4.1,8.2,,2.5,68.8,3,3,1.6,3.9,,-6.089s-1(log),alloy ReRu,,1100℃,,,,,,,,,4h,1100℃,24h,850℃,,,,,,376nm,,0.04%,,,137Mpa,1100℃,,,,,
4.9wt.%,4.1,8.2,,2.5,68.8,3,3,1.6,3.9,,-6.237s-1(log),alloy ReRu,,1100℃,,,,,,,,,4h,1100℃,24h,850℃,,,,,,404nm,,0.00%,,,137Mpa,1100℃,,,,,
4.9wt.%,4.1,8.2,,2.5,68.8,3,3,1.6,3.9,,-6.330s-1(log),alloy ReRu,,1100℃,,,,,,,,,4h,1100℃,24h,850℃,,,,,,404nm,,0.01%,,,137Mpa,1100℃,,,,,
4.9wt.%,4.1,8.2,,2.5,68.8,3,3,1.6,3.9,,-6.196s-1(log),alloy ReRu,,1100℃,,,,,,,,,4h,1100℃,24h,850℃,,,,,,404nm,,0.00%,,,137Mpa,1100℃,,,,,
4.9wt.%,4.1,8.2,,2.5,68.8,3,3,1.6,3.9,,-6.103s-1(log),alloy ReRu,,1100℃,,,,,,,,,4h,1100℃,24h,850℃,,,,,,376nm,,0.03%,,,137Mpa,1100℃,,,,,
4.9wt.%,4.1,8.2,,2.5,68.8,3,3,1.6,3.9,,-6.170s-1(log),alloy ReRu,,1100℃,,,,,,,,,4h,1100℃,24h,850℃,,,,,,376nm,,0.03%,,,137Mpa,1100℃,,,,,
4.9wt.%,4.1,8.2,,2.5,68.8,3,3,1.6,3.9,,-6.062s-1(log),alloy ReRu,,1100℃,,,,,,,,,4h,1100℃,24h,850℃,,,,,,376nm,,0.04%,,,137Mpa,1100℃,,,,,
4.9wt.%,4.1,8.2,,2.5,68.8,3,3,1.6,3.9,,-6.156s-1(log),alloy ReRu,,1100℃,,,,,,,,,4h,1100℃,24h,850℃,,,,,,376nm,,0.03%,,,137Mpa,1100℃,,,,,
4.9wt.%,4.1,8.2,,2.5,68.8,3,3,1.6,3.9,,-6.170s-1(log),alloy ReRu,,1100℃,,,,,,,,,4h,1100℃,24h,850℃,,,,,,376nm,,0.03%,,,137Mpa,1100℃,,,,,
4.9wt.%,4.1,8.2,,2.5,68.8,3,3,1.6,3.9,,-5.259s-1(log),alloy ReRu,,1100℃,,,,,,,,,4h,1100℃,24h,850℃,,,,,,404nm,,0.00%,,,137Mpa,1100℃,,,,,
4.9wt.%,4.1,8.2,,2.5,68.8,3,3,1.6,3.9,,-6.089s-1(log),alloy ReRu,,1100℃,,,,,,,,,4h,1100℃,24h,850℃,,,,,,404nm,,0.00%,,,137Mpa,1100℃,,,,,
4.9wt.%,4.1,8.2,,2.5,68.8,3,3,1.6,3.9,,-6.062s-1(log),alloy ReRu,,1100℃,,,,,,,,,4h,1100℃,24h,850℃,,,,,,376nm,,0.04%,,,137Mpa,1100℃,,,,,
4.9wt.%,4.1,8.2,,2.5,68.8,3,3,1.6,3.9,,-6.290s-1(log),alloy ReRu,,1100℃,,,,,,,,,4h,1100℃,24h,850℃,,,,,,404nm,,0.01%,,,137Mpa,1100℃,,,,,
4.9wt.%,4.1,8.2,,2.5,68.8,3,3,1.6,3.9,,-6.357s-1(log),alloy ReRu,,1100℃,,,,,,,,,4h,1100℃,24h,850℃,,,,,,376nm,,0.01%,,,137Mpa,1100℃,,,,,
4.9wt.%,4.1,8.2,,2.5,68.8,3,3,1.6,3.9,,-6.263s-1(log),alloy ReRu,,1100℃,,,,,,,,,4h,1100℃,24h,850℃,,,,,,376nm,,0.02%,,,137Mpa,1100℃,,,,,
4.9wt.%,4.1,8.2,,2.5,68.8,3,3,1.6,3.9,,-5.942s-1(log),alloy ReRu,,1100℃,,,,,,,,,4h,1100℃,24h,850℃,,,,,,376nm,,0.01%,,,137Mpa,1100℃,,,,,
4.9wt.%,4.1,8.2,,2.5,68.8,3,3,1.6,3.9,,-6.223s-1(log),alloy ReRu,,1100℃,,,,,,,,,4h,1100℃,24h,850℃,,,,,,376nm,,0.03%,,,137Mpa,1100℃,,,,,
4.9wt.%,4.1,8.2,,2.5,68.8,3,3,1.6,3.9,,-6.210s-1(log),alloy ReRu,,1100℃,,,,,,,,,4h,1100℃,24h,850℃,,,,,,376nm,,0.03%,,,137Mpa,1100℃,,,,,
4.9wt.%,4.1,8.2,,2.5,68.8,3,3,1.6,3.9,,-6.196s-1(log),alloy ReRu,,1100℃,,,,,,,,,4h,1100℃,24h,850℃,,,,,,376nm,,0.01%,,,137Mpa,1100℃,,,,,
4.9wt.%,4.1,8.2,,2.5,68.8,3,3,1.6,3.9,,-6.210s-1(log),alloy ReRu,,1100℃,,,,,,,,,4h,1100℃,24h,850℃,,,,,,376nm,,0.03%,,,137Mpa,1100℃,,,,,
4.9wt.%,4.1,8.2,,2.5,68.8,3,3,1.6,3.9,,-6.103s-1(log),alloy ReRu,,1100℃,,,,,,,,,4h,1100℃,24h,850℃,,,,,,376nm,,0.01%,,,137Mpa,1100℃,,,,,
4.9wt.%,4.1,8.2,,2.5,68.8,3,3,1.6,3.9,,-6.036s-1(log),alloy ReRu,,1100℃,,,,,,,,,4h,1100℃,24h,850℃,,,,,,376nm,,0.01%,,,137Mpa,1100℃,,,,,
4.9wt.%,4.1,8.2,,2.5,68.8,3,3,1.6,3.9,,-5.808s-1(log),alloy ReRu,,1100℃,,,,,,,,,4h,1100℃,24h,850℃,,,,,,376nm,,0.00%,,,137Mpa,1100℃,,,,,
4.9wt.%,4.1,8.2,,2.5,68.8,3,3,1.6,3.9,,-6.330s-1(log),alloy ReRu,,1100℃,,,,,,,,,4h,1100℃,24h,850℃,,,,,,376nm,,0.01%,,,137Mpa,1100℃,,,,,
4.9wt.%,4.1,8.2,,2.5,68.8,3,3,1.6,3.9,,-6.210s-1(log),alloy ReRu,,1100℃,,,,,,,,,4h,1100℃,24h,850℃,,,,,,376nm,,0.03%,,,137Mpa,1100℃,,,,,
4.9wt.%,4.1,8.2,,2.5,68.8,3,3,1.6,3.9,,-5.661s-1(log),alloy ReRu,,1100℃,,,,,,,,,4h,1100℃,24h,850℃,,,,,,376nm,,0.00%,,,137Mpa,1100℃,,,,,
4.9wt.%,4.1,8.2,,2.5,68.8,3,3,1.6,3.9,,-6.237s-1(log),alloy ReRu,,1100℃,,,,,,,,,4h,1100℃,24h,850℃,,,,,,376nm,,0.03%,,,137Mpa,1100℃,,,,,
4.9wt.%,4.1,8.2,,2.5,68.8,3,3,1.6,3.9,,-6.223s-1(log),alloy ReRu,,1100℃,,,,,,,,,4h,1100℃,24h,850℃,,,,,,376nm,,0.01%,,,137Mpa,1100℃,,,,,
4.9wt.%,4.1,8.2,,2.5,68.8,3,3,1.6,3.9,,-5.835s-1(log),alloy ReRu,,1100℃,,,,,,,,,4h,1100℃,24h,850℃,,,,,,349nm,,0.03%,,,137Mpa,1100℃,,,,,
4.9wt.%,4.1,8.2,,2.5,68.8,3,3,1.6,3.9,,-4.964s-1(log),alloy ReRu,,1100℃,,,,,,,,,4h,1100℃,24h,850℃,,,,,,376nm,,0%,,,137Mpa,1100℃,,,,,
4.9wt.%,4.1,8.2,,2.5,68.8,3,3,1.6,3.9,,-5.433s-1(log),alloy ReRu,,1100℃,,,,,,,,,4h,1100℃,24h,850℃,,,,,,376nm,,0.00%,,,137Mpa,1100℃,,,,,
4.9wt.%,4.1,8.2,,2.5,68.8,3,3,1.6,3.9,,-5.915s-1(log),alloy ReRu,,1100℃,,,,,,,,,4h,1100℃,24h,850℃,,,,,,349nm,,0.03%,,,137Mpa,1100℃,,,,,
4.9wt.%,4.1,8.2,,2.5,68.8,3,3,1.6,3.9,,-5.781s-1(log),alloy ReRu,,1100℃,,,,,,,,,4h,1100℃,24h,850℃,,,,,,349nm,,0.04%,,,137Mpa,1100℃,,,,,
4.9wt.%,4.1,8.2,,2.5,68.8,3,3,1.6,3.9,,-5.781s-1(log),alloy ReRu,,1100℃,,,,,,,,,4h,1100℃,24h,850℃,,,,,,349nm,,0.04%,,,137Mpa,1100℃,,,,,
4.9wt.%,4.1,8.2,,2.5,68.8,3,3,1.6,3.9,,-5.821s-1(log),alloy ReRu,,1100℃,,,,,,,,,4h,1100℃,24h,850℃,,,,,,349nm,,0.03%,,,137Mpa,1100℃,,,,,
4.9wt.%,4.1,8.2,,2.5,68.8,3,3,1.6,3.9,,-5.219s-1(log),alloy ReRu,,1100℃,,,,,,,,,4h,1100℃,24h,850℃,,,,,,376nm,,0.00%,,,137Mpa,1100℃,,,,,
4.9wt.%,4.1,8.2,,2.5,68.8,3,3,1.6,3.9,,-5.848s-1(log),alloy ReRu,,1100℃,,,,,,,,,4h,1100℃,24h,850℃,,,,,,349nm,,0.03%,,,137Mpa,1100℃,,,,,
4.9wt.%,4.1,8.2,,2.5,68.8,3,3,1.6,3.9,,-5.875s-1(log),alloy ReRu,,1100℃,,,,,,,,,4h,1100℃,24h,850℃,,,,,,349nm,,0.03%,,,137Mpa,1100℃,,,,,
4.9wt.%,4.1,8.2,,2.5,68.8,3,3,1.6,3.9,,-5.888s-1(log),alloy ReRu,,1100℃,,,,,,,,,4h,1100℃,24h,850℃,,,,,,349nm,,0.03%,,,137Mpa,1100℃,,,,,
4.9wt.%,4.1,8.2,,2.5,68.8,3,3,1.6,3.9,,-5.862s-1(log),alloy ReRu,,1100℃,,,,,,,,,4h,1100℃,24h,850℃,,,,,,349nm,,0.03%,,,137Mpa,1100℃,,,,,
4.9wt.%,4.1,8.2,,2.5,68.8,3,3,1.6,3.9,,-5.902s-1(log),alloy ReRu,,1100℃,,,,,,,,,4h,1100℃,24h,850℃,,,,,,349nm,,0.03%,,,137Mpa,1100℃,,,,,
4.9wt.%,4.1,8.2,,2.5,68.8,3,3,1.6,3.9,,-5.821s-1(log),alloy ReRu,,1100℃,,,,,,,,,4h,1100℃,24h,850℃,,,,,,349nm,,0.04%,,,137Mpa,1100℃,,,,,
4.9wt.%,4.1,8.2,,2.5,68.8,3,3,1.6,3.9,,-5.795s-1(log),alloy ReRu,,1100℃,,,,,,,,,4h,1100℃,24h,850℃,,,,,,349nm,,0.04%,,,137Mpa,1100℃,,,,,
4.9wt.%,4.1,8.2,,2.5,68.8,3,3,1.6,3.9,,-6.089s-1(log),alloy ReRu,,1100℃,,,,,,,,,4h,1100℃,24h,850℃,,,,,,349nm,,0.02%,,,137Mpa,1100℃,,,,,
4.9wt.%,4.1,8.2,,2.5,68.8,3,3,1.6,3.9,,-6.156s-1(log),alloy ReRu,,1100℃,,,,,,,,,4h,1100℃,24h,850℃,,,,,,349nm,,0.01%,,,137Mpa,1100℃,,,,,
