Repository: wujunming1/superalloy-project

File: 国际高温合金会议论文和数据/文献-数据-科研机构关联/数据汇总/蠕变性能/creepproperty_蠕变速率.csv (part 5 of 5)
Al,Co,Cr,Hf,Mo,Ni,Re,Ru,Ta,Ti,W,力学性能/蠕变速率,材料牌号,热处理/升温速率,热处理/热处理温度,热处理/第一段时间,热处理/第一段温度,热处理/第三段时间,热处理/第三段温度,热处理/第二段时间,热处理/第二段温度,热处理/第四段时间,热处理/第四段温度,第一次时效/第一次时效时间,第一次时效/第一次时效温度,第二次时效/第二次时效时间,第二次时效/第二次时效温度,蠕变实验/压力,蠕变实验/应变,蠕变实验/晶向,蠕变实验/温度,蠕变实验/真空度,蠕变测试/γ相尺寸,蠕变测试/压力,蠕变测试/塑性蠕变应变,蠕变测试/时间,蠕变测试/晶格取向,蠕变测试/测试压力,蠕变测试/测试温度,蠕变测试/温度,蠕变测试/蠕变应力,蠕变测试/蠕变应变,蠕变测试/蠕变温度,蠕变测试/试样厚度
5.8wt.%,9.2,8.2,1.4,0.6,60.9,,,3.2,0.7,10,1.47E-6s^(-1),M247ox-62%(M247LC SX氧化处理),1℃/min,,2h,1230℃,4h,1080℃,2h,1280℃,20h,870℃,,,,,230Mpa,0.04%,20°-<001>,980℃,2*10^(-7)mbar,,,,,,,,,,,,
5.8wt.%,9.2,8.2,1.4,0.6,60.9,,,3.2,0.7,10,1.08E-6s^(-1),M247ox-62%(M247LC SX氧化处理),1℃/min,,2h,1230℃,4h,1080℃,2h,1280℃,20h,870℃,,,,,230Mpa,0.03%,20°-<001>,980℃,2*10^(-7)mbar,,,,,,,,,,,,
5.8wt.%,9.2,8.2,1.4,0.6,60.9,,,3.2,0.7,10,4.60E-7s^(-1),M247ox-62%(M247LC SX氧化处理),1℃/min,,2h,1230℃,4h,1080℃,2h,1280℃,20h,870℃,,,,,230Mpa,0.02%,20°-<001>,980℃,2*10^(-7)mbar,,,,,,,,,,,,
5.8wt.%,9.2,8.2,1.4,0.6,60.9,,,3.2,0.7,10,1.04E-6s^(-1),M247ox-62%(M247LC SX氧化处理),1℃/min,,2h,1230℃,4h,1080℃,2h,1280℃,20h,870℃,,,,,230Mpa,0.03%,20°-<001>,980℃,2*10^(-7)mbar,,,,,,,,,,,,
5.8wt.%,9.2,8.2,1.4,0.6,60.9,,,3.2,0.7,10,6.78E-7s^(-1),M247ox-62%(M247LC SX氧化处理),1℃/min,,2h,1230℃,4h,1080℃,2h,1280℃,20h,870℃,,,,,230Mpa,0.02%,20°-<001>,980℃,2*10^(-7)mbar,,,,,,,,,,,,
5.8wt.%,9.2,8.2,1.4,0.6,60.9,,,3.2,0.7,10,1.21E-6s^(-1),M247ox-62%(M247LC SX氧化处理),1℃/min,,2h,1230℃,4h,1080℃,2h,1280℃,20h,870℃,,,,,230Mpa,0.03%,20°-<001>,980℃,2*10^(-7)mbar,,,,,,,,,,,,
5.8wt.%,9.2,8.2,1.4,0.6,60.9,,,3.2,0.7,10,1.38E-7s^(-1),M247ox-62%(M247LC SX氧化处理),1℃/min,,2h,1230℃,4h,1080℃,2h,1280℃,20h,870℃,,,,,230Mpa,0.00%,20°-<001>,980℃,2*10^(-7)mbar,,,,,,,,,,,,
5.8wt.%,9.2,8.2,1.4,0.6,60.9,,,3.2,0.7,10,1.23E-7s^(-1),M247ox-62%(M247LC SX氧化处理),1℃/min,,2h,1230℃,4h,1080℃,2h,1280℃,20h,870℃,,,,,230Mpa,0.00%,20°-<001>,980℃,2*10^(-7)mbar,,,,,,,,,,,,
5.8wt.%,9.2,8.2,1.4,0.6,60.9,,,3.2,0.7,10,3.00E-7s^(-1),M247ox-62%(M247LC SX氧化处理),1℃/min,,2h,1230℃,4h,1080℃,2h,1280℃,20h,870℃,,,,,230Mpa,0.00%,20°-<001>,980℃,2*10^(-7)mbar,,,,,,,,,,,,
5.8wt.%,9.2,8.2,1.4,0.6,60.9,,,3.2,0.7,10,3.65E-7s^(-1),M247ox-62%(M247LC SX氧化处理),1℃/min,,2h,1230℃,4h,1080℃,2h,1280℃,20h,870℃,,,,,230Mpa,0.01%,20°-<001>,980℃,2*10^(-7)mbar,,,,,,,,,,,,
5.8wt.%,9.2,8.2,1.4,0.6,60.9,,,3.2,0.7,10,1.88E-7s^(-1),M247ox-62%(M247LC SX氧化处理),1℃/min,,2h,1230℃,4h,1080℃,2h,1280℃,20h,870℃,,,,,230Mpa,0.00%,20°-<001>,980℃,2*10^(-7)mbar,,,,,,,,,,,,
5.8wt.%,9.2,8.2,1.4,0.6,60.9,,,3.2,0.7,10,8.03E-8s^(-1),M247ox-62%(M247LC SX氧化处理),1℃/min,,2h,1230℃,4h,1080℃,2h,1280℃,20h,870℃,,,,,230Mpa,0.00%,20°-<001>,980℃,2*10^(-7)mbar,,,,,,,,,,,,
5.8wt.%,9.2,8.2,1.4,0.6,60.9,,,3.2,0.7,10,1.86E-6s^(-1),M247ox-62%(M247LC SX氧化处理),1℃/min,,2h,1230℃,4h,1080℃,2h,1280℃,20h,870℃,,,,,200Mpa,0.05%,20°-<001>,980℃,2*10^(-7)mbar,,,,,,,,,,,,
5.8wt.%,9.2,8.2,1.4,0.6,60.9,,,3.2,0.7,10,2.67E-7s^(-1),M247ox-62%(M247LC SX氧化处理),1℃/min,,2h,1230℃,4h,1080℃,2h,1280℃,20h,870℃,,,,,230Mpa,0.01%,20°-<001>,980℃,2*10^(-7)mbar,,,,,,,,,,,,
5.8wt.%,9.2,8.2,1.4,0.6,60.9,,,3.2,0.7,10,1.96E-7s^(-1),M247ox-62%(M247LC SX氧化处理),1℃/min,,2h,1230℃,4h,1080℃,2h,1280℃,20h,870℃,,,,,230Mpa,0.00%,20°-<001>,980℃,2*10^(-7)mbar,,,,,,,,,,,,
5.8wt.%,9.2,8.2,1.4,0.6,60.9,,,3.2,0.7,10,3.25E-7s^(-1),M247ox-62%(M247LC SX氧化处理),1℃/min,,2h,1230℃,4h,1080℃,2h,1280℃,20h,870℃,,,,,230Mpa,0.01%,20°-<001>,980℃,2*10^(-7)mbar,,,,,,,,,,,,
5.8wt.%,9.2,8.2,1.4,0.6,60.9,,,3.2,0.7,10,3.94E-7s^(-1),M247ox-62%(M247LC SX氧化处理),1℃/min,,2h,1230℃,4h,1080℃,2h,1280℃,20h,870℃,,,,,230Mpa,0.01%,20°-<001>,980℃,2*10^(-7)mbar,,,,,,,,,,,,
5.8wt.%,9.2,8.2,1.4,0.6,60.9,,,3.2,0.7,10,3.65E-7s^(-1),M247ox-62%(M247LC SX氧化处理),1℃/min,,2h,1230℃,4h,1080℃,2h,1280℃,20h,870℃,,,,,230Mpa,0.01%,20°-<001>,980℃,2*10^(-7)mbar,,,,,,,,,,,,
5.8wt.%,9.2,8.2,1.4,0.6,60.9,,,3.2,0.7,10,9.02E-8s^(-1),M247ox-62%(M247LC SX氧化处理),1℃/min,,2h,1230℃,4h,1080℃,2h,1280℃,20h,870℃,,,,,230Mpa,0.00%,20°-<001>,980℃,2*10^(-7)mbar,,,,,,,,,,,,
5.8wt.%,9.2,8.2,1.4,0.6,60.9,,,3.2,0.7,10,2.20E-7s^(-1),M247ox-62%(M247LC SX氧化处理),1℃/min,,2h,1230℃,4h,1080℃,2h,1280℃,20h,870℃,,,,,230Mpa,0.01%,20°-<001>,980℃,2*10^(-7)mbar,,,,,,,,,,,,
5.8wt.%,9.2,8.2,1.4,0.6,60.9,,,3.2,0.7,10,2.04E-7s^(-1),M247ox-62%(M247LC SX氧化处理),1℃/min,,2h,1230℃,4h,1080℃,2h,1280℃,20h,870℃,,,,,230Mpa,0.00%,20°-<001>,980℃,2*10^(-7)mbar,,,,,,,,,,,,
5.8wt.%,9.2,8.2,1.4,0.6,60.9,,,3.2,0.7,10,7.05E-7s^(-1),M247ox-62%(M247LC SX氧化处理),1℃/min,,2h,1230℃,4h,1080℃,2h,1280℃,20h,870℃,,,,,200Mpa,0.03%,20°-<001>,980℃,2*10^(-7)mbar,,,,,,,,,,,,
5.8wt.%,9.2,8.2,1.4,0.6,60.9,,,3.2,0.7,10,4.43E-7s^(-1),M247ox-62%(M247LC SX氧化处理),1℃/min,,2h,1230℃,4h,1080℃,2h,1280℃,20h,870℃,,,,,200Mpa,0.02%,20°-<001>,980℃,2*10^(-7)mbar,,,,,,,,,,,,
5.8wt.%,9.2,8.2,1.4,0.6,60.9,,,3.2,0.7,10,3.25E-7s^(-1),M247ox-62%(M247LC SX氧化处理),1℃/min,,2h,1230℃,4h,1080℃,2h,1280℃,20h,870℃,,,,,200Mpa,0.02%,20°-<001>,980℃,2*10^(-7)mbar,,,,,,,,,,,,
5.8wt.%,9.2,8.2,1.4,0.6,60.9,,,3.2,0.7,10,1.12E-6s^(-1),M247ox-62%(M247LC SX氧化处理),1℃/min,,2h,1230℃,4h,1080℃,2h,1280℃,20h,870℃,,,,,200Mpa,0.04%,20°-<001>,980℃,2*10^(-7)mbar,,,,,,,,,,,,
5.8wt.%,9.2,8.2,1.4,0.6,60.9,,,3.2,0.7,10,1.42E-6s^(-1),M247ox-62%(M247LC SX氧化处理),1℃/min,,2h,1230℃,4h,1080℃,2h,1280℃,20h,870℃,,,,,200Mpa,0.04%,20°-<001>,980℃,2*10^(-7)mbar,,,,,,,,,,,,
5.8wt.%,9.2,8.2,1.4,0.6,60.9,,,3.2,0.7,10,3.79E-7s^(-1),M247ox-62%(M247LC SX氧化处理),1℃/min,,2h,1230℃,4h,1080℃,2h,1280℃,20h,870℃,,,,,200Mpa,0.02%,20°-<001>,980℃,2*10^(-7)mbar,,,,,,,,,,,,
5.8wt.%,9.2,8.2,1.4,0.6,60.9,,,3.2,0.7,10,5.81E-7s^(-1),M247ox-62%(M247LC SX氧化处理),1℃/min,,2h,1230℃,4h,1080℃,2h,1280℃,20h,870℃,,,,,200Mpa,0.03%,20°-<001>,980℃,2*10^(-7)mbar,,,,,,,,,,,,
5.8wt.%,9.2,8.2,1.4,0.6,60.9,,,3.2,0.7,10,1.72E-6s^(-1),M247ox-62%(M247LC SX氧化处理),1℃/min,,2h,1230℃,4h,1080℃,2h,1280℃,20h,870℃,,,,,200Mpa,0.05%,20°-<001>,980℃,2*10^(-7)mbar,,,,,,,,,,,,
5.8wt.%,9.2,8.2,1.4,0.6,60.9,,,3.2,0.7,10,8.56E-7s^(-1),M247ox-62%(M247LC SX氧化处理),1℃/min,,2h,1230℃,4h,1080℃,2h,1280℃,20h,870℃,,,,,200Mpa,0.03%,20°-<001>,980℃,2*10^(-7)mbar,,,,,,,,,,,,
5.8wt.%,9.2,8.2,1.4,0.6,60.9,,,3.2,0.7,10,4.78E-7s^(-1),M247ox-62%(M247LC SX氧化处理),1℃/min,,2h,1230℃,4h,1080℃,2h,1280℃,20h,870℃,,,,,200Mpa,0.02%,20°-<001>,980℃,2*10^(-7)mbar,,,,,,,,,,,,
5.8wt.%,9.2,8.2,1.4,0.6,60.9,,,3.2,0.7,10,8.90E-7s^(-1),M247ox-62%(M247LC SX氧化处理),1℃/min,,2h,1230℃,4h,1080℃,2h,1280℃,20h,870℃,,,,,200Mpa,0.03%,20°-<001>,980℃,2*10^(-7)mbar,,,,,,,,,,,,
5.8wt.%,9.2,8.2,1.4,0.6,60.9,,,3.2,0.7,10,4.10E-7s^(-1),M247ox-62%(M247LC SX氧化处理),1℃/min,,2h,1230℃,4h,1080℃,2h,1280℃,20h,870℃,,,,,200Mpa,0.02%,20°-<001>,980℃,2*10^(-7)mbar,,,,,,,,,,,,
5.8wt.%,9.2,8.2,1.4,0.6,60.9,,,3.2,0.7,10,1.53E-6s^(-1),M247ox-62%(M247LC SX氧化处理),1℃/min,,2h,1230℃,4h,1080℃,2h,1280℃,20h,870℃,,,,,200Mpa,0.05%,20°-<001>,980℃,2*10^(-7)mbar,,,,,,,,,,,,
5.8wt.%,9.2,8.2,1.4,0.6,60.9,,,3.2,0.7,10,1.04E-6s^(-1),M247ox-62%(M247LC SX氧化处理),1℃/min,,2h,1230℃,4h,1080℃,2h,1280℃,20h,870℃,,,,,200Mpa,0.04%,20°-<001>,980℃,2*10^(-7)mbar,,,,,,,,,,,,
5.8wt.%,9.2,8.2,1.4,0.6,60.9,,,3.2,0.7,10,1.31E-6s^(-1),M247ox-62%(M247LC SX氧化处理),1℃/min,,2h,1230℃,4h,1080℃,2h,1280℃,20h,870℃,,,,,200Mpa,0.04%,20°-<001>,980℃,2*10^(-7)mbar,,,,,,,,,,,,
5.8wt.%,9.2,8.2,1.4,0.6,60.9,,,3.2,0.7,10,7.14E-8s^(-1),M247ox-62%(M247LC SX氧化处理),1℃/min,,2h,1230℃,4h,1080℃,2h,1280℃,20h,870℃,,,,,200Mpa,0.00%,20°-<001>,980℃,2*10^(-7)mbar,,,,,,,,,,,,
5.8wt.%,9.2,8.2,1.4,0.6,60.9,,,3.2,0.7,10,4.66E-8s^(-1),M247ox-62%(M247LC SX氧化处理),1℃/min,,2h,1230℃,4h,1080℃,2h,1280℃,20h,870℃,,,,,200Mpa,0.00%,20°-<001>,980℃,2*10^(-7)mbar,,,,,,,,,,,,
5.8wt.%,9.2,8.2,1.4,0.6,60.9,,,3.2,0.7,10,3.55E-8s^(-1),M247ox-62%(M247LC SX氧化处理),1℃/min,,2h,1230℃,4h,1080℃,2h,1280℃,20h,870℃,,,,,200Mpa,0.00%,20°-<001>,980℃,2*10^(-7)mbar,,,,,,,,,,,,
5.8wt.%,9.2,8.2,1.4,0.6,60.9,,,3.2,0.7,10,1.05E-7s^(-1),M247ox-62%(M247LC SX氧化处理),1℃/min,,2h,1230℃,4h,1080℃,2h,1280℃,20h,870℃,,,,,200Mpa,0.01%,20°-<001>,980℃,2*10^(-7)mbar,,,,,,,,,,,,
5.8wt.%,9.2,8.2,1.4,0.6,60.9,,,3.2,0.7,10,2.57E-7s^(-1),M247ox-62%(M247LC SX氧化处理),1℃/min,,2h,1230℃,4h,1080℃,2h,1280℃,20h,870℃,,,,,200Mpa,0.01%,20°-<001>,980℃,2*10^(-7)mbar,,,,,,,,,,,,
5.8wt.%,9.2,8.2,1.4,0.6,60.9,,,3.2,0.7,10,4.31E-8s^(-1),M247ox-62%(M247LC SX氧化处理),1℃/min,,2h,1230℃,4h,1080℃,2h,1280℃,20h,870℃,,,,,200Mpa,0.00%,20°-<001>,980℃,2*10^(-7)mbar,,,,,,,,,,,,
5.8wt.%,9.2,8.2,1.4,0.6,60.9,,,3.2,0.7,10,3.25E-7s^(-1),M247ox-62%(M247LC SX氧化处理),1℃/min,,2h,1230℃,4h,1080℃,2h,1280℃,20h,870℃,,,,,200Mpa,0.00%,20°-<001>,980℃,2*10^(-7)mbar,,,,,,,,,,,,
5.8wt.%,9.2,8.2,1.4,0.6,60.9,,,3.2,0.7,10,2.12E-7s^(-1),M247ox-62%(M247LC SX氧化处理),1℃/min,,2h,1230℃,4h,1080℃,2h,1280℃,20h,870℃,,,,,200Mpa,0.01%,20°-<001>,980℃,2*10^(-7)mbar,,,,,,,,,,,,
5.8wt.%,9.2,8.2,1.4,0.6,60.9,,,3.2,0.7,10,1.74E-7s^(-1),M247ox-62%(M247LC SX氧化处理),1℃/min,,2h,1230℃,4h,1080℃,2h,1280℃,20h,870℃,,,,,200Mpa,0.00%,20°-<001>,980℃,2*10^(-7)mbar,,,,,,,,,,,,
5.8wt.%,9.2,8.2,1.4,0.6,60.9,,,3.2,0.7,10,8.67E-8s^(-1),M247ox-62%(M247LC SX氧化处理),1℃/min,,2h,1230℃,4h,1080℃,2h,1280℃,20h,870℃,,,,,200Mpa,0.01%,20°-<001>,980℃,2*10^(-7)mbar,,,,,,,,,,,,
5.8wt.%,9.2,8.2,1.4,0.6,60.9,,,3.2,0.7,10,1.44E-7s^(-1),M247ox-62%(M247LC SX氧化处理),1℃/min,,2h,1230℃,4h,1080℃,2h,1280℃,20h,870℃,,,,,200Mpa,0.01%,20°-<001>,980℃,2*10^(-7)mbar,,,,,,,,,,,,
5.8wt.%,9.2,8.2,1.4,0.6,60.9,,,3.2,0.7,10,6.87E-8s^(-1),M247ox-62%(M247LC SX氧化处理),1℃/min,,2h,1230℃,4h,1080℃,2h,1280℃,20h,870℃,,,,,200Mpa,0.00%,20°-<001>,980℃,2*10^(-7)mbar,,,,,,,,,,,,
5.8wt.%,9.2,8.2,1.4,0.6,60.9,,,3.2,0.7,10,1.68E-7s^(-1),M247ox-62%(M247LC SX氧化处理),1℃/min,,2h,1230℃,4h,1080℃,2h,1280℃,20h,870℃,,,,,200Mpa,0.01%,20°-<001>,980℃,2*10^(-7)mbar,,,,,,,,,,,,
5.8wt.%,9.2,8.2,1.4,0.6,60.9,,,3.2,0.7,10,1.01E-7s^(-1),M247ox-62%(M247LC SX氧化处理),1℃/min,,2h,1230℃,4h,1080℃,2h,1280℃,20h,870℃,,,,,200Mpa,0.00%,20°-<001>,980℃,2*10^(-7)mbar,,,,,,,,,,,,
5.8wt.%,9.2,8.2,1.4,0.6,60.9,,,3.2,0.7,10,2.89E-7s^(-1),M247ox-62%(M247LC SX氧化处理),1℃/min,,2h,1230℃,4h,1080℃,2h,1280℃,20h,870℃,,,,,200Mpa,0.01%,20°-<001>,980℃,2*10^(-7)mbar,,,,,,,,,,,,
5.8wt.%,9.2,8.2,1.4,0.6,60.9,,,3.2,0.7,10,5.17E-7s^(-1),M247ox-62%(M247LC SX氧化处理),1℃/min,,2h,1230℃,4h,1080℃,2h,1280℃,20h,870℃,,,,,150Mpa,,20°-<001>,980℃,2*10^(-7)mbar,,,,,,,,,,,,
5.8wt.%,9.2,8.2,1.4,0.6,60.9,,,3.2,0.7,10,7.05E-7s^(-1),M247ox-62%(M247LC SX氧化处理),1℃/min,,2h,1230℃,4h,1080℃,2h,1280℃,20h,870℃,,,,,150Mpa,,20°-<001>,980℃,2*10^(-7)mbar,,,,,,,,,,,,
5.8wt.%,9.2,8.2,1.4,0.6,60.9,,,3.2,0.7,10,8.24E-7s^(-1),M247ox-62%(M247LC SX氧化处理),1℃/min,,2h,1230℃,4h,1080℃,2h,1280℃,20h,870℃,,,,,150Mpa,,20°-<001>,980℃,2*10^(-7)mbar,,,,,,,,,,,,
5.8wt.%,9.2,8.2,1.4,0.6,60.9,,,3.2,0.7,10,1.72E-6s^(-1),M247ox-62%(M247LC SX氧化处理),1℃/min,,2h,1230℃,4h,1080℃,2h,1280℃,20h,870℃,,,,,200Mpa,0.00%,20°-<001>,980℃,2*10^(-7)mbar,,,,,,,,,,,,
5.8wt.%,9.2,8.2,1.4,0.6,60.9,,,3.2,0.7,10,3.25E-7s^(-1),M247ox-62%(M247LC SX氧化处理),1℃/min,,2h,1230℃,4h,1080℃,2h,1280℃,20h,870℃,,,,,150Mpa,,20°-<001>,980℃,2*10^(-7)mbar,,,,,,,,,,,,
5.8wt.%,9.2,8.2,1.4,0.6,60.9,,,3.2,0.7,10,5.59E-7s^(-1),M247ox-62%(M247LC SX氧化处理),1℃/min,,2h,1230℃,4h,1080℃,2h,1280℃,20h,870℃,,,,,200Mpa,0.00%,20°-<001>,980℃,2*10^(-7)mbar,,,,,,,,,,,,
5.8wt.%,9.2,8.2,1.4,0.6,60.9,,,3.2,0.7,10,2.96E-6s^(-1),M247ox-62%(M247LC SX氧化处理),1℃/min,,2h,1230℃,4h,1080℃,2h,1280℃,20h,870℃,,,,,200Mpa,0.00%,20°-<001>,980℃,2*10^(-7)mbar,,,,,,,,,,,,
5.8wt.%,9.2,8.2,1.4,0.6,60.9,,,3.2,0.7,10,4.78E-7s^(-1),M247ox-62%(M247LC SX氧化处理),1℃/min,,2h,1230℃,4h,1080℃,2h,1280℃,20h,870℃,,,,,150Mpa,,20°-<001>,980℃,2*10^(-7)mbar,,,,,,,,,,,,
5.8wt.%,9.2,8.2,1.4,0.6,60.9,,,3.2,0.7,10,3.65E-7s^(-1),M247ox-62%(M247LC SX氧化处理),1℃/min,,2h,1230℃,4h,1080℃,2h,1280℃,20h,870℃,,,,,150Mpa,,20°-<001>,980℃,2*10^(-7)mbar,,,,,,,,,,,,
5.8wt.%,9.2,8.2,1.4,0.6,60.9,,,3.2,0.7,10,1.12E-6s^(-1),M247ox-62%(M247LC SX氧化处理),1℃/min,,2h,1230℃,4h,1080℃,2h,1280℃,20h,870℃,,,,,150Mpa,,20°-<001>,980℃,2*10^(-7)mbar,,,,,,,,,,,,
5.8wt.%,9.2,8.2,1.4,0.6,60.9,,,3.2,0.7,10,6.28E-7s^(-1),M247ox-62%(M247LC SX氧化处理),1℃/min,,2h,1230℃,4h,1080℃,2h,1280℃,20h,870℃,,,,,150Mpa,,20°-<001>,980℃,2*10^(-7)mbar,,,,,,,,,,,,
5.8wt.%,9.2,8.2,1.4,0.6,60.9,,,3.2,0.7,10,9.25E-7s^(-1),M247ox-62%(M247LC SX氧化处理),1℃/min,,2h,1230℃,4h,1080℃,2h,1280℃,20h,870℃,,,,,150Mpa,,20°-<001>,980℃,2*10^(-7)mbar,,,,,,,,,,,,
5.8wt.%,9.2,8.2,1.4,0.6,60.9,,,3.2,0.7,10,4.10E-7s^(-1),M247ox-62%(M247LC SX氧化处理),1℃/min,,2h,1230℃,4h,1080℃,2h,1280℃,20h,870℃,,,,,150Mpa,,20°-<001>,980℃,2*10^(-7)mbar,,,,,,,,,,,,
5.8wt.%,9.2,8.2,1.4,0.6,60.9,,,3.2,0.7,10,4.20E-6s^(-1),M247ox-62%(M247LC SX氧化处理),1℃/min,,2h,1230℃,4h,1080℃,2h,1280℃,20h,870℃,,,,,200Mpa,0.00%,20°-<001>,980℃,2*10^(-7)mbar,,,,,,,,,,,,
5.8wt.%,9.2,8.2,1.4,0.6,60.9,,,3.2,0.7,10,1.04E-6s^(-1),M247ox-62%(M247LC SX氧化处理),1℃/min,,2h,1230℃,4h,1080℃,2h,1280℃,20h,870℃,,,,,200Mpa,0.00%,20°-<001>,980℃,2*10^(-7)mbar,,,,,,,,,,,,
5.8wt.%,9.2,8.2,1.4,0.6,60.9,,,3.2,0.7,10,6.61E-8s^(-1),M247ox-62%(M247LC SX氧化处理),1℃/min,,2h,1230℃,4h,1080℃,2h,1280℃,20h,870℃,,,,,150Mpa,,20°-<001>,980℃,2*10^(-7)mbar,,,,,,,,,,,,
5.8wt.%,9.2,8.2,1.4,0.6,60.9,,,3.2,0.7,10,7.72E-8s^(-1),M247ox-62%(M247LC SX氧化处理),1℃/min,,2h,1230℃,4h,1080℃,2h,1280℃,20h,870℃,,,,,150Mpa,,20°-<001>,980℃,2*10^(-7)mbar,,,,,,,,,,,,
5.8wt.%,9.2,8.2,1.4,0.6,60.9,,,3.2,0.7,10,1.49E-7s^(-1),M247ox-62%(M247LC SX氧化处理),1℃/min,,2h,1230℃,4h,1080℃,2h,1280℃,20h,870℃,,,,,150Mpa,,20°-<001>,980℃,2*10^(-7)mbar,,,,,,,,,,,,
5.8wt.%,9.2,8.2,1.4,0.6,60.9,,,3.2,0.7,10,2.38E-7s^(-1),M247ox-62%(M247LC SX氧化处理),1℃/min,,2h,1230℃,4h,1080℃,2h,1280℃,20h,870℃,,,,,150Mpa,,20°-<001>,980℃,2*10^(-7)mbar,,,,,,,,,,,,
5.8wt.%,9.2,8.2,1.4,0.6,60.9,,,3.2,0.7,10,1.23E-7s^(-1),M247ox-62%(M247LC SX氧化处理),1℃/min,,2h,1230℃,4h,1080℃,2h,1280℃,20h,870℃,,,,,150Mpa,,20°-<001>,980℃,2*10^(-7)mbar,,,,,,,,,,,,
5.8wt.%,9.2,8.2,1.4,0.6,60.9,,,3.2,0.7,10,5.44E-8s^(-1),M247ox-62%(M247LC SX氧化处理),1℃/min,,2h,1230℃,4h,1080℃,2h,1280℃,20h,870℃,,,,,150Mpa,,20°-<001>,980℃,2*10^(-7)mbar,,,,,,,,,,,,
5.8wt.%,9.2,8.2,1.4,0.6,60.9,,,3.2,0.7,10,1.09E-7s^(-1),M247ox-62%(M247LC SX氧化处理),1℃/min,,2h,1230℃,4h,1080℃,2h,1280℃,20h,870℃,,,,,150Mpa,,20°-<001>,980℃,2*10^(-7)mbar,,,,,,,,,,,,
5.8wt.%,9.2,8.2,1.4,0.6,60.9,,,3.2,0.7,10,1.46E-8s^(-1),M247ox-62%(M247LC SX氧化处理),1℃/min,,2h,1230℃,4h,1080℃,2h,1280℃,20h,870℃,,,,,150Mpa,,20°-<001>,980℃,2*10^(-7)mbar,,,,,,,,,,,,
5.8wt.%,9.2,8.2,1.4,0.6,60.9,,,3.2,0.7,10,3.29E-8s^(-1),M247ox-62%(M247LC SX氧化处理),1℃/min,,2h,1230℃,4h,1080℃,2h,1280℃,20h,870℃,,,,,150Mpa,,20°-<001>,980℃,2*10^(-7)mbar,,,,,,,,,,,,
5.8wt.%,9.2,8.2,1.4,0.6,60.9,,,3.2,0.7,10,2.15E-8s^(-1),M247ox-62%(M247LC SX氧化处理),1℃/min,,2h,1230℃,4h,1080℃,2h,1280℃,20h,870℃,,,,,150Mpa,,20°-<001>,980℃,2*10^(-7)mbar,,,,,,,,,,,,
5.8wt.%,9.2,8.2,1.4,0.6,60.9,,,3.2,0.7,10,9.87E-9s^(-1),M247ox-62%(M247LC SX氧化处理),1℃/min,,2h,1230℃,4h,1080℃,2h,1280℃,20h,870℃,,,,,150Mpa,,20°-<001>,980℃,2*10^(-7)mbar,,,,,,,,,,,,
5.8wt.%,9.2,8.2,1.4,0.6,60.9,,,3.2,0.7,10,6.96E-9s^(-1),M247ox-62%(M247LC SX氧化处理),1℃/min,,2h,1230℃,4h,1080℃,2h,1280℃,20h,870℃,,,,,150Mpa,,20°-<001>,980℃,2*10^(-7)mbar,,,,,,,,,,,,
5.8wt.%,9.2,8.2,1.4,0.6,60.9,,,3.2,0.7,10,4.31E-8s^(-1),M247ox-62%(M247LC SX氧化处理),1℃/min,,2h,1230℃,4h,1080℃,2h,1280℃,20h,870℃,,,,,150Mpa,,20°-<001>,980℃,2*10^(-7)mbar,,,,,,,,,,,,
5.8wt.%,9.2,8.2,1.4,0.6,60.9,,,3.2,0.7,10,1.81E-7s^(-1),M247ox-62%(M247LC SX氧化处理),1℃/min,,2h,1230℃,4h,1080℃,2h,1280℃,20h,870℃,,,,,150Mpa,,20°-<001>,980℃,2*10^(-7)mbar,,,,,,,,,,,,
5.8wt.%,9.2,8.2,1.4,0.6,60.9,,,3.2,0.7,10,2.89E-7s^(-1),M247ox-62%(M247LC SX氧化处理),1℃/min,,2h,1230℃,4h,1080℃,2h,1280℃,20h,870℃,,,,,150Mpa,,20°-<001>,980℃,2*10^(-7)mbar,,,,,,,,,,,,
5.8wt.%,9.2,8.2,1.4,0.6,60.9,,,3.2,0.7,10,4.48E-8s^(-1),M247ox-62%(M247LC SX氧化处理),1℃/min,,2h,1230℃,4h,1080℃,2h,1280℃,20h,870℃,,,,,150Mpa,0.00%,20°-<001>,980℃,2*10^(-7)mbar,,,,,,,,,,,,
5.8wt.%,9.2,8.2,1.4,0.6,60.9,,,3.2,0.7,10,5.73E-9s^(-1),M247ox-62%(M247LC SX氧化处理),1℃/min,,2h,1230℃,4h,1080℃,2h,1280℃,20h,870℃,,,,,150Mpa,,20°-<001>,980℃,2*10^(-7)mbar,,,,,,,,,,,,
5.8wt.%,9.2,8.2,1.4,0.6,60.9,,,3.2,0.7,10,6.44E-9s^(-1),M247ox-62%(M247LC SX氧化处理),1℃/min,,2h,1230℃,4h,1080℃,2h,1280℃,20h,870℃,,,,,150Mpa,,20°-<001>,980℃,2*10^(-7)mbar,,,,,,,,,,,,
5.8wt.%,9.2,8.2,1.4,0.6,60.9,,,3.2,0.7,10,1.25E-8s^(-1),M247ox-62%(M247LC SX氧化处理),1℃/min,,2h,1230℃,4h,1080℃,2h,1280℃,20h,870℃,,,,,150Mpa,,20°-<001>,980℃,2*10^(-7)mbar,,,,,,,,,,,,
5.8wt.%,9.2,8.2,1.4,0.6,60.9,,,3.2,0.7,10,7.24E-9s^(-1),M247ox-62%(M247LC SX氧化处理),1℃/min,,2h,1230℃,4h,1080℃,2h,1280℃,20h,870℃,,,,,150Mpa,,20°-<001>,980℃,2*10^(-7)mbar,,,,,,,,,,,,
5.8wt.%,9.2,8.2,1.4,0.6,60.9,,,3.2,0.7,10,5.52E-9s^(-1),M247ox-62%(M247LC SX氧化处理),1℃/min,,2h,1230℃,4h,1080℃,2h,1280℃,20h,870℃,,,,,150Mpa,,20°-<001>,980℃,2*10^(-7)mbar,,,,,,,,,,,,
5.8wt.%,9.2,8.2,1.4,0.6,60.9,,,3.2,0.7,10,3.74E-9s^(-1),M247ox-62%(M247LC SX氧化处理),1℃/min,,2h,1230℃,4h,1080℃,2h,1280℃,20h,870℃,,,,,150Mpa,,20°-<001>,980℃,2*10^(-7)mbar,,,,,,,,,,,,
5.8wt.%,9.2,8.2,1.4,0.6,60.9,,,3.2,0.7,10,4.72E-9s^(-1),M247ox-62%(M247LC SX氧化处理),1℃/min,,2h,1230℃,4h,1080℃,2h,1280℃,20h,870℃,,,,,150Mpa,,20°-<001>,980℃,2*10^(-7)mbar,,,,,,,,,,,,
5.8wt.%,9.2,8.2,1.4,0.6,60.9,,,3.2,0.7,10,2.09E-9s^(-1),M247ox-62%(M247LC SX氧化处理),1℃/min,,2h,1230℃,4h,1080℃,2h,1280℃,20h,870℃,,,,,150Mpa,,20°-<001>,980℃,2*10^(-7)mbar,,,,,,,,,,,,
5.8wt.%,9.2,8.2,1.4,0.6,60.9,,,3.2,0.7,10,9.13E-9s^(-1),M247ox-62%(M247LC SX氧化处理),1℃/min,,2h,1230℃,4h,1080℃,2h,1280℃,20h,870℃,,,,,150Mpa,,20°-<001>,980℃,2*10^(-7)mbar,,,,,,,,,,,,
5.8wt.%,9.2,8.2,1.4,0.6,60.9,,,3.2,0.7,10,2.60E-8s^(-1),M247ox-62%(M247LC SX氧化处理),1℃/min,,2h,1230℃,4h,1080℃,2h,1280℃,20h,870℃,,,,,150Mpa,,20°-<001>,980℃,2*10^(-7)mbar,,,,,,,,,,,,
5.8wt.%,9.2,8.2,1.4,0.6,60.9,,,3.2,0.7,10,3.55E-8s^(-1),M247ox-62%(M247LC SX氧化处理),1℃/min,,2h,1230℃,4h,1080℃,2h,1280℃,20h,870℃,,,,,150Mpa,,20°-<001>,980℃,2*10^(-7)mbar,,,,,,,,,,,,
5.8wt.%,9.2,8.2,1.4,0.6,60.9,,,3.2,0.7,10,1.70E-8s^(-1),M247ox-62%(M247LC SX氧化处理),1℃/min,,2h,1230℃,4h,1080℃,2h,1280℃,20h,870℃,,,,,150Mpa,,20°-<001>,980℃,2*10^(-7)mbar,,,,,,,,,,,,
5.8wt.%,9.2,8.2,1.4,0.6,60.9,,,3.2,0.7,10,3.20E-9s^(-1),M247ox-62%(M247LC SX氧化处理),1℃/min,,2h,1230℃,4h,1080℃,2h,1280℃,20h,870℃,,,,,150Mpa,,20°-<001>,980℃,2*10^(-7)mbar,,,,,,,,,,,,
