Repository: wujunming1/superalloy-project

File: 高温合金汇报ppt/2018-9-28-第七次汇报/数据汇总/力学性能/mechanicproperty_elasticmodulus.csv
"/状态","_id","Al","C","Co","Cr","Fe","Mo","Nb+Ta","Ni","Si","Ta","Ti","W","力学性能/弹性模量","备注","拉伸测试/温度","摘录出处","数据DOI","数据审核者","数据来源方式","数据生产者","数据采集时间","材料牌号","热处理1/冷却速率","热处理1/时间","热处理1/温度","热处理2/冷却速率","热处理2/时间","热处理2/温度","热处理3/冷却速率","热处理3/时间","热处理3/温度","热处理4/冷却速率","热处理4/时间","热处理4/温度","热处理5/时间","热处理5/温度","缩进/缩进值"
,"ObjectId(""5b4c9e80e6b1a81674aab92d"")","0.42","0.03",,"18.3","Balance","3","5.17","53.2wt.%","0.12",,"1",,"172000Mpa","","525℃","Chang M, Au P, Terada T, et al. Damage Tolerance of Alloy 718 Turbine Disc Material[J]. Et Al, 1992.","10.11961/mater0203.MGI.20171221.ds.0036","张瑞杰","摘录","黄淋","2018-01-09","718","3℃/min","1h","1032℃",,"4h","843℃","3℃/min","1h","926℃","1.6℃/min","8h","718℃","8h","621℃",
,"ObjectId(""5b4c9eb1e6b1a81674aab941"")","0.42","0.03",,"18.3","Balance","3","5.17","53.2wt.%","0.12",,"1",,"199000Mpa","","25℃","Chang M, Au P, Terada T, et al. Damage Tolerance of Alloy 718 Turbine Disc Material[J]. Et Al, 1992.","10.11961/mater0203.MGI.20171221.ds.0036","张瑞杰","摘录","黄淋","2018-01-09","718","3℃/min","1h","1032℃",,"4h","843℃","3℃/min","1h","926℃","1.6℃/min","8h","718℃","8h","621℃",
,"ObjectId(""5b4c9ebae6b1a81674aab945"")","0.42","0.03",,"18.3","Balance","3","5.17","53.2wt.%","0.12",,"1",,"168000Mpa","","650℃","Chang M, Au P, Terada T, et al. Damage Tolerance of Alloy 718 Turbine Disc Material[J]. Et Al, 1992.","10.11961/mater0203.MGI.20171221.ds.0036","张瑞杰","摘录","黄淋","2018-01-09","718","3℃/min","1h","1032℃",,"4h","843℃","3℃/min","1h","926℃","1.6℃/min","8h","718℃","8h","621℃",
,"ObjectId(""5b4ca4bde6b1a81674aabb8b"")","0.42","0.03",,"18.3","Balance","3","5.17","53.2wt.%","0.12",,"1",,"168000.00Mpa","","650℃","Chang M, Au P, Terada T, et al. Damage Tolerance of Alloy 718 Turbine Disc Material[J]. Et Al, 1992.","10.11961/mater0203.MGI.20171221.ds.0036","张瑞杰","摘录","黄淋","2018-01-09","718",,"1h","955℃","1℃/min","8h","718℃",,"8h","621℃",,,,,,
,"ObjectId(""5b4ca4c2e6b1a81674aabb8d"")","0.42","0.03",,"18.3","Balance","3","5.17","53.2wt.%","0.12",,"1",,"173000.00Mpa","","525℃","Chang M, Au P, Terada T, et al. Damage Tolerance of Alloy 718 Turbine Disc Material[J]. Et Al, 1992.","10.11961/mater0203.MGI.20171221.ds.0036","张瑞杰","摘录","黄淋","2018-01-09","718",,"1h","955℃","1℃/min","8h","718℃",,"8h","621℃",,,,,,
,"ObjectId(""5b4ca4dae6b1a81674aabb97"")","0.42","0.03",,"18.3","Balance","3","5.17","53.2wt.%","0.12",,"1",,"198000.00Mpa","","25℃","Chang M, Au P, Terada T, et al. Damage Tolerance of Alloy 718 Turbine Disc Material[J]. Et Al, 1992.","10.11961/mater0203.MGI.20171221.ds.0036","张瑞杰","摘录","黄淋","2018-01-09","718",,"1h","955℃","1℃/min","8h","718℃",,"8h","621℃",,,,,,
,"ObjectId(""5b4cc4f9e6b1a819a85d679b"")","3.6","0.07","9","12.2",,"1.9",,"balance",,"5","4.1","3.8","210.559GPa","",,"Dinkel M K, Heinz P, Pyczak F, et al. New Boron and Silicon Free Single Crystal-Diffusion Brazing Alloys[J]. R.c.reed K.a.green P.caron T.p.gabb M.g.fahrmann E.s.huron S.r.woodward, 2008:211-220.","10.11961/mater0203.MGI.20171221.ds.0069","尹海清","摘录","徐斌","2018-01-09","PWA1483",,,,,,,,,,,,,,,"20.00"
,"ObjectId(""5b4cc524e6b1a819a85d67ab"")","3.6","0.07","9","12.2",,"1.9",,"balance",,"5","4.1","3.8","219.876GPa","",,"Dinkel M K, Heinz P, Pyczak F, et al. New Boron and Silicon Free Single Crystal-Diffusion Brazing Alloys[J]. R.c.reed K.a.green P.caron T.p.gabb M.g.fahrmann E.s.huron S.r.woodward, 2008:211-220.","10.11961/mater0203.MGI.20171221.ds.0069","尹海清","摘录","徐斌","2018-01-09","PWA1483",,,,,,,,,,,,,,,"18.06"
,"ObjectId(""5b4cc529e6b1a819a85d67ad"")","3.6","0.07","9","12.2",,"1.9",,"balance",,"5","4.1","3.8","204.969GPa","",,"Dinkel M K, Heinz P, Pyczak F, et al. New Boron and Silicon Free Single Crystal-Diffusion Brazing Alloys[J]. R.c.reed K.a.green P.caron T.p.gabb M.g.fahrmann E.s.huron S.r.woodward, 2008:211-220.","10.11961/mater0203.MGI.20171221.ds.0069","尹海清","摘录","徐斌","2018-01-09","PWA1483",,,,,,,,,,,,,,,"19.03"
,"ObjectId(""5b4cc52ee6b1a819a85d67af"")","3.6","0.07","9","12.2",,"1.9",,"balance",,"5","4.1","3.8","208.696GPa","",,"Dinkel M K, Heinz P, Pyczak F, et al. New Boron and Silicon Free Single Crystal-Diffusion Brazing Alloys[J]. R.c.reed K.a.green P.caron T.p.gabb M.g.fahrmann E.s.huron S.r.woodward, 2008:211-220.","10.11961/mater0203.MGI.20171221.ds.0069","尹海清","摘录","徐斌","2018-01-09","PWA1483",,,,,,,,,,,,,,,"13.11"
,"ObjectId(""5b4cc533e6b1a819a85d67b1"")","3.6","0.07","9","12.2",,"1.9",,"balance",,"5","4.1","3.8","203.106GPa","",,"Dinkel M K, Heinz P, Pyczak F, et al. New Boron and Silicon Free Single Crystal-Diffusion Brazing Alloys[J]. R.c.reed K.a.green P.caron T.p.gabb M.g.fahrmann E.s.huron S.r.woodward, 2008:211-220.","10.11961/mater0203.MGI.20171221.ds.0069","尹海清","摘录","徐斌","2018-01-09","PWA1483",,,,,,,,,,,,,,,"16.12"
,"ObjectId(""5b4cc538e6b1a819a85d67b3"")","3.6","0.07","9","12.2",,"1.9",,"balance",,"5","4.1","3.8","225.466GPa","",,"Dinkel M K, Heinz P, Pyczak F, et al. New Boron and Silicon Free Single Crystal-Diffusion Brazing Alloys[J]. R.c.reed K.a.green P.caron T.p.gabb M.g.fahrmann E.s.huron S.r.woodward, 2008:211-220.","10.11961/mater0203.MGI.20171221.ds.0069","尹海清","摘录","徐斌","2018-01-09","PWA1483",,,,,,,,,,,,,,,"5.92"
,"ObjectId(""5b4cc53ce6b1a819a85d67b5"")","3.6","0.07","9","12.2",,"1.9",,"balance",,"5","4.1","3.8","218.012GPa","",,"Dinkel M K, Heinz P, Pyczak F, et al. New Boron and Silicon Free Single Crystal-Diffusion Brazing Alloys[J]. R.c.reed K.a.green P.caron T.p.gabb M.g.fahrmann E.s.huron S.r.woodward, 2008:211-220.","10.11961/mater0203.MGI.20171221.ds.0069","尹海清","摘录","徐斌","2018-01-09","PWA1483",,,,,,,,,,,,,,,"15.15"
,"ObjectId(""5b4cc541e6b1a819a85d67b7"")","3.6","0.07","9","12.2",,"1.9",,"balance",,"5","4.1","3.8","203.106GPa","",,"Dinkel M K, Heinz P, Pyczak F, et al. New Boron and Silicon Free Single Crystal-Diffusion Brazing Alloys[J]. R.c.reed K.a.green P.caron T.p.gabb M.g.fahrmann E.s.huron S.r.woodward, 2008:211-220.","10.11961/mater0203.MGI.20171221.ds.0069","尹海清","摘录","徐斌","2018-01-09","PWA1483",,,,,,,,,,,,,,,"10.00"
,"ObjectId(""5b4cc546e6b1a819a85d67b9"")","3.6","0.07","9","12.2",,"1.9",,"balance",,"5","4.1","3.8","204.969GPa","",,"Dinkel M K, Heinz P, Pyczak F, et al. New Boron and Silicon Free Single Crystal-Diffusion Brazing Alloys[J]. R.c.reed K.a.green P.caron T.p.gabb M.g.fahrmann E.s.huron S.r.woodward, 2008:211-220.","10.11961/mater0203.MGI.20171221.ds.0069","尹海清","摘录","徐斌","2018-01-09","PWA1483",,,,,,,,,,,,,,,"11.07"
,"ObjectId(""5b4cc54be6b1a819a85d67bb"")","3.6","0.07","9","12.2",,"1.9",,"balance",,"5","4.1","3.8","214.286GPa","",,"Dinkel M K, Heinz P, Pyczak F, et al. New Boron and Silicon Free Single Crystal-Diffusion Brazing Alloys[J]. R.c.reed K.a.green P.caron T.p.gabb M.g.fahrmann E.s.huron S.r.woodward, 2008:211-220.","10.11961/mater0203.MGI.20171221.ds.0069","尹海清","摘录","徐斌","2018-01-09","PWA1483",,,,,,,,,,,,,,,"13.98"
,"ObjectId(""5b4cc550e6b1a819a85d67bd"")","3.6","0.07","9","12.2",,"1.9",,"balance",,"5","4.1","3.8","204.969GPa","",,"Dinkel M K, Heinz P, Pyczak F, et al. New Boron and Silicon Free Single Crystal-Diffusion Brazing Alloys[J]. R.c.reed K.a.green P.caron T.p.gabb M.g.fahrmann E.s.huron S.r.woodward, 2008:211-220.","10.11961/mater0203.MGI.20171221.ds.0069","尹海清","摘录","徐斌","2018-01-09","PWA1483",,,,,,,,,,,,,,,"12.04"
,"ObjectId(""5b4cc555e6b1a819a85d67bf"")","3.6","0.07","9","12.2",,"1.9",,"balance",,"5","4.1","3.8","206.832GPa","",,"Dinkel M K, Heinz P, Pyczak F, et al. New Boron and Silicon Free Single Crystal-Diffusion Brazing Alloys[J]. R.c.reed K.a.green P.caron T.p.gabb M.g.fahrmann E.s.huron S.r.woodward, 2008:211-220.","10.11961/mater0203.MGI.20171221.ds.0069","尹海清","摘录","徐斌","2018-01-09","PWA1483",,,,,,,,,,,,,,,"6.99"
,"ObjectId(""5b4cc55ae6b1a819a85d67c1"")","3.6","0.07","9","12.2",,"1.9",,"balance",,"5","4.1","3.8","212.422GPa","",,"Dinkel M K, Heinz P, Pyczak F, et al. New Boron and Silicon Free Single Crystal-Diffusion Brazing Alloys[J]. R.c.reed K.a.green P.caron T.p.gabb M.g.fahrmann E.s.huron S.r.woodward, 2008:211-220.","10.11961/mater0203.MGI.20171221.ds.0069","尹海清","摘录","徐斌","2018-01-09","PWA1483",,,,,,,,,,,,,,,"4.95"
,"ObjectId(""5b4cc55fe6b1a819a85d67c3"")","3.6","0.07","9","12.2",,"1.9",,"balance",,"5","4.1","3.8","216.149GPa","",,"Dinkel M K, Heinz P, Pyczak F, et al. New Boron and Silicon Free Single Crystal-Diffusion Brazing Alloys[J]. R.c.reed K.a.green P.caron T.p.gabb M.g.fahrmann E.s.huron S.r.woodward, 2008:211-220.","10.11961/mater0203.MGI.20171221.ds.0069","尹海清","摘录","徐斌","2018-01-09","PWA1483",,,,,,,,,,,,,,,"17.09"
,"ObjectId(""5b4cc563e6b1a819a85d67c5"")","3.6","0.07","9","12.2",,"1.9",,"balance",,"5","4.1","3.8","203.106GPa","",,"Dinkel M K, Heinz P, Pyczak F, et al. New Boron and Silicon Free Single Crystal-Diffusion Brazing Alloys[J]. R.c.reed K.a.green P.caron T.p.gabb M.g.fahrmann E.s.huron S.r.woodward, 2008:211-220.","10.11961/mater0203.MGI.20171221.ds.0069","尹海清","摘录","徐斌","2018-01-09","PWA1483",,,,,,,,,,,,,,,"9.03"
,"ObjectId(""5b4cc568e6b1a819a85d67c7"")","3.6","0.07","9","12.2",,"1.9",,"balance",,"5","4.1","3.8","210.559GPa","",,"Dinkel M K, Heinz P, Pyczak F, et al. New Boron and Silicon Free Single Crystal-Diffusion Brazing Alloys[J]. R.c.reed K.a.green P.caron T.p.gabb M.g.fahrmann E.s.huron S.r.woodward, 2008:211-220.","10.11961/mater0203.MGI.20171221.ds.0069","尹海清","摘录","徐斌","2018-01-09","PWA1483",,,,,,,,,,,,,,,"8.06"
,"ObjectId(""5b4cc58be6b1a819a85d67d3"")","3.6","0.07","9","12.2",,"1.9",,"balance",,"5","4.1","3.8","218.012GPa","",,"Dinkel M K, Heinz P, Pyczak F, et al. New Boron and Silicon Free Single Crystal-Diffusion Brazing Alloys[J]. R.c.reed K.a.green P.caron T.p.gabb M.g.fahrmann E.s.huron S.r.woodward, 2008:211-220.","10.11961/mater0203.MGI.20171221.ds.0069","尹海清","摘录","徐斌","2018-01-09","PWA1483",,,,,,,,,,,,,,,"0.97"
,"ObjectId(""5b4cc590e6b1a819a85d67d5"")","3.6","0.07","9","12.2",,"1.9",,"balance",,"5","4.1","3.8","219.876GPa","",,"Dinkel M K, Heinz P, Pyczak F, et al. New Boron and Silicon Free Single Crystal-Diffusion Brazing Alloys[J]. R.c.reed K.a.green P.caron T.p.gabb M.g.fahrmann E.s.huron S.r.woodward, 2008:211-220.","10.11961/mater0203.MGI.20171221.ds.0069","尹海清","摘录","徐斌","2018-01-09","PWA1483",,,,,,,,,,,,,,,"3.98"
,"ObjectId(""5b4cc595e6b1a819a85d67d7"")","3.6","0.07","9","12.2",,"1.9",,"balance",,"5","4.1","3.8","216.149GPa","",,"Dinkel M K, Heinz P, Pyczak F, et al. New Boron and Silicon Free Single Crystal-Diffusion Brazing Alloys[J]. R.c.reed K.a.green P.caron T.p.gabb M.g.fahrmann E.s.huron S.r.woodward, 2008:211-220.","10.11961/mater0203.MGI.20171221.ds.0069","尹海清","摘录","徐斌","2018-01-09","PWA1483",,,,,,,,,,,,,,,"2.82"
,"ObjectId(""5b4cc5a0e6b1a819a85d67db"")","3.6","0.07","9","12.2",,"1.9",,"balance",,"5","4.1","3.8","219.876GPa","",,"Dinkel M K, Heinz P, Pyczak F, et al. New Boron and Silicon Free Single Crystal-Diffusion Brazing Alloys[J]. R.c.reed K.a.green P.caron T.p.gabb M.g.fahrmann E.s.huron S.r.woodward, 2008:211-220.","10.11961/mater0203.MGI.20171221.ds.0069","尹海清","摘录","徐斌","2018-01-09","PWA1483",,,,,,,,,,,,,,,"1.94"
,"ObjectId(""5b4cc615e6b1a819a85d6807"")","3.6","0.07","9","12.2",,"1.9",,"balance",,"5","4.1","3.8","218.012GPa","",,"Dinkel M K, Heinz P, Pyczak F, et al. New Boron and Silicon Free Single Crystal-Diffusion Brazing Alloys[J]. R.c.reed K.a.green P.caron T.p.gabb M.g.fahrmann E.s.huron S.r.woodward, 2008:211-220.","10.11961/mater0203.MGI.20171221.ds.0069","尹海清","摘录","徐斌","2018-01-09","PWA1483",,,,,,,,,,,,,,,"30.02"
,"ObjectId(""5b4cc61fe6b1a819a85d680b"")","3.6","0.07","9","12.2",,"1.9",,"balance",,"5","4.1","3.8","232.919GPa","",,"Dinkel M K, Heinz P, Pyczak F, et al. New Boron and Silicon Free Single Crystal-Diffusion Brazing Alloys[J]. R.c.reed K.a.green P.caron T.p.gabb M.g.fahrmann E.s.huron S.r.woodward, 2008:211-220.","10.11961/mater0203.MGI.20171221.ds.0069","尹海清","摘录","徐斌","2018-01-09","PWA1483",,,,,,,,,,,,,,,"32.15"
,"ObjectId(""5b4cc624e6b1a819a85d680d"")","3.6","0.07","9","12.2",,"1.9",,"balance",,"5","4.1","3.8","227.329GPa","",,"Dinkel M K, Heinz P, Pyczak F, et al. New Boron and Silicon Free Single Crystal-Diffusion Brazing Alloys[J]. R.c.reed K.a.green P.caron T.p.gabb M.g.fahrmann E.s.huron S.r.woodward, 2008:211-220.","10.11961/mater0203.MGI.20171221.ds.0069","尹海清","摘录","徐斌","2018-01-09","PWA1483",,,,,,,,,,,,,,,"31.09"
,"ObjectId(""5b4cc62ee6b1a819a85d6811"")","3.6","0.07","9","12.2",,"1.9",,"balance",,"5","4.1","3.8","218.012GPa","",,"Dinkel M K, Heinz P, Pyczak F, et al. New Boron and Silicon Free Single Crystal-Diffusion Brazing Alloys[J]. R.c.reed K.a.green P.caron T.p.gabb M.g.fahrmann E.s.huron S.r.woodward, 2008:211-220.","10.11961/mater0203.MGI.20171221.ds.0069","尹海清","摘录","徐斌","2018-01-09","PWA1483",,,,,,,,,,,,,,,"29.10"
,"ObjectId(""5b4cc637e6b1a819a85d6815"")","3.6","0.07","9","12.2",,"1.9",,"balance",,"5","4.1","3.8","227.329GPa","",,"Dinkel M K, Heinz P, Pyczak F, et al. New Boron and Silicon Free Single Crystal-Diffusion Brazing Alloys[J]. R.c.reed K.a.green P.caron T.p.gabb M.g.fahrmann E.s.huron S.r.woodward, 2008:211-220.","10.11961/mater0203.MGI.20171221.ds.0069","尹海清","摘录","徐斌","2018-01-09","PWA1483",,,,,,,,,,,,,,,"25.90"
,"ObjectId(""5b4cc641e6b1a819a85d6819"")","3.6","0.07","9","12.2",,"1.9",,"balance",,"5","4.1","3.8","232.919GPa","",,"Dinkel M K, Heinz P, Pyczak F, et al. New Boron and Silicon Free Single Crystal-Diffusion Brazing Alloys[J]. R.c.reed K.a.green P.caron T.p.gabb M.g.fahrmann E.s.huron S.r.woodward, 2008:211-220.","10.11961/mater0203.MGI.20171221.ds.0069","尹海清","摘录","徐斌","2018-01-09","PWA1483",,,,,,,,,,,,,,,"28.04"
,"ObjectId(""5b4cc64be6b1a819a85d681d"")","3.6","0.07","9","12.2",,"1.9",,"balance",,"5","4.1","3.8","227.329GPa","",,"Dinkel M K, Heinz P, Pyczak F, et al. New Boron and Silicon Free Single Crystal-Diffusion Brazing Alloys[J]. R.c.reed K.a.green P.caron T.p.gabb M.g.fahrmann E.s.huron S.r.woodward, 2008:211-220.","10.11961/mater0203.MGI.20171221.ds.0069","尹海清","摘录","徐斌","2018-01-09","PWA1483",,,,,,,,,,,,,,,"23.92"
,"ObjectId(""5b4cc64fe6b1a819a85d681f"")","3.6","0.07","9","12.2",,"1.9",,"balance",,"5","4.1","3.8","214.286GPa","",,"Dinkel M K, Heinz P, Pyczak F, et al. New Boron and Silicon Free Single Crystal-Diffusion Brazing Alloys[J]. R.c.reed K.a.green P.caron T.p.gabb M.g.fahrmann E.s.huron S.r.woodward, 2008:211-220.","10.11961/mater0203.MGI.20171221.ds.0069","尹海清","摘录","徐斌","2018-01-09","PWA1483",,,,,,,,,,,,,,,"26.97"
,"ObjectId(""5b4cc654e6b1a819a85d6821"")","3.6","0.07","9","12.2",,"1.9",,"balance",,"5","4.1","3.8","231.056GPa","",,"Dinkel M K, Heinz P, Pyczak F, et al. New Boron and Silicon Free Single Crystal-Diffusion Brazing Alloys[J]. R.c.reed K.a.green P.caron T.p.gabb M.g.fahrmann E.s.huron S.r.woodward, 2008:211-220.","10.11961/mater0203.MGI.20171221.ds.0069","尹海清","摘录","徐斌","2018-01-09","PWA1483",,,,,,,,,,,,,,,"24.99"
,"ObjectId(""5b4cc65ee6b1a819a85d6823"")","3.6","0.07","9","12.2",,"1.9",,"balance",,"5","4.1","3.8","214.286GPa","",,"Dinkel M K, Heinz P, Pyczak F, et al. New Boron and Silicon Free Single Crystal-Diffusion Brazing Alloys[J]. R.c.reed K.a.green P.caron T.p.gabb M.g.fahrmann E.s.huron S.r.woodward, 2008:211-220.","10.11961/mater0203.MGI.20171221.ds.0069","尹海清","摘录","徐斌","2018-01-09","PWA1483",,,,,,,,,,,,,,,"16.00"
,"ObjectId(""5b4cc663e6b1a819a85d6825"")","3.6","0.07","9","12.2",,"1.9",,"balance",,"5","4.1","3.8","219.876GPa","",,"Dinkel M K, Heinz P, Pyczak F, et al. New Boron and Silicon Free Single Crystal-Diffusion Brazing Alloys[J]. R.c.reed K.a.green P.caron T.p.gabb M.g.fahrmann E.s.huron S.r.woodward, 2008:211-220.","10.11961/mater0203.MGI.20171221.ds.0069","尹海清","摘录","徐斌","2018-01-09","PWA1483",,,,,,,,,,,,,,,"21.03"
,"ObjectId(""5b4cc668e6b1a819a85d6827"")","3.6","0.07","9","12.2",,"1.9",,"balance",,"5","4.1","3.8","229.193GPa","",,"Dinkel M K, Heinz P, Pyczak F, et al. New Boron and Silicon Free Single Crystal-Diffusion Brazing Alloys[J]. R.c.reed K.a.green P.caron T.p.gabb M.g.fahrmann E.s.huron S.r.woodward, 2008:211-220.","10.11961/mater0203.MGI.20171221.ds.0069","尹海清","摘录","徐斌","2018-01-09","PWA1483",,,,,,,,,,,,,,,"11.89"
,"ObjectId(""5b4cc66de6b1a819a85d6829"")","3.6","0.07","9","12.2",,"1.9",,"balance",,"5","4.1","3.8","201.242GPa","",,"Dinkel M K, Heinz P, Pyczak F, et al. New Boron and Silicon Free Single Crystal-Diffusion Brazing Alloys[J]. R.c.reed K.a.green P.caron T.p.gabb M.g.fahrmann E.s.huron S.r.woodward, 2008:211-220.","10.11961/mater0203.MGI.20171221.ds.0069","尹海清","摘录","徐斌","2018-01-09","PWA1483",,,,,,,,,,,,,,,"17.98"
,"ObjectId(""5b4cc671e6b1a819a85d682b"")","3.6","0.07","9","12.2",,"1.9",,"balance",,"5","4.1","3.8","212.422GPa","",,"Dinkel M K, Heinz P, Pyczak F, et al. New Boron and Silicon Free Single Crystal-Diffusion Brazing Alloys[J]. R.c.reed K.a.green P.caron T.p.gabb M.g.fahrmann E.s.huron S.r.woodward, 2008:211-220.","10.11961/mater0203.MGI.20171221.ds.0069","尹海清","摘录","徐斌","2018-01-09","PWA1483",,,,,,,,,,,,,,,"19.96"
,"ObjectId(""5b4cc676e6b1a819a85d682d"")","3.6","0.07","9","12.2",,"1.9",,"balance",,"5","4.1","3.8","229.193GPa","",,"Dinkel M K, Heinz P, Pyczak F, et al. New Boron and Silicon Free Single Crystal-Diffusion Brazing Alloys[J]. R.c.reed K.a.green P.caron T.p.gabb M.g.fahrmann E.s.huron S.r.woodward, 2008:211-220.","10.11961/mater0203.MGI.20171221.ds.0069","尹海清","摘录","徐斌","2018-01-09","PWA1483",,,,,,,,,,,,,,,"9.90"
,"ObjectId(""5b4cc67be6b1a819a85d682f"")","3.6","0.07","9","12.2",,"1.9",,"balance",,"5","4.1","3.8","223.602GPa","",,"Dinkel M K, Heinz P, Pyczak F, et al. New Boron and Silicon Free Single Crystal-Diffusion Brazing Alloys[J]. R.c.reed K.a.green P.caron T.p.gabb M.g.fahrmann E.s.huron S.r.woodward, 2008:211-220.","10.11961/mater0203.MGI.20171221.ds.0069","尹海清","摘录","徐斌","2018-01-09","PWA1483",,,,,,,,,,,,,,,"8.99"
,"ObjectId(""5b4cc680e6b1a819a85d6831"")","3.6","0.07","9","12.2",,"1.9",,"balance",,"5","4.1","3.8","221.739GPa","",,"Dinkel M K, Heinz P, Pyczak F, et al. New Boron and Silicon Free Single Crystal-Diffusion Brazing Alloys[J]. R.c.reed K.a.green P.caron T.p.gabb M.g.fahrmann E.s.huron S.r.woodward, 2008:211-220.","10.11961/mater0203.MGI.20171221.ds.0069","尹海清","摘录","徐斌","2018-01-09","PWA1483",,,,,,,,,,,,,,,"23.01"
,"ObjectId(""5b4cc685e6b1a819a85d6833"")","3.6","0.07","9","12.2",,"1.9",,"balance",,"5","4.1","3.8","210.559GPa","",,"Dinkel M K, Heinz P, Pyczak F, et al. New Boron and Silicon Free Single Crystal-Diffusion Brazing Alloys[J]. R.c.reed K.a.green P.caron T.p.gabb M.g.fahrmann E.s.huron S.r.woodward, 2008:211-220.","10.11961/mater0203.MGI.20171221.ds.0069","尹海清","摘录","徐斌","2018-01-09","PWA1483",,,,,,,,,,,,,,,"13.87"
,"ObjectId(""5b4cc68ae6b1a819a85d6835"")","3.6","0.07","9","12.2",,"1.9",,"balance",,"5","4.1","3.8","231.056GPa","",,"Dinkel M K, Heinz P, Pyczak F, et al. New Boron and Silicon Free Single Crystal-Diffusion Brazing Alloys[J]. R.c.reed K.a.green P.caron T.p.gabb M.g.fahrmann E.s.huron S.r.woodward, 2008:211-220.","10.11961/mater0203.MGI.20171221.ds.0069","尹海清","摘录","徐斌","2018-01-09","PWA1483",,,,,,,,,,,,,,,"21.94"
,"ObjectId(""5b4cc68fe6b1a819a85d6837"")","3.6","0.07","9","12.2",,"1.9",,"balance",,"5","4.1","3.8","229.193GPa","",,"Dinkel M K, Heinz P, Pyczak F, et al. New Boron and Silicon Free Single Crystal-Diffusion Brazing Alloys[J]. R.c.reed K.a.green P.caron T.p.gabb M.g.fahrmann E.s.huron S.r.woodward, 2008:211-220.","10.11961/mater0203.MGI.20171221.ds.0069","尹海清","摘录","徐斌","2018-01-09","PWA1483",,,,,,,,,,,,,,,"10.82"
,"ObjectId(""5b4cc694e6b1a819a85d6839"")","3.6","0.07","9","12.2",,"1.9",,"balance",,"5","4.1","3.8","227.329GPa","",,"Dinkel M K, Heinz P, Pyczak F, et al. New Boron and Silicon Free Single Crystal-Diffusion Brazing Alloys[J]. R.c.reed K.a.green P.caron T.p.gabb M.g.fahrmann E.s.huron S.r.woodward, 2008:211-220.","10.11961/mater0203.MGI.20171221.ds.0069","尹海清","摘录","徐斌","2018-01-09","PWA1483",,,,,,,,,,,,,,,"12.95"
,"ObjectId(""5b4cc699e6b1a819a85d683b"")","3.6","0.07","9","12.2",,"1.9",,"balance",,"5","4.1","3.8","219.876GPa","",,"Dinkel M K, Heinz P, Pyczak F, et al. New Boron and Silicon Free Single Crystal-Diffusion Brazing Alloys[J]. R.c.reed K.a.green P.caron T.p.gabb M.g.fahrmann E.s.huron S.r.woodward, 2008:211-220.","10.11961/mater0203.MGI.20171221.ds.0069","尹海清","摘录","徐斌","2018-01-09","PWA1483",,,,,,,,,,,,,,,"18.90"
,"ObjectId(""5b4cc69ee6b1a819a85d683d"")","3.6","0.07","9","12.2",,"1.9",,"balance",,"5","4.1","3.8","212.422GPa","",,"Dinkel M K, Heinz P, Pyczak F, et al. New Boron and Silicon Free Single Crystal-Diffusion Brazing Alloys[J]. R.c.reed K.a.green P.caron T.p.gabb M.g.fahrmann E.s.huron S.r.woodward, 2008:211-220.","10.11961/mater0203.MGI.20171221.ds.0069","尹海清","摘录","徐斌","2018-01-09","PWA1483",,,,,,,,,,,,,,,"16.91"
,"ObjectId(""5b4cc6a3e6b1a819a85d683f"")","3.6","0.07","9","12.2",,"1.9",,"balance",,"5","4.1","3.8","219.876GPa","",,"Dinkel M K, Heinz P, Pyczak F, et al. New Boron and Silicon Free Single Crystal-Diffusion Brazing Alloys[J]. R.c.reed K.a.green P.caron T.p.gabb M.g.fahrmann E.s.huron S.r.woodward, 2008:211-220.","10.11961/mater0203.MGI.20171221.ds.0069","尹海清","摘录","徐斌","2018-01-09","PWA1483",,,,,,,,,,,,,,,"14.93"
,"ObjectId(""5b4cc6bee6b1a819a85d6847"")","3.6","0.07","9","12.2",,"1.9",,"balance",,"5","4.1","3.8","225.466GPa","",,"Dinkel M K, Heinz P, Pyczak F, et al. New Boron and Silicon Free Single Crystal-Diffusion Brazing Alloys[J]. R.c.reed K.a.green P.caron T.p.gabb M.g.fahrmann E.s.huron S.r.woodward, 2008:211-220.","10.11961/mater0203.MGI.20171221.ds.0069","尹海清","摘录","徐斌","2018-01-09","PWA1483",,,,,,,,,,,,,,,"2.90"
,"ObjectId(""5b4cc6c3e6b1a819a85d6849"")","3.6","0.07","9","12.2",,"1.9",,"balance",,"5","4.1","3.8","223.602GPa","",,"Dinkel M K, Heinz P, Pyczak F, et al. New Boron and Silicon Free Single Crystal-Diffusion Brazing Alloys[J]. R.c.reed K.a.green P.caron T.p.gabb M.g.fahrmann E.s.huron S.r.woodward, 2008:211-220.","10.11961/mater0203.MGI.20171221.ds.0069","尹海清","摘录","徐斌","2018-01-09","PWA1483",,,,,,,,,,,,,,,"5.79"
,"ObjectId(""5b4cc6c8e6b1a819a85d684b"")","3.6","0.07","9","12.2",,"1.9",,"balance",,"5","4.1","3.8","232.919GPa","",,"Dinkel M K, Heinz P, Pyczak F, et al. New Boron and Silicon Free Single Crystal-Diffusion Brazing Alloys[J]. R.c.reed K.a.green P.caron T.p.gabb M.g.fahrmann E.s.huron S.r.woodward, 2008:211-220.","10.11961/mater0203.MGI.20171221.ds.0069","尹海清","摘录","徐斌","2018-01-09","PWA1483",,,,,,,,,,,,,,,"3.96"
,"ObjectId(""5b4cc6cde6b1a819a85d684d"")","3.6","0.07","9","12.2",,"1.9",,"balance",,"5","4.1","3.8","231.056GPa","",,"Dinkel M K, Heinz P, Pyczak F, et al. New Boron and Silicon Free Single Crystal-Diffusion Brazing Alloys[J]. R.c.reed K.a.green P.caron T.p.gabb M.g.fahrmann E.s.huron S.r.woodward, 2008:211-220.","10.11961/mater0203.MGI.20171221.ds.0069","尹海清","摘录","徐斌","2018-01-09","PWA1483",,,,,,,,,,,,,,,"4.88"
,"ObjectId(""5b4cc6dbe6b1a819a85d6853"")","3.6","0.07","9","12.2",,"1.9",,"balance",,"5","4.1","3.8","240.373GPa","",,"Dinkel M K, Heinz P, Pyczak F, et al. New Boron and Silicon Free Single Crystal-Diffusion Brazing Alloys[J]. R.c.reed K.a.green P.caron T.p.gabb M.g.fahrmann E.s.huron S.r.woodward, 2008:211-220.","10.11961/mater0203.MGI.20171221.ds.0069","尹海清","摘录","徐斌","2018-01-09","PWA1483",,,,,,,,,,,,,,,"0.91"
,"ObjectId(""5b4cc6e0e6b1a819a85d6855"")","3.6","0.07","9","12.2",,"1.9",,"balance",,"5","4.1","3.8","229.193GPa","",,"Dinkel M K, Heinz P, Pyczak F, et al. New Boron and Silicon Free Single Crystal-Diffusion Brazing Alloys[J]. R.c.reed K.a.green P.caron T.p.gabb M.g.fahrmann E.s.huron S.r.woodward, 2008:211-220.","10.11961/mater0203.MGI.20171221.ds.0069","尹海清","摘录","徐斌","2018-01-09","PWA1483",,,,,,,,,,,,,,,"1.83"
,"ObjectId(""5b4cc6efe6b1a819a85d685b"")","3.6","0.07","9","12.2",,"1.9",,"balance",,"5","4.1","3.8","232.919GPa","",,"Dinkel M K, Heinz P, Pyczak F, et al. New Boron and Silicon Free Single Crystal-Diffusion Brazing Alloys[J]. R.c.reed K.a.green P.caron T.p.gabb M.g.fahrmann E.s.huron S.r.woodward, 2008:211-220.","10.11961/mater0203.MGI.20171221.ds.0069","尹海清","摘录","徐斌","2018-01-09","PWA1483",,,,,,,,,,,,,,,"7.92"
,"ObjectId(""5b4cc6f4e6b1a819a85d685d"")","3.6","0.07","9","12.2",,"1.9",,"balance",,"5","4.1","3.8","218.012GPa","",,"Dinkel M K, Heinz P, Pyczak F, et al. New Boron and Silicon Free Single Crystal-Diffusion Brazing Alloys[J]. R.c.reed K.a.green P.caron T.p.gabb M.g.fahrmann E.s.huron S.r.woodward, 2008:211-220.","10.11961/mater0203.MGI.20171221.ds.0069","尹海清","摘录","徐斌","2018-01-09","PWA1483",,,,,,,,,,,,,,,"6.86"
"退火态","ObjectId(""5b4db982e6b1a80d7cf45cf6"")",,,,,,,,,,,,,"137.2GPa","",,"粉末冶金材料及其制品生产新技术新工艺及质量检验新标准实用手册.第四卷","","尹海清","摘录","易善杰","2017-11-21","AuPdFeAl38-8.5-0.5",,,,,,,,,,,,,,,
"退火态","ObjectId(""5b4db987e6b1a80d7cf45cf8"")",,,,,,,,,,,,,"136.22GPa","",,"粉末冶金材料及其制品生产新技术新工艺及质量检验新标准实用手册.第四卷","","尹海清","摘录","易善杰","2017-11-21","AuPdFeAl40-9-1",,,,,,,,,,,,,,,
"硬态","ObjectId(""5b4db98ce6b1a80d7cf45cfa"")",,,,,,,,,,,,,"134.26GPa","",,"粉末冶金材料及其制品生产新技术新工艺及质量检验新标准实用手册.第四卷","","尹海清","摘录","易善杰","2017-11-21","AuPdFeAl40-9-1",,,,,,,,,,,,,,,
"退火态","ObjectId(""5b4db99ae6b1a80d7cf45d00"")",,,,,,,,,,,,,"196GPa","",,"粉末冶金材料及其制品生产新技术新工艺及质量检验新标准实用手册.第四卷","","尹海清","摘录","易善杰","2017-11-21","AuPdFeAl47-11-0.5",,,,,,,,,,,,,,,

File: 高温合金汇报ppt/2018-9-28-第七次汇报/数据汇总/力学性能/mechanicproperty_permanentlife.csv (part 1 of 2)
"_id","Al","B","C","Co","Cr","Mn","Mo","Nb","Ni","Re","Ru","Si","Ta","Ti","W","Y","Zr","力学性能/持久寿命","固溶/时间","固溶/温度","固溶处理油淬/时间","固溶处理油淬/温度","均匀化处理/时间","均匀化处理/温度","备注","应力破裂测试/力","应力破裂测试/温度","持久测试/应力","持久测试/温度","摘录出处","数据DOI","数据审核者","数据来源方式","数据生产者","数据采集时间","时效处理/时间","时效处理/温度","时效处理空冷/时间","时效处理空冷/温度","材料牌号","热轧/厚度","热轧/温度","真空热挤/挤压率","真空热挤/温度","第1步热处理/时间","第1步热处理/温度","第2步热处理/时间","第2步热处理/温度","第3步热处理/时间","第3步热处理/温度","第4步热处理/时间","第4步热处理/温度","第一次轧制/温度","第二次轧制/温度","蠕变测试/拉应力","蠕变测试/温度","试样放置于高温/时间","试样放置于高温/温度"
"ObjectId(""5b4cdf3de6b1a819a85d7191"")","5.47",,,"9.46","4.75wt.%",,"4.00","0.53","57.05","2.83","3.96",,"7.38","0.98","3.77",,,"101.240h",,,,,,,"",,,,,"Han Y, Ma W, Dong Z, et al. Effect of Ruthenium on Microstructure and Stress Rupture Properties of a Single Crystal Nickel-Base Superalloy[C]// Superalloys. 2008:91-97.","10.11961/mater0203.MGI.20171221.ds.0063","尹海清","摘录","徐斌","2018-01-09",,,,,"镍基铸态合金",,,,,,,,,,,,,,,"137MPa","1100 ℃",,
"ObjectId(""5b4cdf69e6b1a819a85d71a1"")","5.68",,,"9.84","4.75wt.%",,"4.01","0.55","59.64","3.00",,,"7.66","1.02","3.85",,,"22.190h",,,,,,,"",,,,,"Han Y, Ma W, Dong Z, et al. Effect of Ruthenium on Microstructure and Stress Rupture Properties of a Single Crystal Nickel-Base Superalloy[C]// Superalloys. 2008:91-97.","10.11961/mater0203.MGI.20171221.ds.0063","尹海清","摘录","徐斌","2018-01-09",,,,,"镍基铸态合金",,,,,,,,,,,,,,,"137MPa","1100 ℃",,
"ObjectId(""5b4cdf6ee6b1a819a85d71a3"")","5.47",,,"9.46","4.75wt.%",,"4.00","0.53","57.05","2.83","3.96",,"7.38","0.98","3.77",,,"32.340h",,,,,,,"",,,,,"Han Y, Ma W, Dong Z, et al. Effect of Ruthenium on Microstructure and Stress Rupture Properties of a Single Crystal Nickel-Base Superalloy[C]// Superalloys. 2008:91-97.","10.11961/mater0203.MGI.20171221.ds.0063","尹海清","摘录","徐斌","2018-01-09",,,,,"镍基铸态合金",,,,,,,,,,,,,,,"137MPa","1100 ℃",,
"ObjectId(""5b4cdf78e6b1a819a85d71a7"")","5.47",,,"9.46","4.75wt.%",,"4.00","0.53","57.05","2.83","3.96",,"7.38","0.98","3.77",,,"149.770h",,,,,,,"",,,,,"Han Y, Ma W, Dong Z, et al. Effect of Ruthenium on Microstructure and Stress Rupture Properties of a Single Crystal Nickel-Base Superalloy[C]// Superalloys. 2008:91-97.","10.11961/mater0203.MGI.20171221.ds.0063","尹海清","摘录","徐斌","2018-01-09",,,,,"镍基铸态合金",,,,,,,,,,,,,,,"137MPa","1100 ℃",,
"ObjectId(""5b4cdf8be6b1a819a85d71af"")","5.68",,,"9.84","4.75wt.%",,"4.01","0.55","59.64","3.00",,,"7.66","1.02","3.85",,,"91.170h",,,,,,,"",,,,,"Han Y, Ma W, Dong Z, et al. Effect of Ruthenium on Microstructure and Stress Rupture Properties of a Single Crystal Nickel-Base Superalloy[C]// Superalloys. 2008:91-97.","10.11961/mater0203.MGI.20171221.ds.0063","尹海清","摘录","徐斌","2018-01-09",,,,,"镍基铸态合金",,,,,,,,,,,,,,,"137MPa","1100 ℃",,
"ObjectId(""5b4cdf95e6b1a819a85d71b3"")","5.68",,,"9.84","4.75wt.%",,"4.01","0.55","59.64","3.00",,,"7.66","1.02","3.85",,,"64.780h",,,,,,,"",,,,,"Han Y, Ma W, Dong Z, et al. Effect of Ruthenium on Microstructure and Stress Rupture Properties of a Single Crystal Nickel-Base Superalloy[C]// Superalloys. 2008:91-97.","10.11961/mater0203.MGI.20171221.ds.0063","尹海清","摘录","徐斌","2018-01-09",,,,,"镍基铸态合金",,,,,,,,,,,,,,,"137MPa","1100 ℃",,
"ObjectId(""5b4d135ce6b1a819a85d856f"")","6","0.013","0.13wt.%","10","8",,"6",,"Balance",,,,"4.3","1",,,"0.08","35.6803h",,,,,,,"",,,,,"Meng Z, Sun G, Li M, et al. The Strengthening Effect of Tantalum in Nickel-Base Superalloys[C]// Superalloys. 1984:563-693.","","10.11961/mater0203.MGI.20171221.ds.0048","摘录","李龙飞","2018-01-09",,,,,"B1900",,,,,,,,,,,,,,,,,"006h","9℃"
"ObjectId(""5b4d1361e6b1a819a85d8571"")","6","0.013","0.13wt.%","10","8",,"6",,"Balance",,,,"4.3","1",,,"0.08","39.0515h",,,,,,,"",,,,,"Meng Z, Sun G, Li M, et al. The Strengthening Effect of Tantalum in Nickel-Base Superalloys[C]// Superalloys. 1984:563-693.","","10.11961/mater0203.MGI.20171221.ds.0048","摘录","李龙飞","2018-01-09",,,,,"B1900",,,,,,,,,,,,,,,,,"005h","9℃"
"ObjectId(""5b4d1366e6b1a819a85d8573"")","6","0.013","0.13wt.%","10","8",,"6",,"Balance",,,,"4.3","1",,,"0.08","47.3857h",,,,,,,"",,,,,"Meng Z, Sun G, Li M, et al. The Strengthening Effect of Tantalum in Nickel-Base Superalloys[C]// Superalloys. 1984:563-693.","","10.11961/mater0203.MGI.20171221.ds.0048","摘录","李龙飞","2018-01-09",,,,,"B1900",,,,,,,,,,,,,,,,,"003h","9℃"
"ObjectId(""5b4d136be6b1a819a85d8575"")","6","0.013","0.13wt.%","10","8",,"6",,"Balance",,,,"4.3","1",,,"0.08","31.9921h",,,,,,,"",,,,,"Meng Z, Sun G, Li M, et al. The Strengthening Effect of Tantalum in Nickel-Base Superalloys[C]// Superalloys. 1984:563-693.","","10.11961/mater0203.MGI.20171221.ds.0048","摘录","李龙飞","2018-01-09",,,,,"B1900",,,,,,,,,,,,,,,,,"007h","9℃"
"ObjectId(""5b4d1370e6b1a819a85d8577"")","6","0.013","0.13wt.%","10","8",,"6",,"Balance",,,,"4.3","1",,,"0.08","53.3829h",,,,,,,"",,,,,"Meng Z, Sun G, Li M, et al. The Strengthening Effect of Tantalum in Nickel-Base Superalloys[C]// Superalloys. 1984:563-693.","","10.11961/mater0203.MGI.20171221.ds.0048","摘录","李龙飞","2018-01-09",,,,,"B1900",,,,,,,,,,,,,,,,,"945.84h","900℃"
"ObjectId(""5b4d1375e6b1a819a85d8579"")","6","0.013","0.13wt.%","10","8",,"6",,"Balance",,,,"4.3","1",,,"0.08","42.4193h",,,,,,,"",,,,,"Meng Z, Sun G, Li M, et al. The Strengthening Effect of Tantalum in Nickel-Base Superalloys[C]// Superalloys. 1984:563-693.","","10.11961/mater0203.MGI.20171221.ds.0048","摘录","李龙飞","2018-01-09",,,,,"B1900",,,,,,,,,,,,,,,,,"005h","9℃"
"ObjectId(""5b4d1379e6b1a819a85d857b"")","6","0.013","0.13wt.%","10","8",,"6",,"Balance",,,,"4.3","1",,,"0.08","52.7107h",,,,,,,"",,,,,"Meng Z, Sun G, Li M, et al. The Strengthening Effect of Tantalum in Nickel-Base Superalloys[C]// Superalloys. 1984:563-693.","","10.11961/mater0203.MGI.20171221.ds.0048","摘录","李龙飞","2018-01-09",,,,,"B1900",,,,,,,,,,,,,,,,,"001h","9℃"
"ObjectId(""5b4d137ee6b1a819a85d857d"")","6","0.013","0.13wt.%","10","8",,"6",,"Balance",,,,"4.3","1",,,"0.08","50.4853h",,,,,,,"",,,,,"Meng Z, Sun G, Li M, et al. The Strengthening Effect of Tantalum in Nickel-Base Superalloys[C]// Superalloys. 1984:563-693.","","10.11961/mater0203.MGI.20171221.ds.0048","摘录","李龙飞","2018-01-09",,,,,"B1900",,,,,,,,,,,,,,,,,"002h","9℃"
"ObjectId(""5b4d1383e6b1a819a85d857f"")","6","0.013","0.13wt.%","10","8",,"6",,"Balance",,,,"4.3","1",,,"0.08","54.3441h",,,,,,,"",,,,,"Meng Z, Sun G, Li M, et al. The Strengthening Effect of Tantalum in Nickel-Base Superalloys[C]// Superalloys. 1984:563-693.","","10.11961/mater0203.MGI.20171221.ds.0048","摘录","李龙飞","2018-01-09",,,,,"B1900",,,,,,,,,,,,,,,,,"811.75h","900℃"
"ObjectId(""5b4d1388e6b1a819a85d8581"")","6","0.013","0.13wt.%","10","8",,"6",,"Balance",,,,,"1",,,"0.08","26.4999h",,,,,,,"",,,,,"Meng Z, Sun G, Li M, et al. The Strengthening Effect of Tantalum in Nickel-Base Superalloys[C]// Superalloys. 1984:563-693.","","10.11961/mater0203.MGI.20171221.ds.0048","摘录","李龙飞","2018-01-09",,,,,"B1900",,,,,,,,,,,,,,,,,"008h","9℃"
"ObjectId(""5b4d1397e6b1a819a85d8587"")","6","0.013","0.13wt.%","10","8",,"6",,"Balance",,,,"4.3","1",,,"0.08","51.4465h",,,,,,,"",,,,,"Meng Z, Sun G, Li M, et al. The Strengthening Effect of Tantalum in Nickel-Base Superalloys[C]// Superalloys. 1984:563-693.","","10.11961/mater0203.MGI.20171221.ds.0048","摘录","李龙飞","2018-01-09",,,,,"B1900",,,,,,,,,,,,,,,,,"001h","9℃"
"ObjectId(""5b4d139ce6b1a819a85d8589"")","6","0.013","0.13wt.%","10","8",,"6",,"Balance",,,,"4.3","1",,,"0.08","56.2213h",,,,,,,"",,,,,"Meng Z, Sun G, Li M, et al. The Strengthening Effect of Tantalum in Nickel-Base Superalloys[C]// Superalloys. 1984:563-693.","","10.11961/mater0203.MGI.20171221.ds.0048","摘录","李龙飞","2018-01-09",,,,,"B1900",,,,,,,,,,,,,,,,,"692.39h","900℃"
"ObjectId(""5b4d13a0e6b1a819a85d858b"")","6","0.013","0.13wt.%","10","8",,"6",,"Balance",,,,"4.3","1",,,"0.08","45.2159h",,,,,,,"",,,,,"Meng Z, Sun G, Li M, et al. The Strengthening Effect of Tantalum in Nickel-Base Superalloys[C]// Superalloys. 1984:563-693.","","10.11961/mater0203.MGI.20171221.ds.0048","摘录","李龙飞","2018-01-09",,,,,"B1900",,,,,,,,,,,,,,,,,"004h","9℃"
"ObjectId(""5b4d13aae6b1a819a85d858d"")","6","0.013","0.13wt.%","10","8",,"6",,"Balance",,,,"4.3","1",,,"0.08","63.5454h",,,,,,,"",,,,,"Meng Z, Sun G, Li M, et al. The Strengthening Effect of Tantalum in Nickel-Base Superalloys[C]// Superalloys. 1984:563-693.","","10.11961/mater0203.MGI.20171221.ds.0048","摘录","李龙飞","2018-01-09",,,,,"B1900",,,,,,,,,,,,,,,,,"373.17h","900℃"
"ObjectId(""5b4d13afe6b1a819a85d858f"")","6","0.013","0.13wt.%","10","8",,"6",,"Balance",,,,"4.3","1",,,"0.08","60.3274h",,,,,,,"",,,,,"Meng Z, Sun G, Li M, et al. The Strengthening Effect of Tantalum in Nickel-Base Superalloys[C]// Superalloys. 1984:563-693.","","10.11961/mater0203.MGI.20171221.ds.0048","摘录","李龙飞","2018-01-09",,,,,"B1900",,,,,,,,,,,,,,,,,"003h","9℃"
"ObjectId(""5b4d13b4e6b1a819a85d8591"")","6","0.013","0.13wt.%","10","8",,"6",,"Balance",,,,"4.3","1",,,"0.08","65.4748h",,,,,,,"",,,,,"Meng Z, Sun G, Li M, et al. The Strengthening Effect of Tantalum in Nickel-Base Superalloys[C]// Superalloys. 1984:563-693.","","10.11961/mater0203.MGI.20171221.ds.0048","摘录","李龙飞","2018-01-09",,,,,"B1900",,,,,,,,,,,,,,,,,"269.02h","900℃"
"ObjectId(""5b4d13b9e6b1a819a85d8593"")","6","0.013","0.13wt.%","10","8",,"6",,"Balance",,,,"4.3","1",,,"0.08","60.9891h",,,,,,,"",,,,,"Meng Z, Sun G, Li M, et al. The Strengthening Effect of Tantalum in Nickel-Base Superalloys[C]// Superalloys. 1984:563-693.","","10.11961/mater0203.MGI.20171221.ds.0048","摘录","李龙飞","2018-01-09",,,,,"B1900",,,,,,,,,,,,,,,,,"484.78h","900℃"
"ObjectId(""5b4d13bee6b1a819a85d8595"")","6","0.013","0.13wt.%","10","8",,"6",,"Balance",,,,"4.3","1",,,"0.08","68.6789h",,,,,,,"",,,,,"Meng Z, Sun G, Li M, et al. The Strengthening Effect of Tantalum in Nickel-Base Superalloys[C]// Superalloys. 1984:563-693.","","10.11961/mater0203.MGI.20171221.ds.0048","摘录","李龙飞","2018-01-09",,,,,"B1900",,,,,,,,,,,,,,,,,"72.048h","900℃"
"ObjectId(""5b4d13c3e6b1a819a85d8597"")","6","0.013","0.13wt.%","10","8",,"6",,"Balance",,,,"4.3","1",,,"0.08","57.179h",,,,,,,"",,,,,"Meng Z, Sun G, Li M, et al. The Strengthening Effect of Tantalum in Nickel-Base Superalloys[C]// Superalloys. 1984:563-693.","","10.11961/mater0203.MGI.20171221.ds.0048","摘录","李龙飞","2018-01-09",,,,,"B1900",,,,,,,,,,,,,,,,,"541.28h","900℃"
"ObjectId(""5b4d13c8e6b1a819a85d8599"")","6","0.013","0.13wt.%","10","8",,"6",,"Balance",,,,"4.3","1",,,"0.08","69.3162h",,,,,,,"",,,,,"Meng Z, Sun G, Li M, et al. The Strengthening Effect of Tantalum in Nickel-Base Superalloys[C]// Superalloys. 1984:563-693.","","10.11961/mater0203.MGI.20171221.ds.0048","摘录","李龙飞","2018-01-09",,,,,"B1900",,,,,,,,,,,,,,,,,"35.64h","900℃"
"ObjectId(""5b4d13cce6b1a819a85d859b"")","6","0.013","0.13wt.%","10","8",,"6",,"Balance",,,,"4.3","1",,,"0.08","61.9608h",,,,,,,"",,,,,"Meng Z, Sun G, Li M, et al. The Strengthening Effect of Tantalum in Nickel-Base Superalloys[C]// Superalloys. 1984:563-693.","","10.11961/mater0203.MGI.20171221.ds.0048","摘录","李龙飞","2018-01-09",,,,,"B1900",,,,,,,,,,,,,,,,,"421.73h","900℃"
"ObjectId(""5b4d13d1e6b1a819a85d859d"")","6","0.013","0.13wt.%","10","8",,"6",,"Balance",,,,"4.3","1",,,"0.08","69.668h",,,,,,,"",,,,,"Meng Z, Sun G, Li M, et al. The Strengthening Effect of Tantalum in Nickel-Base Superalloys[C]// Superalloys. 1984:563-693.","","10.11961/mater0203.MGI.20171221.ds.0048","摘录","李龙飞","2018-01-09",,,,,"B1900",,,,,,,,,,,,,,,,,"14.07h","900℃"
"ObjectId(""5b4d13d6e6b1a819a85d859f"")","6","0.013","0.13wt.%","10","8",,"6",,"Balance",,,,"4.3","1",,,"0.08","58.4502h",,,,,,,"",,,,,"Meng Z, Sun G, Li M, et al. The Strengthening Effect of Tantalum in Nickel-Base Superalloys[C]// Superalloys. 1984:563-693.","","10.11961/mater0203.MGI.20171221.ds.0048","摘录","李龙飞","2018-01-09",,,,,"B1900",,,,,,,,,,,,,,,,,"451.45h","900℃"
"ObjectId(""5b4d13dbe6b1a819a85d85a1"")","6","0.013","0.13wt.%","10","8",,"6",,"Balance",,,,"4.3","1",,,"0.08","64.4997h",,,,,,,"",,,,,"Meng Z, Sun G, Li M, et al. The Strengthening Effect of Tantalum in Nickel-Base Superalloys[C]// Superalloys. 1984:563-693.","","10.11961/mater0203.MGI.20171221.ds.0048","摘录","李龙飞","2018-01-09",,,,,"B1900",,,,,,,,,,,,,,,,,"325.05h","900℃"
"ObjectId(""5b4d13e0e6b1a819a85d85a3"")","6","0.013","0.13wt.%","10","8",,"6",,"Balance",,,,"4.3","1",,,"0.08","67.7246h",,,,,,,"",,,,,"Meng Z, Sun G, Li M, et al. The Strengthening Effect of Tantalum in Nickel-Base Superalloys[C]// Superalloys. 1984:563-693.","","10.11961/mater0203.MGI.20171221.ds.0048","摘录","李龙飞","2018-01-09",,,,,"B1900",,,,,,,,,,,,,,,,,"001h","9℃"
"ObjectId(""5b4d13e5e6b1a819a85d85a5"")","6","0.013","0.13wt.%","10","8",,"6",,"Balance",,,,"4.3","1",,,"0.08","34.0539h",,,,,,,"",,,,,"Meng Z, Sun G, Li M, et al. The Strengthening Effect of Tantalum in Nickel-Base Superalloys[C]// Superalloys. 1984:563-693.","","10.11961/mater0203.MGI.20171221.ds.0048","摘录","李龙飞","2018-01-09",,,,,"B1900",,,,,,,,,,,,,,,,,"508h","8℃"
"ObjectId(""5b4d13e9e6b1a819a85d85a7"")","6","0.013","0.13wt.%","10","8",,"6",,"Balance",,,,"4.3","1",,,"0.08","36.5022h",,,,,,,"",,,,,"Meng Z, Sun G, Li M, et al. The Strengthening Effect of Tantalum in Nickel-Base Superalloys[C]// Superalloys. 1984:563-693.","","10.11961/mater0203.MGI.20171221.ds.0048","摘录","李龙飞","2018-01-09",,,,,"B1900",,,,,,,,,,,,,,,,,"508h","8℃"
"ObjectId(""5b4d13efe6b1a819a85d85a9"")","6","0.013","0.13wt.%","10","8",,"6",,"Balance",,,,"4.3","1",,,"0.08","66.7355h",,,,,,,"",,,,,"Meng Z, Sun G, Li M, et al. The Strengthening Effect of Tantalum in Nickel-Base Superalloys[C]// Superalloys. 1984:563-693.","","10.11961/mater0203.MGI.20171221.ds.0048","摘录","李龙飞","2018-01-09",,,,,"B1900",,,,,,,,,,,,,,,,,"218.14h","900℃"
"ObjectId(""5b4d13f9e6b1a819a85d85ab"")","6","0.013","0.13wt.%","10","8",,"6",,"Balance",,,,"4.3","1",,,"0.08","59.084h",,,,,,,"",,,,,"Meng Z, Sun G, Li M, et al. The Strengthening Effect of Tantalum in Nickel-Base Superalloys[C]// Superalloys. 1984:563-693.","","10.11961/mater0203.MGI.20171221.ds.0048","摘录","李龙飞","2018-01-09",,,,,"B1900",,,,,,,,,,,,,,,,,"501h","8℃"
"ObjectId(""5b4d13fde6b1a819a85d85ad"")","6","0.013","0.13wt.%","10","8",,"6",,"Balance",,,,"4.3","1",,,"0.08","47.5702h",,,,,,,"",,,,,"Meng Z, Sun G, Li M, et al. The Strengthening Effect of Tantalum in Nickel-Base Superalloys[C]// Superalloys. 1984:563-693.","","10.11961/mater0203.MGI.20171221.ds.0048","摘录","李龙飞","2018-01-09",,,,,"B1900",,,,,,,,,,,,,,,,,"504h","8℃"
"ObjectId(""5b4d1402e6b1a819a85d85af"")","6","0.013","0.13wt.%","10","8",,"6",,"Balance",,,,"4.3","1",,,"0.08","52.8326h",,,,,,,"",,,,,"Meng Z, Sun G, Li M, et al. The Strengthening Effect of Tantalum in Nickel-Base Superalloys[C]// Superalloys. 1984:563-693.","","10.11961/mater0203.MGI.20171221.ds.0048","摘录","李龙飞","2018-01-09",,,,,"B1900",,,,,,,,,,,,,,,,,"503h","8℃"
"ObjectId(""5b4d1407e6b1a819a85d85b1"")","6","0.013","0.13wt.%","10","8",,"6",,"Balance",,,,"4.3","1",,,"0.08","61.9886h",,,,,,,"",,,,,"Meng Z, Sun G, Li M, et al. The Strengthening Effect of Tantalum in Nickel-Base Superalloys[C]// Superalloys. 1984:563-693.","","10.11961/mater0203.MGI.20171221.ds.0048","摘录","李龙飞","2018-01-09",,,,,"B1900",,,,,,,,,,,,,,,,,"501h","8℃"
"ObjectId(""5b4d140ce6b1a819a85d85b3"")","6","0.013","0.13wt.%","10","8",,"6",,"Balance",,,,"4.3","1",,,"0.08","38.954h",,,,,,,"",,,,,"Meng Z, Sun G, Li M, et al. The Strengthening Effect of Tantalum in Nickel-Base Superalloys[C]// Superalloys. 1984:563-693.","","10.11961/mater0203.MGI.20171221.ds.0048","摘录","李龙飞","2018-01-09",,,,,"B1900",,,,,,,,,,,,,,,,,"507h","8℃"
"ObjectId(""5b4d1411e6b1a819a85d85b5"")","6","0.013","0.13wt.%","10","8",,"6",,"Balance",,,,"4.3","1",,,"0.08","41.0994h",,,,,,,"",,,,,"Meng Z, Sun G, Li M, et al. The Strengthening Effect of Tantalum in Nickel-Base Superalloys[C]// Superalloys. 1984:563-693.","","10.11961/mater0203.MGI.20171221.ds.0048","摘录","李龙飞","2018-01-09",,,,,"B1900",,,,,,,,,,,,,,,,,"506h","8℃"
"ObjectId(""5b4d1416e6b1a819a85d85b7"")","6","0.013","0.13wt.%","10","8",,"6",,"Balance",,,,"4.3","1",,,"0.08","50.043h",,,,,,,"",,,,,"Meng Z, Sun G, Li M, et al. The Strengthening Effect of Tantalum in Nickel-Base Superalloys[C]// Superalloys. 1984:563-693.","","10.11961/mater0203.MGI.20171221.ds.0048","摘录","李龙飞","2018-01-09",,,,,"B1900",,,,,,,,,,,,,,,,,"503h","8℃"
"ObjectId(""5b4d141be6b1a819a85d85b9"")","6","0.013","0.13wt.%","10","8",,"6",,"Balance",,,,"4.3","1",,,"0.08","64.8897h",,,,,,,"",,,,,"Meng Z, Sun G, Li M, et al. The Strengthening Effect of Tantalum in Nickel-Base Superalloys[C]// Superalloys. 1984:563-693.","","10.11961/mater0203.MGI.20171221.ds.0048","摘录","李龙飞","2018-01-09",,,,,"B1900",,,,,,,,,,,,,,,,,"750.64h","850℃"
"ObjectId(""5b4d1420e6b1a819a85d85bb"")","6","0.013","0.13wt.%","10","8",,"6",,"Balance",,,,"4.3","1",,,"0.08","45.1045h",,,,,,,"",,,,,"Meng Z, Sun G, Li M, et al. The Strengthening Effect of Tantalum in Nickel-Base Superalloys[C]// Superalloys. 1984:563-693.","","10.11961/mater0203.MGI.20171221.ds.0048","摘录","李龙飞","2018-01-09",,,,,"B1900",,,,,,,,,,,,,,,,,"505h","8℃"
"ObjectId(""5b4d1424e6b1a819a85d85bd"")","6","0.013","0.13wt.%","10","8",,"6",,"Balance",,,,"4.3","1",,,"0.08","63.9111h",,,,,,,"",,,,,"Meng Z, Sun G, Li M, et al. The Strengthening Effect of Tantalum in Nickel-Base Superalloys[C]// Superalloys. 1984:563-693.","","10.11961/mater0203.MGI.20171221.ds.0048","摘录","李龙飞","2018-01-09",,,,,"B1900",,,,,,,,,,,,,,,,,"969.66h","850℃"
"ObjectId(""5b4d1429e6b1a819a85d85bf"")","6","0.013","0.13wt.%","10","8",,"6",,"Balance",,,,"4.3","1",,,"0.08","57.5099h",,,,,,,"",,,,,"Meng Z, Sun G, Li M, et al. The Strengthening Effect of Tantalum in Nickel-Base Superalloys[C]// Superalloys. 1984:563-693.","","10.11961/mater0203.MGI.20171221.ds.0048","摘录","李龙飞","2018-01-09",,,,,"B1900",,,,,,,,,,,,,,,,,"502h","8℃"
"ObjectId(""5b4d142ee6b1a819a85d85c1"")","6","0.013","0.13wt.%","10","8",,"6",,"Balance",,,,"4.3","1",,,"0.08","55.3123h",,,,,,,"",,,,,"Meng Z, Sun G, Li M, et al. The Strengthening Effect of Tantalum in Nickel-Base Superalloys[C]// Superalloys. 1984:563-693.","","10.11961/mater0203.MGI.20171221.ds.0048","摘录","李龙飞","2018-01-09",,,,,"B1900",,,,,,,,,,,,,,,,,"502h","8℃"
"ObjectId(""5b4d1433e6b1a819a85d85c3"")","6","0.013","0.13wt.%","10","8",,"6",,"Balance",,,,"4.3","1",,,"0.08","43.2586h",,,,,,,"",,,,,"Meng Z, Sun G, Li M, et al. The Strengthening Effect of Tantalum in Nickel-Base Superalloys[C]// Superalloys. 1984:563-693.","","10.11961/mater0203.MGI.20171221.ds.0048","摘录","李龙飞","2018-01-09",,,,,"B1900",,,,,,,,,,,,,,,,,"506h","8℃"
"ObjectId(""5b4d1438e6b1a819a85d85c5"")","6","0.013","0.13wt.%","10","8",,"6",,"Balance",,,,"4.3","1",,,"0.08","65.8823h",,,,,,,"",,,,,"Meng Z, Sun G, Li M, et al. The Strengthening Effect of Tantalum in Nickel-Base Superalloys[C]// Superalloys. 1984:563-693.","","10.11961/mater0203.MGI.20171221.ds.0048","摘录","李龙飞","2018-01-09",,,,,"B1900",,,,,,,,,,,,,,,,,"599.67h","850℃"
"ObjectId(""5b4d143de6b1a819a85d85c7"")","6","0.013","0.13wt.%","10","8",,"6",,"Balance",,,,"4.3","1",,,"0.08","60.9786h",,,,,,,"",,,,,"Meng Z, Sun G, Li M, et al. The Strengthening Effect of Tantalum in Nickel-Base Superalloys[C]// Superalloys. 1984:563-693.","","10.11961/mater0203.MGI.20171221.ds.0048","摘录","李龙飞","2018-01-09",,,,,"B1900",,,,,,,,,,,,,,,,,"501h","8℃"
"ObjectId(""5b4d1448e6b1a819a85d85c9"")","6","0.013","0.13wt.%","10","8",,"6",,"Balance",,,,"4.3","1",,,"0.08","68.6371h",,,,,,,"",,,,,"Meng Z, Sun G, Li M, et al. The Strengthening Effect of Tantalum in Nickel-Base Superalloys[C]// Superalloys. 1984:563-693.","","10.11961/mater0203.MGI.20171221.ds.0048","摘录","李龙飞","2018-01-09",,,,,"B1900",,,,,,,,,,,,,,,,,"217.88h","850℃"
"ObjectId(""5b4d144ce6b1a819a85d85cb"")","6","0.013","0.13wt.%","10","8",,"6",,"Balance",,,,"4.3","1",,,"0.08","101.047h",,,,,,,"",,,,,"Meng Z, Sun G, Li M, et al. The Strengthening Effect of Tantalum in Nickel-Base Superalloys[C]// Superalloys. 1984:563-693.","","10.11961/mater0203.MGI.20171221.ds.0048","摘录","李龙飞","2018-01-09",,,,,"B1900",,,,,,,,,,,,,,,,,"007h","8℃"
"ObjectId(""5b4d1451e6b1a819a85d85cd"")","6","0.013","0.13wt.%","10","8",,"6",,"Balance",,,,"4.3","1",,,"0.08","89.3836h",,,,,,,"",,,,,"Meng Z, Sun G, Li M, et al. The Strengthening Effect of Tantalum in Nickel-Base Superalloys[C]// Superalloys. 1984:563-693.","","10.11961/mater0203.MGI.20171221.ds.0048","摘录","李龙飞","2018-01-09",,,,,"B1900",,,,,,,,,,,,,,,,,"004h","8℃"
"ObjectId(""5b4d1456e6b1a819a85d85cf"")","6","0.013","0.13wt.%","10","8",,"6",,"Balance",,,,"4.3","1",,,"0.08","84.3302h",,,,,,,"",,,,,"Meng Z, Sun G, Li M, et al. The Strengthening Effect of Tantalum in Nickel-Base Superalloys[C]// Superalloys. 1984:563-693.","","10.11961/mater0203.MGI.20171221.ds.0048","摘录","李龙飞","2018-01-09",,,,,"B1900",,,,,,,,,,,,,,,,,"23.7h","850℃"
"ObjectId(""5b4d145ee6b1a819a85d85d1"")","6","0.013","0.13wt.%","10","8",,"6",,"Balance",,,,"4.3","1",,,"0.08","95.6524h",,,,,,,"",,,,,"Meng Z, Sun G, Li M, et al. The Strengthening Effect of Tantalum in Nickel-Base Superalloys[C]// Superalloys. 1984:563-693.","","10.11961/mater0203.MGI.20171221.ds.0048","摘录","李龙飞","2018-01-09",,,,,"B1900",,,,,,,,,,,,,,,,,"005h","8℃"
"ObjectId(""5b4d1463e6b1a819a85d85d3"")","6","0.013","0.13wt.%","10","8",,"6",,"Balance",,,,"4.3","1",,,"0.08","98.045h",,,,,,,"",,,,,"Meng Z, Sun G, Li M, et al. The Strengthening Effect of Tantalum in Nickel-Base Superalloys[C]// Superalloys. 1984:563-693.","","10.11961/mater0203.MGI.20171221.ds.0048","摘录","李龙飞","2018-01-09",,,,,"B1900",,,,,,,,,,,,,,,,,"006h","8℃"
"ObjectId(""5b4d1468e6b1a819a85d85d5"")","6","0.013","0.13wt.%","10","8",,"6",,"Balance",,,,"4.3","1",,,"0.08","67.2231h",,,,,,,"",,,,,"Meng Z, Sun G, Li M, et al. The Strengthening Effect of Tantalum in Nickel-Base Superalloys[C]// Superalloys. 1984:563-693.","","10.11961/mater0203.MGI.20171221.ds.0048","摘录","李龙飞","2018-01-09",,,,,"B1900",,,,,,,,,,,,,,,,,"450.13h","850℃"
"ObjectId(""5b4d146de6b1a819a85d85d7"")","6","0.013","0.13wt.%","10","8",,"6",,"Balance",,,,"4.3","1",,,"0.08","69.6784h",,,,,,,"",,,,,"Meng Z, Sun G, Li M, et al. The Strengthening Effect of Tantalum in Nickel-Base Superalloys[C]// Superalloys. 1984:563-693.","","10.11961/mater0203.MGI.20171221.ds.0048","摘录","李龙飞","2018-01-09",,,,,"B1900",,,,,,,,,,,,,,,,,"85.113h","850℃"
"ObjectId(""5b4d1472e6b1a819a85d85d9"")","6","0.013","0.13wt.%","10","8",,"6",,"Balance",,,,"4.3","1",,,"0.08","93.5593h",,,,,,,"",,,,,"Meng Z, Sun G, Li M, et al. The Strengthening Effect of Tantalum in Nickel-Base Superalloys[C]// Superalloys. 1984:563-693.","","10.11961/mater0203.MGI.20171221.ds.0048","摘录","李龙飞","2018-01-09",,,,,"B1900",,,,,,,,,,,,,,,,,"005h","8℃"
"ObjectId(""5b4d1476e6b1a819a85d85db"")","6","0.013","0.13wt.%","10","8",,"6",,"Balance",,,,"4.3","1",,,"0.08","91.7727h",,,,,,,"",,,,,"Meng Z, Sun G, Li M, et al. The Strengthening Effect of Tantalum in Nickel-Base Superalloys[C]// Superalloys. 1984:563-693.","","10.11961/mater0203.MGI.20171221.ds.0048","摘录","李龙飞","2018-01-09",,,,,"B1900",,,,,,,,,,,,,,,,,"004h","8℃"
"ObjectId(""5b4d147be6b1a819a85d85dd"")","6","0.013","0.13wt.%","10","8",,"6",,"Balance",,,,"4.3","1",,,"0.08","86.7158h",,,,,,,"",,,,,"Meng Z, Sun G, Li M, et al. The Strengthening Effect of Tantalum in Nickel-Base Superalloys[C]// Superalloys. 1984:563-693.","","10.11961/mater0203.MGI.20171221.ds.0048","摘录","李龙飞","2018-01-09",,,,,"B1900",,,,,,,,,,,,,,,,,"003h","8℃"
"ObjectId(""5b4d1480e6b1a819a85d85df"")","6","0.013","0.13wt.%","10","8",,"6",,"Balance",,,,"4.3","1",,,"0.08","69.3023h",,,,,,,"",,,,,"Meng Z, Sun G, Li M, et al. The Strengthening Effect of Tantalum in Nickel-Base Superalloys[C]// Superalloys. 1984:563-693.","","10.11961/mater0203.MGI.20171221.ds.0048","摘录","李龙飞","2018-01-09",,,,,"B1900",,,,,,,,,,,,,,,,,"127.58h","850℃"
"ObjectId(""5b4d1485e6b1a819a85d85e1"")","6","0.013","0.13wt.%","10","8",,"6",,"Balance",,,,"4.3","1",,,"0.08","110.081h",,,,,,,"",,,,,"Meng Z, Sun G, Li M, et al. The Strengthening Effect of Tantalum in Nickel-Base Superalloys[C]// Superalloys. 1984:563-693.","","10.11961/mater0203.MGI.20171221.ds.0048","摘录","李龙飞","2018-01-09",,,,,"B1900",,,,,,,,,,,,,,,,,"008h","8℃"
"ObjectId(""5b4d148ae6b1a819a85d85e3"")","6","0.013","0.13wt.%","10","8",,"6",,"Balance",,,,"4.3","1",,,"0.08","68.2401h",,,,,,,"",,,,,"Meng Z, Sun G, Li M, et al. The Strengthening Effect of Tantalum in Nickel-Base Superalloys[C]// Superalloys. 1984:563-693.","","10.11961/mater0203.MGI.20171221.ds.0048","摘录","李龙飞","2018-01-09",,,,,"B1900",,,,,,,,,,,,,,,,,"338.26h","850℃"
"ObjectId(""5b4d148fe6b1a819a85d85e5"")","6","0.013","0.13wt.%","10","8",,"6",,"Balance",,,,"4.3","1",,,"0.08","104.955h",,,,,,,"",,,,,"Meng Z, Sun G, Li M, et al. The Strengthening Effect of Tantalum in Nickel-Base Superalloys[C]// Superalloys. 1984:563-693.","","10.11961/mater0203.MGI.20171221.ds.0048","摘录","李龙飞","2018-01-09",,,,,"B1900",,,,,,,,,,,,,,,,,"007h","8℃"
"ObjectId(""5b4d1499e6b1a819a85d85e7"")","6","0.013","0.13wt.%","10","8",,"6",,"Balance",,,,"4.3","1",,,"0.08","73.7741h",,,,,,,"",,,,,"Meng Z, Sun G, Li M, et al. The Strengthening Effect of Tantalum in Nickel-Base Superalloys[C]// Superalloys. 1984:563-693.","","10.11961/mater0203.MGI.20171221.ds.0048","摘录","李龙飞","2018-01-09",,,,,"B1900",,,,,,,,,,,,,,,,,"001h","8℃"
"ObjectId(""5b4d149de6b1a819a85d85e9"")","6","0.013","0.13wt.%","10","8",,"6",,"Balance",,,,"4.3","1",,,"0.08","71.1969h",,,,,,,"",,,,,"Meng Z, Sun G, Li M, et al. The Strengthening Effect of Tantalum in Nickel-Base Superalloys[C]// Superalloys. 1984:563-693.","","10.11961/mater0203.MGI.20171221.ds.0048","摘录","李龙飞","2018-01-09",,,,,"B1900",,,,,,,,,,,,,,,,,"823.29h","800℃"
"ObjectId(""5b4d14a2e6b1a819a85d85eb"")","6","0.013","0.13wt.%","10","8",,"6",,"Balance",,,,"4.3","1",,,"0.08","80.7778h",,,,,,,"",,,,,"Meng Z, Sun G, Li M, et al. The Strengthening Effect of Tantalum in Nickel-Base Superalloys[C]// Superalloys. 1984:563-693.","","10.11961/mater0203.MGI.20171221.ds.0048","摘录","李龙飞","2018-01-09",,,,,"B1900",,,,,,,,,,,,,,,,,"002h","8℃"
"ObjectId(""5b4d14a7e6b1a819a85d85ed"")","6","0.013","0.13wt.%","10","8",,"6",,"Balance",,,,"4.3","1",,,"0.08","70.4586h",,,,,,,"",,,,,"Meng Z, Sun G, Li M, et al. The Strengthening Effect of Tantalum in Nickel-Base Superalloys[C]// Superalloys. 1984:563-693.","","10.11961/mater0203.MGI.20171221.ds.0048","摘录","李龙飞","2018-01-09",,,,,"B1900",,,,,,,,,,,,,,,,,"576.29h","800℃"
"ObjectId(""5b4d14ace6b1a819a85d85ef"")","6","0.013","0.13wt.%","10","8",,"6",,"Balance",,,,"4.3","1",,,"0.08","76.3583h",,,,,,,"",,,,,"Meng Z, Sun G, Li M, et al. The Strengthening Effect of Tantalum in Nickel-Base Superalloys[C]// Superalloys. 1984:563-693.","","10.11961/mater0203.MGI.20171221.ds.0048","摘录","李龙飞","2018-01-09",,,,,"B1900",,,,,,,,,,,,,,,,,"001h","8℃"
"ObjectId(""5b4d14b1e6b1a819a85d85f1"")","6","0.013","0.13wt.%","10","8",,"6",,"Balance",,,,"4.3","1",,,"0.08","72.3288h",,,,,,,"",,,,,"Meng Z, Sun G, Li M, et al. The Strengthening Effect of Tantalum in Nickel-Base Superalloys[C]// Superalloys. 1984:563-693.","","10.11961/mater0203.MGI.20171221.ds.0048","摘录","李龙飞","2018-01-09",,,,,"B1900",,,,,,,,,,,,,,,,,"952.89h","800℃"
"ObjectId(""5b4d14b6e6b1a819a85d85f3"")","6","0.013","0.13wt.%","10","8",,"6",,"Balance",,,,"4.3","1",,,"0.08","70.0755h",,,,,,,"",,,,,"Meng Z, Sun G, Li M, et al. The Strengthening Effect of Tantalum in Nickel-Base Superalloys[C]// Superalloys. 1984:563-693.","","10.11961/mater0203.MGI.20171221.ds.0048","摘录","李龙飞","2018-01-09",,,,,"B1900",,,,,,,,,,,,,,,,,"224.73h","800℃"
"ObjectId(""5b4d14bbe6b1a819a85d85f5"")","6","0.013","0.13wt.%","10","8",,"6",,"Balance",,,,"4.3","1",,,"0.08","78.4061h",,,,,,,"",,,,,"Meng Z, Sun G, Li M, et al. The Strengthening Effect of Tantalum in Nickel-Base Superalloys[C]// Superalloys. 1984:563-693.","","10.11961/mater0203.MGI.20171221.ds.0048","摘录","李龙飞","2018-01-09",,,,,"B1900",,,,,,,,,,,,,,,,,"001h","8℃"
"ObjectId(""5b4d14c0e6b1a819a85d85f7"")","6","0.013","0.13wt.%","10","8",,"6",,"Balance",,,,"4.3","1",,,"0.08","70.9844h",,,,,,,"",,,,,"Meng Z, Sun G, Li M, et al. The Strengthening Effect of Tantalum in Nickel-Base Superalloys[C]// Superalloys. 1984:563-693.","","10.11961/mater0203.MGI.20171221.ds.0048","摘录","李龙飞","2018-01-09",,,,,"B1900",,,,,,,,,,,,,,,,,"725.42h","800℃"
"ObjectId(""5b4d14c5e6b1a819a85d85f9"")","6","0.013","0.13wt.%","10","8",,"6",,"Balance",,,,"4.3","1",,,"0.08","70.1312h",,,,,,,"",,,,,"Meng Z, Sun G, Li M, et al. The Strengthening Effect of Tantalum in Nickel-Base Superalloys[C]// Superalloys. 1984:563-693.","","10.11961/mater0203.MGI.20171221.ds.0048","摘录","李龙飞","2018-01-09",,,,,"B1900",,,,,,,,,,,,,,,,,"176.95h","800℃"
"ObjectId(""5b4d14c9e6b1a819a85d85fb"")","6","0.013","0.13wt.%","10","8",,"6",,"Balance",,,,"4.3","1",,,"0.08","82.2614h",,,,,,,"",,,,,"Meng Z, Sun G, Li M, et al. The Strengthening Effect of Tantalum in Nickel-Base Superalloys[C]// Superalloys. 1984:563-693.","","10.11961/mater0203.MGI.20171221.ds.0048","摘录","李龙飞","2018-01-09",,,,,"B1900",,,,,,,,,,,,,,,,,"002h","8℃"
"ObjectId(""5b4d14cee6b1a819a85d85fd"")","6","0.013","0.13wt.%","10","8",,"6",,"Balance",,,,"4.3","1",,,"0.08","75.2055h",,,,,,,"",,,,,"Meng Z, Sun G, Li M, et al. The Strengthening Effect of Tantalum in Nickel-Base Superalloys[C]// Superalloys. 1984:563-693.","","10.11961/mater0203.MGI.20171221.ds.0048","摘录","李龙飞","2018-01-09",,,,,"B1900",,,,,,,,,,,,,,,,,"001h","8℃"
"ObjectId(""5b4d14d3e6b1a819a85d85ff"")","6","0.013","0.13wt.%","10","8",,"6",,"Balance",,,,"4.3","1",,,"0.08","69.9292h",,,,,,,"",,,,,"Meng Z, Sun G, Li M, et al. The Strengthening Effect of Tantalum in Nickel-Base Superalloys[C]// Superalloys. 1984:563-693.","","10.11961/mater0203.MGI.20171221.ds.0048","摘录","李龙飞","2018-01-09",,,,,"B1900",,,,,,,,,,,,,,,,,"460.13h","800℃"
"ObjectId(""5b4d14d8e6b1a819a85d8601"")","6","0.013","0.13wt.%","10","8",,"6",,"Balance",,,,"4.3","1",,,"0.08","70.0128h",,,,,,,"",,,,,"Meng Z, Sun G, Li M, et al. The Strengthening Effect of Tantalum in Nickel-Base Superalloys[C]// Superalloys. 1984:563-693.","","10.11961/mater0203.MGI.20171221.ds.0048","摘录","李龙飞","2018-01-09",,,,,"B1900",,,,,,,,,,,,,,,,,"298.47h","800℃"
"ObjectId(""5b4d14dde6b1a819a85d8603"")","6","0.013","0.13wt.%","10","8",,"6",,"Balance",,,,"4.3","1",,,"0.08","84.3302h",,,,,,,"",,,,,"Meng Z, Sun G, Li M, et al. The Strengthening Effect of Tantalum in Nickel-Base Superalloys[C]// Superalloys. 1984:563-693.","","10.11961/mater0203.MGI.20171221.ds.0048","摘录","李龙飞","2018-01-09",,,,,"B1900",,,,,,,,,,,,,,,,,"003h","8℃"
"ObjectId(""5b4d14e7e6b1a819a85d8605"")","6","0.013","0.13wt.%","10","8",,"6",,"Balance",,,,"4.3","1",,,"0.08","99.6332h",,,,,,,"",,,,,"Meng Z, Sun G, Li M, et al. The Strengthening Effect of Tantalum in Nickel-Base Superalloys[C]// Superalloys. 1984:563-693.","","10.11961/mater0203.MGI.20171221.ds.0048","摘录","李龙飞","2018-01-09",,,,,"B1900",,,,,,,,,,,,,,,,,"503h","7℃"
"ObjectId(""5b4d14ece6b1a819a85d8607"")","6","0.013","0.13wt.%","10","8",,"6",,"Balance",,,,"4.3","1",,,"0.08","71.1864h",,,,,,,"",,,,,"Meng Z, Sun G, Li M, et al. The Strengthening Effect of Tantalum in Nickel-Base Superalloys[C]// Superalloys. 1984:563-693.","","10.11961/mater0203.MGI.20171221.ds.0048","摘录","李龙飞","2018-01-09",,,,,"B1900",,,,,,,,,,,,,,,,,"12.245h","800℃"
"ObjectId(""5b4d14f1e6b1a819a85d8609"")","6","0.013","0.13wt.%","10","8",,"6",,"Balance",,,,"4.3","1",,,"0.08","86.0402h",,,,,,,"",,,,,"Meng Z, Sun G, Li M, et al. The Strengthening Effect of Tantalum in Nickel-Base Superalloys[C]// Superalloys. 1984:563-693.","","10.11961/mater0203.MGI.20171221.ds.0048","摘录","李龙飞","2018-01-09",,,,,"B1900",,,,,,,,,,,,,,,,,"757.65h","750℃"
"ObjectId(""5b4d14f5e6b1a819a85d860b"")","6","0.013","0.13wt.%","10","8",,"6",,"Balance",,,,"4.3","1",,,"0.08","94.6146h",,,,,,,"",,,,,"Meng Z, Sun G, Li M, et al. The Strengthening Effect of Tantalum in Nickel-Base Superalloys[C]// Superalloys. 1984:563-693.","","10.11961/mater0203.MGI.20171221.ds.0048","摘录","李龙飞","2018-01-09",,,,,"B1900",,,,,,,,,,,,,,,,,"501h","7℃"
"ObjectId(""5b4d14fae6b1a819a85d860d"")","6","0.013","0.13wt.%","10","8",,"6",,"Balance",,,,"4.3","1",,,"0.08","70.8486h",,,,,,,"",,,,,"Meng Z, Sun G, Li M, et al. The Strengthening Effect of Tantalum in Nickel-Base Superalloys[C]// Superalloys. 1984:563-693.","","10.11961/mater0203.MGI.20171221.ds.0048","摘录","李龙飞","2018-01-09",,,,,"B1900",,,,,,,,,,,,,,,,,"41.871h","800℃"
"ObjectId(""5b4d14ffe6b1a819a85d860f"")","6","0.013","0.13wt.%","10","8",,"6",,"Balance",,,,"4.3","1",,,"0.08","117.151h",,,,,,,"",,,,,"Meng Z, Sun G, Li M, et al. The Strengthening Effect of Tantalum in Nickel-Base Superalloys[C]// Superalloys. 1984:563-693.","","10.11961/mater0203.MGI.20171221.ds.0048","摘录","李龙飞","2018-01-09",,,,,"B1900",,,,,,,,,,,,,,,,,"508h","7℃"
"ObjectId(""5b4d1504e6b1a819a85d8611"")","6","0.013","0.13wt.%","10","8",,"6",,"Balance",,,,"4.3","1",,,"0.08","114.473h",,,,,,,"",,,,,"Meng Z, Sun G, Li M, et al. The Strengthening Effect of Tantalum in Nickel-Base Superalloys[C]// Superalloys. 1984:563-693.","","10.11961/mater0203.MGI.20171221.ds.0048","摘录","李龙飞","2018-01-09",,,,,"B1900",,,,,,,,,,,,,,,,,"507h","7℃"
"ObjectId(""5b4d1509e6b1a819a85d8613"")","6","0.013","0.13wt.%","10","8",,"6",,"Balance",,,,"4.3","1",,,"0.08","102.301h",,,,,,,"",,,,,"Meng Z, Sun G, Li M, et al. The Strengthening Effect of Tantalum in Nickel-Base Superalloys[C]// Superalloys. 1984:563-693.","","10.11961/mater0203.MGI.20171221.ds.0048","摘录","李龙飞","2018-01-09",,,,,"B1900",,,,,,,,,,,,,,,,,"503h","7℃"
"ObjectId(""5b4d150ee6b1a819a85d8615"")","6","0.013","0.13wt.%","10","8",,"6",,"Balance",,,,"4.3","1",,,"0.08","104.965h",,,,,,,"",,,,,"Meng Z, Sun G, Li M, et al. The Strengthening Effect of Tantalum in Nickel-Base Superalloys[C]// Superalloys. 1984:563-693.","","10.11961/mater0203.MGI.20171221.ds.0048","摘录","李龙飞","2018-01-09",,,,,"B1900",,,,,,,,,,,,,,,,,"504h","7℃"
"ObjectId(""5b4d1513e6b1a819a85d8617"")","6","0.013","0.13wt.%","10","8",,"6",,"Balance",,,,"4.3","1",,,"0.08","91.6612h",,,,,,,"",,,,,"Meng Z, Sun G, Li M, et al. The Strengthening Effect of Tantalum in Nickel-Base Superalloys[C]// Superalloys. 1984:563-693.","","10.11961/mater0203.MGI.20171221.ds.0048","摘录","李龙飞","2018-01-09",,,,,"B1900",,,,,,,,,,,,,,,,,"501h","7℃"
"ObjectId(""5b4d1517e6b1a819a85d8619"")","6","0.013","0.13wt.%","10","8",,"6",,"Balance",,,,"4.3","1",,,"0.08","70.8068h",,,,,,,"",,,,,"Meng Z, Sun G, Li M, et al. The Strengthening Effect of Tantalum in Nickel-Base Superalloys[C]// Superalloys. 1984:563-693.","","10.11961/mater0203.MGI.20171221.ds.0048","摘录","李龙飞","2018-01-09",,,,,"B1900",,,,,,,,,,,,,,,,,"137.70h","800℃"
"ObjectId(""5b4d151ce6b1a819a85d861b"")","6","0.013","0.13wt.%","10","8",,"6",,"Balance",,,,"4.3","1",,,"0.08","97.2858h",,,,,,,"",,,,,"Meng Z, Sun G, Li M, et al. The Strengthening Effect of Tantalum in Nickel-Base Superalloys[C]// Superalloys. 1984:563-693.","","10.11961/mater0203.MGI.20171221.ds.0048","摘录","李龙飞","2018-01-09",,,,,"B1900",,,,,,,,,,,,,,,,,"502h","7℃"
"ObjectId(""5b4d1521e6b1a819a85d861d"")","6","0.013","0.13wt.%","10","8",,"6",,"Balance",,,,"4.3","1",,,"0.08","111.802h",,,,,,,"",,,,,"Meng Z, Sun G, Li M, et al. The Strengthening Effect of Tantalum in Nickel-Base Superalloys[C]// Superalloys. 1984:563-693.","","10.11961/mater0203.MGI.20171221.ds.0048","摘录","李龙飞","2018-01-09",,,,,"B1900",,,,,,,,,,,,,,,,,"506h","7℃"
"ObjectId(""5b4d1526e6b1a819a85d861f"")","6","0.013","0.13wt.%","10","8",,"6",,"Balance",,,,"4.3","1",,,"0.08","108.221h",,,,,,,"",,,,,"Meng Z, Sun G, Li M, et al. The Strengthening Effect of Tantalum in Nickel-Base Superalloys[C]// Superalloys. 1984:563-693.","","10.11961/mater0203.MGI.20171221.ds.0048","摘录","李龙飞","2018-01-09",,,,,"B1900",,,,,,,,,,,,,,,,,"505h","7℃"
"ObjectId(""5b4d152be6b1a819a85d8621"")","6","0.013","0.13wt.%","10","8",,"6",,"Balance",,,,"4.3","1",,,"0.08","89.9025h",,,,,,,"",,,,,"Meng Z, Sun G, Li M, et al. The Strengthening Effect of Tantalum in Nickel-Base Superalloys[C]// Superalloys. 1984:563-693.","","10.11961/mater0203.MGI.20171221.ds.0048","摘录","李龙飞","2018-01-09",,,,,"B1900",,,,,,,,,,,,,,,,,"866.36h","750℃"
"ObjectId(""5b4d1535e6b1a819a85d8623"")","6","0.013","0.13wt.%","10","8",,"6",,"Balance",,,,"4.3","1",,,"0.08","69.6506h",,,,,,,"",,,,,"Meng Z, Sun G, Li M, et al. The Strengthening Effect of Tantalum in Nickel-Base Superalloys[C]// Superalloys. 1984:563-693.","","10.11961/mater0203.MGI.20171221.ds.0048","摘录","李龙飞","2018-01-09",,,,,"B1900",,,,,,,,,,,,,,,,,"18.999h","750℃"
"ObjectId(""5b4d153ae6b1a819a85d8625"")","6","0.013","0.13wt.%","10","8",,"6",,"Balance",,,,"4.3","1",,,"0.08","69.6784h",,,,,,,"",,,,,"Meng Z, Sun G, Li M, et al. The Strengthening Effect of Tantalum in Nickel-Base Superalloys[C]// Superalloys. 1984:563-693.","","10.11961/mater0203.MGI.20171221.ds.0048","摘录","李龙飞","2018-01-09",,,,,"B1900",,,,,,,,,,,,,,,,,"9.113h","750℃"
"ObjectId(""5b4d153fe6b1a819a85d8627"")","6","0.013","0.13wt.%","10","8",,"6",,"Balance",,,,"4.3","1",,,"0.08","82.244h",,,,,,,"",,,,,"Meng Z, Sun G, Li M, et al. The Strengthening Effect of Tantalum in Nickel-Base Superalloys[C]// Superalloys. 1984:563-693.","","10.11961/mater0203.MGI.20171221.ds.0048","摘录","李龙飞","2018-01-09",,,,,"B1900",,,,,,,,,,,,,,,,,"412.21h","750℃"
"ObjectId(""5b4d1543e6b1a819a85d8629"")","6","0.013","0.13wt.%","10","8",,"6",,"Balance",,,,"4.3","1",,,"0.08","74.6134h",,,,,,,"",,,,,"Meng Z, Sun G, Li M, et al. The Strengthening Effect of Tantalum in Nickel-Base Superalloys[C]// Superalloys. 1984:563-693.","","10.11961/mater0203.MGI.20171221.ds.0048","摘录","李龙飞","2018-01-09",,,,,"B1900",,,,,,,,,,,,,,,,,"154.18h","750℃"
"ObjectId(""5b4d1548e6b1a819a85d862b"")","6","0.013","0.13wt.%","10","8",,"6",,"Balance",,,,"4.3","1",,,"0.08","84.3023h",,,,,,,"",,,,,"Meng Z, Sun G, Li M, et al. The Strengthening Effect of Tantalum in Nickel-Base Superalloys[C]// Superalloys. 1984:563-693.","","10.11961/mater0203.MGI.20171221.ds.0048","摘录","李龙飞","2018-01-09",,,,,"B1900",,,,,,,,,,,,,,,,,"627.58h","750℃"
"ObjectId(""5b4d154de6b1a819a85d862d"")","6","0.013","0.13wt.%","10","8",,"6",,"Balance",,,,"4.3","1",,,"0.08","73.1542h",,,,,,,"",,,,,"Meng Z, Sun G, Li M, et al. The Strengthening Effect of Tantalum in Nickel-Base Superalloys[C]// Superalloys. 1984:563-693.","","10.11961/mater0203.MGI.20171221.ds.0048","摘录","李龙飞","2018-01-09",,,,,"B1900",,,,,,,,,,,,,,,,,"95.25h","750℃"
"ObjectId(""5b4d1557e6b1a819a85d8631"")","6","0.013","0.13wt.%","10","8",,"6",,"Balance",,,,"4.3","1",,,"0.08","79.8897h",,,,,,,"",,,,,"Meng Z, Sun G, Li M, et al. The Strengthening Effect of Tantalum in Nickel-Base Superalloys[C]// Superalloys. 1984:563-693.","","10.11961/mater0203.MGI.20171221.ds.0048","摘录","李龙飞","2018-01-09",,,,,"B1900",,,,,,,,,,,,,,,,,"309.64h","750℃"
"ObjectId(""5b4d1561e6b1a819a85d8635"")","6","0.013","0.13wt.%","10","8",,"6",,"Balance",,,,"4.3","1",,,"0.08","76.3757h",,,,,,,"",,,,,"Meng Z, Sun G, Li M, et al. The Strengthening Effect of Tantalum in Nickel-Base Superalloys[C]// Superalloys. 1984:563-693.","","10.11961/mater0203.MGI.20171221.ds.0048","摘录","李龙飞","2018-01-09",,,,,"B1900",,,,,,,,,,,,,,,,,"193.35h","750℃"
"ObjectId(""5b4d156fe6b1a819a85d863b"")","6","0.013","0.13wt.%","10","8",,"6",,"Balance",,,,"4.3","1",,,"0.08","78.4374h",,,,,,,"",,,,,"Meng Z, Sun G, Li M, et al. The Strengthening Effect of Tantalum in Nickel-Base Superalloys[C]// Superalloys. 1984:563-693.","","10.11961/mater0203.MGI.20171221.ds.0048","摘录","李龙飞","2018-01-09",,,,,"B1900",,,,,,,,,,,,,,,,,"235.73h","750℃"
"ObjectId(""5b4d1574e6b1a819a85d863d"")","6","0.013","0.13wt.%","10","8",,"6",,"Balance",,,,"4.3","1",,,"0.08","71.4093h",,,,,,,"",,,,,"Meng Z, Sun G, Li M, et al. The Strengthening Effect of Tantalum in Nickel-Base Superalloys[C]// Superalloys. 1984:563-693.","","10.11961/mater0203.MGI.20171221.ds.0048","摘录","李龙飞","2018-01-09",,,,,"B1900",,,,,,,,,,,,,,,,,"51.152h","750℃"
"ObjectId(""5b4d1579e6b1a819a85d863f"")","6","0.013","0.13wt.%","10","8",,"6",,"Balance",,,,"4.3","1",,,"0.08","70.5282h",,,,,,,"",,,,,"Meng Z, Sun G, Li M, et al. The Strengthening Effect of Tantalum in Nickel-Base Superalloys[C]// Superalloys. 1984:563-693.","","10.11961/mater0203.MGI.20171221.ds.0048","摘录","李龙飞","2018-01-09",,,,,"B1900",,,,,,,,,,,,,,,,,"36.568h","750℃"
