Repository: wujunming1/superalloy-project

File: 高温合金汇报ppt/2018-9-28-第七次汇报/数据汇总/力学性能/mechanicproperty_permanentlife.csv (part 2 of 2)
"_id","Al","B","C","Co","Cr","Mn","Mo","Nb","Ni","Re","Ru","Si","Ta","Ti","W","Y","Zr","力学性能/持久寿命","固溶/时间","固溶/温度","固溶处理油淬/时间","固溶处理油淬/温度","均匀化处理/时间","均匀化处理/温度","备注","应力破裂测试/力","应力破裂测试/温度","持久测试/应力","持久测试/温度","摘录出处","数据DOI","数据审核者","数据来源方式","数据生产者","数据采集时间","时效处理/时间","时效处理/温度","时效处理空冷/时间","时效处理空冷/温度","材料牌号","热轧/厚度","热轧/温度","真空热挤/挤压率","真空热挤/温度","第1步热处理/时间","第1步热处理/温度","第2步热处理/时间","第2步热处理/温度","第3步热处理/时间","第3步热处理/温度","第4步热处理/时间","第4步热处理/温度","第一次轧制/温度","第二次轧制/温度","蠕变测试/拉应力","蠕变测试/温度","试样放置于高温/时间","试样放置于高温/温度"
"ObjectId(""5b4d8be8e6b1a815d464f312"")","1.9","0.01","0.15","19","22.5wt.%",,,"1","balance",,,,"1.4","3.7","2",,"0.1","474h",,,,,,,"","330Mpa","816℃",,,"S.W.K. Shaw.RESPONSE OF IN-939 TO PROCESS VARIATIONSJ]. Superalloys, 1980.","10.11961/mater0203.MGI.20171221.ds.0009","尹海清","摘录","邓正华","2018-01-08",,,,,"IN-939",,,,,"4h","1150℃","6h","1000℃",,,,,,,,,,
"ObjectId(""5b4d8bf2e6b1a815d464f316"")","1.9","0.01","0.15","19","22.5wt.%",,,"1","balance",,,,"1.4","3.7","2",,"0.1","1722h",,,,,,,"","276Mpa","816℃",,,"S.W.K. Shaw.RESPONSE OF IN-939 TO PROCESS VARIATIONSJ]. Superalloys, 1980.","10.11961/mater0203.MGI.20171221.ds.0009","尹海清","摘录","邓正华","2018-01-08",,,,,"IN-939",,,,,"4h","1150℃","6h","1000℃",,,,,,,,,,
"ObjectId(""5b4d8c04e6b1a815d464f31c"")","1.9","0.01","0.15","19","22.5wt.%",,,"1","balance",,,,"1.4","3.7","2",,"0.1","487h",,,,,,,"","330Mpa","816℃",,,"S.W.K. Shaw.RESPONSE OF IN-939 TO PROCESS VARIATIONSJ]. Superalloys, 1980.","10.11961/mater0203.MGI.20171221.ds.0009","尹海清","摘录","邓正华","2018-01-08",,,,,"IN-939",,,,,"4h","1150℃","6h","1000℃",,,,,,,,,,
"ObjectId(""5b4d8c09e6b1a815d464f31e"")","1.9","0.01","0.15","19","22.5wt.%",,,"1","balance",,,,"1.4","3.7","2",,"0.1","125h",,,,,,,"","379Mpa","816℃",,,"S.W.K. Shaw.RESPONSE OF IN-939 TO PROCESS VARIATIONSJ]. Superalloys, 1980.","10.11961/mater0203.MGI.20171221.ds.0009","尹海清","摘录","邓正华","2018-01-08",,,,,"IN-939",,,,,"4h","1150℃","6h","1000℃",,,,,,,,,,
"ObjectId(""5b4d8c18e6b1a815d464f324"")","1.9","0.01","0.15","19","22.5wt.%",,,"1","balance",,,,"1.4","3.7","2",,"0.1","71h",,,,,,,"","379Mpa","816℃",,,"S.W.K. Shaw.RESPONSE OF IN-939 TO PROCESS VARIATIONSJ]. Superalloys, 1980.","10.11961/mater0203.MGI.20171221.ds.0009","尹海清","摘录","邓正华","2018-01-08",,,,,"IN-939",,,,,"4h","1150℃","6h","1000℃",,,,,,,,,,
"ObjectId(""5b4d8c52e6b1a815d464f33a"")","1.9","0.01","0.15","19","22.5wt.%",,,"1","balance",,,,"1.4","3.7","2",,"0.1","1579h",,,,,,,"","276Mpa","816℃",,,"S.W.K. Shaw.RESPONSE OF IN-939 TO PROCESS VARIATIONSJ]. Superalloys, 1980.","10.11961/mater0203.MGI.20171221.ds.0009","尹海清","摘录","邓正华","2018-01-08",,,,,"IN-939",,,,,"4h","1150℃","6h","1000℃","24h","900℃",,,,,,,,
"ObjectId(""5b4d8c5ce6b1a815d464f33e"")","1.9","0.01","0.15","19","22.5wt.%",,,"1","balance",,,,"1.4","3.7","2",,"0.1","1346h",,,,,,,"","276Mpa","816℃",,,"S.W.K. Shaw.RESPONSE OF IN-939 TO PROCESS VARIATIONSJ]. Superalloys, 1980.","10.11961/mater0203.MGI.20171221.ds.0009","尹海清","摘录","邓正华","2018-01-08",,,,,"IN-939",,,,,"4h","1150℃","6h","1000℃","24h","900℃",,,,,,,,
"ObjectId(""5b4d8c65e6b1a815d464f342"")","1.9","0.01","0.15","19","22.5wt.%",,,"1","balance",,,,"1.4","3.7","2",,"0.1","562h",,,,,,,"","330Mpa","816℃",,,"S.W.K. Shaw.RESPONSE OF IN-939 TO PROCESS VARIATIONSJ]. Superalloys, 1980.","10.11961/mater0203.MGI.20171221.ds.0009","尹海清","摘录","邓正华","2018-01-08",,,,,"IN-939",,,,,"4h","1150℃","6h","1000℃","24h","900℃",,,,,,,,
"ObjectId(""5b4d8c6fe6b1a815d464f346"")","1.9","0.01","0.15","19","22.5wt.%",,,"1","balance",,,,"1.4","3.7","2",,"0.1","309h",,,,,,,"","330Mpa","816℃",,,"S.W.K. Shaw.RESPONSE OF IN-939 TO PROCESS VARIATIONSJ]. Superalloys, 1980.","10.11961/mater0203.MGI.20171221.ds.0009","尹海清","摘录","邓正华","2018-01-08",,,,,"IN-939",,,,,"4h","1150℃","6h","1000℃","24h","900℃",,,,,,,,
"ObjectId(""5b4d8c7ee6b1a815d464f34a"")","1.9","0.01","0.15","19","22.5wt.%",,,"1","balance",,,,"1.4","3.7","2",,"0.1","123h",,,,,,,"","379Mpa","816℃",,,"S.W.K. Shaw.RESPONSE OF IN-939 TO PROCESS VARIATIONSJ]. Superalloys, 1980.","10.11961/mater0203.MGI.20171221.ds.0009","尹海清","摘录","邓正华","2018-01-08",,,,,"IN-939",,,,,"4h","1150℃","6h","1000℃","24h","900℃",,,,,,,,
"ObjectId(""5b4d8c88e6b1a815d464f34e"")","1.9","0.01","0.15","19","22.5wt.%",,,"1","balance",,,,"1.4","3.7","2",,"0.1","1693h",,,,,,,"","276Mpa","816℃",,,"S.W.K. Shaw.RESPONSE OF IN-939 TO PROCESS VARIATIONSJ]. Superalloys, 1980.","10.11961/mater0203.MGI.20171221.ds.0009","尹海清","摘录","邓正华","2018-01-08",,,,,"IN-939",,,,,"4h","1150℃","6h","1000℃",,,"16h","700℃",,,,,,
"ObjectId(""5b4d8c9ee6b1a815d464f356"")","1.9","0.01","0.15","19","22.5wt.%",,,"1","balance",,,,"1.4","3.7","2",,"0.1","103h",,,,,,,"","379Mpa","816℃",,,"S.W.K. Shaw.RESPONSE OF IN-939 TO PROCESS VARIATIONSJ]. Superalloys, 1980.","10.11961/mater0203.MGI.20171221.ds.0009","尹海清","摘录","邓正华","2018-01-08",,,,,"IN-939",,,,,"4h","1150℃","6h","1000℃","24h","900℃",,,,,,,,
"ObjectId(""5b4d8ca8e6b1a815d464f35a"")","1.9","0.01","0.15","19","22.5wt.%",,,"1","balance",,,,"1.4","3.7","2",,"0.1","1874h",,,,,,,"","276Mpa","816℃",,,"S.W.K. Shaw.RESPONSE OF IN-939 TO PROCESS VARIATIONSJ]. Superalloys, 1980.","10.11961/mater0203.MGI.20171221.ds.0009","尹海清","摘录","邓正华","2018-01-08",,,,,"IN-939",,,,,"4h","1150℃","6h","1000℃",,,"16h","700℃",,,,,,
"ObjectId(""5b4d8ccae6b1a815d464f366"")","1.9","0.01","0.15","19","22.5wt.%",,,"1","balance",,,,"1.4","3.7","2",,"0.1","123h",,,,,,,"","379Mpa","816℃",,,"S.W.K. Shaw.RESPONSE OF IN-939 TO PROCESS VARIATIONSJ]. Superalloys, 1980.","10.11961/mater0203.MGI.20171221.ds.0009","尹海清","摘录","邓正华","2018-01-08",,,,,"IN-939",,,,,"4h","1150℃","6h","1000℃",,,"16h","700℃",,,,,,
"ObjectId(""5b4d8cdee6b1a815d464f36e"")","1.9","0.01","0.15","19","22.5wt.%",,,"1","balance",,,,"1.4","3.7","2",,"0.1","519h",,,,,,,"","330Mpa","816℃",,,"S.W.K. Shaw.RESPONSE OF IN-939 TO PROCESS VARIATIONSJ]. Superalloys, 1980.","10.11961/mater0203.MGI.20171221.ds.0009","尹海清","摘录","邓正华","2018-01-08",,,,,"IN-939",,,,,"4h","1150℃","6h","1000℃",,,"16h","700℃",,,,,,
"ObjectId(""5b4d8ce7e6b1a815d464f372"")","1.9","0.01","0.15","19","22.5wt.%",,,"1","balance",,,,"1.4","3.7","2",,"0.1","452h",,,,,,,"","330Mpa","816℃",,,"S.W.K. Shaw.RESPONSE OF IN-939 TO PROCESS VARIATIONSJ]. Superalloys, 1980.","10.11961/mater0203.MGI.20171221.ds.0009","尹海清","摘录","邓正华","2018-01-08",,,,,"IN-939",,,,,"4h","1150℃","6h","1000℃",,,"16h","700℃",,,,,,
"ObjectId(""5b4d8d05e6b1a815d464f37e"")","1.9","0.01","0.15","19","22.5wt.%",,,"1","balance",,,,"1.4","3.7","2",,"0.1","172h",,,,,,,"","379Mpa","816℃",,,"S.W.K. Shaw.RESPONSE OF IN-939 TO PROCESS VARIATIONSJ]. Superalloys, 1980.","10.11961/mater0203.MGI.20171221.ds.0009","尹海清","摘录","邓正华","2018-01-08",,,,,"IN-939",,,,,"4h","1150℃","6h","1000℃",,,"16h","700℃",,,,,,
"ObjectId(""5b4d8d31e6b1a815d464f38e"")","1.9","0.01","0.15","19","22.5wt.%",,,"1","balance",,,,"1.4","3.7","2",,"0.1","552h",,,,,,,"","330Mpa","816℃",,,"S.W.K. Shaw.RESPONSE OF IN-939 TO PROCESS VARIATIONSJ]. Superalloys, 1980.","10.11961/mater0203.MGI.20171221.ds.0009","尹海清","摘录","邓正华","2018-01-08",,,,,"IN-939",,,,,"4h","1150℃",,,"24h","900℃","16h","700℃",,,,,,
"ObjectId(""5b4d8d36e6b1a815d464f390"")","1.9","0.01","0.15","19","22.5wt.%",,,"1","balance",,,,"1.4","3.7","2",,"0.1","275h",,,,,,,"","379Mpa","816℃",,,"S.W.K. Shaw.RESPONSE OF IN-939 TO PROCESS VARIATIONSJ]. Superalloys, 1980.","10.11961/mater0203.MGI.20171221.ds.0009","尹海清","摘录","邓正华","2018-01-08",,,,,"IN-939",,,,,"4h","1150℃",,,"24h","900℃","16h","700℃",,,,,,
"ObjectId(""5b4d8d3be6b1a815d464f392"")","1.9","0.01","0.15","19","22.5wt.%",,,"1","balance",,,,"1.4","3.7","2",,"0.1","472h",,,,,,,"","330Mpa","816℃",,,"S.W.K. Shaw.RESPONSE OF IN-939 TO PROCESS VARIATIONSJ]. Superalloys, 1980.","10.11961/mater0203.MGI.20171221.ds.0009","尹海清","摘录","邓正华","2018-01-08",,,,,"IN-939",,,,,"4h","1150℃",,,"24h","900℃","16h","700℃",,,,,,
"ObjectId(""5b4d8d4ae6b1a815d464f398"")","1.9","0.01","0.15","19","22.5wt.%",,,"1","balance",,,,"1.4","3.7","2",,"0.1","1596h",,,,,,,"","276Mpa","816℃",,,"S.W.K. Shaw.RESPONSE OF IN-939 TO PROCESS VARIATIONSJ]. Superalloys, 1980.","10.11961/mater0203.MGI.20171221.ds.0009","尹海清","摘录","邓正华","2018-01-08",,,,,"IN-939",,,,,"4h","1150℃",,,"24h","900℃","16h","700℃",,,,,,
"ObjectId(""5b4d8d57e6b1a815d464f39c"")","1.9","0.01","0.15","19","22.5wt.%",,,"1","balance",,,,"1.4","3.7","2",,"0.1","218h",,,,,,,"","379Mpa","816℃",,,"S.W.K. Shaw.RESPONSE OF IN-939 TO PROCESS VARIATIONSJ]. Superalloys, 1980.","10.11961/mater0203.MGI.20171221.ds.0009","尹海清","摘录","邓正华","2018-01-08",,,,,"IN-939",,,,,"4h","1150℃",,,"24h","900℃","16h","700℃",,,,,,
"ObjectId(""5b4d8d7ee6b1a815d464f3aa"")","1.9","0.01","0.15","19","22.5wt.%",,,"1","balance",,,,"1.4","3.7","2",,"0.1","448h",,,,,,,"","330Mpa","816℃",,,"S.W.K. Shaw.RESPONSE OF IN-939 TO PROCESS VARIATIONSJ]. Superalloys, 1980.","10.11961/mater0203.MGI.20171221.ds.0009","尹海清","摘录","邓正华","2018-01-08",,,,,"IN-939",,,,,"4h","1150℃","6h","1000℃","24h","900℃","16h","700℃",,,,,,
"ObjectId(""5b4d8d83e6b1a815d464f3ac"")","1.9","0.01","0.15","19","22.5wt.%",,,"1","balance",,,,"1.4","3.7","2",,"0.1","586h",,,,,,,"","330Mpa","816℃",,,"S.W.K. Shaw.RESPONSE OF IN-939 TO PROCESS VARIATIONSJ]. Superalloys, 1980.","10.11961/mater0203.MGI.20171221.ds.0009","尹海清","摘录","邓正华","2018-01-08",,,,,"IN-939",,,,,"4h","1150℃","6h","1000℃","24h","900℃","16h","700℃",,,,,,
"ObjectId(""5b4d8d88e6b1a815d464f3ae"")","1.9","0.01","0.15","19","22.5wt.%",,,"1","balance",,,,"1.4","3.7","2",,"0.1","174h",,,,,,,"","379Mpa","816℃",,,"S.W.K. Shaw.RESPONSE OF IN-939 TO PROCESS VARIATIONSJ]. Superalloys, 1980.","10.11961/mater0203.MGI.20171221.ds.0009","尹海清","摘录","邓正华","2018-01-08",,,,,"IN-939",,,,,"4h","1150℃","6h","1000℃","24h","900℃","16h","700℃",,,,,,
"ObjectId(""5b4d8d8de6b1a815d464f3b0"")","1.9","0.01","0.15","19","22.5wt.%",,,"1","balance",,,,"1.4","3.7","2",,"0.1","108h",,,,,,,"","379Mpa","816℃",,,"S.W.K. Shaw.RESPONSE OF IN-939 TO PROCESS VARIATIONSJ]. Superalloys, 1980.","10.11961/mater0203.MGI.20171221.ds.0009","尹海清","摘录","邓正华","2018-01-08",,,,,"IN-939",,,,,"4h","1150℃","6h","1000℃","24h","900℃","16h","700℃",,,,,,
"ObjectId(""5b4d8da6e6b1a815d464f3ba"")","1.9","0.01","0.15","19","22.5wt.%",,,"1","balance",,,,"1.4","3.7","2",,"0.1","1899h",,,,,,,"","276Mpa","816℃",,,"S.W.K. Shaw.RESPONSE OF IN-939 TO PROCESS VARIATIONSJ]. Superalloys, 1980.","10.11961/mater0203.MGI.20171221.ds.0009","尹海清","摘录","邓正华","2018-01-08",,,,,"IN-939",,,,,"4h","1150℃","6h","1000℃","24h","900℃","16h","700℃",,,,,,
"ObjectId(""5b4d8dafe6b1a815d464f3be"")","1.9","0.01","0.15","19","22.5wt.%",,,"1","balance",,,,"1.4","3.7","2",,"0.1","1808h",,,,,,,"","276Mpa","816℃",,,"S.W.K. Shaw.RESPONSE OF IN-939 TO PROCESS VARIATIONSJ]. Superalloys, 1980.","10.11961/mater0203.MGI.20171221.ds.0009","尹海清","摘录","邓正华","2018-01-08",,,,,"IN-939",,,,,"4h","1150℃","6h","1000℃","24h","900℃","16h","700℃",,,,,,
"ObjectId(""5b4d8f91e6b1a815d464f474"")","1.9","0.01","0.15","19","22.5wt.%",,,"1","balance",,,,"1.4","3.7","2",,"0.1","646h",,,,,,,"","120Mpa","927℃",,,"S.W.K. Shaw.RESPONSE OF IN-939 TO PROCESS VARIATIONSJ]. Superalloys, 1980.","10.11961/mater0203.MGI.20171221.ds.0009","尹海清","摘录","邓正华","2018-01-08",,,,,"IN-939",,,,,"4h","1170℃","6h","1000℃","24h","900℃","16h","700℃",,,,,,
"ObjectId(""5b4d8fcbe6b1a815d464f48c"")","1.9","0.01","0.15","19","22.5wt.%",,,"1","balance",,,,"1.4","3.7","2",,"0.1","574h",,,,,,,"","120Mpa","927℃",,,"S.W.K. Shaw.RESPONSE OF IN-939 TO PROCESS VARIATIONSJ]. Superalloys, 1980.","10.11961/mater0203.MGI.20171221.ds.0009","尹海清","摘录","邓正华","2018-01-08",,,,,"IN-939",,,,,"4h","1180℃","6h","1000℃","24h","900℃","16h","700℃",,,,,,
"ObjectId(""5b4d8fd0e6b1a815d464f48e"")","1.9","0.01","0.15","19","22.5wt.%",,,"1","balance",,,,"1.4","3.7","2",,"0.1","221h",,,,,,,"",,"927℃",,,"S.W.K. Shaw.RESPONSE OF IN-939 TO PROCESS VARIATIONSJ]. Superalloys, 1980.","10.11961/mater0203.MGI.20171221.ds.0009","尹海清","摘录","邓正华","2018-01-08",,,,,"IN-939",,,,,"4h","1210℃","6h","1000℃","24h","900℃","16h","700℃",,,,,,
"ObjectId(""5b4d8fdfe6b1a815d464f492"")","1.9","0.01","0.15","19","22.5wt.%",,,"1","balance",,,,"1.4","3.7","2",,"0.1","212h",,,,,,,"","379Mpa","816℃",,,"S.W.K. Shaw.RESPONSE OF IN-939 TO PROCESS VARIATIONSJ]. Superalloys, 1980.","10.11961/mater0203.MGI.20171221.ds.0009","尹海清","摘录","邓正华","2018-01-08",,,,,"IN-939",,,,,"4h","1150℃","6h","1000℃","24h","900℃","16h","700℃",,,,,,
"ObjectId(""5b4d8fe3e6b1a815d464f494"")","1.9","0.01","0.15","19","22.5wt.%",,,"1","balance",,,,"1.4","3.7","2",,"0.1","140h",,,,,,,"","379Mpa","816℃",,,"S.W.K. Shaw.RESPONSE OF IN-939 TO PROCESS VARIATIONSJ]. Superalloys, 1980.","10.11961/mater0203.MGI.20171221.ds.0009","尹海清","摘录","邓正华","2018-01-08",,,,,"IN-939",,,,,"4h","1180℃","6h","1000℃","24h","900℃","16h","700℃",,,,,,
"ObjectId(""5b4d8fe8e6b1a815d464f496"")","1.9","0.01","0.15","19","22.5wt.%",,,"1","balance",,,,"1.4","3.7","2",,"0.1","207h",,,,,,,"","379Mpa","816℃",,,"S.W.K. Shaw.RESPONSE OF IN-939 TO PROCESS VARIATIONSJ]. Superalloys, 1980.","10.11961/mater0203.MGI.20171221.ds.0009","尹海清","摘录","邓正华","2018-01-08",,,,,"IN-939",,,,,"4h","1120℃","6h","1000℃","24h","900℃","16h","700℃",,,,,,
"ObjectId(""5b4d8fede6b1a815d464f498"")","1.9","0.01","0.15","19","22.5wt.%",,,"1","balance",,,,"1.4","3.7","2",,"0.1","172h",,,,,,,"","379Mpa","816℃",,,"S.W.K. Shaw.RESPONSE OF IN-939 TO PROCESS VARIATIONSJ]. Superalloys, 1980.","10.11961/mater0203.MGI.20171221.ds.0009","尹海清","摘录","邓正华","2018-01-08",,,,,"IN-939",,,,,"4h","1160℃","6h","1000℃","24h","900℃","16h","700℃",,,,,,
"ObjectId(""5b4d8ff2e6b1a815d464f49a"")","1.9","0.01","0.15","19","22.5wt.%",,,"1","balance",,,,"1.4","3.7","2",,"0.1","46h",,,,,,,"","379Mpa","816℃",,,"S.W.K. Shaw.RESPONSE OF IN-939 TO PROCESS VARIATIONSJ]. Superalloys, 1980.","10.11961/mater0203.MGI.20171221.ds.0009","尹海清","摘录","邓正华","2018-01-08",,,,,"IN-939",,,,,"4h","1210℃","6h","1000℃","24h","900℃","16h","700℃",,,,,,
"ObjectId(""5b4d8ff7e6b1a815d464f49c"")","1.9","0.01","0.15","19","22.5wt.%",,,"1","balance",,,,"1.4","3.7","2",,"0.1","21h",,,,,,,"","379Mpa","816℃",,,"S.W.K. Shaw.RESPONSE OF IN-939 TO PROCESS VARIATIONSJ]. Superalloys, 1980.","10.11961/mater0203.MGI.20171221.ds.0009","尹海清","摘录","邓正华","2018-01-08",,,,,"IN-939",,,,,"4h","1090℃","6h","1000℃","24h","900℃","16h","700℃",,,,,,
"ObjectId(""5b4d8ffce6b1a815d464f49e"")","1.9","0.01","0.15","19","22.5wt.%",,,"1","balance",,,,"1.4","3.7","2",,"0.1","444h",,,,,,,"","330Mpa","816℃",,,"S.W.K. Shaw.RESPONSE OF IN-939 TO PROCESS VARIATIONSJ]. Superalloys, 1980.","10.11961/mater0203.MGI.20171221.ds.0009","尹海清","摘录","邓正华","2018-01-08",,,,,"IN-939",,,,,"4h","1180℃","6h","1000℃","24h","900℃","16h","700℃",,,,,,
"ObjectId(""5b4d9001e6b1a815d464f4a0"")","1.9","0.01","0.15","19","22.5wt.%",,,"1","balance",,,,"1.4","3.7","2",,"0.1","328h",,,,,,,"","120Mpa","927℃",,,"S.W.K. Shaw.RESPONSE OF IN-939 TO PROCESS VARIATIONSJ]. Superalloys, 1980.","10.11961/mater0203.MGI.20171221.ds.0009","尹海清","摘录","邓正华","2018-01-08",,,,,"IN-939",,,,,"4h","1090℃","6h","1000℃","24h","900℃","16h","700℃",,,,,,
"ObjectId(""5b4d9006e6b1a815d464f4a2"")","1.9","0.01","0.15","19","22.5wt.%",,,"1","balance",,,,"1.4","3.7","2",,"0.1","753h",,,,,,,"","120Mpa","927℃",,,"S.W.K. Shaw.RESPONSE OF IN-939 TO PROCESS VARIATIONSJ]. Superalloys, 1980.","10.11961/mater0203.MGI.20171221.ds.0009","尹海清","摘录","邓正华","2018-01-08",,,,,"IN-939",,,,,"4h","1160℃","6h","1000℃","24h","900℃","16h","700℃",,,,,,
"ObjectId(""5b4d900be6b1a815d464f4a4"")","1.9","0.01","0.15","19","22.5wt.%",,,"1","balance",,,,"1.4","3.7","2",,"0.1","623h",,,,,,,"","120Mpa","927℃",,,"S.W.K. Shaw.RESPONSE OF IN-939 TO PROCESS VARIATIONSJ]. Superalloys, 1980.","10.11961/mater0203.MGI.20171221.ds.0009","尹海清","摘录","邓正华","2018-01-08",,,,,"IN-939",,,,,"4h","1120℃","6h","1000℃","24h","900℃","16h","700℃",,,,,,
"ObjectId(""5b4d9010e6b1a815d464f4a6"")","1.9","0.01","0.15","19","22.5wt.%",,,"1","balance",,,,"1.4","3.7","2",,"0.1","276h",,,,,,,"","330Mpa","816℃",,,"S.W.K. Shaw.RESPONSE OF IN-939 TO PROCESS VARIATIONSJ]. Superalloys, 1980.","10.11961/mater0203.MGI.20171221.ds.0009","尹海清","摘录","邓正华","2018-01-08",,,,,"IN-939",,,,,"4h","1210℃","6h","1000℃","24h","900℃","16h","700℃",,,,,,
"ObjectId(""5b4d9015e6b1a815d464f4a8"")","1.9","0.01","0.15","19","22.5wt.%",,,"1","balance",,,,"1.4","3.7","2",,"0.1","629h",,,,,,,"","330Mpa","816℃",,,"S.W.K. Shaw.RESPONSE OF IN-939 TO PROCESS VARIATIONSJ]. Superalloys, 1980.","10.11961/mater0203.MGI.20171221.ds.0009","尹海清","摘录","邓正华","2018-01-08",,,,,"IN-939",,,,,"1000h","1170℃","900h","6℃","700h","24℃","4h","16℃",,,,,,
"ObjectId(""5b4d9019e6b1a815d464f4aa"")","1.9","0.01","0.15","19","22.5wt.%",,,"1","balance",,,,"1.4","3.7","2",,"0.1","902h",,,,,,,"","120Mpa","927℃",,,"S.W.K. Shaw.RESPONSE OF IN-939 TO PROCESS VARIATIONSJ]. Superalloys, 1980.","10.11961/mater0203.MGI.20171221.ds.0009","尹海清","摘录","邓正华","2018-01-08",,,,,"IN-939",,,,,"4h","1150℃","6h","1000℃","24h","900℃","16h","700℃",,,,,,
"ObjectId(""5b4d9021e6b1a815d464f4ac"")","1.9","0.01","0.15","19","22.5wt.%",,,"1","balance",,,,"1.4","3.7","2",,"0.1","635h",,,,,,,"","330Mpa","816℃",,,"S.W.K. Shaw.RESPONSE OF IN-939 TO PROCESS VARIATIONSJ]. Superalloys, 1980.","10.11961/mater0203.MGI.20171221.ds.0009","尹海清","摘录","邓正华","2018-01-08",,,,,"IN-939",,,,,"4h","1160℃","6h","1000℃","24h","900℃","16h","700℃",,,,,,
"ObjectId(""5b4d9026e6b1a815d464f4ae"")","1.9","0.01","0.15","19","22.5wt.%",,,"1","balance",,,,"1.4","3.7","2",,"0.1","164h",,,,,,,"","379Mpa","816℃",,,"S.W.K. Shaw.RESPONSE OF IN-939 TO PROCESS VARIATIONSJ]. Superalloys, 1980.","10.11961/mater0203.MGI.20171221.ds.0009","尹海清","摘录","邓正华","2018-01-08",,,,,"IN-939",,,,,"4h","1170℃","6h","1000℃","24h","900℃","16h","700℃",,,,,,
"ObjectId(""5b4d9030e6b1a815d464f4b0"")","1.9","0.01","0.15","19","22.5wt.%",,,"1","balance",,,,"1.4","3.7","2",,"0.1","570h",,,,,,,"","276Mpa","816℃",,,"S.W.K. Shaw.RESPONSE OF IN-939 TO PROCESS VARIATIONSJ]. Superalloys, 1980.","10.11961/mater0203.MGI.20171221.ds.0009","尹海清","摘录","邓正华","2018-01-08",,,,,"IN-939",,,,,"4h","1090℃","6h","1000℃","24h","900℃","16h","700℃",,,,,,
"ObjectId(""5b4d9035e6b1a815d464f4b2"")","1.9","0.01","0.15","19","22.5wt.%",,,"1","balance",,,,"1.4","3.7","2",,"0.1","148h",,,,,,,"","330Mpa","816℃",,,"S.W.K. Shaw.RESPONSE OF IN-939 TO PROCESS VARIATIONSJ]. Superalloys, 1980.","10.11961/mater0203.MGI.20171221.ds.0009","尹海清","摘录","邓正华","2018-01-08",,,,,"IN-939",,,,,"4h","1090℃","6h","1000℃","24h","900℃","16h","700℃",,,,,,
"ObjectId(""5b4d903fe6b1a815d464f4b6"")","1.9","0.01","0.15","19","22.5wt.%",,,"1","balance",,,,"1.4","3.7","2",,"0.1","1111h",,,,,,,"","276Mpa","816℃",,,"S.W.K. Shaw.RESPONSE OF IN-939 TO PROCESS VARIATIONSJ]. Superalloys, 1980.","10.11961/mater0203.MGI.20171221.ds.0009","尹海清","摘录","邓正华","2018-01-08",,,,,"IN-939",,,,,"4h","1120℃","6h","1000℃","24h","900℃","16h","700℃",,,,,,
"ObjectId(""5b4d9052e6b1a815d464f4be"")","1.9","0.01","0.15","19","22.5wt.%",,,"1","balance",,,,"1.4","3.7","2",,"0.1","1832h",,,,,,,"","276Mpa","816℃",,,"S.W.K. Shaw.RESPONSE OF IN-939 TO PROCESS VARIATIONSJ]. Superalloys, 1980.","10.11961/mater0203.MGI.20171221.ds.0009","尹海清","摘录","邓正华","2018-01-08",,,,,"IN-939",,,,,"4h","1180℃","6h","1000℃","24h","900℃","16h","700℃",,,,,,
"ObjectId(""5b4d905ce6b1a815d464f4c2"")","1.9","0.01","0.15","19","22.5wt.%",,,"1","balance",,,,"1.4","3.7","2",,"0.1","1726h",,,,,,,"","276Mpa","816℃",,,"S.W.K. Shaw.RESPONSE OF IN-939 TO PROCESS VARIATIONSJ]. Superalloys, 1980.","10.11961/mater0203.MGI.20171221.ds.0009","尹海清","摘录","邓正华","2018-01-08",,,,,"IN-939",,,,,"4h","1160℃","6h","1000℃","24h","900℃","16h","700℃",,,,,,
"ObjectId(""5b4d9065e6b1a815d464f4c6"")","1.9","0.01","0.15","19","22.5wt.%",,,"1","balance",,,,"1.4","3.7","2",,"0.1","2057h",,,,,,,"","276Mpa","816℃",,,"S.W.K. Shaw.RESPONSE OF IN-939 TO PROCESS VARIATIONSJ]. Superalloys, 1980.","10.11961/mater0203.MGI.20171221.ds.0009","尹海清","摘录","邓正华","2018-01-08",,,,,"IN-939",,,,,"4h","1150℃","6h","1000℃","24h","900℃","16h","700℃",,,,,,
"ObjectId(""5b4d906ae6b1a815d464f4c8"")","1.9","0.01","0.15","19","22.5wt.%",,,"1","balance",,,,"1.4","3.7","2",,"0.1","690h",,,,,,,"","330Mpa","816℃",,,"S.W.K. Shaw.RESPONSE OF IN-939 TO PROCESS VARIATIONSJ]. Superalloys, 1980.","10.11961/mater0203.MGI.20171221.ds.0009","尹海清","摘录","邓正华","2018-01-08",,,,,"IN-939",,,,,"4h","1150℃","6h","1000℃","24h","900℃","16h","700℃",,,,,,
"ObjectId(""5b4d906fe6b1a815d464f4ca"")","1.9","0.01","0.15","19","22.5wt.%",,,"1","balance",,,,"1.4","3.7","2",,"0.1","791h",,,,,,,"","276Mpa","816℃",,,"S.W.K. Shaw.RESPONSE OF IN-939 TO PROCESS VARIATIONSJ]. Superalloys, 1980.","10.11961/mater0203.MGI.20171221.ds.0009","尹海清","摘录","邓正华","2018-01-08",,,,,"IN-939",,,,,"4h","1210℃","6h","1000℃","24h","900℃","16h","700℃",,,,,,
"ObjectId(""5b4d9074e6b1a815d464f4cc"")","1.9","0.01","0.15","19","22.5wt.%",,,"1","balance",,,,"1.4","3.7","2",,"0.1","524h",,,,,,,"","330Mpa","816℃",,,"S.W.K. Shaw.RESPONSE OF IN-939 TO PROCESS VARIATIONSJ]. Superalloys, 1980.","10.11961/mater0203.MGI.20171221.ds.0009","尹海清","摘录","邓正华","2018-01-08",,,,,"IN-939",,,,,"4h","1120℃","6h","1000℃","24h","900℃","16h","700℃",,,,,,
"ObjectId(""5b4d9a66e6b1a815d464f896"")","1","0.0005","0.05wt.%","0","20","0.5","5",,"balance",,,"0.1","2",,"5","0.05","0.05","45.6h","1h","1260℃",,,,,"",,,"117Mpa","870℃","Whelan E P. Cobalt-Free Nickel-Base Wrought Superalloys[C]// Superalloys. 1980:53-62.","10.11961/mater0203.MGI.20171221.ds.0002","尹海清","摘录","邓正华","2018-01-08",,,,,"NiCMnSiCrCoMoWTaAlYBZr","1.5mm","1205℃","25%","1150℃",,,,,,,,,,,,,,
"ObjectId(""5b4d9a70e6b1a815d464f89a"")","1","0.0005","0.08wt.%","0","20","0.5","9",,"balance",,,"0.1","3",,"9","0.05","0.05","55.1h","4h","1230℃",,,,,"",,,"21Mpa","1095℃","Whelan E P. Cobalt-Free Nickel-Base Wrought Superalloys[C]// Superalloys. 1980:53-62.","10.11961/mater0203.MGI.20171221.ds.0002","尹海清","摘录","邓正华","2018-01-08",,,,,"NiCMnSiCrCoMoWTaAlYBZr","1.5mm","1205℃","25%","1150℃",,,,,,,,,,,,,,
"ObjectId(""5b4d9a7ee6b1a815d464f8a0"")","1","0.0005","0.05wt.%","0","20","0.5","5",,"balance",,,"0.1","2",,"5","0.05","0.05","41.7h","1h","1260℃",,,,,"",,,"21Mpa","1095℃","Whelan E P. Cobalt-Free Nickel-Base Wrought Superalloys[C]// Superalloys. 1980:53-62.","10.11961/mater0203.MGI.20171221.ds.0002","尹海清","摘录","邓正华","2018-01-08",,,,,"NiCMnSiCrCoMoWTaAlYBZr","1.5mm","1205℃","25%","1150℃",,,,,,,,,,,,,,
"ObjectId(""5b4d9a97e6b1a815d464f8aa"")","1","0.0005","0.05wt.%","0","20","0.5","5",,"balance",,,"0.1","2",,"5","0.05","0.05","9.5h","1h","1260℃",,,,,"",,,"48Mpa","980℃","Whelan E P. Cobalt-Free Nickel-Base Wrought Superalloys[C]// Superalloys. 1980:53-62.","10.11961/mater0203.MGI.20171221.ds.0002","尹海清","摘录","邓正华","2018-01-08",,,,,"NiCMnSiCrCoMoWTaAlYBZr","1.5mm","1205℃","25%","1150℃",,,,,,,,,,,,,,
"ObjectId(""5b4d9abee6b1a815d464f8b8"")","1","0.0005","0.08wt.%","0","20","0.5","9",,"balance",,,"0.1","3",,"9","0.05","0.05","37.5h","1h","1260℃",,,,,"",,,"21Mpa","1095℃","Whelan E P. Cobalt-Free Nickel-Base Wrought Superalloys[C]// Superalloys. 1980:53-62.","10.11961/mater0203.MGI.20171221.ds.0002","尹海清","摘录","邓正华","2018-01-08",,,,,"NiCMnSiCrCoMoWTaAlYBZr","1.5mm","1205℃","25%","1150℃",,,,,,,,,,,,,,
"ObjectId(""5b4d9e6ee6b1a815d464fa20"")","1.35","0.004","0.036wt.%","13.2","19.4",,"4.05",,"balance",,,,,"3.07",,,"0.06","89.3033h",,,"4h","1010℃","24h","1190℃","",,,"293Mpa","816℃","Maurer G E, Jackman L A, Domingue J A. ROLE OF COBALT IN WASPALOY[J]. Superalloys, 1980.","10.11961/mater0203.MGI.20171221.ds.0001","尹海清","摘录","邓正华","2018-01-08","4h","847℃","16h","760℃","Waspaloy",,,,,,,,,,,,,"1150℃","1093℃",,,,
"ObjectId(""5b4d9ea4e6b1a815d464fa34"")","1.35","0.004","0.031wt.%","12.4","19.4",,"4.05",,"balance",,,,,"3.07",,,"0.06","99.7238h",,,"4h","1010℃","24h","1190℃","",,,"293Mpa","816℃","Maurer G E, Jackman L A, Domingue J A. ROLE OF COBALT IN WASPALOY[J]. Superalloys, 1980.","10.11961/mater0203.MGI.20171221.ds.0001","尹海清","摘录","邓正华","2018-01-08","4h","847℃","16h","760℃","Waspaloy",,,,,,,,,,,,,"1150℃","1093℃",,,,
"ObjectId(""5b4d9eb7e6b1a815d464fa3c"")","1.35","0.004","0.036wt.%","13.2","19.4",,"4.05",,"balance",,,,,"3.07",,,"0.06","110.488h",,,"4h","1010℃","24h","1190℃","",,,"293Mpa","816℃","Maurer G E, Jackman L A, Domingue J A. ROLE OF COBALT IN WASPALOY[J]. Superalloys, 1980.","10.11961/mater0203.MGI.20171221.ds.0001","尹海清","摘录","邓正华","2018-01-08","4h","847℃","16h","760℃","Waspaloy",,,,,,,,,,,,,"1150℃","1093℃",,,,
"ObjectId(""5b4d9ec6e6b1a815d464fa42"")","1.32","0.003","0.035wt.%","10","19.4",,"4.02",,"balance",,,,,"3.05",,,"0.06","83.401h",,,"4h","1010℃","24h","1190℃","",,,"293Mpa","816℃","Maurer G E, Jackman L A, Domingue J A. ROLE OF COBALT IN WASPALOY[J]. Superalloys, 1980.","10.11961/mater0203.MGI.20171221.ds.0001","尹海清","摘录","邓正华","2018-01-08","4h","847℃","16h","760℃","Waspaloy",,,,,,,,,,,,,"1150℃","1093℃",,,,
"ObjectId(""5b4d9ed5e6b1a815d464fa48"")","1.33","0.003","0.036wt.%","8.1","19.3",,"3.99",,"balance",,,,,"3.01",,,"0.06","85.5059h",,,"4h","1010℃","24h","1190℃","",,,"293Mpa","816℃","Maurer G E, Jackman L A, Domingue J A. ROLE OF COBALT IN WASPALOY[J]. Superalloys, 1980.","10.11961/mater0203.MGI.20171221.ds.0001","尹海清","摘录","邓正华","2018-01-08","4h","847℃","16h","760℃","Waspaloy",,,,,,,,,,,,,"1150℃","1093℃",,,,
"ObjectId(""5b4d9edae6b1a815d464fa4a"")","1.32","0.003","0.035wt.%","10","19.4",,"4.02",,"balance",,,,,"3.05",,,"0.06","63.4449h",,,"4h","1010℃","24h","1190℃","",,,"293Mpa","816℃","Maurer G E, Jackman L A, Domingue J A. ROLE OF COBALT IN WASPALOY[J]. Superalloys, 1980.","10.11961/mater0203.MGI.20171221.ds.0001","尹海清","摘录","邓正华","2018-01-08","4h","847℃","16h","760℃","Waspaloy",,,,,,,,,,,,,"1150℃","1093℃",,,,
"ObjectId(""5b4d9edee6b1a815d464fa4c"")","1.35","0.004","0.031wt.%","12.4","19.4",,"4.05",,"balance",,,,,"3.07",,,"0.06","107.706h",,,"4h","1010℃","24h","1190℃","",,,"293Mpa","816℃","Maurer G E, Jackman L A, Domingue J A. ROLE OF COBALT IN WASPALOY[J]. Superalloys, 1980.","10.11961/mater0203.MGI.20171221.ds.0001","尹海清","摘录","邓正华","2018-01-08","4h","847℃","16h","760℃","Waspaloy",,,,,,,,,,,,,"1150℃","1093℃",,,,
"ObjectId(""5b4d9ee3e6b1a815d464fa4e"")","1.33","0.003","0.036wt.%","8.1","19.3",,"3.99",,"balance",,,,,"3.01",,,"0.06","78.4445h",,,"4h","1010℃","24h","1190℃","",,,"293Mpa","816℃","Maurer G E, Jackman L A, Domingue J A. ROLE OF COBALT IN WASPALOY[J]. Superalloys, 1980.","10.11961/mater0203.MGI.20171221.ds.0001","尹海清","摘录","邓正华","2018-01-08","4h","847℃","16h","760℃","Waspaloy",,,,,,,,,,,,,"1150℃","1093℃",,,,
"ObjectId(""5b4d9f3be6b1a815d464fa6e"")","1.35","0.004","0.031wt.%","12.4","19.4",,"4.05",,"balance",,,,,"3.07",,,"0.06","71.9653h",,,"4h","1010℃","24h","1190℃","",,,"551Mpa","732℃","Maurer G E, Jackman L A, Domingue J A. ROLE OF COBALT IN WASPALOY[J]. Superalloys, 1980.","10.11961/mater0203.MGI.20171221.ds.0001","尹海清","摘录","邓正华","2018-01-08","4h","847℃","16h","760℃","Waspaloy",,,,,,,,,,,,,"1150℃","1093℃",,,,
"ObjectId(""5b4d9f40e6b1a815d464fa70"")","1.42","0.003","0.027wt.%","13.1","19.7",,"4.04",,"balance",,,,,"3.09",,,"0.06","38.4853h",,,"4h","1010℃","24h","1190℃","",,,"551Mpa","732℃","Maurer G E, Jackman L A, Domingue J A. ROLE OF COBALT IN WASPALOY[J]. Superalloys, 1980.","10.11961/mater0203.MGI.20171221.ds.0001","尹海清","摘录","邓正华","2018-01-08","4h","847℃","16h","760℃","Waspaloy",,,,,,,,,,,,,"1150℃","1093℃",,,,
"ObjectId(""5b4d9f4ae6b1a815d464fa74"")","1.37","0.001","0.026wt.%","3.5","19.6",,"3.93",,"balance",,,,,"3",,,"0.06","24.1845h",,,"4h","1010℃","24h","1190℃","",,,"551Mpa","732℃","Maurer G E, Jackman L A, Domingue J A. ROLE OF COBALT IN WASPALOY[J]. Superalloys, 1980.","10.11961/mater0203.MGI.20171221.ds.0001","尹海清","摘录","邓正华","2018-01-08","4h","847℃","16h","760℃","Waspaloy",,,,,,,,,,,,,"1150℃","1093℃",,,,
"ObjectId(""5b4d9f4fe6b1a815d464fa76"")","1.37","0.001","0.028wt.%","0.01","19.5",,"3.9",,"balance",,,,,"3.02",,,"0.06","14.9681h",,,"4h","1010℃","24h","1190℃","",,,"551Mpa","732℃","Maurer G E, Jackman L A, Domingue J A. ROLE OF COBALT IN WASPALOY[J]. Superalloys, 1980.","10.11961/mater0203.MGI.20171221.ds.0001","尹海清","摘录","邓正华","2018-01-08","4h","847℃","16h","760℃","Waspaloy",,,,,,,,,,,,,"1150℃","1093℃",,,,
"ObjectId(""5b4d9f54e6b1a815d464fa78"")","1.37","0.001","0.028wt.%","0.01","19.5",,"3.9",,"balance",,,,,"3.02",,,"0.06","18.8435h",,,"4h","1010℃","24h","1190℃","",,,"551Mpa","732℃","Maurer G E, Jackman L A, Domingue J A. ROLE OF COBALT IN WASPALOY[J]. Superalloys, 1980.","10.11961/mater0203.MGI.20171221.ds.0001","尹海清","摘录","邓正华","2018-01-08","4h","847℃","16h","760℃","Waspaloy",,,,,,,,,,,,,"1150℃","1093℃",,,,
"ObjectId(""5b4d9f58e6b1a815d464fa7a"")","1.32","0.003","0.035wt.%","10","19.4",,"4.02",,"balance",,,,,"3.05",,,"0.06","59.1813h",,,"4h","1010℃","24h","1190℃","",,,"551Mpa","732℃","Maurer G E, Jackman L A, Domingue J A. ROLE OF COBALT IN WASPALOY[J]. Superalloys, 1980.","10.11961/mater0203.MGI.20171221.ds.0001","尹海清","摘录","邓正华","2018-01-08","4h","847℃","16h","760℃","Waspaloy",,,,,,,,,,,,,"1150℃","1093℃",,,,
"ObjectId(""5b4d9f5de6b1a815d464fa7c"")","1.37","0.001","0.026wt.%","3.5","19.6",,"3.93",,"balance",,,,,"3",,,"0.06","21.1389h",,,"4h","1010℃","24h","1190℃","",,,"551Mpa","732℃","Maurer G E, Jackman L A, Domingue J A. ROLE OF COBALT IN WASPALOY[J]. Superalloys, 1980.","10.11961/mater0203.MGI.20171221.ds.0001","尹海清","摘录","邓正华","2018-01-08","4h","847℃","16h","760℃","Waspaloy",,,,,,,,,,,,,"1150℃","1093℃",,,,
"ObjectId(""5b4d9f62e6b1a815d464fa7e"")","1.37","0.002","0.025wt.%","7.8","19.6",,"3.99",,"balance",,,,,"3.04",,,"0.06","38.1049h",,,"4h","1010℃","24h","1190℃","",,,"551Mpa","732℃","Maurer G E, Jackman L A, Domingue J A. ROLE OF COBALT IN WASPALOY[J]. Superalloys, 1980.","10.11961/mater0203.MGI.20171221.ds.0001","尹海清","摘录","邓正华","2018-01-08","4h","847℃","16h","760℃","Waspaloy",,,,,,,,,,,,,"1150℃","1093℃",,,,
"ObjectId(""5b4d9f67e6b1a815d464fa80"")","1.32","0.003","0.035wt.%","10","19.4",,"4.02",,"balance",,,,,"3.05",,,"0.06","48.9399h",,,"4h","1010℃","24h","1190℃","",,,"551Mpa","732℃","Maurer G E, Jackman L A, Domingue J A. ROLE OF COBALT IN WASPALOY[J]. Superalloys, 1980.","10.11961/mater0203.MGI.20171221.ds.0001","尹海清","摘录","邓正华","2018-01-08","4h","847℃","16h","760℃","Waspaloy",,,,,,,,,,,,,"1150℃","1093℃",,,,
"ObjectId(""5b4d9f6ce6b1a815d464fa82"")","1.37","0.002","0.025wt.%","7.8","19.6",,"3.99",,"balance",,,,,"3.04",,,"0.06","35.3362h",,,"4h","1010℃","24h","1190℃","",,,"551Mpa","732℃","Maurer G E, Jackman L A, Domingue J A. ROLE OF COBALT IN WASPALOY[J]. Superalloys, 1980.","10.11961/mater0203.MGI.20171221.ds.0001","尹海清","摘录","邓正华","2018-01-08","4h","847℃","16h","760℃","Waspaloy",,,,,,,,,,,,,"1150℃","1093℃",,,,
"ObjectId(""5b4d9f71e6b1a815d464fa84"")","1.42","0.003","0.027wt.%","13.1","19.7",,"4.04",,"balance",,,,,"3.09",,,"0.06","50.9412h",,,"4h","1010℃","24h","1190℃","",,,"551Mpa","732℃","Maurer G E, Jackman L A, Domingue J A. ROLE OF COBALT IN WASPALOY[J]. Superalloys, 1980.","10.11961/mater0203.MGI.20171221.ds.0001","尹海清","摘录","邓正华","2018-01-08","4h","847℃","16h","760℃","Waspaloy",,,,,,,,,,,,,"1150℃","1093℃",,,,
"ObjectId(""5b4d9f76e6b1a815d464fa86"")","1.35","0.004","0.031wt.%","12.4","19.4",,"4.05",,"balance",,,,,"3.07",,,"0.06","67.5369h",,,"4h","1010℃","24h","1190℃","",,,"551Mpa","732℃","Maurer G E, Jackman L A, Domingue J A. ROLE OF COBALT IN WASPALOY[J]. Superalloys, 1980.","10.11961/mater0203.MGI.20171221.ds.0001","尹海清","摘录","邓正华","2018-01-08","4h","847℃","16h","760℃","Waspaloy",,,,,,,,,,,,,"1150℃","1093℃",,,,
"ObjectId(""5b4d9f7be6b1a815d464fa88"")","1.35","0.004","0.036wt.%","13.2","19.4",,"4.05",,"balance",,,,,"3.07",,,"0.06","65.8891h",,,"4h","1010℃","24h","1190℃","",,,"551Mpa","732℃","Maurer G E, Jackman L A, Domingue J A. ROLE OF COBALT IN WASPALOY[J]. Superalloys, 1980.","10.11961/mater0203.MGI.20171221.ds.0001","尹海清","摘录","邓正华","2018-01-08","4h","847℃","16h","760℃","Waspaloy",,,,,,,,,,,,,"1150℃","1093℃",,,,
"ObjectId(""5b4d9f80e6b1a815d464fa8a"")","1.35","0.004","0.036wt.%","13.2","19.4",,"4.05",,"balance",,,,,"3.07",,,"0.06","72.8106h",,,"4h","1010℃","24h","1190℃","",,,"551Mpa","732℃","Maurer G E, Jackman L A, Domingue J A. ROLE OF COBALT IN WASPALOY[J]. Superalloys, 1980.","10.11961/mater0203.MGI.20171221.ds.0001","尹海清","摘录","邓正华","2018-01-08","4h","847℃","16h","760℃","Waspaloy",,,,,,,,,,,,,"1150℃","1093℃",,,,
"ObjectId(""5b4d9f8ae6b1a815d464fa8c"")","1.34","0.003","0.033wt.%","5.8","18.9",,"3.92",,"balance",,,,,"2.94",,,"0.06","61.8697h",,,"4h","1010℃","24h","1190℃","",,,"551Mpa","732℃","Maurer G E, Jackman L A, Domingue J A. ROLE OF COBALT IN WASPALOY[J]. Superalloys, 1980.","10.11961/mater0203.MGI.20171221.ds.0001","尹海清","摘录","邓正华","2018-01-08","4h","847℃","16h","760℃","Waspaloy",,,,,,,,,,,,,"1150℃","1093℃",,,,
"ObjectId(""5b4d9f8fe6b1a815d464fa8e"")","1.37","0.001","0.04wt.%","0.01","19.5",,"3.9",,"balance",,,,,"3.02",,,"0.06","17.1826h",,,"4h","1010℃","24h","1190℃","",,,"551Mpa","732℃","Maurer G E, Jackman L A, Domingue J A. ROLE OF COBALT IN WASPALOY[J]. Superalloys, 1980.","10.11961/mater0203.MGI.20171221.ds.0001","尹海清","摘录","邓正华","2018-01-08","4h","847℃","16h","760℃","Waspaloy",,,,,,,,,,,,,"1150℃","1093℃",,,,
"ObjectId(""5b4d9f96e6b1a815d464fa90"")","1.33","0.003","0.036wt.%","8.1","19.3",,"3.99",,"balance",,,,,"3.01",,,"0.06","45.3014h",,,"4h","1010℃","24h","1190℃","",,,"551Mpa","732℃","Maurer G E, Jackman L A, Domingue J A. ROLE OF COBALT IN WASPALOY[J]. Superalloys, 1980.","10.11961/mater0203.MGI.20171221.ds.0001","尹海清","摘录","邓正华","2018-01-08","4h","847℃","16h","760℃","Waspaloy",,,,,,,,,,,,,"1150℃","1093℃",,,,
"ObjectId(""5b4d9f9be6b1a815d464fa92"")","1.34","0.001","0.035wt.%","1.3","19.2",,"3.95",,"balance",,,,,"3.01",,,"0.06","29.4028h",,,"4h","1010℃","24h","1190℃","",,,"551Mpa","732℃","Maurer G E, Jackman L A, Domingue J A. ROLE OF COBALT IN WASPALOY[J]. Superalloys, 1980.","10.11961/mater0203.MGI.20171221.ds.0001","尹海清","摘录","邓正华","2018-01-08","4h","847℃","16h","760℃","Waspaloy",,,,,,,,,,,,,"1150℃","1093℃",,,,
"ObjectId(""5b4d9fafe6b1a815d464fa9a"")","1.37","0.001","0.04wt.%","0.01","19.5",,"3.9",,"balance",,,,,"3.02",,,"0.06","8.60143h",,,"4h","1010℃","24h","1190℃","",,,"551Mpa","732℃","Maurer G E, Jackman L A, Domingue J A. ROLE OF COBALT IN WASPALOY[J]. Superalloys, 1980.","10.11961/mater0203.MGI.20171221.ds.0001","尹海清","摘录","邓正华","2018-01-08","4h","847℃","16h","760℃","Waspaloy",,,,,,,,,,,,,"1150℃","1093℃",,,,
"ObjectId(""5b4d9fb3e6b1a815d464fa9c"")","1.33","0.003","0.036wt.%","8.1","19.3",,"3.99",,"balance",,,,,"3.01",,,"0.06","54.713h",,,"4h","1010℃","24h","1190℃","",,,"551Mpa","732℃","Maurer G E, Jackman L A, Domingue J A. ROLE OF COBALT IN WASPALOY[J]. Superalloys, 1980.","10.11961/mater0203.MGI.20171221.ds.0001","尹海清","摘录","邓正华","2018-01-08","4h","847℃","16h","760℃","Waspaloy",,,,,,,,,,,,,"1150℃","1093℃",,,,
"ObjectId(""5b4d9fb8e6b1a815d464fa9e"")","1.34","0.001","0.035wt.%","1.3","19.2",,"3.95",,"balance",,,,,"3.01",,,"0.06","24.144h",,,"4h","1010℃","24h","1190℃","",,,"551Mpa","732℃","Maurer G E, Jackman L A, Domingue J A. ROLE OF COBALT IN WASPALOY[J]. Superalloys, 1980.","10.11961/mater0203.MGI.20171221.ds.0001","尹海清","摘录","邓正华","2018-01-08","4h","847℃","16h","760℃","Waspaloy",,,,,,,,,,,,,"1150℃","1093℃",,,,
"ObjectId(""5b4d9fbde6b1a815d464faa0"")","1.36","0.001","0.038wt.%","3.6","19.5",,"3.93",,"balance",,,,,"3.02",,,"0.06","30.2738h",,,"4h","1010℃","24h","1190℃","",,,"551Mpa","732℃","Maurer G E, Jackman L A, Domingue J A. ROLE OF COBALT IN WASPALOY[J]. Superalloys, 1980.","10.11961/mater0203.MGI.20171221.ds.0001","尹海清","摘录","邓正华","2018-01-08","4h","847℃","16h","760℃","Waspaloy",,,,,,,,,,,,,"1150℃","1093℃",,,,
"ObjectId(""5b4d9fc2e6b1a815d464faa2"")","1.34","0.003","0.033wt.%","5.8","18.9",,"3.92",,"balance",,,,,"2.94",,,"0.06","31.6977h",,,"4h","1010℃","24h","1190℃","",,,"551Mpa","732℃","Maurer G E, Jackman L A, Domingue J A. ROLE OF COBALT IN WASPALOY[J]. Superalloys, 1980.","10.11961/mater0203.MGI.20171221.ds.0001","尹海清","摘录","邓正华","2018-01-08","4h","847℃","16h","760℃","Waspaloy",,,,,,,,,,,,,"1150℃","1093℃",,,,
"ObjectId(""5b4d9fc7e6b1a815d464faa4"")","1.36","0.001","0.038wt.%","3.6","19.5",,"3.93",,"balance",,,,,"3.02",,,"0.06","27.505h",,,"4h","1010℃","24h","1190℃","",,,"551Mpa","732℃","Maurer G E, Jackman L A, Domingue J A. ROLE OF COBALT IN WASPALOY[J]. Superalloys, 1980.","10.11961/mater0203.MGI.20171221.ds.0001","尹海清","摘录","邓正华","2018-01-08","4h","847℃","16h","760℃","Waspaloy",,,,,,,,,,,,,"1150℃","1093℃",,,,
