Repository: wujunming1/superalloy-project

File: 高温合金汇报ppt/2018-9-28-第七次汇报/数据汇总/力学性能/mechanicproperty_tensilestrength.csv (part 2 of 6)
"/加工温度(4h于1080℃（1980℉）","/加工温度(4h于1110℃（2030℉）","/油淬)，试样盘尺寸","/油淬与时效)，试样盘尺寸","/空冷)，试样盘尺寸","_id","Al","B","C","Cb","Co","Cr","Fe","Hf","Mn","Mo","N","Nb","Nb+Ta","Ni","Re","Ru","Si","Ta","Ti","W","Zr","一次时效/温度","一次时效及空冷/时间","二次时效/温度","二次时效及空冷/时间","冷却/油冷温度","冷却/盐浴温度","冷却/空冷","力学性能/屈服强度","力学性能/极限拉伸强度","力学性能/纵向延伸率","单峰晶粒分布热处理/MA","双峰晶粒分布热处理/DB","固溶/固溶温度","固溶/试样厚度","固溶处理油淬/时间","固溶处理油淬/温度","固溶（油浴）/温度","固溶（盐浴）/温度","固溶（空冷）/温度","均匀化处理/时间","均匀化处理/温度","备注","应力破裂测试/温度","拉伸/温度","拉伸实验/温度","拉伸测试/ 温度","拉伸测试/气氛","拉伸测试/气氛压强","拉伸测试/温度","摘录出处","数据DOI","数据审核者","数据来源方式","数据生产者","数据采集时间","时效/时效时间","时效/时效温度","时效1/时效时间","时效1/时效温度","时效2/时效时间","时效2/时效温度","时效处理/时间","时效处理/温度","时效处理空冷/时间","时效处理空冷/温度","最小量热等静压制的/试验温度","材料牌号","标准热处理后油淬/时间","烧结/温度","热处理/固溶温度","热处理/温度","热处理与测试/保温时间(第一步)","热处理与测试/保温时间(第二步)","热处理与测试/冷却方式(第一步)","热处理与测试/冷却方式(第二步)","热处理与测试/测试温度","热处理与测试/温度(第一步)","热处理与测试/温度(第二步)","热处理后空冷/时间","热处理工艺/加热时间","热处理工艺/加热温度","热等静压/压力","热等静压/压强","热等静压/时间","热等静压/温度","热等静压/直径","热等静压制和挤压的/试验温度","热等静压制和锻造的/试验温度","热等静压制的/试验温度","热等静压制的（a）/试验温度","焊前热处理/时间","焊前热处理/温度","第1步热处理/时间","第1步热处理/温度","第2步热处理/冷却速率","第2步热处理/时间","第2步热处理/温度","第2步热处理/空冷","第3步热处理/时间","第3步热处理/温度","第4步热处理/时间","第4步热处理/温度","第一次热处理/温度","第一次热处理后炉冷/时间","第一次轧制/温度","第二次热处理/升温速率","第二次热处理/温度","第二次热处理后空冷/时间","第二次轧制/温度","等温锻造/变形量","等温锻造/温度","锻造/试样厚度","锻造/锻造厚度减少量","锻造和锻轧的/试验温度","锻造（油冷）/锻造温度","锻造（空冷）/锻造温度"
,,,,,"ObjectId(""5b4cb53ce6b1a819a85d6193"")","0.45",,,,"0.29","17.98","Balance",,,"2.91",,,"5.30","52.70wt.%",,,,,"0.98",,,,,,,,,,,"25.4054Mpa",,,,,,,,,,,,,"",,,,,,,"494.643℃","Ruiz C, Obabueki A, Gillespie K. Evaluation of the Microstructure and Mechanical Properties of Delta Processed Alloy 718[C]// Superalloys. 1992:33-42.","10.11961/mater0203.MGI.20171221.ds.0034","张瑞杰","摘录","黄淋","2018-01-09",,,,,,,,,,,,"IN718",,,,,,,,,,,,,,,,,,,,,,,,,,,,,,,,,,,,"1325oF","8h",,"100oF","1150oF","8h",,,,,,,,
,,,,,"ObjectId(""5b4cb541e6b1a819a85d6195"")","0.45",,,,"0.29","17.98","Balance",,,"2.91",,,"5.30","52.70wt.%",,,,,"0.98",,,,,,,,,,,"25.9459Mpa",,,,,,,,,,,,,"",,,,,,,"422.834℃","Ruiz C, Obabueki A, Gillespie K. Evaluation of the Microstructure and Mechanical Properties of Delta Processed Alloy 718[C]// Superalloys. 1992:33-42.","10.11961/mater0203.MGI.20171221.ds.0034","张瑞杰","摘录","黄淋","2018-01-09",,,,,,,,,,,,"IN718",,,,,,,,,,,,,,,,,,,,,,,,,,,,,,,,,,,,"1325oF","8h",,"100oF","1150oF","8h",,,,,,,,
,,,,,"ObjectId(""5b4cb546e6b1a819a85d6197"")","0.45",,,,"0.29","17.98","Balance",,,"2.91",,,"5.30","52.70wt.%",,,,,"0.98",,,,,,,,,,,"26.1486Mpa",,,,,,,,,,,,,"",,,,,,,"396.986℃","Ruiz C, Obabueki A, Gillespie K. Evaluation of the Microstructure and Mechanical Properties of Delta Processed Alloy 718[C]// Superalloys. 1992:33-42.","10.11961/mater0203.MGI.20171221.ds.0034","张瑞杰","摘录","黄淋","2018-01-09",,,,,,,,,,,,"IN718",,,,,,,,,,,,,,,,,,,,,,,,,,,,,,,,,,,,"1325oF","8h",,"100oF","1150oF","8h",,,,,,,,
,,,,,"ObjectId(""5b4cb54be6b1a819a85d6199"")","0.45",,,,"0.29","17.98","Balance",,,"2.91",,,"5.30","52.70wt.%",,,,,"0.98",,,,,,,,,,,"26.2162Mpa",,,,,,,,,,,,,"",,,,,,,"376.847℃","Ruiz C, Obabueki A, Gillespie K. Evaluation of the Microstructure and Mechanical Properties of Delta Processed Alloy 718[C]// Superalloys. 1992:33-42.","10.11961/mater0203.MGI.20171221.ds.0034","张瑞杰","摘录","黄淋","2018-01-09",,,,,,,,,,,,"IN718",,,,,,,,,,,,,,,,,,,,,,,,,,,,,,,,,,,,"1325oF","8h",,"100oF","1150oF","8h",,,,,,,,
,,,,,"ObjectId(""5b4cb54fe6b1a819a85d619b"")","0.45",,,,"0.29","17.98","Balance",,,"2.91",,,"5.30","52.70wt.%",,,,,"0.98",,,,,,,,,,,"25.2027Mpa",,,,,,,,,,,,,"",,,,,,,"508.968℃","Ruiz C, Obabueki A, Gillespie K. Evaluation of the Microstructure and Mechanical Properties of Delta Processed Alloy 718[C]// Superalloys. 1992:33-42.","10.11961/mater0203.MGI.20171221.ds.0034","张瑞杰","摘录","黄淋","2018-01-09",,,,,,,,,,,,"IN718",,,,,,,,,,,,,,,,,,,,,,,,,,,,,,,,,,,,"1325oF","8h",,"100oF","1150oF","8h",,,,,,,,
,,,,,"ObjectId(""5b4cb554e6b1a819a85d619d"")","0.45",,,,"0.29","17.98","Balance",,,"2.91",,,"5.30","52.70wt.%",,,,,"0.98",,,,,,,,,,,"25.5405Mpa",,,,,,,,,,,,,"",,,,,,,"477.411℃","Ruiz C, Obabueki A, Gillespie K. Evaluation of the Microstructure and Mechanical Properties of Delta Processed Alloy 718[C]// Superalloys. 1992:33-42.","10.11961/mater0203.MGI.20171221.ds.0034","张瑞杰","摘录","黄淋","2018-01-09",,,,,,,,,,,,"IN718",,,,,,,,,,,,,,,,,,,,,,,,,,,,,,,,,,,,"1325oF","8h",,"100oF","1150oF","8h",,,,,,,,
,,,,,"ObjectId(""5b4cb559e6b1a819a85d619f"")","0.45",,,,"0.29","17.98","Balance",,,"2.91",,,"5.30","52.70wt.%",,,,,"0.98",,,,,,,,,,,"24.2568Mpa",,,,,,,,,,,,,"",,,,,,,"589.263℃","Ruiz C, Obabueki A, Gillespie K. Evaluation of the Microstructure and Mechanical Properties of Delta Processed Alloy 718[C]// Superalloys. 1992:33-42.","10.11961/mater0203.MGI.20171221.ds.0034","张瑞杰","摘录","黄淋","2018-01-09",,,,,,,,,,,,"IN718",,,,,,,,,,,,,,,,,,,,,,,,,,,,,,,,,,,,"1325oF","8h",,"100oF","1150oF","8h",,,,,,,,
,,,,,"ObjectId(""5b4cb55ee6b1a819a85d61a1"")","0.45",,,,"0.29","17.98","Balance",,,"2.91",,,"5.30","52.70wt.%",,,,,"0.98",,,,,,,,,,,"24.7297Mpa",,,,,,,,,,,,,"",,,,,,,"560.638℃","Ruiz C, Obabueki A, Gillespie K. Evaluation of the Microstructure and Mechanical Properties of Delta Processed Alloy 718[C]// Superalloys. 1992:33-42.","10.11961/mater0203.MGI.20171221.ds.0034","张瑞杰","摘录","黄淋","2018-01-09",,,,,,,,,,,,"IN718",,,,,,,,,,,,,,,,,,,,,,,,,,,,,,,,,,,,"1325oF","8h",,"100oF","1150oF","8h",,,,,,,,
,,,,,"ObjectId(""5b4cb563e6b1a819a85d61a3"")","0.45",,,,"0.29","17.98","Balance",,,"2.91",,,"5.30","52.70wt.%",,,,,"0.98",,,,,,,,,,,"24.9324Mpa",,,,,,,,,,,,,"",,,,,,,"543.432℃","Ruiz C, Obabueki A, Gillespie K. Evaluation of the Microstructure and Mechanical Properties of Delta Processed Alloy 718[C]// Superalloys. 1992:33-42.","10.11961/mater0203.MGI.20171221.ds.0034","张瑞杰","摘录","黄淋","2018-01-09",,,,,,,,,,,,"IN718",,,,,,,,,,,,,,,,,,,,,,,,,,,,,,,,,,,,"1325oF","8h",,"100oF","1150oF","8h",,,,,,,,
,,,,,"ObjectId(""5b4cb568e6b1a819a85d61a5"")","0.45",,,,"0.29","17.98","Balance",,,"2.91",,,"5.30","52.70wt.%",,,,,"0.98",,,,,,,,,,,"24.0541Mpa",,,,,,,,,,,,,"",,,,,,,"609.35℃","Ruiz C, Obabueki A, Gillespie K. Evaluation of the Microstructure and Mechanical Properties of Delta Processed Alloy 718[C]// Superalloys. 1992:33-42.","10.11961/mater0203.MGI.20171221.ds.0034","张瑞杰","摘录","黄淋","2018-01-09",,,,,,,,,,,,"IN718",,,,,,,,,,,,,,,,,,,,,,,,,,,,,,,,,,,,"1325oF","8h",,"100oF","1150oF","8h",,,,,,,,
,,,,,"ObjectId(""5b4cb56de6b1a819a85d61a7"")","0.45",,,,"0.29","17.98","Balance",,,"2.91",,,"5.30","52.70wt.%",,,,,"0.98",,,,,,,,,,,"25.9459Mpa",,,,,,,,,,,,,"",,,,,,,"440.118℃","Ruiz C, Obabueki A, Gillespie K. Evaluation of the Microstructure and Mechanical Properties of Delta Processed Alloy 718[C]// Superalloys. 1992:33-42.","10.11961/mater0203.MGI.20171221.ds.0034","张瑞杰","摘录","黄淋","2018-01-09",,,,,,,,,,,,"IN718",,,,,,,,,,,,,,,,,,,,,,,,,,,,,,,,,,,,"1325oF","8h",,"100oF","1150oF","8h",,,,,,,,
,,,,,"ObjectId(""5b4cb572e6b1a819a85d61a9"")","0.45",,,,"0.29","17.98","Balance",,,"2.91",,,"5.30","52.70wt.%",,,,,"0.98",,,,,,,,,,,"25.0676Mpa",,,,,,,,,,,,,"",,,,,,,"529.081℃","Ruiz C, Obabueki A, Gillespie K. Evaluation of the Microstructure and Mechanical Properties of Delta Processed Alloy 718[C]// Superalloys. 1992:33-42.","10.11961/mater0203.MGI.20171221.ds.0034","张瑞杰","摘录","黄淋","2018-01-09",,,,,,,,,,,,"IN718",,,,,,,,,,,,,,,,,,,,,,,,,,,,,,,,,,,,"1325oF","8h",,"100oF","1150oF","8h",,,,,,,,
,,,,,"ObjectId(""5b4cb577e6b1a819a85d61ab"")","0.45",,,,"0.29","17.98","Balance",,,"2.91",,,"5.30","52.70wt.%",,,,,"0.98",,,,,,,,,,,"24.4595Mpa",,,,,,,,,,,,,"",,,,,,,"577.819℃","Ruiz C, Obabueki A, Gillespie K. Evaluation of the Microstructure and Mechanical Properties of Delta Processed Alloy 718[C]// Superalloys. 1992:33-42.","10.11961/mater0203.MGI.20171221.ds.0034","张瑞杰","摘录","黄淋","2018-01-09",,,,,,,,,,,,"IN718",,,,,,,,,,,,,,,,,,,,,,,,,,,,,,,,,,,,"1325oF","8h",,"100oF","1150oF","8h",,,,,,,,
,,,,,"ObjectId(""5b4cb57ce6b1a819a85d61ad"")","0.45",,,,"0.29","17.98","Balance",,,"2.91",,,"5.30","52.70wt.%",,,,,"0.98",,,,,,,,,,,"25.7432Mpa",,,,,,,,,,,,,"",,,,,,,"457.324℃","Ruiz C, Obabueki A, Gillespie K. Evaluation of the Microstructure and Mechanical Properties of Delta Processed Alloy 718[C]// Superalloys. 1992:33-42.","10.11961/mater0203.MGI.20171221.ds.0034","张瑞杰","摘录","黄淋","2018-01-09",,,,,,,,,,,,"IN718",,,,,,,,,,,,,,,,,,,,,,,,,,,,,,,,,,,,"1325oF","8h",,"100oF","1150oF","8h",,,,,,,,
,,,,,"ObjectId(""5b4cb581e6b1a819a85d61af"")","0.45",,,,"0.29","17.98","Balance",,,"2.91",,,"5.30","52.70wt.%",,,,,"0.98",,,,,,,,,,,"26.0135Mpa",,,,,,,,,,,,,"",,,,,,,"411.337℃","Ruiz C, Obabueki A, Gillespie K. Evaluation of the Microstructure and Mechanical Properties of Delta Processed Alloy 718[C]// Superalloys. 1992:33-42.","10.11961/mater0203.MGI.20171221.ds.0034","张瑞杰","摘录","黄淋","2018-01-09",,,,,,,,,,,,"IN718",,,,,,,,,,,,,,,,,,,,,,,,,,,,,,,,,,,,"1325oF","8h",,"100oF","1150oF","8h",,,,,,,,
,,,,,"ObjectId(""5b4cb58ae6b1a819a85d61b1"")","0.45",,,,"0.29","17.98","Balance",,,"2.91",,,"5.30","52.70wt.%",,,,,"0.98",,,,,,,,,,,"27.1622Mpa",,,,,,,,,,,,,"",,,,,,,"241.82℃","Ruiz C, Obabueki A, Gillespie K. Evaluation of the Microstructure and Mechanical Properties of Delta Processed Alloy 718[C]// Superalloys. 1992:33-42.","10.11961/mater0203.MGI.20171221.ds.0034","张瑞杰","摘录","黄淋","2018-01-09",,,,,,,,,,,,"IN718",,,,,,,,,,,,,,,,,,,,,,,,,,,,,,,,,,,,"1325oF","8h",,"100oF","1150oF","8h",,,,,,,,
,,,,,"ObjectId(""5b4cb58fe6b1a819a85d61b3"")","0.45",,,,"0.29","17.98","Balance",,,"2.91",,,"5.30","52.70wt.%",,,,,"0.98",,,,,,,,,,,"26.7568Mpa",,,,,,,,,,,,,"",,,,,,,"293.516℃","Ruiz C, Obabueki A, Gillespie K. Evaluation of the Microstructure and Mechanical Properties of Delta Processed Alloy 718[C]// Superalloys. 1992:33-42.","10.11961/mater0203.MGI.20171221.ds.0034","张瑞杰","摘录","黄淋","2018-01-09",,,,,,,,,,,,"IN718",,,,,,,,,,,,,,,,,,,,,,,,,,,,,,,,,,,,"1325oF","8h",,"100oF","1150oF","8h",,,,,,,,
,,,,,"ObjectId(""5b4cb595e6b1a819a85d61b5"")","0.45",,,,"0.29","17.98","Balance",,,"2.91",,,"5.30","52.70wt.%",,,,,"0.98",,,,,,,,,,,"28.1081Mpa",,,,,,,,,,,,,"",,,,,,,"115.434℃","Ruiz C, Obabueki A, Gillespie K. Evaluation of the Microstructure and Mechanical Properties of Delta Processed Alloy 718[C]// Superalloys. 1992:33-42.","10.11961/mater0203.MGI.20171221.ds.0034","张瑞杰","摘录","黄淋","2018-01-09",,,,,,,,,,,,"IN718",,,,,,,,,,,,,,,,,,,,,,,,,,,,,,,,,,,,"1325oF","8h",,"100oF","1150oF","8h",,,,,,,,
,,,,,"ObjectId(""5b4cb599e6b1a819a85d61b7"")","0.45",,,,"0.29","17.98","Balance",,,"2.91",,,"5.30","52.70wt.%",,,,,"0.98",,,,,,,,,,,"29.1216Mpa",,,,,,,,,,,,,"",,,,,,,"23.6422℃","Ruiz C, Obabueki A, Gillespie K. Evaluation of the Microstructure and Mechanical Properties of Delta Processed Alloy 718[C]// Superalloys. 1992:33-42.","10.11961/mater0203.MGI.20171221.ds.0034","张瑞杰","摘录","黄淋","2018-01-09",,,,,,,,,,,,"IN718",,,,,,,,,,,,,,,,,,,,,,,,,,,,,,,,,,,,"1325oF","8h",,"100oF","1150oF","8h",,,,,,,,
,,,,,"ObjectId(""5b4cb59ee6b1a819a85d61b9"")","0.45",,,,"0.29","17.98","Balance",,,"2.91",,,"5.30","52.70wt.%",,,,,"0.98",,,,,,,,,,,"28.2432Mpa",,,,,,,,,,,,,"",,,,,,,"95.3212℃","Ruiz C, Obabueki A, Gillespie K. Evaluation of the Microstructure and Mechanical Properties of Delta Processed Alloy 718[C]// Superalloys. 1992:33-42.","10.11961/mater0203.MGI.20171221.ds.0034","张瑞杰","摘录","黄淋","2018-01-09",,,,,,,,,,,,"IN718",,,,,,,,,,,,,,,,,,,,,,,,,,,,,,,,,,,,"1325oF","8h",,"100oF","1150oF","8h",,,,,,,,
,,,,,"ObjectId(""5b4cb5a3e6b1a819a85d61bb"")","0.45",,,,"0.29","17.98","Balance",,,"2.91",,,"5.30","52.70wt.%",,,,,"0.98",,,,,,,,,,,"27.7027Mpa",,,,,,,,,,,,,"",,,,,,,"161.369℃","Ruiz C, Obabueki A, Gillespie K. Evaluation of the Microstructure and Mechanical Properties of Delta Processed Alloy 718[C]// Superalloys. 1992:33-42.","10.11961/mater0203.MGI.20171221.ds.0034","张瑞杰","摘录","黄淋","2018-01-09",,,,,,,,,,,,"IN718",,,,,,,,,,,,,,,,,,,,,,,,,,,,,,,,,,,,"1325oF","8h",,"100oF","1150oF","8h",,,,,,,,
,,,,,"ObjectId(""5b4cb5a8e6b1a819a85d61bd"")","0.45",,,,"0.29","17.98","Balance",,,"2.91",,,"5.30","52.70wt.%",,,,,"0.98",,,,,,,,,,,"27.2973Mpa",,,,,,,,,,,,,"",,,,,,,"218.826℃","Ruiz C, Obabueki A, Gillespie K. Evaluation of the Microstructure and Mechanical Properties of Delta Processed Alloy 718[C]// Superalloys. 1992:33-42.","10.11961/mater0203.MGI.20171221.ds.0034","张瑞杰","摘录","黄淋","2018-01-09",,,,,,,,,,,,"IN718",,,,,,,,,,,,,,,,,,,,,,,,,,,,,,,,,,,,"1325oF","8h",,"100oF","1150oF","8h",,,,,,,,
,,,,,"ObjectId(""5b4cb5ade6b1a819a85d61bf"")","0.45",,,,"0.29","17.98","Balance",,,"2.91",,,"5.30","52.70wt.%",,,,,"0.98",,,,,,,,,,,"28.5811Mpa",,,,,,,,,,,,,"",,,,,,,"72.4057℃","Ruiz C, Obabueki A, Gillespie K. Evaluation of the Microstructure and Mechanical Properties of Delta Processed Alloy 718[C]// Superalloys. 1992:33-42.","10.11961/mater0203.MGI.20171221.ds.0034","张瑞杰","摘录","黄淋","2018-01-09",,,,,,,,,,,,"IN718",,,,,,,,,,,,,,,,,,,,,,,,,,,,,,,,,,,,"1325oF","8h",,"100oF","1150oF","8h",,,,,,,,
,,,,,"ObjectId(""5b4cb5b2e6b1a819a85d61c1"")","0.45",,,,"0.29","17.98","Balance",,,"2.91",,,"5.30","52.70wt.%",,,,,"0.98",,,,,,,,,,,"27.9054Mpa",,,,,,,,,,,,,"",,,,,,,"138.401℃","Ruiz C, Obabueki A, Gillespie K. Evaluation of the Microstructure and Mechanical Properties of Delta Processed Alloy 718[C]// Superalloys. 1992:33-42.","10.11961/mater0203.MGI.20171221.ds.0034","张瑞杰","摘录","黄淋","2018-01-09",,,,,,,,,,,,"IN718",,,,,,,,,,,,,,,,,,,,,,,,,,,,,,,,,,,,"1325oF","8h",,"100oF","1150oF","8h",,,,,,,,
,,,,,"ObjectId(""5b4cb5b6e6b1a819a85d61c3"")","0.45",,,,"0.29","17.98","Balance",,,"2.91",,,"5.30","52.70wt.%",,,,,"0.98",,,,,,,,,,,"26.9595Mpa",,,,,,,,,,,,,"",,,,,,,"267.668℃","Ruiz C, Obabueki A, Gillespie K. Evaluation of the Microstructure and Mechanical Properties of Delta Processed Alloy 718[C]// Superalloys. 1992:33-42.","10.11961/mater0203.MGI.20171221.ds.0034","张瑞杰","摘录","黄淋","2018-01-09",,,,,,,,,,,,"IN718",,,,,,,,,,,,,,,,,,,,,,,,,,,,,,,,,,,,"1325oF","8h",,"100oF","1150oF","8h",,,,,,,,
,,,,,"ObjectId(""5b4cb5bbe6b1a819a85d61c5"")","0.45",,,,"0.29","17.98","Balance",,,"2.91",,,"5.30","52.70wt.%",,,,,"0.98",,,,,,,,,,,"26.5541Mpa",,,,,,,,,,,,,"",,,,,,,"322.244℃","Ruiz C, Obabueki A, Gillespie K. Evaluation of the Microstructure and Mechanical Properties of Delta Processed Alloy 718[C]// Superalloys. 1992:33-42.","10.11961/mater0203.MGI.20171221.ds.0034","张瑞杰","摘录","黄淋","2018-01-09",,,,,,,,,,,,"IN718",,,,,,,,,,,,,,,,,,,,,,,,,,,,,,,,,,,,"1325oF","8h",,"100oF","1150oF","8h",,,,,,,,
,,,,,"ObjectId(""5b4cb5c0e6b1a819a85d61c7"")","0.45",,,,"0.29","17.98","Balance",,,"2.91",,,"5.30","52.70wt.%",,,,,"0.98",,,,,,,,,,,"27.5Mpa",,,,,,,,,,,,,"",,,,,,,"190.098℃","Ruiz C, Obabueki A, Gillespie K. Evaluation of the Microstructure and Mechanical Properties of Delta Processed Alloy 718[C]// Superalloys. 1992:33-42.","10.11961/mater0203.MGI.20171221.ds.0034","张瑞杰","摘录","黄淋","2018-01-09",,,,,,,,,,,,"IN718",,,,,,,,,,,,,,,,,,,,,,,,,,,,,,,,,,,,"1325oF","8h",,"100oF","1150oF","8h",,,,,,,,
,,,,,"ObjectId(""5b4cb5c5e6b1a819a85d61c9"")","0.45",,,,"0.29","17.98","Balance",,,"2.91",,,"5.30","52.70wt.%",,,,,"0.98",,,,,,,,,,,"28.7838Mpa",,,,,,,,,,,,,"",,,,,,,"52.319℃","Ruiz C, Obabueki A, Gillespie K. Evaluation of the Microstructure and Mechanical Properties of Delta Processed Alloy 718[C]// Superalloys. 1992:33-42.","10.11961/mater0203.MGI.20171221.ds.0034","张瑞杰","摘录","黄淋","2018-01-09",,,,,,,,,,,,"IN718",,,,,,,,,,,,,,,,,,,,,,,,,,,,,,,,,,,,"1325oF","8h",,"100oF","1150oF","8h",,,,,,,,
,,,,,"ObjectId(""5b4cb5cae6b1a819a85d61cb"")","0.45",,,,"0.29","17.98","Balance",,,"2.91",,,"5.30","52.70wt.%",,,,,"0.98",,,,,,,,,,,"26.4865Mpa",,,,,,,,,,,,,"",,,,,,,"342.383℃","Ruiz C, Obabueki A, Gillespie K. Evaluation of the Microstructure and Mechanical Properties of Delta Processed Alloy 718[C]// Superalloys. 1992:33-42.","10.11961/mater0203.MGI.20171221.ds.0034","张瑞杰","摘录","黄淋","2018-01-09",,,,,,,,,,,,"IN718",,,,,,,,,,,,,,,,,,,,,,,,,,,,,,,,,,,,"1325oF","8h",,"100oF","1150oF","8h",,,,,,,,
,,,,,"ObjectId(""5b4cb5cfe6b1a819a85d61cd"")","0.45",,,,"0.29","17.98","Balance",,,"2.91",,,"5.30","52.70wt.%",,,,,"0.98",,,,,,,,,,,"26.3514Mpa",,,,,,,,,,,,,"",,,,,,,"359.615℃","Ruiz C, Obabueki A, Gillespie K. Evaluation of the Microstructure and Mechanical Properties of Delta Processed Alloy 718[C]// Superalloys. 1992:33-42.","10.11961/mater0203.MGI.20171221.ds.0034","张瑞杰","摘录","黄淋","2018-01-09",,,,,,,,,,,,"IN718",,,,,,,,,,,,,,,,,,,,,,,,,,,,,,,,,,,,"1325oF","8h",,"100oF","1150oF","8h",,,,,,,,
,,,,,"ObjectId(""5b4cb5d9e6b1a819a85d61cf"")",,,,,,,,,,,,,,,,,,,,,,,,,,,,,,"28.0195Mpa",,,,,,,,,,,,,"",,,,,,,"589.828℃","Ruiz C, Obabueki A, Gillespie K. Evaluation of the Microstructure and Mechanical Properties of Delta Processed Alloy 718[C]// Superalloys. 1992:33-42.","10.11961/mater0203.MGI.20171221.ds.0034","张瑞杰","摘录","黄淋","2018-01-09",,,,,,,,,,,,"Super Waspaloy",,,,,,,,,,,,,,,,,,,,,,,,,,,,,,,,,,,,"1325oF","8h",,"100oF","1150oF","8h",,,,,,,,
,,,,,"ObjectId(""5b4cb5dee6b1a819a85d61d1"")",,,,,,,,,,,,,,,,,,,,,,,,,,,,,,"26.9293Mpa",,,,,,,,,,,,,"",,,,,,,"632.974℃","Ruiz C, Obabueki A, Gillespie K. Evaluation of the Microstructure and Mechanical Properties of Delta Processed Alloy 718[C]// Superalloys. 1992:33-42.","10.11961/mater0203.MGI.20171221.ds.0034","张瑞杰","摘录","黄淋","2018-01-09",,,,,,,,,,,,"Super Waspaloy",,,,,,,,,,,,,,,,,,,,,,,,,,,,,,,,,,,,"1325oF","8h",,"100oF","1150oF","8h",,,,,,,,
,,,,,"ObjectId(""5b4cb5e3e6b1a819a85d61d3"")",,,,,,,,,,,,,,,,,,,,,,,,,,,,,,"29.4616Mpa",,,,,,,,,,,,,"",,,,,,,"416.112℃","Ruiz C, Obabueki A, Gillespie K. Evaluation of the Microstructure and Mechanical Properties of Delta Processed Alloy 718[C]// Superalloys. 1992:33-42.","10.11961/mater0203.MGI.20171221.ds.0034","张瑞杰","摘录","黄淋","2018-01-09",,,,,,,,,,,,"Super Waspaloy",,,,,,,,,,,,,,,,,,,,,,,,,,,,,,,,,,,,"1325oF","8h",,"100oF","1150oF","8h",,,,,,,,
,,,,,"ObjectId(""5b4cb5e7e6b1a819a85d61d5"")",,,,,,,,,,,,,,,,,,,,,,,,,,,,,,"28.2935Mpa",,,,,,,,,,,,,"",,,,,,,"563.793℃","Ruiz C, Obabueki A, Gillespie K. Evaluation of the Microstructure and Mechanical Properties of Delta Processed Alloy 718[C]// Superalloys. 1992:33-42.","10.11961/mater0203.MGI.20171221.ds.0034","张瑞杰","摘录","黄淋","2018-01-09",,,,,,,,,,,,"Super Waspaloy",,,,,,,,,,,,,,,,,,,,,,,,,,,,,,,,,,,,"1325oF","8h",,"100oF","1150oF","8h",,,,,,,,
,,,,,"ObjectId(""5b4cb5ece6b1a819a85d61d7"")",,,,,,,,,,,,,,,,,,,,,,,,,,,,,,"28.4985Mpa",,,,,,,,,,,,,"",,,,,,,"549.349℃","Ruiz C, Obabueki A, Gillespie K. Evaluation of the Microstructure and Mechanical Properties of Delta Processed Alloy 718[C]// Superalloys. 1992:33-42.","10.11961/mater0203.MGI.20171221.ds.0034","张瑞杰","摘录","黄淋","2018-01-09",,,,,,,,,,,,"Super Waspaloy",,,,,,,,,,,,,,,,,,,,,,,,,,,,,,,,,,,,"1325oF","8h",,"100oF","1150oF","8h",,,,,,,,
,,,,,"ObjectId(""5b4cb5f1e6b1a819a85d61d9"")",,,,,,,,,,,,,,,,,,,,,,,,,,,,,,"29.6698Mpa",,,,,,,,,,,,,"",,,,,,,"369.72℃","Ruiz C, Obabueki A, Gillespie K. Evaluation of the Microstructure and Mechanical Properties of Delta Processed Alloy 718[C]// Superalloys. 1992:33-42.","10.11961/mater0203.MGI.20171221.ds.0034","张瑞杰","摘录","黄淋","2018-01-09",,,,,,,,,,,,"Super Waspaloy",,,,,,,,,,,,,,,,,,,,,,,,,,,,,,,,,,,,"1325oF","8h",,"100oF","1150oF","8h",,,,,,,,
,,,,,"ObjectId(""5b4cb5f6e6b1a819a85d61db"")",,,,,,,,,,,,,,,,,,,,,,,,,,,,,,"26.5209Mpa",,,,,,,,,,,,,"",,,,,,,"644.434℃","Ruiz C, Obabueki A, Gillespie K. Evaluation of the Microstructure and Mechanical Properties of Delta Processed Alloy 718[C]// Superalloys. 1992:33-42.","10.11961/mater0203.MGI.20171221.ds.0034","张瑞杰","摘录","黄淋","2018-01-09",,,,,,,,,,,,"Super Waspaloy",,,,,,,,,,,,,,,,,,,,,,,,,,,,,,,,,,,,"1325oF","8h",,"100oF","1150oF","8h",,,,,,,,
,,,,,"ObjectId(""5b4cb5fbe6b1a819a85d61dd"")",,,,,,,,,,,,,,,,,,,,,,,,,,,,,,"27.2022Mpa",,,,,,,,,,,,,"",,,,,,,"618.557℃","Ruiz C, Obabueki A, Gillespie K. Evaluation of the Microstructure and Mechanical Properties of Delta Processed Alloy 718[C]// Superalloys. 1992:33-42.","10.11961/mater0203.MGI.20171221.ds.0034","张瑞杰","摘录","黄淋","2018-01-09",,,,,,,,,,,,"Super Waspaloy",,,,,,,,,,,,,,,,,,,,,,,,,,,,,,,,,,,,"1325oF","8h",,"100oF","1150oF","8h",,,,,,,,
,,,,,"ObjectId(""5b4cb600e6b1a819a85d61df"")",,,,,,,,,,,,,,,,,,,,,,,,,,,,,,"28.9094Mpa",,,,,,,,,,,,,"",,,,,,,"511.749℃","Ruiz C, Obabueki A, Gillespie K. Evaluation of the Microstructure and Mechanical Properties of Delta Processed Alloy 718[C]// Superalloys. 1992:33-42.","10.11961/mater0203.MGI.20171221.ds.0034","张瑞杰","摘录","黄淋","2018-01-09",,,,,,,,,,,,"Super Waspaloy",,,,,,,,,,,,,,,,,,,,,,,,,,,,,,,,,,,,"1325oF","8h",,"100oF","1150oF","8h",,,,,,,,
,,,,,"ObjectId(""5b4cb604e6b1a819a85d61e1"")",,,,,,,,,,,,,,,,,,,,,,,,,,,,,,"29.3915Mpa",,,,,,,,,,,,,"",,,,,,,"439.322℃","Ruiz C, Obabueki A, Gillespie K. Evaluation of the Microstructure and Mechanical Properties of Delta Processed Alloy 718[C]// Superalloys. 1992:33-42.","10.11961/mater0203.MGI.20171221.ds.0034","张瑞杰","摘录","黄淋","2018-01-09",,,,,,,,,,,,"Super Waspaloy",,,,,,,,,,,,,,,,,,,,,,,,,,,,,,,,,,,,"1325oF","8h",,"100oF","1150oF","8h",,,,,,,,
,,,,,"ObjectId(""5b4cb609e6b1a819a85d61e3"")",,,,,,,,,,,,,,,,,,,,,,,,,,,,,,"29.5999Mpa",,,,,,,,,,,,,"",,,,,,,"390.025℃","Ruiz C, Obabueki A, Gillespie K. Evaluation of the Microstructure and Mechanical Properties of Delta Processed Alloy 718[C]// Superalloys. 1992:33-42.","10.11961/mater0203.MGI.20171221.ds.0034","张瑞杰","摘录","黄淋","2018-01-09",,,,,,,,,,,,"Super Waspaloy",,,,,,,,,,,,,,,,,,,,,,,,,,,,,,,,,,,,"1325oF","8h",,"100oF","1150oF","8h",,,,,,,,
,,,,,"ObjectId(""5b4cb60ee6b1a819a85d61e5"")",,,,,,,,,,,,,,,,,,,,,,,,,,,,,,"28.7719Mpa",,,,,,,,,,,,,"",,,,,,,"529.123℃","Ruiz C, Obabueki A, Gillespie K. Evaluation of the Microstructure and Mechanical Properties of Delta Processed Alloy 718[C]// Superalloys. 1992:33-42.","10.11961/mater0203.MGI.20171221.ds.0034","张瑞杰","摘录","黄淋","2018-01-09",,,,,,,,,,,,"Super Waspaloy",,,,,,,,,,,,,,,,,,,,,,,,,,,,,,,,,,,,"1325oF","8h",,"100oF","1150oF","8h",,,,,,,,
,,,,,"ObjectId(""5b4cb613e6b1a819a85d61e7"")",,,,,,,,,,,,,,,,,,,,,,,,,,,,,,"29.1859Mpa",,,,,,,,,,,,,"",,,,,,,"459.574℃","Ruiz C, Obabueki A, Gillespie K. Evaluation of the Microstructure and Mechanical Properties of Delta Processed Alloy 718[C]// Superalloys. 1992:33-42.","10.11961/mater0203.MGI.20171221.ds.0034","张瑞杰","摘录","黄淋","2018-01-09",,,,,,,,,,,,"Super Waspaloy",,,,,,,,,,,,,,,,,,,,,,,,,,,,,,,,,,,,"1325oF","8h",,"100oF","1150oF","8h",,,,,,,,
,,,,,"ObjectId(""5b4cb618e6b1a819a85d61e9"")",,,,,,,,,,,,,,,,,,,,,,,,,,,,,,"29.0482Mpa",,,,,,,,,,,,,"",,,,,,,"479.853℃","Ruiz C, Obabueki A, Gillespie K. Evaluation of the Microstructure and Mechanical Properties of Delta Processed Alloy 718[C]// Superalloys. 1992:33-42.","10.11961/mater0203.MGI.20171221.ds.0034","张瑞杰","摘录","黄淋","2018-01-09",,,,,,,,,,,,"Super Waspaloy",,,,,,,,,,,,,,,,,,,,,,,,,,,,,,,,,,,,"1325oF","8h",,"100oF","1150oF","8h",,,,,,,,
,,,,,"ObjectId(""5b4cb61de6b1a819a85d61eb"")",,,,,,,,,,,,,,,,,,,,,,,,,,,,,,"27.7466Mpa",,,,,,,,,,,,,"",,,,,,,"604.245℃","Ruiz C, Obabueki A, Gillespie K. Evaluation of the Microstructure and Mechanical Properties of Delta Processed Alloy 718[C]// Superalloys. 1992:33-42.","10.11961/mater0203.MGI.20171221.ds.0034","张瑞杰","摘录","黄淋","2018-01-09",,,,,,,,,,,,"Super Waspaloy",,,,,,,,,,,,,,,,,,,,,,,,,,,,,,,,,,,,"1325oF","8h",,"100oF","1150oF","8h",,,,,,,,
,,,,,"ObjectId(""5b4cb627e6b1a819a85d61ed"")",,,,,,,,,,,,,,,,,,,,,,,,,,,,,,"30.1575Mpa",,,,,,,,,,,,,"",,,,,,,"239.204℃","Ruiz C, Obabueki A, Gillespie K. Evaluation of the Microstructure and Mechanical Properties of Delta Processed Alloy 718[C]// Superalloys. 1992:33-42.","10.11961/mater0203.MGI.20171221.ds.0034","张瑞杰","摘录","黄淋","2018-01-09",,,,,,,,,,,,"Super Waspaloy",,,,,,,,,,,,,,,,,,,,,,,,,,,,,,,,,,,,"1325oF","8h",,"100oF","1150oF","8h",,,,,,,,
,,,,,"ObjectId(""5b4cb62be6b1a819a85d61ef"")",,,,,,,,,,,,,,,,,,,,,,,,,,,,,,"30.505Mpa",,,,,,,,,,,,,"",,,,,,,"155.106℃","Ruiz C, Obabueki A, Gillespie K. Evaluation of the Microstructure and Mechanical Properties of Delta Processed Alloy 718[C]// Superalloys. 1992:33-42.","10.11961/mater0203.MGI.20171221.ds.0034","张瑞杰","摘录","黄淋","2018-01-09",,,,,,,,,,,,"Super Waspaloy",,,,,,,,,,,,,,,,,,,,,,,,,,,,,,,,,,,,"1325oF","8h",,"100oF","1150oF","8h",,,,,,,,
,,,,,"ObjectId(""5b4cb630e6b1a819a85d61f1"")",,,,,,,,,,,,,,,,,,,,,,,,,,,,,,"30.8537Mpa",,,,,,,,,,,,,"",,,,,,,"59.3902℃","Ruiz C, Obabueki A, Gillespie K. Evaluation of the Microstructure and Mechanical Properties of Delta Processed Alloy 718[C]// Superalloys. 1992:33-42.","10.11961/mater0203.MGI.20171221.ds.0034","张瑞杰","摘录","黄淋","2018-01-09",,,,,,,,,,,,"Super Waspaloy",,,,,,,,,,,,,,,,,,,,,,,,,,,,,,,,,,,,"1325oF","8h",,"100oF","1150oF","8h",,,,,,,,
,,,,,"ObjectId(""5b4cb635e6b1a819a85d61f3"")",,,,,,,,,,,,,,,,,,,,,,,,,,,,,,"30.3637Mpa",,,,,,,,,,,,,"",,,,,,,"213.142℃","Ruiz C, Obabueki A, Gillespie K. Evaluation of the Microstructure and Mechanical Properties of Delta Processed Alloy 718[C]// Superalloys. 1992:33-42.","10.11961/mater0203.MGI.20171221.ds.0034","张瑞杰","摘录","黄淋","2018-01-09",,,,,,,,,,,,"Super Waspaloy",,,,,,,,,,,,,,,,,,,,,,,,,,,,,,,,,,,,"1325oF","8h",,"100oF","1150oF","8h",,,,,,,,
,,,,,"ObjectId(""5b4cb63ae6b1a819a85d61f5"")",,,,,,,,,,,,,,,,,,,,,,,,,,,,,,"30.0877Mpa",,,,,,,,,,,,,"",,,,,,,"259.508℃","Ruiz C, Obabueki A, Gillespie K. Evaluation of the Microstructure and Mechanical Properties of Delta Processed Alloy 718[C]// Superalloys. 1992:33-42.","10.11961/mater0203.MGI.20171221.ds.0034","张瑞杰","摘录","黄淋","2018-01-09",,,,,,,,,,,,"Super Waspaloy",,,,,,,,,,,,,,,,,,,,,,,,,,,,,,,,,,,,"1325oF","8h",,"100oF","1150oF","8h",,,,,,,,
,,,,,"ObjectId(""5b4cb63fe6b1a819a85d61f7"")",,,,,,,,,,,,,,,,,,,,,,,,,,,,,,"30.4355Mpa",,,,,,,,,,,,,"",,,,,,,"172.506℃","Ruiz C, Obabueki A, Gillespie K. Evaluation of the Microstructure and Mechanical Properties of Delta Processed Alloy 718[C]// Superalloys. 1992:33-42.","10.11961/mater0203.MGI.20171221.ds.0034","张瑞杰","摘录","黄淋","2018-01-09",,,,,,,,,,,,"Super Waspaloy",,,,,,,,,,,,,,,,,,,,,,,,,,,,,,,,,,,,"1325oF","8h",,"100oF","1150oF","8h",,,,,,,,
,,,,,"ObjectId(""5b4cb644e6b1a819a85d61f9"")",,,,,,,,,,,,,,,,,,,,,,,,,,,,,,"30.7838Mpa",,,,,,,,,,,,,"",,,,,,,"79.6951℃","Ruiz C, Obabueki A, Gillespie K. Evaluation of the Microstructure and Mechanical Properties of Delta Processed Alloy 718[C]// Superalloys. 1992:33-42.","10.11961/mater0203.MGI.20171221.ds.0034","张瑞杰","摘录","黄淋","2018-01-09",,,,,,,,,,,,"Super Waspaloy",,,,,,,,,,,,,,,,,,,,,,,,,,,,,,,,,,,,"1325oF","8h",,"100oF","1150oF","8h",,,,,,,,
,,,,,"ObjectId(""5b4cb649e6b1a819a85d61fb"")",,,,,,,,,,,,,,,,,,,,,,,,,,,,,,"30.6442Mpa",,,,,,,,,,,,,"",,,,,,,"120.305℃","Ruiz C, Obabueki A, Gillespie K. Evaluation of the Microstructure and Mechanical Properties of Delta Processed Alloy 718[C]// Superalloys. 1992:33-42.","10.11961/mater0203.MGI.20171221.ds.0034","张瑞杰","摘录","黄淋","2018-01-09",,,,,,,,,,,,"Super Waspaloy",,,,,,,,,,,,,,,,,,,,,,,,,,,,,,,,,,,,"1325oF","8h",,"100oF","1150oF","8h",,,,,,,,
,,,,,"ObjectId(""5b4cb64ee6b1a819a85d61fd"")",,,,,,,,,,,,,,,,,,,,,,,,,,,,,,"30.7143Mpa",,,,,,,,,,,,,"",,,,,,,"97.0955℃","Ruiz C, Obabueki A, Gillespie K. Evaluation of the Microstructure and Mechanical Properties of Delta Processed Alloy 718[C]// Superalloys. 1992:33-42.","10.11961/mater0203.MGI.20171221.ds.0034","张瑞杰","摘录","黄淋","2018-01-09",,,,,,,,,,,,"Super Waspaloy",,,,,,,,,,,,,,,,,,,,,,,,,,,,,,,,,,,,"1325oF","8h",,"100oF","1150oF","8h",,,,,,,,
,,,,,"ObjectId(""5b4cb652e6b1a819a85d61ff"")",,,,,,,,,,,,,,,,,,,,,,,,,,,,,,"29.946Mpa",,,,,,,,,,,,,"",,,,,,,"320.449℃","Ruiz C, Obabueki A, Gillespie K. Evaluation of the Microstructure and Mechanical Properties of Delta Processed Alloy 718[C]// Superalloys. 1992:33-42.","10.11961/mater0203.MGI.20171221.ds.0034","张瑞杰","摘录","黄淋","2018-01-09",,,,,,,,,,,,"Super Waspaloy",,,,,,,,,,,,,,,,,,,,,,,,,,,,,,,,,,,,"1325oF","8h",,"100oF","1150oF","8h",,,,,,,,
,,,,,"ObjectId(""5b4cb657e6b1a819a85d6201"")",,,,,,,,,,,,,,,,,,,,,,,,,,,,,,"30.086Mpa",,,,,,,,,,,,,"",,,,,,,"276.935℃","Ruiz C, Obabueki A, Gillespie K. Evaluation of the Microstructure and Mechanical Properties of Delta Processed Alloy 718[C]// Superalloys. 1992:33-42.","10.11961/mater0203.MGI.20171221.ds.0034","张瑞杰","摘录","黄淋","2018-01-09",,,,,,,,,,,,"Super Waspaloy",,,,,,,,,,,,,,,,,,,,,,,,,,,,,,,,,,,,"1325oF","8h",,"100oF","1150oF","8h",,,,,,,,
,,,,,"ObjectId(""5b4cb65ce6b1a819a85d6203"")",,,,,,,,,,,,,,,,,,,,,,,,,,,,,,"30.6422Mpa",,,,,,,,,,,,,"",,,,,,,"140.636℃","Ruiz C, Obabueki A, Gillespie K. Evaluation of the Microstructure and Mechanical Properties of Delta Processed Alloy 718[C]// Superalloys. 1992:33-42.","10.11961/mater0203.MGI.20171221.ds.0034","张瑞杰","摘录","黄淋","2018-01-09",,,,,,,,,,,,"Super Waspaloy",,,,,,,,,,,,,,,,,,,,,,,,,,,,,,,,,,,,"1325oF","8h",,"100oF","1150oF","8h",,,,,,,,
,,,,,"ObjectId(""5b4cb661e6b1a819a85d6205"")",,,,,,,,,,,,,,,,,,,,,,,,,,,,,,"30.0164Mpa",,,,,,,,,,,,,"",,,,,,,"294.336℃","Ruiz C, Obabueki A, Gillespie K. Evaluation of the Microstructure and Mechanical Properties of Delta Processed Alloy 718[C]// Superalloys. 1992:33-42.","10.11961/mater0203.MGI.20171221.ds.0034","张瑞杰","摘录","黄淋","2018-01-09",,,,,,,,,,,,"Super Waspaloy",,,,,,,,,,,,,,,,,,,,,,,,,,,,,,,,,,,,"1325oF","8h",,"100oF","1150oF","8h",,,,,,,,
,,,,,"ObjectId(""5b4cb666e6b1a819a85d6207"")",,,,,,,,,,,,,,,,,,,,,,,,,,,,,,"29.808Mpa",,,,,,,,,,,,,"",,,,,,,"343.633℃","Ruiz C, Obabueki A, Gillespie K. Evaluation of the Microstructure and Mechanical Properties of Delta Processed Alloy 718[C]// Superalloys. 1992:33-42.","10.11961/mater0203.MGI.20171221.ds.0034","张瑞杰","摘录","黄淋","2018-01-09",,,,,,,,,,,,"Super Waspaloy",,,,,,,,,,,,,,,,,,,,,,,,,,,,,,,,,,,,"1325oF","8h",,"100oF","1150oF","8h",,,,,,,,
,,,,,"ObjectId(""5b4cb66be6b1a819a85d6209"")",,,,,,,,,,,,,,,,,,,,,,,,,,,,,,"30.3656Mpa",,,,,,,,,,,,,"",,,,,,,"192.811℃","Ruiz C, Obabueki A, Gillespie K. Evaluation of the Microstructure and Mechanical Properties of Delta Processed Alloy 718[C]// Superalloys. 1992:33-42.","10.11961/mater0203.MGI.20171221.ds.0034","张瑞杰","摘录","黄淋","2018-01-09",,,,,,,,,,,,"Super Waspaloy",,,,,,,,,,,,,,,,,,,,,,,,,,,,,,,,,,,,"1325oF","8h",,"100oF","1150oF","8h",,,,,,,,
,,,,,"ObjectId(""5b4cb674e6b1a819a85d620b"")",,,,,,,,,,,,,,,,,,,,,,,,,,,,,,"30.9911Mpa",,,,,,,,,,,,,"",,,,,,,"42.016℃","Ruiz C, Obabueki A, Gillespie K. Evaluation of the Microstructure and Mechanical Properties of Delta Processed Alloy 718[C]// Superalloys. 1992:33-42.","10.11961/mater0203.MGI.20171221.ds.0034","张瑞杰","摘录","黄淋","2018-01-09",,,,,,,,,,,,"Super Waspaloy",,,,,,,,,,,,,,,,,,,,,,,,,,,,,,,,,,,,"1325oF","8h",,"100oF","1150oF","8h",,,,,,,,
,,,,,"ObjectId(""5b4cb679e6b1a819a85d620d"")","0.52",,,,"0.49","17.65","Balance",,,"2.90",,,"5.41","52.65wt.%",,,,,"0.99",,,,,,,,,,,"26.9708Mpa",,,,,,,,,,,,,"",,,,,,,"411.424℃","Ruiz C, Obabueki A, Gillespie K. Evaluation of the Microstructure and Mechanical Properties of Delta Processed Alloy 718[C]// Superalloys. 1992:33-42.","10.11961/mater0203.MGI.20171221.ds.0034","张瑞杰","摘录","黄淋","2018-01-09",,,,,,,,,,,,"DP718",,,,,,,,,,,,,,,,,,,,,,,,,,,,,,,,,,,,"1325oF","8h",,"100oF","1150oF","8h",,,,,,,,
,,,,,"ObjectId(""5b4cb67ee6b1a819a85d620f"")","0.52",,,,"0.49","17.65","Balance",,,"2.90",,,"5.41","52.65wt.%",,,,,"0.99",,,,,,,,,,,"25.8526Mpa",,,,,,,,,,,,,"",,,,,,,"569.001℃","Ruiz C, Obabueki A, Gillespie K. Evaluation of the Microstructure and Mechanical Properties of Delta Processed Alloy 718[C]// Superalloys. 1992:33-42.","10.11961/mater0203.MGI.20171221.ds.0034","张瑞杰","摘录","黄淋","2018-01-09",,,,,,,,,,,,"DP718",,,,,,,,,,,,,,,,,,,,,,,,,,,,,,,,,,,,"1325oF","8h",,"100oF","1150oF","8h",,,,,,,,
,,,,,"ObjectId(""5b4cb683e6b1a819a85d6211"")",,,,,,,,,,,,,,,,,,,,,,,,,,,,,,"31.0607Mpa",,,,,,,,,,,,,"",,,,,,,"24.6156℃","Ruiz C, Obabueki A, Gillespie K. Evaluation of the Microstructure and Mechanical Properties of Delta Processed Alloy 718[C]// Superalloys. 1992:33-42.","10.11961/mater0203.MGI.20171221.ds.0034","张瑞杰","摘录","黄淋","2018-01-09",,,,,,,,,,,,"Super Waspaloy",,,,,,,,,,,,,,,,,,,,,,,,,,,,,,,,,,,,"1325oF","8h",,"100oF","1150oF","8h",,,,,,,,
,,,,,"ObjectId(""5b4cb688e6b1a819a85d6213"")","0.52",,,,"0.49","17.65","Balance",,,"2.90",,,"5.41","52.65wt.%",,,,,"0.99",,,,,,,,,,,"26.4491Mpa",,,,,,,,,,,,,"",,,,,,,"508.966℃","Ruiz C, Obabueki A, Gillespie K. Evaluation of the Microstructure and Mechanical Properties of Delta Processed Alloy 718[C]// Superalloys. 1992:33-42.","10.11961/mater0203.MGI.20171221.ds.0034","张瑞杰","摘录","黄淋","2018-01-09",,,,,,,,,,,,"DP718",,,,,,,,,,,,,,,,,,,,,,,,,,,,,,,,,,,,"1325oF","8h",,"100oF","1150oF","8h",,,,,,,,
,,,,,"ObjectId(""5b4cb68de6b1a819a85d6215"")","0.52",,,,"0.49","17.65","Balance",,,"2.90",,,"5.41","52.65wt.%",,,,,"0.99",,,,,,,,,,,"24.382Mpa",,,,,,,,,,,,,"",,,,,,,"651.411℃","Ruiz C, Obabueki A, Gillespie K. Evaluation of the Microstructure and Mechanical Properties of Delta Processed Alloy 718[C]// Superalloys. 1992:33-42.","10.11961/mater0203.MGI.20171221.ds.0034","张瑞杰","摘录","黄淋","2018-01-09",,,,,,,,,,,,"DP718",,,,,,,,,,,,,,,,,,,,,,,,,,,,,,,,,,,,"1325oF","8h",,"100oF","1150oF","8h",,,,,,,,
,,,,,"ObjectId(""5b4cb692e6b1a819a85d6217"")","0.52",,,,"0.49","17.65","Balance",,,"2.90",,,"5.41","52.65wt.%",,,,,"0.99",,,,,,,,,,,"24.8506Mpa",,,,,,,,,,,,,"",,,,,,,"628.726℃","Ruiz C, Obabueki A, Gillespie K. Evaluation of the Microstructure and Mechanical Properties of Delta Processed Alloy 718[C]// Superalloys. 1992:33-42.","10.11961/mater0203.MGI.20171221.ds.0034","张瑞杰","摘录","黄淋","2018-01-09",,,,,,,,,,,,"DP718",,,,,,,,,,,,,,,,,,,,,,,,,,,,,,,,,,,,"1325oF","8h",,"100oF","1150oF","8h",,,,,,,,
,,,,,"ObjectId(""5b4cb697e6b1a819a85d6219"")","0.52",,,,"0.49","17.65","Balance",,,"2.90",,,"5.41","52.65wt.%",,,,,"0.99",,,,,,,,,,,"26.8401Mpa",,,,,,,,,,,,,"",,,,,,,"434.369℃","Ruiz C, Obabueki A, Gillespie K. Evaluation of the Microstructure and Mechanical Properties of Delta Processed Alloy 718[C]// Superalloys. 1992:33-42.","10.11961/mater0203.MGI.20171221.ds.0034","张瑞杰","摘录","黄淋","2018-01-09",,,,,,,,,,,,"DP718",,,,,,,,,,,,,,,,,,,,,,,,,,,,,,,,,,,,"1325oF","8h",,"100oF","1150oF","8h",,,,,,,,
,,,,,"ObjectId(""5b4cb69be6b1a819a85d621b"")","0.52",,,,"0.49","17.65","Balance",,,"2.90",,,"5.41","52.65wt.%",,,,,"0.99",,,,,,,,,,,"26.3173Mpa",,,,,,,,,,,,,"",,,,,,,"526.149℃","Ruiz C, Obabueki A, Gillespie K. Evaluation of the Microstructure and Mechanical Properties of Delta Processed Alloy 718[C]// Superalloys. 1992:33-42.","10.11961/mater0203.MGI.20171221.ds.0034","张瑞杰","摘录","黄淋","2018-01-09",,,,,,,,,,,,"DP718",,,,,,,,,,,,,,,,,,,,,,,,,,,,,,,,,,,,"1325oF","8h",,"100oF","1150oF","8h",,,,,,,,
,,,,,"ObjectId(""5b4cb6a0e6b1a819a85d621d"")","0.52",,,,"0.49","17.65","Balance",,,"2.90",,,"5.41","52.65wt.%",,,,,"0.99",,,,,,,,,,,"26.5798Mpa",,,,,,,,,,,,,"",,,,,,,"486.021℃","Ruiz C, Obabueki A, Gillespie K. Evaluation of the Microstructure and Mechanical Properties of Delta Processed Alloy 718[C]// Superalloys. 1992:33-42.","10.11961/mater0203.MGI.20171221.ds.0034","张瑞杰","摘录","黄淋","2018-01-09",,,,,,,,,,,,"DP718",,,,,,,,,,,,,,,,,,,,,,,,,,,,,,,,,,,,"1325oF","8h",,"100oF","1150oF","8h",,,,,,,,
,,,,,"ObjectId(""5b4cb6a5e6b1a819a85d621f"")","0.52",,,,"0.49","17.65","Balance",,,"2.90",,,"5.41","52.65wt.%",,,,,"0.99",,,,,,,,,,,"27.102Mpa",,,,,,,,,,,,,"",,,,,,,"391.36℃","Ruiz C, Obabueki A, Gillespie K. Evaluation of the Microstructure and Mechanical Properties of Delta Processed Alloy 718[C]// Superalloys. 1992:33-42.","10.11961/mater0203.MGI.20171221.ds.0034","张瑞杰","摘录","黄淋","2018-01-09",,,,,,,,,,,,"DP718",,,,,,,,,,,,,,,,,,,,,,,,,,,,,,,,,,,,"1325oF","8h",,"100oF","1150oF","8h",,,,,,,,
,,,,,"ObjectId(""5b4cb6aae6b1a819a85d6221"")","0.52",,,,"0.49","17.65","Balance",,,"2.90",,,"5.41","52.65wt.%",,,,,"0.99",,,,,,,,,,,"25.2505Mpa",,,,,,,,,,,,,"",,,,,,,"600.226℃","Ruiz C, Obabueki A, Gillespie K. Evaluation of the Microstructure and Mechanical Properties of Delta Processed Alloy 718[C]// Superalloys. 1992:33-42.","10.11961/mater0203.MGI.20171221.ds.0034","张瑞杰","摘录","黄淋","2018-01-09",,,,,,,,,,,,"DP718",,,,,,,,,,,,,,,,,,,,,,,,,,,,,,,,,,,,"1325oF","8h",,"100oF","1150oF","8h",,,,,,,,
,,,,,"ObjectId(""5b4cb6afe6b1a819a85d6223"")","0.52",,,,"0.49","17.65","Balance",,,"2.90",,,"5.41","52.65wt.%",,,,,"0.99",,,,,,,,,,,"26.7094Mpa",,,,,,,,,,,,,"",,,,,,,"457.314℃","Ruiz C, Obabueki A, Gillespie K. Evaluation of the Microstructure and Mechanical Properties of Delta Processed Alloy 718[C]// Superalloys. 1992:33-42.","10.11961/mater0203.MGI.20171221.ds.0034","张瑞杰","摘录","黄淋","2018-01-09",,,,,,,,,,,,"DP718",,,,,,,,,,,,,,,,,,,,,,,,,,,,,,,,,,,,"1325oF","8h",,"100oF","1150oF","8h",,,,,,,,
,,,,,"ObjectId(""5b4cb6b4e6b1a819a85d6225"")","0.52",,,,"0.49","17.65","Balance",,,"2.90",,,"5.41","52.65wt.%",,,,,"0.99",,,,,,,,,,,"26.0508Mpa",,,,,,,,,,,,,"",,,,,,,"546.108℃","Ruiz C, Obabueki A, Gillespie K. Evaluation of the Microstructure and Mechanical Properties of Delta Processed Alloy 718[C]// Superalloys. 1992:33-42.","10.11961/mater0203.MGI.20171221.ds.0034","张瑞杰","摘录","黄淋","2018-01-09",,,,,,,,,,,,"DP718",,,,,,,,,,,,,,,,,,,,,,,,,,,,,,,,,,,,"1325oF","8h",,"100oF","1150oF","8h",,,,,,,,
,,,,,"ObjectId(""5b4cb6b9e6b1a819a85d6227"")","0.52",,,,"0.49","17.65","Balance",,,"2.90",,,"5.41","52.65wt.%",,,,,"0.99",,,,,,,,,,,"25.585Mpa",,,,,,,,,,,,,"",,,,,,,"583.199℃","Ruiz C, Obabueki A, Gillespie K. Evaluation of the Microstructure and Mechanical Properties of Delta Processed Alloy 718[C]// Superalloys. 1992:33-42.","10.11961/mater0203.MGI.20171221.ds.0034","张瑞杰","摘录","黄淋","2018-01-09",,,,,,,,,,,,"DP718",,,,,,,,,,,,,,,,,,,,,,,,,,,,,,,,,,,,"1325oF","8h",,"100oF","1150oF","8h",,,,,,,,
,,,,,"ObjectId(""5b4cb6c2e6b1a819a85d6229"")","0.52",,,,"0.49","17.65","Balance",,,"2.90",,,"5.41","52.65wt.%",,,,,"0.99",,,,,,,,,,,"27.3623Mpa",,,,,,,,,,,,,"",,,,,,,"339.709℃","Ruiz C, Obabueki A, Gillespie K. Evaluation of the Microstructure and Mechanical Properties of Delta Processed Alloy 718[C]// Superalloys. 1992:33-42.","10.11961/mater0203.MGI.20171221.ds.0034","张瑞杰","摘录","黄淋","2018-01-09",,,,,,,,,,,,"DP718",,,,,,,,,,,,,,,,,,,,,,,,,,,,,,,,,,,,"1325oF","8h",,"100oF","1150oF","8h",,,,,,,,
,,,,,"ObjectId(""5b4cb6c7e6b1a819a85d622b"")","0.52",,,,"0.49","17.65","Balance",,,"2.90",,,"5.41","52.65wt.%",,,,,"0.99",,,,,,,,,,,"28.6091Mpa",,,,,,,,,,,,,"",,,,,,,"147.662℃","Ruiz C, Obabueki A, Gillespie K. Evaluation of the Microstructure and Mechanical Properties of Delta Processed Alloy 718[C]// Superalloys. 1992:33-42.","10.11961/mater0203.MGI.20171221.ds.0034","张瑞杰","摘录","黄淋","2018-01-09",,,,,,,,,,,,"DP718",,,,,,,,,,,,,,,,,,,,,,,,,,,,,,,,,,,,"1325oF","8h",,"100oF","1150oF","8h",,,,,,,,
,,,,,"ObjectId(""5b4cb6cce6b1a819a85d622d"")","0.52",,,,"0.49","17.65","Balance",,,"2.90",,,"5.41","52.65wt.%",,,,,"0.99",,,,,,,,,,,"29.4066Mpa",,,,,,,,,,,,,"",,,,,,,"79.139℃","Ruiz C, Obabueki A, Gillespie K. Evaluation of the Microstructure and Mechanical Properties of Delta Processed Alloy 718[C]// Superalloys. 1992:33-42.","10.11961/mater0203.MGI.20171221.ds.0034","张瑞杰","摘录","黄淋","2018-01-09",,,,,,,,,,,,"DP718",,,,,,,,,,,,,,,,,,,,,,,,,,,,,,,,,,,,"1325oF","8h",,"100oF","1150oF","8h",,,,,,,,
,,,,,"ObjectId(""5b4cb6d1e6b1a819a85d622f"")","0.52",,,,"0.49","17.65","Balance",,,"2.90",,,"5.41","52.65wt.%",,,,,"0.99",,,,,,,,,,,"28.2114Mpa",,,,,,,,,,,,,"",,,,,,,"187.686℃","Ruiz C, Obabueki A, Gillespie K. Evaluation of the Microstructure and Mechanical Properties of Delta Processed Alloy 718[C]// Superalloys. 1992:33-42.","10.11961/mater0203.MGI.20171221.ds.0034","张瑞杰","摘录","黄淋","2018-01-09",,,,,,,,,,,,"DP718",,,,,,,,,,,,,,,,,,,,,,,,,,,,,,,,,,,,"1325oF","8h",,"100oF","1150oF","8h",,,,,,,,
,,,,,"ObjectId(""5b4cb6d6e6b1a819a85d6231"")","0.52",,,,"0.49","17.65","Balance",,,"2.90",,,"5.41","52.65wt.%",,,,,"0.99",,,,,,,,,,,"28.4102Mpa",,,,,,,,,,,,,"",,,,,,,"167.674℃","Ruiz C, Obabueki A, Gillespie K. Evaluation of the Microstructure and Mechanical Properties of Delta Processed Alloy 718[C]// Superalloys. 1992:33-42.","10.11961/mater0203.MGI.20171221.ds.0034","张瑞杰","摘录","黄淋","2018-01-09",,,,,,,,,,,,"DP718",,,,,,,,,,,,,,,,,,,,,,,,,,,,,,,,,,,,"1325oF","8h",,"100oF","1150oF","8h",,,,,,,,
,,,,,"ObjectId(""5b4cb6dae6b1a819a85d6233"")","0.52",,,,"0.49","17.65","Balance",,,"2.90",,,"5.41","52.65wt.%",,,,,"0.99",,,,,,,,,,,"29.2072Mpa",,,,,,,,,,,,,"",,,,,,,"96.2698℃","Ruiz C, Obabueki A, Gillespie K. Evaluation of the Microstructure and Mechanical Properties of Delta Processed Alloy 718[C]// Superalloys. 1992:33-42.","10.11961/mater0203.MGI.20171221.ds.0034","张瑞杰","摘录","黄淋","2018-01-09",,,,,,,,,,,,"DP718",,,,,,,,,,,,,,,,,,,,,,,,,,,,,,,,,,,,"1325oF","8h",,"100oF","1150oF","8h",,,,,,,,
,,,,,"ObjectId(""5b4cb6dfe6b1a819a85d6235"")","0.52",,,,"0.49","17.65","Balance",,,"2.90",,,"5.41","52.65wt.%",,,,,"0.99",,,,,,,,,,,"27.5562Mpa",,,,,,,,,,,,,"",,,,,,,"293.767℃","Ruiz C, Obabueki A, Gillespie K. Evaluation of the Microstructure and Mechanical Properties of Delta Processed Alloy 718[C]// Superalloys. 1992:33-42.","10.11961/mater0203.MGI.20171221.ds.0034","张瑞杰","摘录","黄淋","2018-01-09",,,,,,,,,,,,"DP718",,,,,,,,,,,,,,,,,,,,,,,,,,,,,,,,,,,,"1325oF","8h",,"100oF","1150oF","8h",,,,,,,,
,,,,,"ObjectId(""5b4cb6e4e6b1a819a85d6237"")","0.52",,,,"0.49","17.65","Balance",,,"2.90",,,"5.41","52.65wt.%",,,,,"0.99",,,,,,,,,,,"27.2322Mpa",,,,,,,,,,,,,"",,,,,,,"365.535℃","Ruiz C, Obabueki A, Gillespie K. Evaluation of the Microstructure and Mechanical Properties of Delta Processed Alloy 718[C]// Superalloys. 1992:33-42.","10.11961/mater0203.MGI.20171221.ds.0034","张瑞杰","摘录","黄淋","2018-01-09",,,,,,,,,,,,"DP718",,,,,,,,,,,,,,,,,,,,,,,,,,,,,,,,,,,,"1325oF","8h",,"100oF","1150oF","8h",,,,,,,,
