Repository: wujunming1/superalloy-project

File: 高温合金汇报ppt/2018-9-28-第七次汇报/数据汇总/力学性能/mechanicproperty_tensilestrength.csv (part 3 of 6)
"/加工温度(4h于1080℃（1980℉）","/加工温度(4h于1110℃（2030℉）","/油淬)，试样盘尺寸","/油淬与时效)，试样盘尺寸","/空冷)，试样盘尺寸","_id","Al","B","C","Cb","Co","Cr","Fe","Hf","Mn","Mo","N","Nb","Nb+Ta","Ni","Re","Ru","Si","Ta","Ti","W","Zr","一次时效/温度","一次时效及空冷/时间","二次时效/温度","二次时效及空冷/时间","冷却/油冷温度","冷却/盐浴温度","冷却/空冷","力学性能/屈服强度","力学性能/极限拉伸强度","力学性能/纵向延伸率","单峰晶粒分布热处理/MA","双峰晶粒分布热处理/DB","固溶/固溶温度","固溶/试样厚度","固溶处理油淬/时间","固溶处理油淬/温度","固溶（油浴）/温度","固溶（盐浴）/温度","固溶（空冷）/温度","均匀化处理/时间","均匀化处理/温度","备注","应力破裂测试/温度","拉伸/温度","拉伸实验/温度","拉伸测试/ 温度","拉伸测试/气氛","拉伸测试/气氛压强","拉伸测试/温度","摘录出处","数据DOI","数据审核者","数据来源方式","数据生产者","数据采集时间","时效/时效时间","时效/时效温度","时效1/时效时间","时效1/时效温度","时效2/时效时间","时效2/时效温度","时效处理/时间","时效处理/温度","时效处理空冷/时间","时效处理空冷/温度","最小量热等静压制的/试验温度","材料牌号","标准热处理后油淬/时间","烧结/温度","热处理/固溶温度","热处理/温度","热处理与测试/保温时间(第一步)","热处理与测试/保温时间(第二步)","热处理与测试/冷却方式(第一步)","热处理与测试/冷却方式(第二步)","热处理与测试/测试温度","热处理与测试/温度(第一步)","热处理与测试/温度(第二步)","热处理后空冷/时间","热处理工艺/加热时间","热处理工艺/加热温度","热等静压/压力","热等静压/压强","热等静压/时间","热等静压/温度","热等静压/直径","热等静压制和挤压的/试验温度","热等静压制和锻造的/试验温度","热等静压制的/试验温度","热等静压制的（a）/试验温度","焊前热处理/时间","焊前热处理/温度","第1步热处理/时间","第1步热处理/温度","第2步热处理/冷却速率","第2步热处理/时间","第2步热处理/温度","第2步热处理/空冷","第3步热处理/时间","第3步热处理/温度","第4步热处理/时间","第4步热处理/温度","第一次热处理/温度","第一次热处理后炉冷/时间","第一次轧制/温度","第二次热处理/升温速率","第二次热处理/温度","第二次热处理后空冷/时间","第二次轧制/温度","等温锻造/变形量","等温锻造/温度","锻造/试样厚度","锻造/锻造厚度减少量","锻造和锻轧的/试验温度","锻造（油冷）/锻造温度","锻造（空冷）/锻造温度"
,,,,,"ObjectId(""5b4cb6e9e6b1a819a85d6239"")","0.52",,,,"0.49","17.65","Balance",,,"2.90",,,"5.41","52.65wt.%",,,,,"0.99",,,,,,,,,,,"28.0125Mpa",,,,,,,,,,,,,"",,,,,,,"207.698℃","Ruiz C, Obabueki A, Gillespie K. Evaluation of the Microstructure and Mechanical Properties of Delta Processed Alloy 718[C]// Superalloys. 1992:33-42.","10.11961/mater0203.MGI.20171221.ds.0034","张瑞杰","摘录","黄淋","2018-01-09",,,,,,,,,,,,"DP718",,,,,,,,,,,,,,,,,,,,,,,,,,,,,,,,,,,,"1325oF","8h",,"100oF","1150oF","8h",,,,,,,,
,,,,,"ObjectId(""5b4cb6eee6b1a819a85d623b"")","0.52",,,,"0.49","17.65","Balance",,,"2.90",,,"5.41","52.65wt.%",,,,,"0.99",,,,,,,,,,,"27.4266Mpa",,,,,,,,,,,,,"",,,,,,,"322.474℃","Ruiz C, Obabueki A, Gillespie K. Evaluation of the Microstructure and Mechanical Properties of Delta Processed Alloy 718[C]// Superalloys. 1992:33-42.","10.11961/mater0203.MGI.20171221.ds.0034","张瑞杰","摘录","黄淋","2018-01-09",,,,,,,,,,,,"DP718",,,,,,,,,,,,,,,,,,,,,,,,,,,,,,,,,,,,"1325oF","8h",,"100oF","1150oF","8h",,,,,,,,
,,,,,"ObjectId(""5b4cb6f3e6b1a819a85d623d"")","0.52",,,,"0.49","17.65","Balance",,,"2.90",,,"5.41","52.65wt.%",,,,,"0.99",,,,,,,,,,,"28.8084Mpa",,,,,,,,,,,,,"",,,,,,,"130.531℃","Ruiz C, Obabueki A, Gillespie K. Evaluation of the Microstructure and Mechanical Properties of Delta Processed Alloy 718[C]// Superalloys. 1992:33-42.","10.11961/mater0203.MGI.20171221.ds.0034","张瑞杰","摘录","黄淋","2018-01-09",,,,,,,,,,,,"DP718",,,,,,,,,,,,,,,,,,,,,,,,,,,,,,,,,,,,"1325oF","8h",,"100oF","1150oF","8h",,,,,,,,
,,,,,"ObjectId(""5b4cb6f8e6b1a819a85d623f"")","0.52",,,,"0.49","17.65","Balance",,,"2.90",,,"5.41","52.65wt.%",,,,,"0.99",,,,,,,,,,,"27.8807Mpa",,,,,,,,,,,,,"",,,,,,,"224.88℃","Ruiz C, Obabueki A, Gillespie K. Evaluation of the Microstructure and Mechanical Properties of Delta Processed Alloy 718[C]// Superalloys. 1992:33-42.","10.11961/mater0203.MGI.20171221.ds.0034","张瑞杰","摘录","黄淋","2018-01-09",,,,,,,,,,,,"DP718",,,,,,,,,,,,,,,,,,,,,,,,,,,,,,,,,,,,"1325oF","8h",,"100oF","1150oF","8h",,,,,,,,
,,,,,"ObjectId(""5b4cb6fde6b1a819a85d6241"")","0.52",,,,"0.49","17.65","Balance",,,"2.90",,,"5.41","52.65wt.%",,,,,"0.99",,,,,,,,,,,"27.8165Mpa",,,,,,,,,,,,,"",,,,,,,"242.115℃","Ruiz C, Obabueki A, Gillespie K. Evaluation of the Microstructure and Mechanical Properties of Delta Processed Alloy 718[C]// Superalloys. 1992:33-42.","10.11961/mater0203.MGI.20171221.ds.0034","张瑞杰","摘录","黄淋","2018-01-09",,,,,,,,,,,,"DP718",,,,,,,,,,,,,,,,,,,,,,,,,,,,,,,,,,,,"1325oF","8h",,"100oF","1150oF","8h",,,,,,,,
,,,,,"ObjectId(""5b4cb701e6b1a819a85d6243"")","0.52",,,,"0.49","17.65","Balance",,,"2.90",,,"5.41","52.65wt.%",,,,,"0.99",,,,,,,,,,,"27.6187Mpa",,,,,,,,,,,,,"",,,,,,,"267.889℃","Ruiz C, Obabueki A, Gillespie K. Evaluation of the Microstructure and Mechanical Properties of Delta Processed Alloy 718[C]// Superalloys. 1992:33-42.","10.11961/mater0203.MGI.20171221.ds.0034","张瑞杰","摘录","黄淋","2018-01-09",,,,,,,,,,,,"DP718",,,,,,,,,,,,,,,,,,,,,,,,,,,,,,,,,,,,"1325oF","8h",,"100oF","1150oF","8h",,,,,,,,
,,,,,"ObjectId(""5b4cb706e6b1a819a85d6245"")","0.52",,,,"0.49","17.65","Balance",,,"2.90",,,"5.41","52.65wt.%",,,,,"0.99",,,,,,,,,,,"29.0073Mpa",,,,,,,,,,,,,"",,,,,,,"110.519℃","Ruiz C, Obabueki A, Gillespie K. Evaluation of the Microstructure and Mechanical Properties of Delta Processed Alloy 718[C]// Superalloys. 1992:33-42.","10.11961/mater0203.MGI.20171221.ds.0034","张瑞杰","摘录","黄淋","2018-01-09",,,,,,,,,,,,"DP718",,,,,,,,,,,,,,,,,,,,,,,,,,,,,,,,,,,,"1325oF","8h",,"100oF","1150oF","8h",,,,,,,,
,,,,,"ObjectId(""5b4cb710e6b1a819a85d6247"")","0.52",,,,"0.49","17.65","Balance",,,"2.90",,,"5.41","52.65wt.%",,,,,"0.99",,,,,,,,,,,"30.1439Mpa",,,,,,,,,,,,,"",,,,,,,"48.0181℃","Ruiz C, Obabueki A, Gillespie K. Evaluation of the Microstructure and Mechanical Properties of Delta Processed Alloy 718[C]// Superalloys. 1992:33-42.","10.11961/mater0203.MGI.20171221.ds.0034","张瑞杰","摘录","黄淋","2018-01-09",,,,,,,,,,,,"DP718",,,,,,,,,,,,,,,,,,,,,,,,,,,,,,,,,,,,"1325oF","8h",,"100oF","1150oF","8h",,,,,,,,
,,,,,"ObjectId(""5b4cb71ae6b1a819a85d624b"")","0.52",,,,"0.49","17.65","Balance",,,"2.90",,,"5.41","52.65wt.%",,,,,"0.99",,,,,,,,,,,"29.7417Mpa",,,,,,,,,,,,,"",,,,,,,"64.9931℃","Ruiz C, Obabueki A, Gillespie K. Evaluation of the Microstructure and Mechanical Properties of Delta Processed Alloy 718[C]// Superalloys. 1992:33-42.","10.11961/mater0203.MGI.20171221.ds.0034","张瑞杰","摘录","黄淋","2018-01-09",,,,,,,,,,,,"DP718",,,,,,,,,,,,,,,,,,,,,,,,,,,,,,,,,,,,"1325oF","8h",,"100oF","1150oF","8h",,,,,,,,
,,,,,"ObjectId(""5b4cb724e6b1a819a85d624f"")","0.52",,,,"0.49","17.65","Balance",,,"2.90",,,"5.41","52.65wt.%",,,,,"0.99",,,,,,,,,,,"30.546Mpa",,,,,,,,,,,,,"",,,,,,,"31.043℃","Ruiz C, Obabueki A, Gillespie K. Evaluation of the Microstructure and Mechanical Properties of Delta Processed Alloy 718[C]// Superalloys. 1992:33-42.","10.11961/mater0203.MGI.20171221.ds.0034","张瑞杰","摘录","黄淋","2018-01-09",,,,,,,,,,,,"DP718",,,,,,,,,,,,,,,,,,,,,,,,,,,,,,,,,,,,"1325oF","8h",,"100oF","1150oF","8h",,,,,,,,
,,,,,"ObjectId(""5b4cb9e3e6b1a819a85d635d"")",,,,,,,,,,,,,,,,,,,,,,,,,,,,,,"1189.47Mpa",,,,,,,,,,,,,"",,,,,,,"1200oF","Dix A W, Hyzak J M, Singh R P. Application of Ultra Fine Grain Alloy 718 Forging Billet[C]// Superalloys. 1992:23-32.","10.11961/mater0203.MGI.20171221.ds.0033","张瑞杰","摘录","黄淋","2018-01-09",,,,,,,,,,,,"718",,,"1900.92oF","1675oF",,,,,,,,"28h",,,,,,,,,,,,,,,,,,,,,,,,,,,,,,,,,,,,,
,,,,,"ObjectId(""5b4cba0fe6b1a819a85d636f"")",,,,,,,,,,,,,,,,,,,,,,,,,,,,,,"1231.58Mpa",,,,,,,,,,,,,"",,,,,,,"1200oF","Dix A W, Hyzak J M, Singh R P. Application of Ultra Fine Grain Alloy 718 Forging Billet[C]// Superalloys. 1992:23-32.","10.11961/mater0203.MGI.20171221.ds.0033","张瑞杰","摘录","黄淋","2018-01-09",,,,,,,,,,,,"718",,,"1850.46oF","1675oF",,,,,,,,"28h",,,,,,,,,,,,,,,,,,,,,,,,,,,,,,,,,,,,,
,,,,,"ObjectId(""5b4cba14e6b1a819a85d6371"")",,,,,,,,,,,,,,,,,,,,,,,,,,,,,,"1263.16Mpa",,,,,,,,,,,,,"",,,,,,,"1200oF","Dix A W, Hyzak J M, Singh R P. Application of Ultra Fine Grain Alloy 718 Forging Billet[C]// Superalloys. 1992:23-32.","10.11961/mater0203.MGI.20171221.ds.0033","张瑞杰","摘录","黄淋","2018-01-09",,,,,,,,,,,,"718",,,"1875.23oF","1675oF",,,,,,,,"28h",,,,,,,,,,,,,,,,,,,,,,,,,,,,,,,,,,,,,
,,,,,"ObjectId(""5b4cba1ee6b1a819a85d6373"")",,,,,,,,,,,,,,,,,,,,,,,,,,,,,,"1463.16Mpa",,,,,,,,,,,,,"",,,,,,,"77oF","Dix A W, Hyzak J M, Singh R P. Application of Ultra Fine Grain Alloy 718 Forging Billet[C]// Superalloys. 1992:23-32.","10.11961/mater0203.MGI.20171221.ds.0033","张瑞杰","摘录","黄淋","2018-01-09",,,,,,,,,,,,"718",,,"1877.06oF","1675oF",,,,,,,,"28h",,,,,,,,,,,,,,,,,,,,,,,,,,,,,,,,,,,,,
,,,,,"ObjectId(""5b4cba22e6b1a819a85d6375"")",,,,,,,,,,,,,,,,,,,,,,,,,,,,,,"1473.68Mpa",,,,,,,,,,,,,"",,,,,,,"77oF","Dix A W, Hyzak J M, Singh R P. Application of Ultra Fine Grain Alloy 718 Forging Billet[C]// Superalloys. 1992:23-32.","10.11961/mater0203.MGI.20171221.ds.0033","张瑞杰","摘录","黄淋","2018-01-09",,,,,,,,,,,,"718",,,"1850.46oF","1675oF",,,,,,,,"28h",,,,,,,,,,,,,,,,,,,,,,,,,,,,,,,,,,,,,
,,,,,"ObjectId(""5b4cba27e6b1a819a85d6377"")",,,,,,,,,,,,,,,,,,,,,,,,,,,,,,"1168.42Mpa",,,,,,,,,,,,,"",,,,,,,"1200oF","Dix A W, Hyzak J M, Singh R P. Application of Ultra Fine Grain Alloy 718 Forging Billet[C]// Superalloys. 1992:23-32.","10.11961/mater0203.MGI.20171221.ds.0033","张瑞杰","摘录","黄淋","2018-01-09",,,,,,,,,,,,"718",,,"1799.08oF","1675oF",,,,,,,,"28h",,,,,,,,,,,,,,,,,,,,,,,,,,,,,,,,,,,,,
,,,,,"ObjectId(""5b4cba2ce6b1a819a85d6379"")",,,,,,,,,,,,,,,,,,,,,,,,,,,,,,"1347.37Mpa",,,,,,,,,,,,,"",,,,,,,"750oF","Dix A W, Hyzak J M, Singh R P. Application of Ultra Fine Grain Alloy 718 Forging Billet[C]// Superalloys. 1992:23-32.","10.11961/mater0203.MGI.20171221.ds.0033","张瑞杰","摘录","黄淋","2018-01-09",,,,,,,,,,,,"718",,,"1750.46oF","1675oF",,,,,,,,"28h",,,,,,,,,,,,,,,,,,,,,,,,,,,,,,,,,,,,,
,,,,,"ObjectId(""5b4cba31e6b1a819a85d637b"")",,,,,,,,,,,,,,,,,,,,,,,,,,,,,,"1315.79Mpa",,,,,,,,,,,,,"",,,,,,,"750oF","Dix A W, Hyzak J M, Singh R P. Application of Ultra Fine Grain Alloy 718 Forging Billet[C]// Superalloys. 1992:23-32.","10.11961/mater0203.MGI.20171221.ds.0033","张瑞杰","摘录","黄淋","2018-01-09",,,,,,,,,,,,"718",,,"1825.69oF","1675oF",,,,,,,,"28h",,,,,,,,,,,,,,,,,,,,,,,,,,,,,,,,,,,,,
,,,,,"ObjectId(""5b4cba36e6b1a819a85d637d"")",,,,,,,,,,,,,,,,,,,,,,,,,,,,,,"1200Mpa",,,,,,,,,,,,,"",,,,,,,"1200oF","Dix A W, Hyzak J M, Singh R P. Application of Ultra Fine Grain Alloy 718 Forging Billet[C]// Superalloys. 1992:23-32.","10.11961/mater0203.MGI.20171221.ds.0033","张瑞杰","摘录","黄淋","2018-01-09",,,,,,,,,,,,"718",,,"1825.69oF","1675oF",,,,,,,,"28h",,,,,,,,,,,,,,,,,,,,,,,,,,,,,,,,,,,,,
,,,,,"ObjectId(""5b4cba3be6b1a819a85d637f"")",,,,,,,,,,,,,,,,,,,,,,,,,,,,,,"1263.16Mpa",,,,,,,,,,,,,"",,,,,,,"750oF","Dix A W, Hyzak J M, Singh R P. Application of Ultra Fine Grain Alloy 718 Forging Billet[C]// Superalloys. 1992:23-32.","10.11961/mater0203.MGI.20171221.ds.0033","张瑞杰","摘录","黄淋","2018-01-09",,,,,,,,,,,,"718",,,"1799.08oF","1675oF",,,,,,,,"28h",,,,,,,,,,,,,,,,,,,,,,,,,,,,,,,,,,,,,
,,,,,"ObjectId(""5b4cba40e6b1a819a85d6381"")",,,,,,,,,,,,,,,,,,,,,,,,,,,,,,"1305.26Mpa",,,,,,,,,,,,,"",,,,,,,"750oF","Dix A W, Hyzak J M, Singh R P. Application of Ultra Fine Grain Alloy 718 Forging Billet[C]// Superalloys. 1992:23-32.","10.11961/mater0203.MGI.20171221.ds.0033","张瑞杰","摘录","黄淋","2018-01-09",,,,,,,,,,,,"718",,,"1851.38oF","1675oF",,,,,,,,"28h",,,,,,,,,,,,,,,,,,,,,,,,,,,,,,,,,,,,,
,,,,,"ObjectId(""5b4cba44e6b1a819a85d6383"")",,,,,,,,,,,,,,,,,,,,,,,,,,,,,,"1463.16Mpa",,,,,,,,,,,,,"",,,,,,,"77oF","Dix A W, Hyzak J M, Singh R P. Application of Ultra Fine Grain Alloy 718 Forging Billet[C]// Superalloys. 1992:23-32.","10.11961/mater0203.MGI.20171221.ds.0033","张瑞杰","摘录","黄淋","2018-01-09",,,,,,,,,,,,"718",,,"1900.92oF","1675oF",,,,,,,,"28h",,,,,,,,,,,,,,,,,,,,,,,,,,,,,,,,,,,,,
,,,,,"ObjectId(""5b4cba49e6b1a819a85d6385"")",,,,,,,,,,,,,,,,,,,,,,,,,,,,,,"1473.68Mpa",,,,,,,,,,,,,"",,,,,,,"77oF","Dix A W, Hyzak J M, Singh R P. Application of Ultra Fine Grain Alloy 718 Forging Billet[C]// Superalloys. 1992:23-32.","10.11961/mater0203.MGI.20171221.ds.0033","张瑞杰","摘录","黄淋","2018-01-09",,,,,,,,,,,,"718",,,"1826.61oF","1675oF",,,,,,,,"28h",,,,,,,,,,,,,,,,,,,,,,,,,,,,,,,,,,,,,
,,,,,"ObjectId(""5b4cba4ee6b1a819a85d6387"")",,,,,,,,,,,,,,,,,,,,,,,,,,,,,,"1273.68Mpa",,,,,,,,,,,,,"",,,,,,,"750oF","Dix A W, Hyzak J M, Singh R P. Application of Ultra Fine Grain Alloy 718 Forging Billet[C]// Superalloys. 1992:23-32.","10.11961/mater0203.MGI.20171221.ds.0033","张瑞杰","摘录","黄淋","2018-01-09",,,,,,,,,,,,"718",,,"1775.23oF","1675oF",,,,,,,,"28h",,,,,,,,,,,,,,,,,,,,,,,,,,,,,,,,,,,,,
,,,,,"ObjectId(""5b4cba53e6b1a819a85d6389"")",,,,,,,,,,,,,,,,,,,,,,,,,,,,,,"1263.16Mpa",,,,,,,,,,,,,"",,,,,,,"750oF","Dix A W, Hyzak J M, Singh R P. Application of Ultra Fine Grain Alloy 718 Forging Billet[C]// Superalloys. 1992:23-32.","10.11961/mater0203.MGI.20171221.ds.0033","张瑞杰","摘录","黄淋","2018-01-09",,,,,,,,,,,,"718",,,"1900.92oF","1675oF",,,,,,,,"28h",,,,,,,,,,,,,,,,,,,,,,,,,,,,,,,,,,,,,
,,,,,"ObjectId(""5b4cba58e6b1a819a85d638b"")",,,,,,,,,,,,,,,,,,,,,,,,,,,,,,"1315.79Mpa",,,,,,,,,,,,,"",,,,,,,"750oF","Dix A W, Hyzak J M, Singh R P. Application of Ultra Fine Grain Alloy 718 Forging Billet[C]// Superalloys. 1992:23-32.","10.11961/mater0203.MGI.20171221.ds.0033","张瑞杰","摘录","黄淋","2018-01-09",,,,,,,,,,,,"718",,,"1875.23oF","1675oF",,,,,,,,"28h",,,,,,,,,,,,,,,,,,,,,,,,,,,,,,,,,,,,,
,,,,,"ObjectId(""5b4cba5de6b1a819a85d638d"")",,,,,,,,,,,,,,,,,,,,,,,,,,,,,,"1210.53Mpa",,,,,,,,,,,,,"",,,,,,,"1200oF","Dix A W, Hyzak J M, Singh R P. Application of Ultra Fine Grain Alloy 718 Forging Billet[C]// Superalloys. 1992:23-32.","10.11961/mater0203.MGI.20171221.ds.0033","张瑞杰","摘录","黄淋","2018-01-09",,,,,,,,,,,,"718",,,"1749.54oF","1675oF",,,,,,,,"28h",,,,,,,,,,,,,,,,,,,,,,,,,,,,,,,,,,,,,
,,,,,"ObjectId(""5b4cba62e6b1a819a85d638f"")",,,,,,,,,,,,,,,,,,,,,,,,,,,,,,"1157.89Mpa",,,,,,,,,,,,,"",,,,,,,"1200oF","Dix A W, Hyzak J M, Singh R P. Application of Ultra Fine Grain Alloy 718 Forging Billet[C]// Superalloys. 1992:23-32.","10.11961/mater0203.MGI.20171221.ds.0033","张瑞杰","摘录","黄淋","2018-01-09",,,,,,,,,,,,"718",,,"1774.31oF","1675oF",,,,,,,,"28h",,,,,,,,,,,,,,,,,,,,,,,,,,,,,,,,,,,,,
,,,,,"ObjectId(""5b4cba70e6b1a819a85d6393"")",,,,,,,,,,,,,,,,,,,,,,,,,,,,,,"1452.63Mpa",,,,,,,,,,,,,"",,,,,,,"77oF","Dix A W, Hyzak J M, Singh R P. Application of Ultra Fine Grain Alloy 718 Forging Billet[C]// Superalloys. 1992:23-32.","10.11961/mater0203.MGI.20171221.ds.0033","张瑞杰","摘录","黄淋","2018-01-09",,,,,,,,,,,,"718",,,"1775.23oF","1675oF",,,,,,,,"28h",,,,,,,,,,,,,,,,,,,,,,,,,,,,,,,,,,,,,
,,,,,"ObjectId(""5b4cba97e6b1a819a85d63a3"")",,,,,,,,,,,,,,,,,,,,,,,,,,,,,,"1463.16Mpa",,,,,,,,,,,,,"",,,,,,,"77oF","Dix A W, Hyzak J M, Singh R P. Application of Ultra Fine Grain Alloy 718 Forging Billet[C]// Superalloys. 1992:23-32.","10.11961/mater0203.MGI.20171221.ds.0033","张瑞杰","摘录","黄淋","2018-01-09",,,,,,,,,,,,"718",,,"1800.92oF","1675oF",,,,,,,,"28h",,,,,,,,,,,,,,,,,,,,,,,,,,,,,,,,,,,,,
,,,,,"ObjectId(""5b4cbab0e6b1a819a85d63ad"")",,,,,,,,,,,,,,,,,,,,,,,,,,,,,,"1505.26Mpa",,,,,,,,,,,,,"",,,,,,,"77oF","Dix A W, Hyzak J M, Singh R P. Application of Ultra Fine Grain Alloy 718 Forging Billet[C]// Superalloys. 1992:23-32.","10.11961/mater0203.MGI.20171221.ds.0033","张瑞杰","摘录","黄淋","2018-01-09",,,,,,,,,,,,"718",,,"1750.46oF","1675oF",,,,,,,,"28h",,,,,,,,,,,,,,,,,,,,,,,,,,,,,,,,,,,,,
,,,,,"ObjectId(""5b4ce059e6b1a819a85d71fb"")","2.01",,"0.009wt.%",,,"37.02",,,,,,,,"balance",,,,,"2.79",,,,,,,,,,,"438.0MPa",,,,,,,,,,,,,"",,,,,,,,"Dong J, Bi Z, Wang N, et al. Structure Control of a New-Type High-Cr Superalloy[C]// Superalloys. 2008:41-50.","10.11961/mater0203.MGI.20171221.ds.0061","尹海清","摘录","徐斌","2018-01-09",,,,,,,,,,,,"GH837",,,,,,,,,,,,,,,,,,,,,,,,,,,,,,,,,,,,,,,,,,,,,,,,,
,,,,,"ObjectId(""5b4ce05de6b1a819a85d71fd"")","2.01",,"0.009wt.%",,,"37.02",,,,,,,,"balance",,,,,"2.79",,,,,,,,,,,"532.0MPa",,,,,,,,,,,,,"",,,,,,,,"Dong J, Bi Z, Wang N, et al. Structure Control of a New-Type High-Cr Superalloy[C]// Superalloys. 2008:41-50.","10.11961/mater0203.MGI.20171221.ds.0061","尹海清","摘录","徐斌","2018-01-09",,,,,,,,,,,,"GH837",,,,,,,,,,,,,,,,,,,,,,,,,,,,,,,,,,,,,,,,,,,,,,,,,
,,,,,"ObjectId(""5b4ce07fe6b1a819a85d720b"")","2.01",,"0.009wt.%",,,"37.02",,,,,,,,"balance",,,,,"2.79",,,,,,,,,,,"1340.0MPa",,,,,,,,,,,,,"",,,,,,,,"Dong J, Bi Z, Wang N, et al. Structure Control of a New-Type High-Cr Superalloy[C]// Superalloys. 2008:41-50.","10.11961/mater0203.MGI.20171221.ds.0061","尹海清","摘录","徐斌","2018-01-09",,,,,,,,,,,,"GH837",,,,,,,,,,,,,,,,,,,,,,,,,,,,,,,,,,,,,,,,,,,,,,,,,
,,,,,"ObjectId(""5b4ce08ee6b1a819a85d7211"")","2.01",,"0.009wt.%",,,"37.02",,,,,,,,"balance",,,,,"2.79",,,,,,,,,,,"1295.0MPa",,,,,,,,,,,,,"",,,,,,,,"Dong J, Bi Z, Wang N, et al. Structure Control of a New-Type High-Cr Superalloy[C]// Superalloys. 2008:41-50.","10.11961/mater0203.MGI.20171221.ds.0061","尹海清","摘录","徐斌","2018-01-09",,,,,,,,,,,,"GH837",,,,,,,,,,,,,,,,,,,,,,,,,,,,,,,,,,,,,,,,,,,,,,,,,
,,,,,"ObjectId(""5b4ce0b0e6b1a819a85d721d"")","1.05",,"0.057wt.%",,,"32.96",,,,"2.84",,"0.91",,"balance",,,,,"1.02","4.57",,,,,,,,,,"952.0MPa",,,,,,,,,,,,,"",,,,,,,,"Dong J, Bi Z, Wang N, et al. Structure Control of a New-Type High-Cr Superalloy[C]// Superalloys. 2008:41-50.","10.11961/mater0203.MGI.20171221.ds.0061","尹海清","摘录","徐斌","2018-01-09",,,,,,,,,,,,"GH648",,,,,"1h","16h","空冷-","空冷-","20℃","1140℃","900℃",,,,,,,,,,,,,,,,,,,,,,,,,,,,,,,,,,,,,,
,,,,,"ObjectId(""5b4ce0c4e6b1a819a85d7225"")","2.01",,"0.009wt.%",,,"37.02",,,,,,,,"balance",,,,,"2.79",,,,,,,,,,,"558.0MPa",,,,,,,,,,,,,"",,,,,,,,"Dong J, Bi Z, Wang N, et al. Structure Control of a New-Type High-Cr Superalloy[C]// Superalloys. 2008:41-50.","10.11961/mater0203.MGI.20171221.ds.0061","尹海清","摘录","徐斌","2018-01-09",,,,,,,,,,,,"GH837",,,,,"1h","16h","空冷-","空冷-","800℃","1140℃","900℃",,,,,,,,,,,,,,,,,,,,,,,,,,,,,,,,,,,,,,
,,,,,"ObjectId(""5b4ce0cee6b1a819a85d7229"")","1.05",,"0.057wt.%",,,"32.96","balance",,,"2.84",,"0.91",,"",,,,,"1.02","4.57",,,,,,,,,,"585.0MPa",,,,,,,,,,,,,"",,,,,,,,"Dong J, Bi Z, Wang N, et al. Structure Control of a New-Type High-Cr Superalloy[C]// Superalloys. 2008:41-50.","10.11961/mater0203.MGI.20171221.ds.0061","尹海清","摘录","徐斌","2018-01-09",,,,,,,,,,,,"GH648",,,,,"1h","16h","空冷-","空冷-","800℃","1140℃","900℃",,,,,,,,,,,,,,,,,,,,,,,,,,,,,,,,,,,,,,
,,,,,"ObjectId(""5b4ce0dde6b1a819a85d722f"")","2.01",,"0.009wt.%",,,"37.02",,,,,,,,"balance",,,,,"2.79",,,,,,,,,,,"1230.0MPa",,,,,,,,,,,,,"",,,,,,,,"Dong J, Bi Z, Wang N, et al. Structure Control of a New-Type High-Cr Superalloy[C]// Superalloys. 2008:41-50.","10.11961/mater0203.MGI.20171221.ds.0061","尹海清","摘录","徐斌","2018-01-09",,,,,,,,,,,,"GH837",,,,,"1h","16h","空冷-","空冷-","20℃","1140℃","900℃",,,,,,,,,,,,,,,,,,,,,,,,,,,,,,,,,,,,,,
,,,,,"ObjectId(""5b4d0de5e6b1a819a85d8359"")","2.5","0.035","0.03wt.%",,"15","18",,,,"3",,,,"Balance",,,,,"5","1.25","0.035","24h","650℃","16h","760℃",,,,,"1.51E+0KPa",,,,,,,,,,,,,"",,,,,,,"20℃","Patel S J, Elliott I C. Production of High-Strength P/M Disc Alloys by ""Superlean"" Cast/Wrought Technology[C]// Superalloys. 1992:13-22.","10.11961/mater0203.MGI.20171221.ds.0032","张瑞杰","摘录","黄淋","2018-01-09",,,,,,,,,,,,"APK12(P/M)","4h",,,,,,,,,,,,,,,,,,,,,,,,,,,,,,,,,,,,,,,,,,"70%","1107℃",,,,,
,,,,,"ObjectId(""5b4d0e1be6b1a819a85d836f"")","2.5","0.035","0.03wt.%",,"15","18",,,,"3",,,,"Balance",,,,,"5","1.25","0.035","24h","650℃","16h","760℃",,,,,"1.50E+0KPa",,,,,,,,,,,,,"",,,,,,,"650℃","Patel S J, Elliott I C. Production of High-Strength P/M Disc Alloys by ""Superlean"" Cast/Wrought Technology[C]// Superalloys. 1992:13-22.","10.11961/mater0203.MGI.20171221.ds.0032","张瑞杰","摘录","黄淋","2018-01-09",,,,,,,,,,,,"APK12(P/M)","4h",,,,,,,,,,,,,,,,,,,,,,,,,,,,,,,,,,,,,,,,,,"70%","1107℃",,,,,
,,,,,"ObjectId(""5b4d0e94e6b1a819a85d839d"")","2.5","0.035","0.03wt.%",,"15","18",,,,"3",,,,"Balance",,,,,"5","1.25","0.035","24h","650℃","16h","760℃",,,,,"1.59KPa",,,,,,,,,,,,,"",,,,"20℃",,,,"Patel S J, Elliott I C. Production of High-Strength P/M Disc Alloys by ""Superlean"" Cast/Wrought Technology[C]// Superalloys. 1992:13-22.","10.11961/mater0203.MGI.20171221.ds.0032","张瑞杰","摘录","黄淋","2018-01-09",,,,,,,,,,,,"APK12(EBCHR)","4h",,,,,,,,,,,,,,,,,,,,,,,,,,,,,,,,,,,,,,,,,,"70%","1107℃",,,,,
,,,,,"ObjectId(""5b4d0eb1e6b1a819a85d83a9"")","2.5","0.035","0.03wt.%",,"15","18",,,,"3",,,,"Balance",,,,,"5","1.25","0.035","24h","650℃","16h","760℃",,,,,"1.47Kpa",,,,,,,,,,,,,"",,,,"650℃",,,,"Patel S J, Elliott I C. Production of High-Strength P/M Disc Alloys by ""Superlean"" Cast/Wrought Technology[C]// Superalloys. 1992:13-22.","10.11961/mater0203.MGI.20171221.ds.0032","张瑞杰","摘录","黄淋","2018-01-09",,,,,,,,,,,,"APK12(EBCHR)","4h",,,,,,,,,,,,,,,,,,,,,,,,,,,,,,,,,,,,,,,,,,"70%","1107℃",,,,,
,,,,,"ObjectId(""5b4d1fade6b1a819a85d8a1f"")",,,,,,,,,,,,,,,,,,,,,,,,,,,,,,"188.11Mpa",,,,,,,,,,,,,"",,,,,,,,"Carlson D M. P/M AF115 Dual Property Disk Process Development[C]// Superalloys. 1980:501-511.","10.11961/mater0203.MGI.20171221.ds.0045","尹海清","摘录","张凯琦","2018-01-08","1614h","760℃",,,,,,,,,,"AF115",,,,,,,,,,,,,,,,"100Mpa","4h","1190℃","150mm",,,,,,,,,,,,,,,,,,,,,,,,,,"3英寸","35%",,,"2100℃"
,,,,,"ObjectId(""5b4d1fb2e6b1a819a85d8a21"")",,,,,,,,,,,,,,,,,,,,,,,,,,,,,,"189.28Mpa",,,,,,,,,,,,,"",,,,,,,,"Carlson D M. P/M AF115 Dual Property Disk Process Development[C]// Superalloys. 1980:501-511.","10.11961/mater0203.MGI.20171221.ds.0045","尹海清","摘录","张凯琦","2018-01-08","1614h","760℃",,,,,,,,,,"AF115",,,,,,,,,,,,,,,,"100Mpa","4h","1190℃","150mm",,,,,,,,,,,,,,,,,,,,,,,,,,"3英寸","39%",,,"2100℃"
,,,,,"ObjectId(""5b4d1fb7e6b1a819a85d8a23"")",,,,,,,,,,,,,,,,,,,,,,,,,,,,,,"187.66Mpa",,,,,,,,,,,,,"",,,,,,,,"Carlson D M. P/M AF115 Dual Property Disk Process Development[C]// Superalloys. 1980:501-511.","10.11961/mater0203.MGI.20171221.ds.0045","尹海清","摘录","张凯琦","2018-01-08","1614h","760℃",,,,,,,,,,"AF115",,,,,,,,,,,,,,,,"100Mpa","4h","1190℃","150mm",,,,,,,,,,,,,,,,,,,,,,,,,,"3英寸","34%",,,"2100℃"
,,,,,"ObjectId(""5b4d1fbce6b1a819a85d8a25"")",,,,,,,,,,,,,,,,,,,,,,,,,,,,,,"187.42Mpa",,,,,,,,,,,,,"",,,,,,,,"Carlson D M. P/M AF115 Dual Property Disk Process Development[C]// Superalloys. 1980:501-511.","10.11961/mater0203.MGI.20171221.ds.0045","尹海清","摘录","张凯琦","2018-01-08","1614h","760℃",,,,,,,,,,"AF115",,,,,,,,,,,,,,,,"100Mpa","4h","1190℃","150mm",,,,,,,,,,,,,,,,,,,,,,,,,,"3英寸","33%",,,"2100℃"
,,,,,"ObjectId(""5b4d1fc5e6b1a819a85d8a29"")",,,,,,,,,,,,,,,,,,,,,,,,,,,,,,"189.51Mpa",,,,,,,,,,,,,"",,,,,,,,"Carlson D M. P/M AF115 Dual Property Disk Process Development[C]// Superalloys. 1980:501-511.","10.11961/mater0203.MGI.20171221.ds.0045","尹海清","摘录","张凯琦","2018-01-08","1614h","760℃",,,,,,,,,,"AF115",,,,,,,,,,,,,,,,"100Mpa","4h","1190℃","150mm",,,,,,,,,,,,,,,,,,,,,,,,,,"3英寸","40%",,,"2100℃"
,,,,,"ObjectId(""5b4d1fcae6b1a819a85d8a2b"")",,,,,,,,,,,,,,,,,,,,,,,,,,,,,,"188.56Mpa",,,,,,,,,,,,,"",,,,,,,,"Carlson D M. P/M AF115 Dual Property Disk Process Development[C]// Superalloys. 1980:501-511.","10.11961/mater0203.MGI.20171221.ds.0045","尹海清","摘录","张凯琦","2018-01-08","1614h","760℃",,,,,,,,,,"AF115",,,,,,,,,,,,,,,,"100Mpa","4h","1190℃","150mm",,,,,,,,,,,,,,,,,,,,,,,,,,"3英寸","36%",,,"2100℃"
,,,,,"ObjectId(""5b4d1fd9e6b1a819a85d8a31"")",,,,,,,,,,,,,,,,,,,,,,,,,,,,,,"186.28Mpa",,,,,,,,,,,,,"",,,,,,,,"Carlson D M. P/M AF115 Dual Property Disk Process Development[C]// Superalloys. 1980:501-511.","10.11961/mater0203.MGI.20171221.ds.0045","尹海清","摘录","张凯琦","2018-01-08","1614h","760℃",,,,,,,,,,"AF115",,,,,,,,,,,,,,,,"100Mpa","4h","1190℃","150mm",,,,,,,,,,,,,,,,,,,,,,,,,,"3英寸","30%",,,"2100℃"
,,,,,"ObjectId(""5b4d1fdee6b1a819a85d8a33"")",,,,,,,,,,,,,,,,,,,,,,,,,,,,,,"189.03Mpa",,,,,,,,,,,,,"",,,,,,,,"Carlson D M. P/M AF115 Dual Property Disk Process Development[C]// Superalloys. 1980:501-511.","10.11961/mater0203.MGI.20171221.ds.0045","尹海清","摘录","张凯琦","2018-01-08","1614h","760℃",,,,,,,,,,"AF115",,,,,,,,,,,,,,,,"100Mpa","4h","1190℃","150mm",,,,,,,,,,,,,,,,,,,,,,,,,,"3英寸","38%",,,"2100℃"
,,,,,"ObjectId(""5b4d1fe3e6b1a819a85d8a35"")",,,,,,,,,,,,,,,,,,,,,,,,,,,,,,"188.80Mpa",,,,,,,,,,,,,"",,,,,,,,"Carlson D M. P/M AF115 Dual Property Disk Process Development[C]// Superalloys. 1980:501-511.","10.11961/mater0203.MGI.20171221.ds.0045","尹海清","摘录","张凯琦","2018-01-08","1614h","760℃",,,,,,,,,,"AF115",,,,,,,,,,,,,,,,"100Mpa","4h","1190℃","150mm",,,,,,,,,,,,,,,,,,,,,,,,,,"3英寸","37%",,,"2100℃"
,,,,,"ObjectId(""5b4d1fe8e6b1a819a85d8a37"")",,,,,,,,,,,,,,,,,,,,,,,,,,,,,,"186.97Mpa",,,,,,,,,,,,,"",,,,,,,,"Carlson D M. P/M AF115 Dual Property Disk Process Development[C]// Superalloys. 1980:501-511.","10.11961/mater0203.MGI.20171221.ds.0045","尹海清","摘录","张凯琦","2018-01-08","1614h","760℃",,,,,,,,,,"AF115",,,,,,,,,,,,,,,,"100Mpa","4h","1190℃","150mm",,,,,,,,,,,,,,,,,,,,,,,,,,"3英寸","32%",,,"2100℃"
,,,,,"ObjectId(""5b4d1fede6b1a819a85d8a39"")",,,,,,,,,,,,,,,,,,,,,,,,,,,,,,"186.73Mpa",,,,,,,,,,,,,"",,,,,,,,"Carlson D M. P/M AF115 Dual Property Disk Process Development[C]// Superalloys. 1980:501-511.","10.11961/mater0203.MGI.20171221.ds.0045","尹海清","摘录","张凯琦","2018-01-08","1614h","760℃",,,,,,,,,,"AF115",,,,,,,,,,,,,,,,"100Mpa","4h","1190℃","150mm",,,,,,,,,,,,,,,,,,,,,,,,,,"3英寸","31%",,,"2100℃"
,,,,,"ObjectId(""5b4d1ffbe6b1a819a85d8a3d"")",,,,,,,,,,,,,,,,,,,,,,,,,,,,,,"185.60Mpa",,,,,,,,,,,,,"",,,,,,,,"Carlson D M. P/M AF115 Dual Property Disk Process Development[C]// Superalloys. 1980:501-511.","10.11961/mater0203.MGI.20171221.ds.0045","尹海清","摘录","张凯琦","2018-01-08","1614h","760℃",,,,,,,,,,"AF115",,,,,,,,,,,,,,,,"100Mpa","4h","1190℃","150mm",,,,,,,,,,,,,,,,,,,,,,,,,,"3英寸","28%",,,"2100℃"
,,,,,"ObjectId(""5b4d2000e6b1a819a85d8a3f"")",,,,,,,,,,,,,,,,,,,,,,,,,,,,,,"184.70Mpa",,,,,,,,,,,,,"",,,,,,,,"Carlson D M. P/M AF115 Dual Property Disk Process Development[C]// Superalloys. 1980:501-511.","10.11961/mater0203.MGI.20171221.ds.0045","尹海清","摘录","张凯琦","2018-01-08","1614h","760℃",,,,,,,,,,"AF115",,,,,,,,,,,,,,,,"100Mpa","4h","1190℃","150mm",,,,,,,,,,,,,,,,,,,,,,,,,,"3英寸","26%",,,"2100℃"
,,,,,"ObjectId(""5b4d2005e6b1a819a85d8a41"")",,,,,,,,,,,,,,,,,,,,,,,,,,,,,,"182.25Mpa",,,,,,,,,,,,,"",,,,,,,,"Carlson D M. P/M AF115 Dual Property Disk Process Development[C]// Superalloys. 1980:501-511.","10.11961/mater0203.MGI.20171221.ds.0045","尹海清","摘录","张凯琦","2018-01-08","1614h","760℃",,,,,,,,,,"AF115",,,,,,,,,,,,,,,,"100Mpa","4h","1190℃","150mm",,,,,,,,,,,,,,,,,,,,,,,,,,"3英寸","21%",,,"2100℃"
,,,,,"ObjectId(""5b4d200ae6b1a819a85d8a43"")",,,,,,,,,,,,,,,,,,,,,,,,,,,,,,"183.81Mpa",,,,,,,,,,,,,"",,,,,,,,"Carlson D M. P/M AF115 Dual Property Disk Process Development[C]// Superalloys. 1980:501-511.","10.11961/mater0203.MGI.20171221.ds.0045","尹海清","摘录","张凯琦","2018-01-08","1614h","760℃",,,,,,,,,,"AF115",,,,,,,,,,,,,,,,"100Mpa","4h","1190℃","150mm",,,,,,,,,,,,,,,,,,,,,,,,,,"3英寸","24%",,,"2100℃"
,,,,,"ObjectId(""5b4d200fe6b1a819a85d8a45"")",,,,,,,,,,,,,,,,,,,,,,,,,,,,,,"182.91Mpa",,,,,,,,,,,,,"",,,,,,,,"Carlson D M. P/M AF115 Dual Property Disk Process Development[C]// Superalloys. 1980:501-511.","10.11961/mater0203.MGI.20171221.ds.0045","尹海清","摘录","张凯琦","2018-01-08","1614h","760℃",,,,,,,,,,"AF115",,,,,,,,,,,,,,,,"100Mpa","4h","1190℃","150mm",,,,,,,,,,,,,,,,,,,,,,,,,,"3英寸","22%",,,"2100℃"
,,,,,"ObjectId(""5b4d2013e6b1a819a85d8a47"")",,,,,,,,,,,,,,,,,,,,,,,,,,,,,,"185.15Mpa",,,,,,,,,,,,,"",,,,,,,,"Carlson D M. P/M AF115 Dual Property Disk Process Development[C]// Superalloys. 1980:501-511.","10.11961/mater0203.MGI.20171221.ds.0045","尹海清","摘录","张凯琦","2018-01-08","1614h","760℃",,,,,,,,,,"AF115",,,,,,,,,,,,,,,,"100Mpa","4h","1190℃","150mm",,,,,,,,,,,,,,,,,,,,,,,,,,"3英寸","27%",,,"2100℃"
,,,,,"ObjectId(""5b4d2018e6b1a819a85d8a49"")",,,,,,,,,,,,,,,,,,,,,,,,,,,,,,"184.25Mpa",,,,,,,,,,,,,"",,,,,,,,"Carlson D M. P/M AF115 Dual Property Disk Process Development[C]// Superalloys. 1980:501-511.","10.11961/mater0203.MGI.20171221.ds.0045","尹海清","摘录","张凯琦","2018-01-08","1614h","760℃",,,,,,,,,,"AF115",,,,,,,,,,,,,,,,"100Mpa","4h","1190℃","150mm",,,,,,,,,,,,,,,,,,,,,,,,,,"3英寸","25%",,,"2100℃"
,,,,,"ObjectId(""5b4d201de6b1a819a85d8a4b"")",,,,,,,,,,,,,,,,,,,,,,,,,,,,,,"183.36Mpa",,,,,,,,,,,,,"",,,,,,,,"Carlson D M. P/M AF115 Dual Property Disk Process Development[C]// Superalloys. 1980:501-511.","10.11961/mater0203.MGI.20171221.ds.0045","尹海清","摘录","张凯琦","2018-01-08","1614h","760℃",,,,,,,,,,"AF115",,,,,,,,,,,,,,,,"100Mpa","4h","1190℃","150mm",,,,,,,,,,,,,,,,,,,,,,,,,,"3英寸","23%",,,"2100℃"
,,,,,"ObjectId(""5b4d2022e6b1a819a85d8a4d"")",,,,,,,,,,,,,,,,,,,,,,,,,,,,,,"190.99Mpa",,,,,,,,,,,,,"",,,,,,,,"Carlson D M. P/M AF115 Dual Property Disk Process Development[C]// Superalloys. 1980:501-511.","10.11961/mater0203.MGI.20171221.ds.0045","尹海清","摘录","张凯琦","2018-01-08","1614h","760℃",,,,,,,,,,"AF115",,,,,,,,,,,,,,,,"100Mpa","4h","1190℃","150mm",,,,,,,,,,,,,,,,,,,,,,,,,,"2英寸","39%",,,"2100℃"
,,,,,"ObjectId(""5b4d2027e6b1a819a85d8a4f"")",,,,,,,,,,,,,,,,,,,,,,,,,,,,,,"181.81Mpa",,,,,,,,,,,,,"",,,,,,,,"Carlson D M. P/M AF115 Dual Property Disk Process Development[C]// Superalloys. 1980:501-511.","10.11961/mater0203.MGI.20171221.ds.0045","尹海清","摘录","张凯琦","2018-01-08","1614h","760℃",,,,,,,,,,"AF115",,,,,,,,,,,,,,,,"100Mpa","4h","1190℃","150mm",,,,,,,,,,,,,,,,,,,,,,,,,,"3英寸","20%",,,"2100℃"
,,,,,"ObjectId(""5b4d202ce6b1a819a85d8a51"")",,,,,,,,,,,,,,,,,,,,,,,,,,,,,,"190.49Mpa",,,,,,,,,,,,,"",,,,,,,,"Carlson D M. P/M AF115 Dual Property Disk Process Development[C]// Superalloys. 1980:501-511.","10.11961/mater0203.MGI.20171221.ds.0045","尹海清","摘录","张凯琦","2018-01-08","1614h","760℃",,,,,,,,,,"AF115",,,,,,,,,,,,,,,,"100Mpa","4h","1190℃","150mm",,,,,,,,,,,,,,,,,,,,,,,,,,"2英寸","37%",,,"2100℃"
,,,,,"ObjectId(""5b4d2031e6b1a819a85d8a53"")",,,,,,,,,,,,,,,,,,,,,,,,,,,,,,"191.46Mpa",,,,,,,,,,,,,"",,,,,,,,"Carlson D M. P/M AF115 Dual Property Disk Process Development[C]// Superalloys. 1980:501-511.","10.11961/mater0203.MGI.20171221.ds.0045","尹海清","摘录","张凯琦","2018-01-08","1614h","760℃",,,,,,,,,,"AF115",,,,,,,,,,,,,,,,"100Mpa","4h","1190℃","150mm",,,,,,,,,,,,,,,,,,,,,,,,,,"2英寸","40%",,,"2100℃"
,,,,,"ObjectId(""5b4d2035e6b1a819a85d8a55"")",,,,,,,,,,,,,,,,,,,,,,,,,,,,,,"190.74Mpa",,,,,,,,,,,,,"",,,,,,,,"Carlson D M. P/M AF115 Dual Property Disk Process Development[C]// Superalloys. 1980:501-511.","10.11961/mater0203.MGI.20171221.ds.0045","尹海清","摘录","张凯琦","2018-01-08","1614h","760℃",,,,,,,,,,"AF115",,,,,,,,,,,,,,,,"100Mpa","4h","1190℃","150mm",,,,,,,,,,,,,,,,,,,,,,,,,,"2英寸","38%",,,"2100℃"
,,,,,"ObjectId(""5b4d203ae6b1a819a85d8a57"")",,,,,,,,,,,,,,,,,,,,,,,,,,,,,,"190.02Mpa",,,,,,,,,,,,,"",,,,,,,,"Carlson D M. P/M AF115 Dual Property Disk Process Development[C]// Superalloys. 1980:501-511.","10.11961/mater0203.MGI.20171221.ds.0045","尹海清","摘录","张凯琦","2018-01-08","1614h","760℃",,,,,,,,,,"AF115",,,,,,,,,,,,,,,,"100Mpa","4h","1190℃","150mm",,,,,,,,,,,,,,,,,,,,,,,,,,"2英寸","36%",,,"2100℃"
,,,,,"ObjectId(""5b4d203fe6b1a819a85d8a59"")",,,,,,,,,,,,,,,,,,,,,,,,,,,,,,"185.84Mpa",,,,,,,,,,,,,"",,,,,,,,"Carlson D M. P/M AF115 Dual Property Disk Process Development[C]// Superalloys. 1980:501-511.","10.11961/mater0203.MGI.20171221.ds.0045","尹海清","摘录","张凯琦","2018-01-08","1614h","760℃",,,,,,,,,,"AF115",,,,,,,,,,,,,,,,"100Mpa","4h","1190℃","150mm",,,,,,,,,,,,,,,,,,,,,,,,,,"3英寸","29%",,,"2100℃"
,,,,,"ObjectId(""5b4d2049e6b1a819a85d8a5b"")",,,,,,,,,,,,,,,,,,,,,,,,,,,,,,"185.93Mpa",,,,,,,,,,,,,"",,,,,,,,"Carlson D M. P/M AF115 Dual Property Disk Process Development[C]// Superalloys. 1980:501-511.","10.11961/mater0203.MGI.20171221.ds.0045","尹海清","摘录","张凯琦","2018-01-08","1614h","760℃",,,,,,,,,,"AF115",,,,,,,,,,,,,,,,"100Mpa","4h","1190℃","150mm",,,,,,,,,,,,,,,,,,,,,,,,,,"2英寸","25%",,,"2100℃"
,,,,,"ObjectId(""5b4d204ee6b1a819a85d8a5d"")",,,,,,,,,,,,,,,,,,,,,,,,,,,,,,"186.87Mpa",,,,,,,,,,,,,"",,,,,,,,"Carlson D M. P/M AF115 Dual Property Disk Process Development[C]// Superalloys. 1980:501-511.","10.11961/mater0203.MGI.20171221.ds.0045","尹海清","摘录","张凯琦","2018-01-08","1614h","760℃",,,,,,,,,,"AF115",,,,,,,,,,,,,,,,"100Mpa","4h","1190℃","150mm",,,,,,,,,,,,,,,,,,,,,,,,,,"2英寸","27%",,,"2100℃"
,,,,,"ObjectId(""5b4d2053e6b1a819a85d8a5f"")",,,,,,,,,,,,,,,,,,,,,,,,,,,,,,"183.63Mpa",,,,,,,,,,,,,"",,,,,,,,"Carlson D M. P/M AF115 Dual Property Disk Process Development[C]// Superalloys. 1980:501-511.","10.11961/mater0203.MGI.20171221.ds.0045","尹海清","摘录","张凯琦","2018-01-08","1614h","760℃",,,,,,,,,,"AF115",,,,,,,,,,,,,,,,"100Mpa","4h","1190℃","150mm",,,,,,,,,,,,,,,,,,,,,,,,,,"2英寸","21%",,,"2100℃"
,,,,,"ObjectId(""5b4d2058e6b1a819a85d8a61"")",,,,,,,,,,,,,,,,,,,,,,,,,,,,,,"187.81Mpa",,,,,,,,,,,,,"",,,,,,,,"Carlson D M. P/M AF115 Dual Property Disk Process Development[C]// Superalloys. 1980:501-511.","10.11961/mater0203.MGI.20171221.ds.0045","尹海清","摘录","张凯琦","2018-01-08","1614h","760℃",,,,,,,,,,"AF115",,,,,,,,,,,,,,,,"100Mpa","4h","1190℃","150mm",,,,,,,,,,,,,,,,,,,,,,,,,,"2英寸","29%",,,"2100℃"
,,,,,"ObjectId(""5b4d205de6b1a819a85d8a63"")",,,,,,,,,,,,,,,,,,,,,,,,,,,,,,"184.79Mpa",,,,,,,,,,,,,"",,,,,,,,"Carlson D M. P/M AF115 Dual Property Disk Process Development[C]// Superalloys. 1980:501-511.","10.11961/mater0203.MGI.20171221.ds.0045","尹海清","摘录","张凯琦","2018-01-08","1614h","760℃",,,,,,,,,,"AF115",,,,,,,,,,,,,,,,"100Mpa","4h","1190℃","150mm",,,,,,,,,,,,,,,,,,,,,,,,,,"2英寸","23%",,,"2100℃"
,,,,,"ObjectId(""5b4d2062e6b1a819a85d8a65"")",,,,,,,,,,,,,,,,,,,,,,,,,,,,,,"189.25Mpa",,,,,,,,,,,,,"",,,,,,,,"Carlson D M. P/M AF115 Dual Property Disk Process Development[C]// Superalloys. 1980:501-511.","10.11961/mater0203.MGI.20171221.ds.0045","尹海清","摘录","张凯琦","2018-01-08","1614h","760℃",,,,,,,,,,"AF115",,,,,,,,,,,,,,,,"100Mpa","4h","1190℃","150mm",,,,,,,,,,,,,,,,,,,,,,,,,,"2英寸","33%",,,"2100℃"
,,,,,"ObjectId(""5b4d2067e6b1a819a85d8a67"")",,,,,,,,,,,,,,,,,,,,,,,,,,,,,,"189.76Mpa",,,,,,,,,,,,,"",,,,,,,,"Carlson D M. P/M AF115 Dual Property Disk Process Development[C]// Superalloys. 1980:501-511.","10.11961/mater0203.MGI.20171221.ds.0045","尹海清","摘录","张凯琦","2018-01-08","1614h","760℃",,,,,,,,,,"AF115",,,,,,,,,,,,,,,,"100Mpa","4h","1190℃","150mm",,,,,,,,,,,,,,,,,,,,,,,,,,"2英寸","35%",,,"2100℃"
,,,,,"ObjectId(""5b4d206de6b1a819a85d8a69"")",,,,,,,,,,,,,,,,,,,,,,,,,,,,,,"185.46Mpa",,,,,,,,,,,,,"",,,,,,,,"Carlson D M. P/M AF115 Dual Property Disk Process Development[C]// Superalloys. 1980:501-511.","10.11961/mater0203.MGI.20171221.ds.0045","尹海清","摘录","张凯琦","2018-01-08","1614h","760℃",,,,,,,,,,"AF115",,,,,,,,,,,,,,,,"100Mpa","4h","1190℃","150mm",,,,,,,,,,,,,,,,,,,,,,,,,,"2英寸","24%",,,"2100℃"
,,,,,"ObjectId(""5b4d2071e6b1a819a85d8a6b"")",,,,,,,,,,,,,,,,,,,,,,,,,,,,,,"188.53Mpa",,,,,,,,,,,,,"",,,,,,,,"Carlson D M. P/M AF115 Dual Property Disk Process Development[C]// Superalloys. 1980:501-511.","10.11961/mater0203.MGI.20171221.ds.0045","尹海清","摘录","张凯琦","2018-01-08","1614h","760℃",,,,,,,,,,"AF115",,,,,,,,,,,,,,,,"100Mpa","4h","1190℃","150mm",,,,,,,,,,,,,,,,,,,,,,,,,,"2英寸","31%",,,"2100℃"
,,,,,"ObjectId(""5b4d2076e6b1a819a85d8a6d"")",,,,,,,,,,,,,,,,,,,,,,,,,,,,,,"188.06Mpa",,,,,,,,,,,,,"",,,,,,,,"Carlson D M. P/M AF115 Dual Property Disk Process Development[C]// Superalloys. 1980:501-511.","10.11961/mater0203.MGI.20171221.ds.0045","尹海清","摘录","张凯琦","2018-01-08","1614h","760℃",,,,,,,,,,"AF115",,,,,,,,,,,,,,,,"100Mpa","4h","1190℃","150mm",,,,,,,,,,,,,,,,,,,,,,,,,,"2英寸","30%",,,"2100℃"
,,,,,"ObjectId(""5b4d207be6b1a819a85d8a6f"")",,,,,,,,,,,,,,,,,,,,,,,,,,,,,,"184.32Mpa",,,,,,,,,,,,,"",,,,,,,,"Carlson D M. P/M AF115 Dual Property Disk Process Development[C]// Superalloys. 1980:501-511.","10.11961/mater0203.MGI.20171221.ds.0045","尹海清","摘录","张凯琦","2018-01-08","1614h","760℃",,,,,,,,,,"AF115",,,,,,,,,,,,,,,,"100Mpa","4h","1190℃","150mm",,,,,,,,,,,,,,,,,,,,,,,,,,"2英寸","22%",,,"2100℃"
,,,,,"ObjectId(""5b4d2080e6b1a819a85d8a71"")",,,,,,,,,,,,,,,,,,,,,,,,,,,,,,"187.55Mpa",,,,,,,,,,,,,"",,,,,,,,"Carlson D M. P/M AF115 Dual Property Disk Process Development[C]// Superalloys. 1980:501-511.","10.11961/mater0203.MGI.20171221.ds.0045","尹海清","摘录","张凯琦","2018-01-08","1614h","760℃",,,,,,,,,,"AF115",,,,,,,,,,,,,,,,"100Mpa","4h","1190℃","150mm",,,,,,,,,,,,,,,,,,,,,,,,,,"2英寸","28%",,,"2100℃"
,,,,,"ObjectId(""5b4d2085e6b1a819a85d8a73"")",,,,,,,,,,,,,,,,,,,,,,,,,,,,,,"188.78Mpa",,,,,,,,,,,,,"",,,,,,,,"Carlson D M. P/M AF115 Dual Property Disk Process Development[C]// Superalloys. 1980:501-511.","10.11961/mater0203.MGI.20171221.ds.0045","尹海清","摘录","张凯琦","2018-01-08","1614h","760℃",,,,,,,,,,"AF115",,,,,,,,,,,,,,,,"100Mpa","4h","1190℃","150mm",,,,,,,,,,,,,,,,,,,,,,,,,,"2英寸","32%",,,"2100℃"
,,,,,"ObjectId(""5b4d208ae6b1a819a85d8a75"")",,,,,,,,,,,,,,,,,,,,,,,,,,,,,,"189.51Mpa",,,,,,,,,,,,,"",,,,,,,,"Carlson D M. P/M AF115 Dual Property Disk Process Development[C]// Superalloys. 1980:501-511.","10.11961/mater0203.MGI.20171221.ds.0045","尹海清","摘录","张凯琦","2018-01-08","1614h","760℃",,,,,,,,,,"AF115",,,,,,,,,,,,,,,,"100Mpa","4h","1190℃","150mm",,,,,,,,,,,,,,,,,,,,,,,,,,"2英寸","34%",,,"2100℃"
,,,,,"ObjectId(""5b4d208fe6b1a819a85d8a77"")",,,,,,,,,,,,,,,,,,,,,,,,,,,,,,"186.40Mpa",,,,,,,,,,,,,"",,,,,,,,"Carlson D M. P/M AF115 Dual Property Disk Process Development[C]// Superalloys. 1980:501-511.","10.11961/mater0203.MGI.20171221.ds.0045","尹海清","摘录","张凯琦","2018-01-08","1614h","760℃",,,,,,,,,,"AF115",,,,,,,,,,,,,,,,"100Mpa","4h","1190℃","150mm",,,,,,,,,,,,,,,,,,,,,,,,,,"2英寸","26%",,,"2100℃"
,,,,,"ObjectId(""5b4d20d3e6b1a819a85d8a91"")",,,,,,,,,,,,,,,,,,,,,,,,,,,,,,"183.38Mpa",,,,,,,,,,,,,"",,,,,,,,"Carlson D M. P/M AF115 Dual Property Disk Process Development[C]// Superalloys. 1980:501-511.","10.11961/mater0203.MGI.20171221.ds.0045","尹海清","摘录","张凯琦","2018-01-08","1614h","760℃",,,,,,,,,,"AF115",,,,,,,,,,,,,,,,"100Mpa","4h","1190℃","150mm",,,,,,,,,,,,,,,,,,,,,,,,,,"2英寸","20%",,,"2100℃"
,,,,,"ObjectId(""5b4d22c3e6b1a819a85d8b4b"")",,,,,,,,,,,,,,,,,,,,,,,,,,,,,,"222.43Mpa",,,,"2150℃","4英寸",,,,,,,,"",,,,,,,,"Carlson D M. P/M AF115 Dual Property Disk Process Development[C]// Superalloys. 1980:501-511.","10.11961/mater0203.MGI.20171221.ds.0045","尹海清","摘录","张凯琦","2018-01-08","16h","760℃",,,,,,,,,,"AF115",,,,,,,,,,,,,,,,"100Mpa","4h","1190℃","150mm",,,,,,,,,,,,,,,,,,,,,,,,,,,,,,
,,,,,"ObjectId(""5b4d22c8e6b1a819a85d8b4d"")",,,,,,,,,,,,,,,,,,,,,,,,,,,,,,"221.15Mpa",,,,"2070℃","4英寸",,,,,,,,"",,,,,,,,"Carlson D M. P/M AF115 Dual Property Disk Process Development[C]// Superalloys. 1980:501-511.","10.11961/mater0203.MGI.20171221.ds.0045","尹海清","摘录","张凯琦","2018-01-08","16h","760℃",,,,,,,,,,"AF115",,,,,,,,,,,,,,,,"100Mpa","4h","1190℃","150mm",,,,,,,,,,,,,,,,,,,,,,,,,,,,,,
,,,,,"ObjectId(""5b4d22d7e6b1a819a85d8b53"")",,,,,,,,,,,,,,,,,,,,,,,,,,,,,,"222.50Mpa",,,,"2120℃","4英寸",,,,,,,,"",,,,,,,,"Carlson D M. P/M AF115 Dual Property Disk Process Development[C]// Superalloys. 1980:501-511.","10.11961/mater0203.MGI.20171221.ds.0045","尹海清","摘录","张凯琦","2018-01-08","16h","760℃",,,,,,,,,,"AF115",,,,,,,,,,,,,,,,"100Mpa","4h","1190℃","150mm",,,,,,,,,,,,,,,,,,,,,,,,,,,,,,
,,,,,"ObjectId(""5b4d22e1e6b1a819a85d8b57"")",,,,,,,,,,,,,,,,,,,,,,,,,,,,,,"221.84Mpa",,,,"2090℃","4英寸",,,,,,,,"",,,,,,,,"Carlson D M. P/M AF115 Dual Property Disk Process Development[C]// Superalloys. 1980:501-511.","10.11961/mater0203.MGI.20171221.ds.0045","尹海清","摘录","张凯琦","2018-01-08","16h","760℃",,,,,,,,,,"AF115",,,,,,,,,,,,,,,,"100Mpa","4h","1190℃","150mm",,,,,,,,,,,,,,,,,,,,,,,,,,,,,,
,,,,,"ObjectId(""5b4d22e5e6b1a819a85d8b59"")",,,,,,,,,,,,,,,,,,,,,,,,,,,,,,"222.06Mpa",,,,"2100℃","4英寸",,,,,,,,"",,,,,,,,"Carlson D M. P/M AF115 Dual Property Disk Process Development[C]// Superalloys. 1980:501-511.","10.11961/mater0203.MGI.20171221.ds.0045","尹海清","摘录","张凯琦","2018-01-08","16h","760℃",,,,,,,,,,"AF115",,,,,,,,,,,,,,,,"100Mpa","4h","1190℃","150mm",,,,,,,,,,,,,,,,,,,,,,,,,,,,,,
,,,,,"ObjectId(""5b4d22eae6b1a819a85d8b5b"")",,,,,,,,,,,,,,,,,,,,,,,,,,,,,,"219.96Mpa",,,,"2050℃","4英寸",,,,,,,,"",,,,,,,,"Carlson D M. P/M AF115 Dual Property Disk Process Development[C]// Superalloys. 1980:501-511.","10.11961/mater0203.MGI.20171221.ds.0045","尹海清","摘录","张凯琦","2018-01-08","16h","760℃",,,,,,,,,,"AF115",,,,,,,,,,,,,,,,"100Mpa","4h","1190℃","150mm",,,,,,,,,,,,,,,,,,,,,,,,,,,,,,
,,,,,"ObjectId(""5b4d22efe6b1a819a85d8b5d"")",,,,,,,,,,,,,,,,,,,,,,,,,,,,,,"220.43Mpa",,,,"2060℃","4英寸",,,,,,,,"",,,,,,,,"Carlson D M. P/M AF115 Dual Property Disk Process Development[C]// Superalloys. 1980:501-511.","10.11961/mater0203.MGI.20171221.ds.0045","尹海清","摘录","张凯琦","2018-01-08","16h","760℃",,,,,,,,,,"AF115",,,,,,,,,,,,,,,,"100Mpa","4h","1190℃","150mm",,,,,,,,,,,,,,,,,,,,,,,,,,,,,,
,,,,,"ObjectId(""5b4d22f4e6b1a819a85d8b5f"")",,,,,,,,,,,,,,,,,,,,,,,,,,,,,,"222.45Mpa",,,,"2140℃","4英寸",,,,,,,,"",,,,,,,,"Carlson D M. P/M AF115 Dual Property Disk Process Development[C]// Superalloys. 1980:501-511.","10.11961/mater0203.MGI.20171221.ds.0045","尹海清","摘录","张凯琦","2018-01-08","16h","760℃",,,,,,,,,,"AF115",,,,,,,,,,,,,,,,"100Mpa","4h","1190℃","150mm",,,,,,,,,,,,,,,,,,,,,,,,,,,,,,
,,,,,"ObjectId(""5b4d22fee6b1a819a85d8b63"")",,,,,,,,,,,,,,,,,,,,,,,,,,,,,,"222.53Mpa",,,,"2110℃","4英寸",,,,,,,,"",,,,,,,,"Carlson D M. P/M AF115 Dual Property Disk Process Development[C]// Superalloys. 1980:501-511.","10.11961/mater0203.MGI.20171221.ds.0045","尹海清","摘录","张凯琦","2018-01-08","16h","760℃",,,,,,,,,,"AF115",,,,,,,,,,,,,,,,"100Mpa","4h","1190℃","150mm",,,,,,,,,,,,,,,,,,,,,,,,,,,,,,
,,,,,"ObjectId(""5b4d2303e6b1a819a85d8b65"")",,,,,,,,,,,,,,,,,,,,,,,,,,,,,,"222.73Mpa",,,,"2130℃","4英寸",,,,,,,,"",,,,,,,,"Carlson D M. P/M AF115 Dual Property Disk Process Development[C]// Superalloys. 1980:501-511.","10.11961/mater0203.MGI.20171221.ds.0045","尹海清","摘录","张凯琦","2018-01-08","16h","760℃",,,,,,,,,,"AF115",,,,,,,,,,,,,,,,"100Mpa","4h","1190℃","150mm",,,,,,,,,,,,,,,,,,,,,,,,,,,,,,
,,,,,"ObjectId(""5b4d2308e6b1a819a85d8b67"")",,,,,,,,,,,,,,,,,,,,,,,,,,,,,,"221.61Mpa",,,,"2080℃","4英寸",,,,,,,,"",,,,,,,,"Carlson D M. P/M AF115 Dual Property Disk Process Development[C]// Superalloys. 1980:501-511.","10.11961/mater0203.MGI.20171221.ds.0045","尹海清","摘录","张凯琦","2018-01-08","16h","760℃",,,,,,,,,,"AF115",,,,,,,,,,,,,,,,"100Mpa","4h","1190℃","150mm",,,,,,,,,,,,,,,,,,,,,,,,,,,,,,
