Repository: wujunming1/superalloy-project

File: 高温合金汇报ppt/2018-9-28-第七次汇报/数据汇总/力学性能/mechanicproperty_tensilestrength.csv (part 5 of 6)
"/加工温度(4h于1080℃（1980℉）","/加工温度(4h于1110℃（2030℉）","/油淬)，试样盘尺寸","/油淬与时效)，试样盘尺寸","/空冷)，试样盘尺寸","_id","Al","B","C","Cb","Co","Cr","Fe","Hf","Mn","Mo","N","Nb","Nb+Ta","Ni","Re","Ru","Si","Ta","Ti","W","Zr","一次时效/温度","一次时效及空冷/时间","二次时效/温度","二次时效及空冷/时间","冷却/油冷温度","冷却/盐浴温度","冷却/空冷","力学性能/屈服强度","力学性能/极限拉伸强度","力学性能/纵向延伸率","单峰晶粒分布热处理/MA","双峰晶粒分布热处理/DB","固溶/固溶温度","固溶/试样厚度","固溶处理油淬/时间","固溶处理油淬/温度","固溶（油浴）/温度","固溶（盐浴）/温度","固溶（空冷）/温度","均匀化处理/时间","均匀化处理/温度","备注","应力破裂测试/温度","拉伸/温度","拉伸实验/温度","拉伸测试/ 温度","拉伸测试/气氛","拉伸测试/气氛压强","拉伸测试/温度","摘录出处","数据DOI","数据审核者","数据来源方式","数据生产者","数据采集时间","时效/时效时间","时效/时效温度","时效1/时效时间","时效1/时效温度","时效2/时效时间","时效2/时效温度","时效处理/时间","时效处理/温度","时效处理空冷/时间","时效处理空冷/温度","最小量热等静压制的/试验温度","材料牌号","标准热处理后油淬/时间","烧结/温度","热处理/固溶温度","热处理/温度","热处理与测试/保温时间(第一步)","热处理与测试/保温时间(第二步)","热处理与测试/冷却方式(第一步)","热处理与测试/冷却方式(第二步)","热处理与测试/测试温度","热处理与测试/温度(第一步)","热处理与测试/温度(第二步)","热处理后空冷/时间","热处理工艺/加热时间","热处理工艺/加热温度","热等静压/压力","热等静压/压强","热等静压/时间","热等静压/温度","热等静压/直径","热等静压制和挤压的/试验温度","热等静压制和锻造的/试验温度","热等静压制的/试验温度","热等静压制的（a）/试验温度","焊前热处理/时间","焊前热处理/温度","第1步热处理/时间","第1步热处理/温度","第2步热处理/冷却速率","第2步热处理/时间","第2步热处理/温度","第2步热处理/空冷","第3步热处理/时间","第3步热处理/温度","第4步热处理/时间","第4步热处理/温度","第一次热处理/温度","第一次热处理后炉冷/时间","第一次轧制/温度","第二次热处理/升温速率","第二次热处理/温度","第二次热处理后空冷/时间","第二次轧制/温度","等温锻造/变形量","等温锻造/温度","锻造/试样厚度","锻造/锻造厚度减少量","锻造和锻轧的/试验温度","锻造（油冷）/锻造温度","锻造（空冷）/锻造温度"
,,,,,"ObjectId(""5b4d27d5e6b1a819a85d8d3b"")",,,,,,,,,,,,,,,,,,,,,,,,,,,,,,"158.80Mpa",,,,,,,,,"2050℃",,,,"",,,,,,,,"Carlson D M. P/M AF115 Dual Property Disk Process Development[C]// Superalloys. 1980:501-511.","10.11961/mater0203.MGI.20171221.ds.0045","尹海清","摘录","张凯琦","2018-01-08","16h","760℃",,,,,,,,,,"AF115",,,,,,,,,,,,,,,,"100Mpa","4h","1190℃","150mm",,,,,,,,,,,,,,,,,,,,,,,,,,,,,,
,,,,,"ObjectId(""5b4d27dae6b1a819a85d8d3d"")",,,,,,,,,,,,,,,,,,,,,,,,,,,,,,"155.50Mpa",,,,,,,,,"2050℃",,,,"",,,,,,,,"Carlson D M. P/M AF115 Dual Property Disk Process Development[C]// Superalloys. 1980:501-511.","10.11961/mater0203.MGI.20171221.ds.0045","尹海清","摘录","张凯琦","2018-01-08","16h","760℃",,,,,,,,,,"AF115",,,,,,,,,,,,,,,,"100Mpa","4h","1190℃","150mm",,,,,,,,,,,,,,,,,,,,,,,,,,,,,,
,,,,,"ObjectId(""5b4d27dfe6b1a819a85d8d3f"")",,,,,,,,,,,,,,,,,,,,,,,,,,,,,,"158.30Mpa",,,,,,,,,"2175℃",,,,"",,,,,,,,"Carlson D M. P/M AF115 Dual Property Disk Process Development[C]// Superalloys. 1980:501-511.","10.11961/mater0203.MGI.20171221.ds.0045","尹海清","摘录","张凯琦","2018-01-08","16h","760℃",,,,,,,,,,"AF115",,,,,,,,,,,,,,,,"100Mpa","4h","1190℃","150mm",,,,,,,,,,,,,,,,,,,,,,,,,,,,,,
,,,,,"ObjectId(""5b4d27e4e6b1a819a85d8d41"")",,,,,,,,,,,,,,,,,,,,,,,,,,,,,,"162.30Mpa",,,,,,,,,"2175℃",,,,"",,,,,,,,"Carlson D M. P/M AF115 Dual Property Disk Process Development[C]// Superalloys. 1980:501-511.","10.11961/mater0203.MGI.20171221.ds.0045","尹海清","摘录","张凯琦","2018-01-08","16h","760℃",,,,,,,,,,"AF115",,,,,,,,,,,,,,,,"100Mpa","4h","1190℃","150mm",,,,,,,,,,,,,,,,,,,,,,,,,,,,,,
,,,,,"ObjectId(""5b4d27e9e6b1a819a85d8d43"")",,,,,,,,,,,,,,,,,,,,,,,,,,,,,,"160.80Mpa",,,,,,,,,"2150℃",,,,"",,,,,,,,"Carlson D M. P/M AF115 Dual Property Disk Process Development[C]// Superalloys. 1980:501-511.","10.11961/mater0203.MGI.20171221.ds.0045","尹海清","摘录","张凯琦","2018-01-08","16h","760℃",,,,,,,,,,"AF115",,,,,,,,,,,,,,,,"100Mpa","4h","1190℃","150mm",,,,,,,,,,,,,,,,,,,,,,,,,,,,,,
,,,,,"ObjectId(""5b4d27eee6b1a819a85d8d45"")",,,,,,,,,,,,,,,,,,,,,,,,,,,,,,"151.90Mpa",,,,,,,,,"2050℃",,,,"",,,,,,,,"Carlson D M. P/M AF115 Dual Property Disk Process Development[C]// Superalloys. 1980:501-511.","10.11961/mater0203.MGI.20171221.ds.0045","尹海清","摘录","张凯琦","2018-01-08","16h","760℃",,,,,,,,,,"AF115",,,,,,,,,,,,,,,,"100Mpa","4h","1190℃","150mm",,,,,,,,,,,,,,,,,,,,,,,,,,,,,,
,,,,,"ObjectId(""5b4d27f2e6b1a819a85d8d47"")",,,,,,,,,,,,,,,,,,,,,,,,,,,,,,"156.90Mpa",,,,,,,,,"2150℃",,,,"",,,,,,,,"Carlson D M. P/M AF115 Dual Property Disk Process Development[C]// Superalloys. 1980:501-511.","10.11961/mater0203.MGI.20171221.ds.0045","尹海清","摘录","张凯琦","2018-01-08","16h","760℃",,,,,,,,,,"AF115",,,,,,,,,,,,,,,,"100Mpa","4h","1190℃","150mm",,,,,,,,,,,,,,,,,,,,,,,,,,,,,,
,,,,,"ObjectId(""5b4d27fce6b1a819a85d8d49"")",,,,,,,,,,,,,,,,,,,,,,,,,,,,,,"226.60Mpa",,,,,,,,"2100℃",,,,,"",,,,,,,,"Carlson D M. P/M AF115 Dual Property Disk Process Development[C]// Superalloys. 1980:501-511.","10.11961/mater0203.MGI.20171221.ds.0045","尹海清","摘录","张凯琦","2018-01-08","16h","760℃",,,,,,,,,,"AF115",,,,,,,,,,,,,,,,"100Mpa","4h","1190℃","150mm",,,,,,,,,,,,,,,,,,,,,,,,,,,,,,
,,,,,"ObjectId(""5b4d2801e6b1a819a85d8d4b"")",,,,,,,,,,,,,,,,,,,,,,,,,,,,,,"229.50Mpa",,,,,,,,,,"2150℃",,,"",,,,,,,,"Carlson D M. P/M AF115 Dual Property Disk Process Development[C]// Superalloys. 1980:501-511.","10.11961/mater0203.MGI.20171221.ds.0045","尹海清","摘录","张凯琦","2018-01-08","16h","760℃",,,,,,,,,,"AF115",,,,,,,,,,,,,,,,"100Mpa","4h","1190℃","150mm",,,,,,,,,,,,,,,,,,,,,,,,,,,,,,
,,,,,"ObjectId(""5b4d2806e6b1a819a85d8d4d"")",,,,,,,,,,,,,,,,,,,,,,,,,,,,,,"236.40Mpa",,,,,,,,,"2150℃",,,,"",,,,,,,,"Carlson D M. P/M AF115 Dual Property Disk Process Development[C]// Superalloys. 1980:501-511.","10.11961/mater0203.MGI.20171221.ds.0045","尹海清","摘录","张凯琦","2018-01-08","16h","760℃",,,,,,,,,,"AF115",,,,,,,,,,,,,,,,"100Mpa","4h","1190℃","150mm",,,,,,,,,,,,,,,,,,,,,,,,,,,,,,
,,,,,"ObjectId(""5b4d280ee6b1a819a85d8d4f"")",,,,,,,,,,,,,,,,,,,,,,,,,,,,,,"223.10Mpa",,,,,,,,"2050℃",,,,,"",,,,,,,,"Carlson D M. P/M AF115 Dual Property Disk Process Development[C]// Superalloys. 1980:501-511.","10.11961/mater0203.MGI.20171221.ds.0045","尹海清","摘录","张凯琦","2018-01-08","16h","760℃",,,,,,,,,,"AF115",,,,,,,,,,,,,,,,"100Mpa","4h","1190℃","150mm",,,,,,,,,,,,,,,,,,,,,,,,,,,,,,
,,,,,"ObjectId(""5b4d2813e6b1a819a85d8d51"")",,,,,,,,,,,,,,,,,,,,,,,,,,,,,,"222.40Mpa",,,,,,,,,,"2050℃",,,"",,,,,,,,"Carlson D M. P/M AF115 Dual Property Disk Process Development[C]// Superalloys. 1980:501-511.","10.11961/mater0203.MGI.20171221.ds.0045","尹海清","摘录","张凯琦","2018-01-08","16h","760℃",,,,,,,,,,"AF115",,,,,,,,,,,,,,,,"100Mpa","4h","1190℃","150mm",,,,,,,,,,,,,,,,,,,,,,,,,,,,,,
,,,,,"ObjectId(""5b4d2817e6b1a819a85d8d53"")",,,,,,,,,,,,,,,,,,,,,,,,,,,,,,"241.90Mpa",,,,,,,,,,"2100℃",,,"",,,,,,,,"Carlson D M. P/M AF115 Dual Property Disk Process Development[C]// Superalloys. 1980:501-511.","10.11961/mater0203.MGI.20171221.ds.0045","尹海清","摘录","张凯琦","2018-01-08","16h","760℃",,,,,,,,,,"AF115",,,,,,,,,,,,,,,,"100Mpa","4h","1190℃","150mm",,,,,,,,,,,,,,,,,,,,,,,,,,,,,,
,,,,,"ObjectId(""5b4d281ce6b1a819a85d8d55"")",,,,,,,,,,,,,,,,,,,,,,,,,,,,,,"234.90Mpa",,,,,,,,,"2100℃",,,,"",,,,,,,,"Carlson D M. P/M AF115 Dual Property Disk Process Development[C]// Superalloys. 1980:501-511.","10.11961/mater0203.MGI.20171221.ds.0045","尹海清","摘录","张凯琦","2018-01-08","16h","760℃",,,,,,,,,,"AF115",,,,,,,,,,,,,,,,"100Mpa","4h","1190℃","150mm",,,,,,,,,,,,,,,,,,,,,,,,,,,,,,
,,,,,"ObjectId(""5b4d2821e6b1a819a85d8d57"")",,,,,,,,,,,,,,,,,,,,,,,,,,,,,,"236.70Mpa",,,,,,,,,"2150℃",,,,"",,,,,,,,"Carlson D M. P/M AF115 Dual Property Disk Process Development[C]// Superalloys. 1980:501-511.","10.11961/mater0203.MGI.20171221.ds.0045","尹海清","摘录","张凯琦","2018-01-08","16h","760℃",,,,,,,,,,"AF115",,,,,,,,,,,,,,,,"100Mpa","4h","1190℃","150mm",,,,,,,,,,,,,,,,,,,,,,,,,,,,,,
,,,,,"ObjectId(""5b4d2826e6b1a819a85d8d59"")",,,,,,,,,,,,,,,,,,,,,,,,,,,,,,"236.40Mpa",,,,,,,,,"2150℃",,,,"",,,,,,,,"Carlson D M. P/M AF115 Dual Property Disk Process Development[C]// Superalloys. 1980:501-511.","10.11961/mater0203.MGI.20171221.ds.0045","尹海清","摘录","张凯琦","2018-01-08","16h","760℃",,,,,,,,,,"AF115",,,,,,,,,,,,,,,,"100Mpa","4h","1190℃","150mm",,,,,,,,,,,,,,,,,,,,,,,,,,,,,,
,,,,,"ObjectId(""5b4d282be6b1a819a85d8d5b"")",,,,,,,,,,,,,,,,,,,,,,,,,,,,,,"233.60Mpa",,,,,,,,,"2150℃",,,,"",,,,,,,,"Carlson D M. P/M AF115 Dual Property Disk Process Development[C]// Superalloys. 1980:501-511.","10.11961/mater0203.MGI.20171221.ds.0045","尹海清","摘录","张凯琦","2018-01-08","16h","760℃",,,,,,,,,,"AF115",,,,,,,,,,,,,,,,"100Mpa","4h","1190℃","150mm",,,,,,,,,,,,,,,,,,,,,,,,,,,,,,
,,,,,"ObjectId(""5b4d2830e6b1a819a85d8d5d"")",,,,,,,,,,,,,,,,,,,,,,,,,,,,,,"239.80Mpa",,,,,,,,,"2100℃",,,,"",,,,,,,,"Carlson D M. P/M AF115 Dual Property Disk Process Development[C]// Superalloys. 1980:501-511.","10.11961/mater0203.MGI.20171221.ds.0045","尹海清","摘录","张凯琦","2018-01-08","16h","760℃",,,,,,,,,,"AF115",,,,,,,,,,,,,,,,"100Mpa","4h","1190℃","150mm",,,,,,,,,,,,,,,,,,,,,,,,,,,,,,
,,,,,"ObjectId(""5b4d2835e6b1a819a85d8d5f"")",,,,,,,,,,,,,,,,,,,,,,,,,,,,,,"227.30Mpa",,,,,,,,,"2150℃",,,,"",,,,,,,,"Carlson D M. P/M AF115 Dual Property Disk Process Development[C]// Superalloys. 1980:501-511.","10.11961/mater0203.MGI.20171221.ds.0045","尹海清","摘录","张凯琦","2018-01-08","16h","760℃",,,,,,,,,,"AF115",,,,,,,,,,,,,,,,"100Mpa","4h","1190℃","150mm",,,,,,,,,,,,,,,,,,,,,,,,,,,,,,
,,,,,"ObjectId(""5b4d283ae6b1a819a85d8d61"")",,,,,,,,,,,,,,,,,,,,,,,,,,,,,,"237.00Mpa",,,,,,,,"2000℃",,,,,"",,,,,,,,"Carlson D M. P/M AF115 Dual Property Disk Process Development[C]// Superalloys. 1980:501-511.","10.11961/mater0203.MGI.20171221.ds.0045","尹海清","摘录","张凯琦","2018-01-08","16h","760℃",,,,,,,,,,"AF115",,,,,,,,,,,,,,,,"100Mpa","4h","1190℃","150mm",,,,,,,,,,,,,,,,,,,,,,,,,,,,,,
,,,,,"ObjectId(""5b4d283fe6b1a819a85d8d63"")",,,,,,,,,,,,,,,,,,,,,,,,,,,,,,"215.60Mpa",,,,,,,,,"2175℃",,,,"",,,,,,,,"Carlson D M. P/M AF115 Dual Property Disk Process Development[C]// Superalloys. 1980:501-511.","10.11961/mater0203.MGI.20171221.ds.0045","尹海清","摘录","张凯琦","2018-01-08","16h","760℃",,,,,,,,,,"AF115",,,,,,,,,,,,,,,,"100Mpa","4h","1190℃","150mm",,,,,,,,,,,,,,,,,,,,,,,,,,,,,,
,,,,,"ObjectId(""5b4d2844e6b1a819a85d8d65"")",,,,,,,,,,,,,,,,,,,,,,,,,,,,,,"219.80Mpa",,,,,,,,,"2175℃",,,,"",,,,,,,,"Carlson D M. P/M AF115 Dual Property Disk Process Development[C]// Superalloys. 1980:501-511.","10.11961/mater0203.MGI.20171221.ds.0045","尹海清","摘录","张凯琦","2018-01-08","16h","760℃",,,,,,,,,,"AF115",,,,,,,,,,,,,,,,"100Mpa","4h","1190℃","150mm",,,,,,,,,,,,,,,,,,,,,,,,,,,,,,
,,,,,"ObjectId(""5b4d2857e6b1a819a85d8d6b"")",,,,,,,,,,,,,,,,,,,,,,,,,,,,,,"229.10Mpa",,,,,,,,,"2050℃",,,,"",,,,,,,,"Carlson D M. P/M AF115 Dual Property Disk Process Development[C]// Superalloys. 1980:501-511.","10.11961/mater0203.MGI.20171221.ds.0045","尹海清","摘录","张凯琦","2018-01-08","16h","760℃",,,,,,,,,,"AF115",,,,,,,,,,,,,,,,"100Mpa","4h","1190℃","150mm",,,,,,,,,,,,,,,,,,,,,,,,,,,,,,
,,,,,"ObjectId(""5b4d30d3e6b1a819a85d909b"")","5.0","0.02","0.02","1.4","18.5","12.5",,"0.4",,"3.2",,,,"bal",,,,,"4.4",,"0.06",,,,,,," ℃",,"1230.00Mpa",,,,,,,,,,,,,"",,,,,,,,"Eng R D, Evans D J. High Strength HIP Consolidated MERL 76 Disks[C]// Superalloys. 1980:491-500.","10.11961/mater0203.MGI.20171221.ds.0044","尹海清","摘录","张凯琦","2018-01-08",,,"24h","649℃","12h","760℃",,,,,,"MERL76",,,,,,,,,,,,,"2h","1163℃","103Mpa",,"3h","704℃",,,,,,,,,,,,,,,,,,,,,,,,,,,,,,,
,,,,,"ObjectId(""5b4d30ebe6b1a819a85d90a5"")","5.0","0.02","0.02","1.4","18.5","12.5",,"0.4",,"3.2",,,,"bal",,,,,"4.4",,"0.06",,,,,,," ℃",,"1270.00Mpa",,,,,,,,,,,,,"",,,,,,,,"Eng R D, Evans D J. High Strength HIP Consolidated MERL 76 Disks[C]// Superalloys. 1980:491-500.","10.11961/mater0203.MGI.20171221.ds.0044","尹海清","摘录","张凯琦","2018-01-08",,,"24h","649℃","12h","760℃",,,,,,"MERL76",,,,,,,,,,,,,"2h","1163℃","103Mpa",,"3h","704℃",,,,,,,,,,,,,,,,,,,,,,,,,,,,,,,
,,,,,"ObjectId(""5b4d30f5e6b1a819a85d90a9"")","5.0","0.02","0.02","1.4","18.5","12.5",,"0.4",,"3.2",,,,"bal",,,,,"4.4",,"0.06",,,,,,," ℃",,"1204.00Mpa",,,,,,,,,,,,,"",,,,,,,,"Eng R D, Evans D J. High Strength HIP Consolidated MERL 76 Disks[C]// Superalloys. 1980:491-500.","10.11961/mater0203.MGI.20171221.ds.0044","尹海清","摘录","张凯琦","2018-01-08",,,"24h","649℃","12h","760℃",,,,,,"MERL76",,,,,,,,,,,,,"2h","1163℃","103Mpa",,"3h","704℃",,,,,,,,,,,,,,,,,,,,,,,,,,,,,,,
,,,,,"ObjectId(""5b4d30fae6b1a819a85d90ab"")","5.0","0.02","0.02","1.4","18.5","12.5",,"0.4",,"3.2",,,,"bal",,,,,"4.4",,"0.06",,,,,,," ℃",,"1241.00Mpa",,,,,,,,,,,,,"",,,,,,,,"Eng R D, Evans D J. High Strength HIP Consolidated MERL 76 Disks[C]// Superalloys. 1980:491-500.","10.11961/mater0203.MGI.20171221.ds.0044","尹海清","摘录","张凯琦","2018-01-08",,,"24h","649℃","12h","760℃",,,,,,"MERL76",,,,,,,,,,,,,"2h","1163℃","103Mpa",,"3h","704℃",,,,,,,,,,,,,,,,,,,,,,,,,,,,,,,
,,,,,"ObjectId(""5b4d3109e6b1a819a85d90af"")","5.0","0.02","0.02","1.4","18.5","12.5",,"0.4",,"3.2",,,,"bal",,,,,"4.4",,"0.06",,,,,,," ℃",,"1575.00Mpa",,,,,,,,,,,,,"",,,,,,,,"Eng R D, Evans D J. High Strength HIP Consolidated MERL 76 Disks[C]// Superalloys. 1980:491-500.","10.11961/mater0203.MGI.20171221.ds.0044","尹海清","摘录","张凯琦","2018-01-08",,,"24h","649℃","12h","760℃",,,,,,"MERL76",,,,,,,,,,,,,"2h","1163℃","103Mpa",,"3h","1182℃",,,,,,,,,,,,,,,,,,,,,,,,,,,,,,,
,,,,,"ObjectId(""5b4d311de6b1a819a85d90b7"")","5.0","0.02","0.02","1.4","18.5","12.5",,"0.4",,"3.2",,,,"bal",,,,,"4.4",,"0.06",,,,,,"343℃",,,"1435.00Mpa",,,,,,,,,,,,,"",,,,,,,,"Eng R D, Evans D J. High Strength HIP Consolidated MERL 76 Disks[C]// Superalloys. 1980:491-500.","10.11961/mater0203.MGI.20171221.ds.0044","尹海清","摘录","张凯琦","2018-01-08",,,"24h","649℃","12h","760℃",,,,,,"MERL76",,,,,,,,,,,,,"2h","1163℃","103Mpa",,"3h","621℃",,,,,,,,,,,,,,,,,,,,,,,,,,,,,,,
,,,,,"ObjectId(""5b4d3127e6b1a819a85d90bb"")","5.0","0.02","0.02","1.4","18.5","12.5",,"0.4",,"3.2",,,,"bal",,,,,"4.4",,"0.06",,,,,,"177℃",,,"1603.00Mpa",,,,,,,,,,,,,"",,,,,,,,"Eng R D, Evans D J. High Strength HIP Consolidated MERL 76 Disks[C]// Superalloys. 1980:491-500.","10.11961/mater0203.MGI.20171221.ds.0044","尹海清","摘录","张凯琦","2018-01-08",,,"24h","649℃","12h","760℃",,,,,,"MERL76",,,,,,,,,,,,,"2h","1163℃","103Mpa",,"3h","1182℃",,,,,,,,,,,,,,,,,,,,,,,,,,,,,,,
,,,,,"ObjectId(""5b4d312ce6b1a819a85d90bd"")","5.0","0.02","0.02","1.4","18.5","12.5",,"0.4",,"3.2",,,,"bal",,,,,"4.4",,"0.06",,,,,,," ℃",,"1379.00Mpa",,,,,,,,,,,,,"",,,,,,,,"Eng R D, Evans D J. High Strength HIP Consolidated MERL 76 Disks[C]// Superalloys. 1980:491-500.","10.11961/mater0203.MGI.20171221.ds.0044","尹海清","摘录","张凯琦","2018-01-08",,,"24h","649℃","12h","760℃",,,,,,"MERL76",,,,,,,,,,,,,"2h","1163℃","103Mpa",,"3h","621℃",,,,,,,,,,,,,,,,,,,,,,,,,,,,,,,
,,,,,"ObjectId(""5b4d3138e6b1a819a85d90c1"")","5.0","0.02","0.02","1.4","18.5","12.5",,"0.4",,"3.2",,,,"bal",,,,,"4.4",,"0.06",,,,,,"177℃",,,"1440.00Mpa",,,,,,,,,,,,,"",,,,,,,,"Eng R D, Evans D J. High Strength HIP Consolidated MERL 76 Disks[C]// Superalloys. 1980:491-500.","10.11961/mater0203.MGI.20171221.ds.0044","尹海清","摘录","张凯琦","2018-01-08",,,"24h","649℃","12h","760℃",,,,,,"MERL76",,,,,,,,,,,,,"2h","1163℃","103Mpa",,"3h","621℃",,,,,,,,,,,,,,,,,,,,,,,,,,,,,,,
,,,,,"ObjectId(""5b4d313de6b1a819a85d90c3"")","5.0","0.02","0.02","1.4","18.5","12.5",,"0.4",,"3.2",,,,"bal",,,,,"4.4",,"0.06",,,,," ℃",,,,"1480.00Mpa",,,,,,,,,,,,,"",,,,,,,,"Eng R D, Evans D J. High Strength HIP Consolidated MERL 76 Disks[C]// Superalloys. 1980:491-500.","10.11961/mater0203.MGI.20171221.ds.0044","尹海清","摘录","张凯琦","2018-01-08",,,"24h","649℃","12h","760℃",,,,,,"MERL76",,,,,,,,,,,,,"2h","1163℃","103Mpa",,"3h","621℃",,,,,,,,,,,,,,,,,,,,,,,,,,,,,,,
,,,,,"ObjectId(""5b4d314ce6b1a819a85d90c9"")","5.0","0.02","0.02","1.4","18.5","12.5",,"0.4",,"3.2",,,,"bal",,,,,"4.4",,"0.06",,,,," ℃",,,,"1590.00Mpa",,,,,,,,,,,,,"",,,,,,,,"Eng R D, Evans D J. High Strength HIP Consolidated MERL 76 Disks[C]// Superalloys. 1980:491-500.","10.11961/mater0203.MGI.20171221.ds.0044","尹海清","摘录","张凯琦","2018-01-08",,,"24h","649℃","12h","760℃",,,,,,"MERL76",,,,,,,,,,,,,"2h","1163℃","103Mpa",,"3h","1182℃",,,,,,,,,,,,,,,,,,,,,,,,,,,,,,,
,,,,,"ObjectId(""5b4d3151e6b1a819a85d90cb"")","5.0","0.02","0.02","1.4","18.5","12.5",,"0.4",,"3.2",,,,"bal",,,,,"4.4",,"0.06",,,,,,"343℃",,,"1582.00Mpa",,,,,,,,,,,,,"",,,,,,,,"Eng R D, Evans D J. High Strength HIP Consolidated MERL 76 Disks[C]// Superalloys. 1980:491-500.","10.11961/mater0203.MGI.20171221.ds.0044","尹海清","摘录","张凯琦","2018-01-08",,,"24h","649℃","12h","760℃",,,,,,"MERL76",,,,,,,,,,,,,"2h","1163℃","103Mpa",,"3h","1182℃",,,,,,,,,,,,,,,,,,,,,,,,,,,,,,,
,,,,,"ObjectId(""5b4d3440e6b1a819a85d91e9"")",,,,,,,,,,,,,,,,,,,,,,,,,,,,,,"83.00Mpa",,,,,,,,,,,,,"",,,,,,,,"Beltran A M, Schilling W F. The Development and Evaluation of Diffusion-Bonded Clad Gas Turbine Buckets[J]. 1980.","10.11961/mater0203.MGI.20171221.ds.0039","尹海清","摘录","张凯琦","2018-01-08",,,,,,,,,,,,"S-57",,"2221F",,,,,,,,,,,,,"200Mpa",,"1h","1600F",,,,,,,,,,,,,,,,,,,,,,,,,,,,,,,
,,,,,"ObjectId(""5b4d345de6b1a819a85d91f5"")",,,,,,,,,,,,,,,,,,,,,,,,,,,,,,"91.30Mpa",,,,,,,,,,,,,"",,,,,,,,"Beltran A M, Schilling W F. The Development and Evaluation of Diffusion-Bonded Clad Gas Turbine Buckets[J]. 1980.","10.11961/mater0203.MGI.20171221.ds.0039","尹海清","摘录","张凯琦","2018-01-08",,,,,,,,,,,,"S-57",,"2021F",,,,,,,,,,,,,"200Mpa",,"1h","1600F",,,,,,,,,,,,,,,,,,,,,,,,,,,,,,,
,,,,,"ObjectId(""5b4d3462e6b1a819a85d91f7"")",,,,,,,,,,,,,,,,,,,,,,,,,,,,,,"91.00Mpa",,,,,,,,,,,,,"",,,,,,,,"Beltran A M, Schilling W F. The Development and Evaluation of Diffusion-Bonded Clad Gas Turbine Buckets[J]. 1980.","10.11961/mater0203.MGI.20171221.ds.0039","尹海清","摘录","张凯琦","2018-01-08",,,,,,,,,,,,"S-57",,"2121F",,,,,,,,,,,,,"200Mpa",,"1h","1600F",,,,,,,,,,,,,,,,,,,,,,,,,,,,,,,
,,,,,"ObjectId(""5b4d34ade6b1a819a85d9213"")",,,,,,,,,,,,,,,,,,,,,,,,,,,,,,"109.20Mpa",,,,,,,,,,,,,"",,,,,,,,"Beltran A M, Schilling W F. The Development and Evaluation of Diffusion-Bonded Clad Gas Turbine Buckets[J]. 1980.","10.11961/mater0203.MGI.20171221.ds.0039","尹海清","摘录","张凯琦","2018-01-08",,,,,,,,,,,,"S-57",,"1933F",,,,,,,,,,,,,"200Mpa",,"1h","1600F",,,,,,,,,,,,,,,,,,,,,,,,,,,,,,,
,,,,,"ObjectId(""5b4d5829e6b1a819a85d9f7b"")","5.9",,,,"6.5wt.%","4.6",,"0.1",,"1.1",,,,"balance","6.4","5.0",,"7.6","0.0","4.0",,,,,,,,,,"1348.00Mpa",,,,,,,,,,,,,"",,,"7.50E+2℃",,,,,"Huron E S, Reed R C, Hardy M C, et al. Development of an Oxidation-Resistant High-Strength Sixth-Generation Single-Crystal Superalloy TMS-238[M]// Superalloys 2012. John Wiley & Sons, Inc. 2012:189-195.","10.11961/mater0203.MGI.20171221.ds.0026","尹海清","摘录","杨国强","2018-01-08",,,,,,,,,,,,"TMS-238",,,,,,,,,,,,,,,,,,,,,,,,,,,,,,,,,,,,,,,,,,,,,,,,,
,,,,,"ObjectId(""5b4d5873e6b1a819a85d9f97"")","5.7",,,,"5.8wt.%","3.2",,"0.1",,"2.8",,,,"balance","5.8","3.6",,"5.6","0.0","5.6",,,,,,,,,,"1241.00Mpa",,,,,,,,,,,,,"",,,"7.50E+2℃",,,,,"Huron E S, Reed R C, Hardy M C, et al. Development of an Oxidation-Resistant High-Strength Sixth-Generation Single-Crystal Superalloy TMS-238[M]// Superalloys 2012. John Wiley & Sons, Inc. 2012:189-195.","10.11961/mater0203.MGI.20171221.ds.0026","尹海清","摘录","杨国强","2018-01-08",,,,,,,,,,,,"TMS-138A",,,,,,,,,,,,,,,,,,,,,,,,,,,,,,,,,,,,,,,,,,,,,,,,,
,,,,,"ObjectId(""5b4d5878e6b1a819a85d9f99"")","5.6",,,,"9.6wt.%","6.4",,"0.1",,"0.6",,,,"balance","3.0",,,"6.5","1.0","6.4",,,,,,,,,,"1150.00Mpa",,,,,,,,,,,,,"",,,"7.50E+2℃",,,,,"Huron E S, Reed R C, Hardy M C, et al. Development of an Oxidation-Resistant High-Strength Sixth-Generation Single-Crystal Superalloy TMS-238[M]// Superalloys 2012. John Wiley & Sons, Inc. 2012:189-195.","10.11961/mater0203.MGI.20171221.ds.0026","尹海清","摘录","杨国强","2018-01-08",,,,,,,,,,,,"CMSX-4",,,,,,,,,,,,,,,,,,,,,,,,,,,,,,,,,,,,,,,,,,,,,,,,,
,,,,,"ObjectId(""5b4d587de6b1a819a85d9f9b"")","5.6",,,,"5.6wt.%","4.6",,"0.1",,"2.4",,,,"balance","6.4","5.0",,"5.6","0.0","5.0",,,,,,,,,,"1214.00Mpa",,,,,,,,,,,,,"",,,"4.00E+2℃",,,,,"Huron E S, Reed R C, Hardy M C, et al. Development of an Oxidation-Resistant High-Strength Sixth-Generation Single-Crystal Superalloy TMS-238[M]// Superalloys 2012. John Wiley & Sons, Inc. 2012:189-195.","10.11961/mater0203.MGI.20171221.ds.0026","尹海清","摘录","杨国强","2018-01-08",,,,,,,,,,,,"TMS-196",,,,,,,,,,,,,,,,,,,,,,,,,,,,,,,,,,,,,,,,,,,,,,,,,
,,,,,"ObjectId(""5b4d5890e6b1a819a85d9fa3"")","5.6",,,,"5.6wt.%","4.6",,"0.1",,"2.4",,,,"balance","6.4","5.0",,"5.6","0.0","5.0",,,,,,,,,,"1308.00Mpa",,,,,,,,,,,,,"",,,"7.50E+2℃",,,,,"Huron E S, Reed R C, Hardy M C, et al. Development of an Oxidation-Resistant High-Strength Sixth-Generation Single-Crystal Superalloy TMS-238[M]// Superalloys 2012. John Wiley & Sons, Inc. 2012:189-195.","10.11961/mater0203.MGI.20171221.ds.0026","尹海清","摘录","杨国强","2018-01-08",,,,,,,,,,,,"TMS-196",,,,,,,,,,,,,,,,,,,,,,,,,,,,,,,,,,,,,,,,,,,,,,,,,
,,,,,"ObjectId(""5b4d5895e6b1a819a85d9fa5"")","5.7",,,,"5.8wt.%","3.2",,"0.1",,"2.8",,,,"balance","5.8","3.6",,"5.6","0.0","5.6",,,,,,,,,,"906.00Mpa",,,,,,,,,,,,,"",,,"4.00E+2℃",,,,,"Huron E S, Reed R C, Hardy M C, et al. Development of an Oxidation-Resistant High-Strength Sixth-Generation Single-Crystal Superalloy TMS-238[M]// Superalloys 2012. John Wiley & Sons, Inc. 2012:189-195.","10.11961/mater0203.MGI.20171221.ds.0026","尹海清","摘录","杨国强","2018-01-08",,,,,,,,,,,,"TMS-138A",,,,,,,,,,,,,,,,,,,,,,,,,,,,,,,,,,,,,,,,,,,,,,,,,
,,,,,"ObjectId(""5b4d589fe6b1a819a85d9fa9"")","5.9",,,,"6.5wt.%","4.6",,"0.1",,"1.1",,,,"balance","6.4","5.0",,"7.6","0.0","4.0",,,,,,,,,,"1373.00Mpa",,,,,,,,,,,,,"",,,"4.00E+2℃",,,,,"Huron E S, Reed R C, Hardy M C, et al. Development of an Oxidation-Resistant High-Strength Sixth-Generation Single-Crystal Superalloy TMS-238[M]// Superalloys 2012. John Wiley & Sons, Inc. 2012:189-195.","10.11961/mater0203.MGI.20171221.ds.0026","尹海清","摘录","杨国强","2018-01-08",,,,,,,,,,,,"TMS-238",,,,,,,,,,,,,,,,,,,,,,,,,,,,,,,,,,,,,,,,,,,,,,,,,
,,,,,"ObjectId(""5b4d58a4e6b1a819a85d9fab"")","5.6",,,,"9.6wt.%","6.4",,"0.1",,"0.6",,,,"balance","3.0",,,"6.5","1.0","6.4",,,,,,,,,,"950.00Mpa",,,,,,,,,,,,,"",,,"4.00E+2℃",,,,,"Huron E S, Reed R C, Hardy M C, et al. Development of an Oxidation-Resistant High-Strength Sixth-Generation Single-Crystal Superalloy TMS-238[M]// Superalloys 2012. John Wiley & Sons, Inc. 2012:189-195.","10.11961/mater0203.MGI.20171221.ds.0026","尹海清","摘录","杨国强","2018-01-08",,,,,,,,,,,,"CMSX-4",,,,,,,,,,,,,,,,,,,,,,,,,,,,,,,,,,,,,,,,,,,,,,,,,
,,,,,"ObjectId(""5b4d59a1e6b1a819a85da009"")",,,"0.01",,"13",,"Bal.wt.%",,,,,"4.7",,"38",,,"0.4",,"1.5",,,,,,,,,,,"674Mpa",,,,,,,,,,,,,"",,"760℃",,,,,,"J. J. BARNES,S. K. SRIVASTAVA.OXIDATION OF GAS TURBINE SEAL RING ALLOYS AND ITS EFFECT ON MECHANICAL PROPERTIES[C].Superalloy.1992:825-833.","10.11961/mater0203.MGI.20171221.ds.0019","尹海清","摘录","张国飞","2018-01-10",,,,,,,,,,,,"INCOLOY alloy 909",,,,,,,,,,,,,,,,,,,,,,,,,,,,,,,,,,,,,,,,,,,,,,,,,
,,,,,"ObjectId(""5b4d59d3e6b1a819a85da01d"")",,,"0.01",,"13",,"Bal.wt.%",,,,,"4.7",,"38",,,"0.4",,"1.5",,,,,,,,,,,"1069.5Mpa",,,,,,,,,,,,,"",,"650℃",,,,,,"J. J. BARNES,S. K. SRIVASTAVA.OXIDATION OF GAS TURBINE SEAL RING ALLOYS AND ITS EFFECT ON MECHANICAL PROPERTIES[C].Superalloy.1992:825-833.","10.11961/mater0203.MGI.20171221.ds.0019","尹海清","摘录","张国飞","2018-01-10",,,,,,,,,,,,"INCOLOY alloy 909",,,,,,,,,,,,,,,,,,,,,,,,,,,,,,,,,,,,,,,,,,,,,,,,,
,,,,,"ObjectId(""5b4d59dde6b1a819a85da021"")",,,"0.01",,"13",,"Bal.wt.%",,,,,"4.7",,"38",,,"0.4",,"1.5",,,,,,,,,,,"1121.8Mpa",,,,,,,,,,,,,"",,"538℃",,,,,,"J. J. BARNES,S. K. SRIVASTAVA.OXIDATION OF GAS TURBINE SEAL RING ALLOYS AND ITS EFFECT ON MECHANICAL PROPERTIES[C].Superalloy.1992:825-833.","10.11961/mater0203.MGI.20171221.ds.0019","尹海清","摘录","张国飞","2018-01-10",,,,,,,,,,,,"INCOLOY alloy 909",,,,,,,,,,,,,,,,,,,,,,,,,,,,,,,,,,,,,,,,,,,,,,,,,
,,,,,"ObjectId(""5b4d59e1e6b1a819a85da023"")",,,"0.01",,"13",,"Bal.wt.%",,,,,"4.7",,"38",,,"0.4",,"1.5",,,,,,,,,,,"1328.1Mpa",,,,,,,,,,,,,"",,"RT℃",,,,,,"J. J. BARNES,S. K. SRIVASTAVA.OXIDATION OF GAS TURBINE SEAL RING ALLOYS AND ITS EFFECT ON MECHANICAL PROPERTIES[C].Superalloy.1992:825-833.","10.11961/mater0203.MGI.20171221.ds.0019","尹海清","摘录","张国飞","2018-01-10",,,,,,,,,,,,"INCOLOY alloy 909",,,,,,,,,,,,,,,,,,,,,,,,,,,,,,,,,,,,,,,,,,,,,,,,,
,,,,,"ObjectId(""5b4d88f0e6b1a815d464f1f4"")","1.9","0.01","0.15",,"19","22.5wt.%",,,,,,"1",,"balance",,,,"1.4","3.7","2","0.1",,,,,,,,,"833Mpa",,,,,,,,,,,,,"",,,,,,,"788℃","S.W.K. Shaw.RESPONSE OF IN-939 TO PROCESS VARIATIONSJ]. Superalloys, 1980.","10.11961/mater0203.MGI.20171221.ds.0009","尹海清","摘录","邓正华","2018-01-08",,,,,,,,,,,,"IN-939",,,,,,,,,,,,,,,,,,,,,,,,"20h","1093℃","4h","1160℃","50","6h","1000℃",,,,,,,,,,,,,,,,,,,
,,,,,"ObjectId(""5b4d8925e6b1a815d464f208"")","1.9","0.01","0.15",,"19","22.5wt.%",,,,,,"1",,"balance",,,,"1.4","3.7","2","0.1",,,,,,,,,"809Mpa",,,,,,,,,,,,,"",,,,,,,"788℃","S.W.K. Shaw.RESPONSE OF IN-939 TO PROCESS VARIATIONSJ]. Superalloys, 1980.","10.11961/mater0203.MGI.20171221.ds.0009","尹海清","摘录","邓正华","2018-01-08",,,,,,,,,,,,"IN-939",,,,,,,,,,,,,,,,,,,,,,,,"20h","1052℃","4h","1160℃","50","6h","1000℃",,,,,,,,,,,,,,,,,,,
,,,,,"ObjectId(""5b4d892ae6b1a815d464f20a"")","1.9","0.01","0.15",,"19","22.5wt.%",,,,,,"1",,"balance",,,,"1.4","3.7","2","0.1",,,,,,,,,"826Mpa",,,,,,,,,,,,,"",,,,,,,"788℃","S.W.K. Shaw.RESPONSE OF IN-939 TO PROCESS VARIATIONSJ]. Superalloys, 1980.","10.11961/mater0203.MGI.20171221.ds.0009","尹海清","摘录","邓正华","2018-01-08",,,,,,,,,,,,"IN-939",,,,,,,,,,,,,,,,,,,,,,,,"20h","1080℃","4h","1160℃","50","6h","1000℃",,,,,,,,,,,,,,,,,,,
,,,,,"ObjectId(""5b4d8943e6b1a815d464f214"")","1.9","0.01","0.15",,"19","22.5wt.%",,,,,,"1",,"balance",,,,"1.4","3.7","2","0.1",,,,,,,,,"865Mpa",,,,,,,,,,,,,"",,,,,,,"788℃","S.W.K. Shaw.RESPONSE OF IN-939 TO PROCESS VARIATIONSJ]. Superalloys, 1980.","10.11961/mater0203.MGI.20171221.ds.0009","尹海清","摘录","邓正华","2018-01-08",,,,,,,,,,,,"IN-939",,,,,,,,,,,,,,,,,,,,,,,,"20h","1066℃","4h","1160℃","50","6h","1000℃",,,,,,,,,,,,,,,,,,,
,,,,,"ObjectId(""5b4d8952e6b1a815d464f21a"")","1.9","0.01","0.15",,"19","22.5wt.%",,,,,,"1",,"balance",,,,"1.4","3.7","2","0.1",,,,,,,,,"843Mpa",,,,,,,,,,,,,"",,,,,,,"788℃","S.W.K. Shaw.RESPONSE OF IN-939 TO PROCESS VARIATIONSJ]. Superalloys, 1980.","10.11961/mater0203.MGI.20171221.ds.0009","尹海清","摘录","邓正华","2018-01-08",,,,,,,,,,,,"IN-939",,,,,,,,,,,,,,,,,,,,,,,,"20h","1038℃","4h","1160℃","50","6h","1000℃",,,,,,,,,,,,,,,,,,,
,,,,,"ObjectId(""5b4d8974e6b1a815d464f226"")","1.9","0.01","0.15",,"19","22.5wt.%",,,,,,"1",,"balance",,,,"1.4","3.7","2","0.1",,,,,,,,,"825Mpa",,,,,,,,,,,,,"",,,,,,,"788℃","S.W.K. Shaw.RESPONSE OF IN-939 TO PROCESS VARIATIONSJ]. Superalloys, 1980.","10.11961/mater0203.MGI.20171221.ds.0009","尹海清","摘录","邓正华","2018-01-08",,,,,,,,,,,,"IN-939",,,,,,,,,,,,,,,,,,,,,,,,"4h","1066℃","4h","1160℃","50","6h","1000℃",,,,,,,,,,,,,,,,,,,
,,,,,"ObjectId(""5b4d8991e6b1a815d464f232"")","1.9","0.01","0.15",,"19","22.5wt.%",,,,,,"1",,"balance",,,,"1.4","3.7","2","0.1",,,,,,,,,"816Mpa",,,,,,,,,,,,,"",,,,,,,"788℃","S.W.K. Shaw.RESPONSE OF IN-939 TO PROCESS VARIATIONSJ]. Superalloys, 1980.","10.11961/mater0203.MGI.20171221.ds.0009","尹海清","摘录","邓正华","2018-01-08",,,,,,,,,,,,"IN-939",,,,,,,,,,,,,,,,,,,,,,,,"4h","1093℃","4h","1160℃","50","6h","1000℃",,,,,,,,,,,,,,,,,,,
,,,,,"ObjectId(""5b4d8996e6b1a815d464f234"")","1.9","0.01","0.15",,"19","22.5wt.%",,,,,,"1",,"balance",,,,"1.4","3.7","2","0.1",,,,,,,,,"833Mpa",,,,,,,,,,,,,"",,,,,,,"788℃","S.W.K. Shaw.RESPONSE OF IN-939 TO PROCESS VARIATIONSJ]. Superalloys, 1980.","10.11961/mater0203.MGI.20171221.ds.0009","尹海清","摘录","邓正华","2018-01-08",,,,,,,,,,,,"IN-939",,,,,,,,,,,,,,,,,,,,,,,,"4h","1080℃","4h","1160℃","50","6h","1000℃",,,,,,,,,,,,,,,,,,,
,,,,,"ObjectId(""5b4d89c2e6b1a815d464f244"")","1.9","0.01","0.15",,"19","22.5wt.%",,,,,,"1",,"balance",,,,"1.4","3.7","2","0.1",,,,,,,,,"856Mpa",,,,,,,,,,,,,"",,,,,,,"788℃","S.W.K. Shaw.RESPONSE OF IN-939 TO PROCESS VARIATIONSJ]. Superalloys, 1980.","10.11961/mater0203.MGI.20171221.ds.0009","尹海清","摘录","邓正华","2018-01-08",,,,,,,,,,,,"IN-939",,,,,,,,,,,,,,,,,,,,,,,,"4h","1052℃","4h","1160℃","50","6h","1000℃",,,,,,,,,,,,,,,,,,,
,,,,,"ObjectId(""5b4d89eee6b1a815d464f256"")","1.9","0.01","0.15",,"19","22.5wt.%",,,,,,"1",,"balance",,,,"1.4","3.7","2","0.1",,,,,,,,,"806Mpa",,,,,,,,,,,,,"",,,,,,,"788℃","S.W.K. Shaw.RESPONSE OF IN-939 TO PROCESS VARIATIONSJ]. Superalloys, 1980.","10.11961/mater0203.MGI.20171221.ds.0009","尹海清","摘录","邓正华","2018-01-08",,,,,,,,,,,,"IN-939",,,,,,,,,,,,,,,,,,,,,,,,"4h","1038℃","4h","1160℃","50","6h","1000℃",,,,,,,,,,,,,,,,,,,
,,,,,"ObjectId(""5b4d8aefe6b1a815d464f2b4"")","1.9","0.01","0.15",,"19","22.5wt.%",,,,,,"1",,"balance",,,,"1.4","3.7","2","0.1",,,,,,,,,"755.82583119696Mpa",,,,,,,,,,,,,"",,,,,,,"758℃","S.W.K. Shaw.RESPONSE OF IN-939 TO PROCESS VARIATIONSJ]. Superalloys, 1980.","10.11961/mater0203.MGI.20171221.ds.0009","尹海清","摘录","邓正华","2018-01-08",,,,,,,,,,,,"IN-939",,,,,,,,,,,,,,,,,,,,,,,,,,"4h","1160℃",,"6h","1000℃","",,,,,,,,,,,,,,,,,,
,,,,,"ObjectId(""5b4d8af4e6b1a815d464f2b6"")","1.9","0.01","0.15",,"19","22.5wt.%",,,,,,"1",,"balance",,,,"1.4","3.7","2","0.1",,,,,,,,,"416.0178063952Mpa",,,,,,,,,,,,,"",,,,,,,"900℃","S.W.K. Shaw.RESPONSE OF IN-939 TO PROCESS VARIATIONSJ]. Superalloys, 1980.","10.11961/mater0203.MGI.20171221.ds.0009","尹海清","摘录","邓正华","2018-01-08",,,,,,,,,,,,"IN-939",,,,,,,,,,,,,,,,,,,,,,,,,,"4h","1160℃",,"6h","1000℃","",,,,,,,,,,,,,,,,,,
,,,,,"ObjectId(""5b4d8af9e6b1a815d464f2b8"")","1.9","0.01","0.15",,"19","22.5wt.%",,,,,,"1",,"balance",,,,"1.4","3.7","2","0.1",,,,,,,,,"453.66561338659Mpa",,,,,,,,,,,,,"",,,,,,,"922℃","S.W.K. Shaw.RESPONSE OF IN-939 TO PROCESS VARIATIONSJ]. Superalloys, 1980.","10.11961/mater0203.MGI.20171221.ds.0009","尹海清","摘录","邓正华","2018-01-08",,,,,,,,,,,,"IN-939",,,,,,,,,,,,,,,,,,,,,,,,,,"4h","1160℃",,"6h","1000℃","",,,,,,,,,,,,,,,,,,
,,,,,"ObjectId(""5b4d8afee6b1a815d464f2ba"")","1.9","0.01","0.15",,"19","22.5wt.%",,,,,,"1",,"balance",,,,"1.4","3.7","2","0.1",,,,,,,,,"769.08523619309Mpa",,,,,,,,,,,,,"",,,,,,,"758℃","S.W.K. Shaw.RESPONSE OF IN-939 TO PROCESS VARIATIONSJ]. Superalloys, 1980.","10.11961/mater0203.MGI.20171221.ds.0009","尹海清","摘录","邓正华","2018-01-08",,,,,,,,,,,,"IN-939",,,,,,,,,,,,,,,,,,,,,,,,,,"4h","1160℃",,"6h","1000℃","",,,,,,,,,,,,,,,,,,
,,,,,"ObjectId(""5b4d8b03e6b1a815d464f2bc"")","1.9","0.01","0.15",,"19","22.5wt.%",,,,,,"1",,"balance",,,,"1.4","3.7","2","0.1",,,,,,,,,"835.15173195016Mpa",,,,,,,,,,,,,"",,,,,,,"695℃","S.W.K. Shaw.RESPONSE OF IN-939 TO PROCESS VARIATIONSJ]. Superalloys, 1980.","10.11961/mater0203.MGI.20171221.ds.0009","尹海清","摘录","邓正华","2018-01-08",,,,,,,,,,,,"IN-939",,,,,,,,,,,,,,,,,,,,,,,,,,"4h","1160℃",,"6h","1000℃","",,,,,,,,,,,,,,,,,,
,,,,,"ObjectId(""5b4d8b08e6b1a815d464f2be"")","1.9","0.01","0.15",,"19","22.5wt.%",,,,,,"1",,"balance",,,,"1.4","3.7","2","0.1",,,,,,,,,"768.96599693953Mpa",,,,,,,,,,,,,"",,,,,,,"726℃","S.W.K. Shaw.RESPONSE OF IN-939 TO PROCESS VARIATIONSJ]. Superalloys, 1980.","10.11961/mater0203.MGI.20171221.ds.0009","尹海清","摘录","邓正华","2018-01-08",,,,,,,,,,,,"IN-939",,,,,,,,,,,,,,,,,,,,,,,,,,"4h","1160℃",,"6h","1000℃","",,,,,,,,,,,,,,,,,,
,,,,,"ObjectId(""5b4d8b12e6b1a815d464f2c2"")","1.9","0.01","0.15",,"19","22.5wt.%",,,,,,"1",,"balance",,,,"1.4","3.7","2","0.1",,,,,,,,,"773.58453069417Mpa",,,,,,,,,,,,,"",,,,,,,"780℃","S.W.K. Shaw.RESPONSE OF IN-939 TO PROCESS VARIATIONSJ]. Superalloys, 1980.","10.11961/mater0203.MGI.20171221.ds.0009","尹海清","摘录","邓正华","2018-01-08",,,,,,,,,,,,"IN-939",,,,,,,,,,,,,,,,,,,,,,,,,,"4h","1160℃",,"6h","1000℃","",,,,,,,,,,,,,,,,,,
,,,,,"ObjectId(""5b4d8b1ce6b1a815d464f2c6"")","1.9","0.01","0.15",,"19","22.5wt.%",,,,,,"1",,"balance",,,,"1.4","3.7","2","0.1",,,,,,,,,"821.87642838689Mpa",,,,,,,,,,,,,"",,,,,,,"691℃","S.W.K. Shaw.RESPONSE OF IN-939 TO PROCESS VARIATIONSJ]. Superalloys, 1980.","10.11961/mater0203.MGI.20171221.ds.0009","尹海清","摘录","邓正华","2018-01-08",,,,,,,,,,,,"IN-939",,,,,,,,,,,,,,,,,,,,,,,,,,"4h","1160℃",,"6h","1000℃","",,,,,,,,,,,,,,,,,,
,,,,,"ObjectId(""5b4d8b21e6b1a815d464f2c8"")","1.9","0.01","0.15",,"19","22.5wt.%",,,,,,"1",,"balance",,,,"1.4","3.7","2","0.1",,,,,,,,,"758.20266698464Mpa",,,,,,,,,,,,,"",,,,,,,"803℃","S.W.K. Shaw.RESPONSE OF IN-939 TO PROCESS VARIATIONSJ]. Superalloys, 1980.","10.11961/mater0203.MGI.20171221.ds.0009","尹海清","摘录","邓正华","2018-01-08",,,,,,,,,,,,"IN-939",,,,,,,,,,,,,,,,,,,,,,,,,,"4h","1160℃",,"6h","1000℃","",,,,,,,,,,,,,,,,,,
,,,,,"ObjectId(""5b4d8b3ee6b1a815d464f2d2"")","1.9","0.01","0.15",,"19","22.5wt.%",,,,,,"1",,"balance",,,,"1.4","3.7","2","0.1",,,,,,,,,"903.91303483774Mpa",,,,,,,,,,,,,"",,,,,,,"20℃","S.W.K. Shaw.RESPONSE OF IN-939 TO PROCESS VARIATIONSJ]. Superalloys, 1980.","10.11961/mater0203.MGI.20171221.ds.0009","尹海清","摘录","邓正华","2018-01-08",,,,,,,,,,,,"IN-939",,,,,,,,,,,,,,,,,,,,,,,,,,"4h","1160℃",,"6h","1000℃","",,,,,,,,,,,,,,,,,,
,,,,,"ObjectId(""5b4d8b43e6b1a815d464f2d4"")","1.9","0.01","0.15",,"19","22.5wt.%",,,,,,"1",,"balance",,,,"1.4","3.7","2","0.1",,,,,,,,,"753.00383552932Mpa",,,,,,,,,,,,,"",,,,,,,"592℃","S.W.K. Shaw.RESPONSE OF IN-939 TO PROCESS VARIATIONSJ]. Superalloys, 1980.","10.11961/mater0203.MGI.20171221.ds.0009","尹海清","摘录","邓正华","2018-01-08",,,,,,,,,,,,"IN-939",,,,,,,,,,,,,,,,,,,,,,,,,,"4h","1160℃",,"6h","1000℃","",,,,,,,,,,,,,,,,,,
,,,,,"ObjectId(""5b4d8b5be6b1a815d464f2de"")","1.9","0.01","0.15",,"19","22.5wt.%",,,,,,"1",,"balance",,,,"1.4","3.7","2","0.1",,,,,,,,,"795.18273415608Mpa",,,,,,,,,,,,,"",,,,,,,"643℃","S.W.K. Shaw.RESPONSE OF IN-939 TO PROCESS VARIATIONSJ]. Superalloys, 1980.","10.11961/mater0203.MGI.20171221.ds.0009","尹海清","摘录","邓正华","2018-01-08",,,,,,,,,,,,"IN-939",,,,,,,,,,,,,,,,,,,,,,,,,,"4h","1160℃",,"6h","1000℃","",,,,,,,,,,,,,,,,,,
,,,,,"ObjectId(""5b4d8b60e6b1a815d464f2e0"")","1.9","0.01","0.15",,"19","22.5wt.%",,,,,,"1",,"balance",,,,"1.4","3.7","2","0.1",,,,,,,,,"812.86989010115Mpa",,,,,,,,,,,,,"",,,,,,,"645℃","S.W.K. Shaw.RESPONSE OF IN-939 TO PROCESS VARIATIONSJ]. Superalloys, 1980.","10.11961/mater0203.MGI.20171221.ds.0009","尹海清","摘录","邓正华","2018-01-08",,,,,,,,,,,,"IN-939",,,,,,,,,,,,,,,,,,,,,,,,,,"4h","1160℃",,"6h","1000℃","",,,,,,,,,,,,,,,,,,
,,,,,"ObjectId(""5b4d8b74e6b1a815d464f2e8"")","1.9","0.01","0.15",,"19","22.5wt.%",,,,,,"1",,"balance",,,,"1.4","3.7","2","0.1",,,,,,,,,"981.26751326537Mpa",,,,,,,,,,,,,"",,,,,,,"20℃","S.W.K. Shaw.RESPONSE OF IN-939 TO PROCESS VARIATIONSJ]. Superalloys, 1980.","10.11961/mater0203.MGI.20171221.ds.0009","尹海清","摘录","邓正华","2018-01-08",,,,,,,,,,,,"IN-939",,,,,,,,,,,,,,,,,,,,,,,,,,"4h","1160℃",,"6h","1000℃","",,,,,,,,,,,,,,,,,,
,,,,,"ObjectId(""5b4d8b7ee6b1a815d464f2ec"")","1.9","0.01","0.15",,"19","22.5wt.%",,,,,,"1",,"balance",,,,"1.4","3.7","2","0.1",,,,,,,,,"814.88105884457Mpa",,,,,,,,,,,,,"",,,,,,,"592℃","S.W.K. Shaw.RESPONSE OF IN-939 TO PROCESS VARIATIONSJ]. Superalloys, 1980.","10.11961/mater0203.MGI.20171221.ds.0009","尹海清","摘录","邓正华","2018-01-08",,,,,,,,,,,,"IN-939",,,,,,,,,,,,,,,,,,,,,,,,,,"4h","1160℃",,"6h","1000℃","",,,,,,,,,,,,,,,,,,
,,,,,"ObjectId(""5b4d8bf7e6b1a815d464f318"")","1.9","0.01","0.15",,"19","22.5wt.%",,,,,,"1",,"balance",,,,"1.4","3.7","2","0.1",,,,,,,,,"970Mpa",,,,,,,,,,,,,"",,,,,,,"20℃","S.W.K. Shaw.RESPONSE OF IN-939 TO PROCESS VARIATIONSJ]. Superalloys, 1980.","10.11961/mater0203.MGI.20171221.ds.0009","尹海清","摘录","邓正华","2018-01-08",,,,,,,,,,,,"IN-939",,,,,,,,,,,,,,,,,,,,,,,,,,"4h","1150℃",,"6h","1000℃",,,,,,,,,,,,,,,,,,,
,,,,,"ObjectId(""5b4d8c0ee6b1a815d464f320"")","1.9","0.01","0.15",,"19","22.5wt.%",,,,,,"1",,"balance",,,,"1.4","3.7","2","0.1",,,,,,,,,"923Mpa",,,,,,,,,,,,,"",,,,,,,"20℃","S.W.K. Shaw.RESPONSE OF IN-939 TO PROCESS VARIATIONSJ]. Superalloys, 1980.","10.11961/mater0203.MGI.20171221.ds.0009","尹海清","摘录","邓正华","2018-01-08",,,,,,,,,,,,"IN-939",,,,,,,,,,,,,,,,,,,,,,,,,,"4h","1150℃",,"6h","1000℃",,,,,,,,,,,,,,,,,,,
,,,,,"ObjectId(""5b4d8c3ae6b1a815d464f330"")","1.9","0.01","0.15",,"19","22.5wt.%",,,,,,"1",,"balance",,,,"1.4","3.7","2","0.1",,,,,,,,,"1020Mpa",,,,,,,,,,,,,"",,,,,,,"20℃","S.W.K. Shaw.RESPONSE OF IN-939 TO PROCESS VARIATIONSJ]. Superalloys, 1980.","10.11961/mater0203.MGI.20171221.ds.0009","尹海清","摘录","邓正华","2018-01-08",,,,,,,,,,,,"IN-939",,,,,,,,,,,,,,,,,,,,,,,,,,"4h","1150℃",,"6h","1000℃",,"24h","900℃",,,,,,,,,,,,,,,,
,,,,,"ObjectId(""5b4d8c6ae6b1a815d464f344"")","1.9","0.01","0.15",,"19","22.5wt.%",,,,,,"1",,"balance",,,,"1.4","3.7","2","0.1",,,,,,,,,"994Mpa",,,,,,,,,,,,,"",,,,,,,"20℃","S.W.K. Shaw.RESPONSE OF IN-939 TO PROCESS VARIATIONSJ]. Superalloys, 1980.","10.11961/mater0203.MGI.20171221.ds.0009","尹海清","摘录","邓正华","2018-01-08",,,,,,,,,,,,"IN-939",,,,,,,,,,,,,,,,,,,,,,,,,,"4h","1150℃",,"6h","1000℃",,"24h","900℃",,,,,,,,,,,,,,,,
,,,,,"ObjectId(""5b4d8c79e6b1a815d464f348"")","1.9","0.01","0.15",,"19","22.5wt.%",,,,,,"1",,"balance",,,,"1.4","3.7","2","0.1",,,,,,,,,"976Mpa",,,,,,,,,,,,,"",,,,,,,"20℃","S.W.K. Shaw.RESPONSE OF IN-939 TO PROCESS VARIATIONSJ]. Superalloys, 1980.","10.11961/mater0203.MGI.20171221.ds.0009","尹海清","摘录","邓正华","2018-01-08",,,,,,,,,,,,"IN-939",,,,,,,,,,,,,,,,,,,,,,,,,,"4h","1150℃",,"6h","1000℃",,,,"16h","700℃",,,,,,,,,,,,,,
,,,,,"ObjectId(""5b4d8ca3e6b1a815d464f358"")","1.9","0.01","0.15",,"19","22.5wt.%",,,,,,"1",,"balance",,,,"1.4","3.7","2","0.1",,,,,,,,,"980Mpa",,,,,,,,,,,,,"",,,,,,,"20℃","S.W.K. Shaw.RESPONSE OF IN-939 TO PROCESS VARIATIONSJ]. Superalloys, 1980.","10.11961/mater0203.MGI.20171221.ds.0009","尹海清","摘录","邓正华","2018-01-08",,,,,,,,,,,,"IN-939",,,,,,,,,,,,,,,,,,,,,,,,,,"4h","1150℃",,"6h","1000℃",,,,"16h","700℃",,,,,,,,,,,,,,
,,,,,"ObjectId(""5b4d8cd9e6b1a815d464f36c"")","1.9","0.01","0.15",,"19","22.5wt.%",,,,,,"1",,"balance",,,,"1.4","3.7","2","0.1",,,,,,,,,"1020Mpa",,,,,,,,,,,,,"",,,,,,,"20℃","S.W.K. Shaw.RESPONSE OF IN-939 TO PROCESS VARIATIONSJ]. Superalloys, 1980.","10.11961/mater0203.MGI.20171221.ds.0009","尹海清","摘录","邓正华","2018-01-08",,,,,,,,,,,,"IN-939",,,,,,,,,,,,,,,,,,,,,,,,,,"4h","1150℃",,,,,"24h","900℃","16h","700℃",,,,,,,,,,,,,,
,,,,,"ObjectId(""5b4d8d0fe6b1a815d464f382"")","1.9","0.01","0.15",,"19","22.5wt.%",,,,,,"1",,"balance",,,,"1.4","3.7","2","0.1",,,,,,,,,"1034Mpa",,,,,,,,,,,,,"",,,,,,,"20℃","S.W.K. Shaw.RESPONSE OF IN-939 TO PROCESS VARIATIONSJ]. Superalloys, 1980.","10.11961/mater0203.MGI.20171221.ds.0009","尹海清","摘录","邓正华","2018-01-08",,,,,,,,,,,,"IN-939",,,,,,,,,,,,,,,,,,,,,,,,,,"4h","1150℃",,,,,"24h","900℃","16h","700℃",,,,,,,,,,,,,,
,,,,,"ObjectId(""5b4d8d92e6b1a815d464f3b2"")","1.9","0.01","0.15",,"19","22.5wt.%",,,,,,"1",,"balance",,,,"1.4","3.7","2","0.1",,,,,,,,,"929Mpa",,,,,,,,,,,,,"",,,,,,,"20℃","S.W.K. Shaw.RESPONSE OF IN-939 TO PROCESS VARIATIONSJ]. Superalloys, 1980.","10.11961/mater0203.MGI.20171221.ds.0009","尹海清","摘录","邓正华","2018-01-08",,,,,,,,,,,,"IN-939",,,,,,,,,,,,,,,,,,,,,,,,,,"4h","1150℃",,"6h","1000℃",,"24h","900℃","16h","700℃",,,,,,,,,,,,,,
,,,,,"ObjectId(""5b4d8daae6b1a815d464f3bc"")","1.9","0.01","0.15",,"19","22.5wt.%",,,,,,"1",,"balance",,,,"1.4","3.7","2","0.1",,,,,,,,,"937Mpa",,,,,,,,,,,,,"",,,,,,,"20℃","S.W.K. Shaw.RESPONSE OF IN-939 TO PROCESS VARIATIONSJ]. Superalloys, 1980.","10.11961/mater0203.MGI.20171221.ds.0009","尹海清","摘录","邓正华","2018-01-08",,,,,,,,,,,,"IN-939",,,,,,,,,,,,,,,,,,,,,,,,,,"4h","1150℃",,"6h","1000℃",,"24h","900℃","16h","700℃",,,,,,,,,,,,,,
,,,,,"ObjectId(""5b4d8ef9e6b1a815d464f43a"")","1.9","0.01","0.15",,"19","22.5wt.%",,,,,,"1",,"balance",,,,"1.4","3.7","2","0.1",,,,,,,,,"950Mpa",,,,,,,,,,,,,"","20℃",,,,,,,"S.W.K. Shaw.RESPONSE OF IN-939 TO PROCESS VARIATIONSJ]. Superalloys, 1980.","10.11961/mater0203.MGI.20171221.ds.0009","尹海清","摘录","邓正华","2018-01-08",,,,,,,,,,,,"IN-939",,,,,,,,,,,,,,,,,,,,,,,,,,"4h","1210℃",,"6h","1000℃",,"24h","900℃","16h","700℃",,,,,,,,,,,,,,
,,,,,"ObjectId(""5b4d8f42e6b1a815d464f456"")","1.9","0.01","0.15",,"19","22.5wt.%",,,,,,"1",,"balance",,,,"1.4","3.7","2","0.1",,,,,,,,,"901Mpa",,,,,,,,,,,,,"","20℃",,,,,,,"S.W.K. Shaw.RESPONSE OF IN-939 TO PROCESS VARIATIONSJ]. Superalloys, 1980.","10.11961/mater0203.MGI.20171221.ds.0009","尹海清","摘录","邓正华","2018-01-08",,,,,,,,,,,,"IN-939",,,,,,,,,,,,,,,,,,,,,,,,,,"4h","1120℃",,"6h","1000℃",,"24h","900℃","16h","700℃",,,,,,,,,,,,,,
,,,,,"ObjectId(""5b4d8f47e6b1a815d464f458"")","1.9","0.01","0.15",,"19","22.5wt.%",,,,,,"1",,"balance",,,,"1.4","3.7","2","0.1",,,,,,,,,"951Mpa",,,,,,,,,,,,,"","20℃",,,,,,,"S.W.K. Shaw.RESPONSE OF IN-939 TO PROCESS VARIATIONSJ]. Superalloys, 1980.","10.11961/mater0203.MGI.20171221.ds.0009","尹海清","摘录","邓正华","2018-01-08",,,,,,,,,,,,"IN-939",,,,,,,,,,,,,,,,,,,,,,,,,,"4h","1210℃",,"6h","1000℃",,"24h","900℃","16h","700℃",,,,,,,,,,,,,,
,,,,,"ObjectId(""5b4d8f4ce6b1a815d464f45a"")","1.9","0.01","0.15",,"19","22.5wt.%",,,,,,"1",,"balance",,,,"1.4","3.7","2","0.1",,,,,,,,,"978Mpa",,,,,,,,,,,,,"","20℃",,,,,,,"S.W.K. Shaw.RESPONSE OF IN-939 TO PROCESS VARIATIONSJ]. Superalloys, 1980.","10.11961/mater0203.MGI.20171221.ds.0009","尹海清","摘录","邓正华","2018-01-08",,,,,,,,,,,,"IN-939",,,,,,,,,,,,,,,,,,,,,,,,,,"4h","1120℃",,"6h","1000℃",,"24h","900℃","16h","700℃",,,,,,,,,,,,,,
,,,,,"ObjectId(""5b4d8f51e6b1a815d464f45c"")","1.9","0.01","0.15",,"19","22.5wt.%",,,,,,"1",,"balance",,,,"1.4","3.7","2","0.1",,,,,,,,,"803Mpa",,,,,,,,,,,,,"","20℃",,,,,,,"S.W.K. Shaw.RESPONSE OF IN-939 TO PROCESS VARIATIONSJ]. Superalloys, 1980.","10.11961/mater0203.MGI.20171221.ds.0009","尹海清","摘录","邓正华","2018-01-08",,,,,,,,,,,,"IN-939",,,,,,,,,,,,,,,,,,,,,,,,,,"4h","1090℃",,"6h","1000℃",,"24h","900℃","16h","700℃",,,,,,,,,,,,,,
,,,,,"ObjectId(""5b4d8f56e6b1a815d464f45e"")","1.9","0.01","0.15",,"19","22.5wt.%",,,,,,"1",,"balance",,,,"1.4","3.7","2","0.1",,,,,,,,,"919Mpa",,,,,,,,,,,,,"","20℃",,,,,,,"S.W.K. Shaw.RESPONSE OF IN-939 TO PROCESS VARIATIONSJ]. Superalloys, 1980.","10.11961/mater0203.MGI.20171221.ds.0009","尹海清","摘录","邓正华","2018-01-08",,,,,,,,,,,,"IN-939",,,,,,,,,,,,,,,,,,,,,,,,,,"4h","1150℃",,"6h","1000℃",,"24h","900℃","16h","700℃",,,,,,,,,,,,,,
