Repository: wujunming1/superalloy-project

File: 高温合金汇报ppt/2018-9-28-第七次汇报/数据汇总/蠕变性能/creepproperty_creepvelocity.csv (part 1 of 14)
"_id","Al","Co","Cr","Hf","Mo","Ni","Re","Ru","Ta","Ti","W","力学性能/蠕变速率","备注","摘录出处","数据DOI","数据审核者","数据来源方式","数据生产者","数据采集时间","材料牌号","热处理/升温速率","热处理/热处理温度","热处理/第一段时间","热处理/第一段温度","热处理/第三段时间","热处理/第三段温度","热处理/第二段时间","热处理/第二段温度","热处理/第四段时间","热处理/第四段温度","第一次时效/第一次时效时间","第一次时效/第一次时效温度","第二次时效/第二次时效时间","第二次时效/第二次时效温度","蠕变实验/压力","蠕变实验/应变","蠕变实验/晶向","蠕变实验/温度","蠕变实验/真空度","蠕变测试/γ相尺寸","蠕变测试/压力","蠕变测试/塑性蠕变应变","蠕变测试/时间","蠕变测试/晶格取向","蠕变测试/测试压力","蠕变测试/测试温度","蠕变测试/温度","蠕变测试/蠕变应力","蠕变测试/蠕变应变","蠕变测试/蠕变温度","蠕变测试/试样厚度"
"ObjectId(""5b4cecf7e6b1a819a85d76cb"")","6.2","8.0","7.0","0.2","2.0","61.6wt.%","3.0",,"7.0",,"5.0","5.79E-71/s","","Hüttner R, Völkl R, Gabel J, et al. Creep behavior of thick and thin walled structures of a single crystal Ni-base superalloy at high temperatures - Experimental method and results[J]. Strain, 2008, 1:719-723.","10.11961/mater0203.MGI.20171221.ds.0058","尹海清","摘录","史政涛","2018-01-09","René N5",,,,,,,,,,,,,,,,,,,,,,,,"16°[001]",,,,"230Mpa","0.0324121%","980℃","0.2mm"
"ObjectId(""5b4cecffe6b1a819a85d76cd"")","6.2","8.0","7.0","0.2","2.0","61.6wt.%","3.0",,"7.0",,"5.0","5.51E-71/s","","Hüttner R, Völkl R, Gabel J, et al. Creep behavior of thick and thin walled structures of a single crystal Ni-base superalloy at high temperatures - Experimental method and results[J]. Strain, 2008, 1:719-723.","10.11961/mater0203.MGI.20171221.ds.0058","尹海清","摘录","史政涛","2018-01-09","René N5",,,,,,,,,,,,,,,,,,,,,,,,"16°[001]",,,,"230Mpa","0.0300251%","980℃","0.2mm"
"ObjectId(""5b4ced08e6b1a819a85d76d1"")","6.2","8.0","7.0","0.2","2.0","61.6wt.%","3.0",,"7.0",,"5.0","5.24E-71/s","","Hüttner R, Völkl R, Gabel J, et al. Creep behavior of thick and thin walled structures of a single crystal Ni-base superalloy at high temperatures - Experimental method and results[J]. Strain, 2008, 1:719-723.","10.11961/mater0203.MGI.20171221.ds.0058","尹海清","摘录","史政涛","2018-01-09","René N5",,,,,,,,,,,,,,,,,,,,,,,,"16°[001]",,,,"230Mpa","0.0286432%","980℃","0.2mm"
"ObjectId(""5b4ced12e6b1a819a85d76d5"")","6.2","8.0","7.0","0.2","2.0","61.6wt.%","3.0",,"7.0",,"5.0","6.39E-71/s","","Hüttner R, Völkl R, Gabel J, et al. Creep behavior of thick and thin walled structures of a single crystal Ni-base superalloy at high temperatures - Experimental method and results[J]. Strain, 2008, 1:719-723.","10.11961/mater0203.MGI.20171221.ds.0058","尹海清","摘录","史政涛","2018-01-09","René N5",,,,,,,,,,,,,,,,,,,,,,,,"16°[001]",,,,"230Mpa","0.0364322%","980℃","0.2mm"
"ObjectId(""5b4ced17e6b1a819a85d76d7"")","6.2","8.0","7.0","0.2","2.0","61.6wt.%","3.0",,"7.0",,"5.0","5.24E-71/s","","Hüttner R, Völkl R, Gabel J, et al. Creep behavior of thick and thin walled structures of a single crystal Ni-base superalloy at high temperatures - Experimental method and results[J]. Strain, 2008, 1:719-723.","10.11961/mater0203.MGI.20171221.ds.0058","尹海清","摘录","史政涛","2018-01-09","René N5",,,,,,,,,,,,,,,,,,,,,,,,"16°[001]",,,,"230Mpa","0.0273869%","980℃","0.2mm"
"ObjectId(""5b4ced21e6b1a819a85d76db"")","6.2","8.0","7.0","0.2","2.0","61.6wt.%","3.0",,"7.0",,"5.0","5.79E-71/s","","Hüttner R, Völkl R, Gabel J, et al. Creep behavior of thick and thin walled structures of a single crystal Ni-base superalloy at high temperatures - Experimental method and results[J]. Strain, 2008, 1:719-723.","10.11961/mater0203.MGI.20171221.ds.0058","尹海清","摘录","史政涛","2018-01-09","René N5",,,,,,,,,,,,,,,,,,,,,,,,"16°[001]",,,,"230Mpa","0.033794%","980℃","0.2mm"
"ObjectId(""5b4ced26e6b1a819a85d76dd"")","6.2","8.0","7.0","0.2","2.0","61.6wt.%","3.0",,"7.0",,"5.0","6.39E-71/s","","Hüttner R, Völkl R, Gabel J, et al. Creep behavior of thick and thin walled structures of a single crystal Ni-base superalloy at high temperatures - Experimental method and results[J]. Strain, 2008, 1:719-723.","10.11961/mater0203.MGI.20171221.ds.0058","尹海清","摘录","史政涛","2018-01-09","René N5",,,,,,,,,,,,,,,,,,,,,,,,"16°[001]",,,,"230Mpa","0.0353015%","980℃","0.2mm"
"ObjectId(""5b4ced34e6b1a819a85d76e3"")","6.2","8.0","7.0","0.2","2.0","61.6wt.%","3.0",,"7.0",,"5.0","5.79E-71/s","","Hüttner R, Völkl R, Gabel J, et al. Creep behavior of thick and thin walled structures of a single crystal Ni-base superalloy at high temperatures - Experimental method and results[J]. Strain, 2008, 1:719-723.","10.11961/mater0203.MGI.20171221.ds.0058","尹海清","摘录","史政涛","2018-01-09","René N5",,,,,,,,,,,,,,,,,,,,,,,,"16°[001]",,,,"230Mpa","0.0311558%","980℃","0.2mm"
"ObjectId(""5b4ced43e6b1a819a85d76e7"")","6.2","8.0","7.0","0.2","2.0","61.6wt.%","3.0",,"7.0",,"5.0","3.19E-71/s","","Hüttner R, Völkl R, Gabel J, et al. Creep behavior of thick and thin walled structures of a single crystal Ni-base superalloy at high temperatures - Experimental method and results[J]. Strain, 2008, 1:719-723.","10.11961/mater0203.MGI.20171221.ds.0058","尹海清","摘录","史政涛","2018-01-09","René N5",,,,,,,,,,,,,,,,,,,,,,,,"16°[001]",,,,"230Mpa","0.0158291%","980℃","0.2mm"
"ObjectId(""5b4ced48e6b1a819a85d76e9"")","6.2","8.0","7.0","0.2","2.0","61.6wt.%","3.0",,"7.0",,"5.0","4.52E-71/s","","Hüttner R, Völkl R, Gabel J, et al. Creep behavior of thick and thin walled structures of a single crystal Ni-base superalloy at high temperatures - Experimental method and results[J]. Strain, 2008, 1:719-723.","10.11961/mater0203.MGI.20171221.ds.0058","尹海清","摘录","史政涛","2018-01-09","René N5",,,,,,,,,,,,,,,,,,,,,,,,"16°[001]",,,,"230Mpa","0.0242462%","980℃","0.2mm"
"ObjectId(""5b4ced4ce6b1a819a85d76eb"")","6.2","8.0","7.0","0.2","2.0","61.6wt.%","3.0",,"7.0",,"5.0","3.52E-71/s","","Hüttner R, Völkl R, Gabel J, et al. Creep behavior of thick and thin walled structures of a single crystal Ni-base superalloy at high temperatures - Experimental method and results[J]. Strain, 2008, 1:719-723.","10.11961/mater0203.MGI.20171221.ds.0058","尹海清","摘录","史政涛","2018-01-09","René N5",,,,,,,,,,,,,,,,,,,,,,,,"16°[001]",,,,"230Mpa","0.0168342%","980℃","0.2mm"
"ObjectId(""5b4ced51e6b1a819a85d76ed"")","6.2","8.0","7.0","0.2","2.0","61.6wt.%","3.0",,"7.0",,"5.0","3.52E-71/s","","Hüttner R, Völkl R, Gabel J, et al. Creep behavior of thick and thin walled structures of a single crystal Ni-base superalloy at high temperatures - Experimental method and results[J]. Strain, 2008, 1:719-723.","10.11961/mater0203.MGI.20171221.ds.0058","尹海清","摘录","史政涛","2018-01-09","René N5",,,,,,,,,,,,,,,,,,,,,,,,"16°[001]",,,,"230Mpa","0.0178392%","980℃","0.2mm"
"ObjectId(""5b4ced56e6b1a819a85d76ef"")","6.2","8.0","7.0","0.2","2.0","61.6wt.%","3.0",,"7.0",,"5.0","2.89E-71/s","","Hüttner R, Völkl R, Gabel J, et al. Creep behavior of thick and thin walled structures of a single crystal Ni-base superalloy at high temperatures - Experimental method and results[J]. Strain, 2008, 1:719-723.","10.11961/mater0203.MGI.20171221.ds.0058","尹海清","摘录","史政涛","2018-01-09","René N5",,,,,,,,,,,,,,,,,,,,,,,,"16°[001]",,,,"230Mpa","0.0139447%","980℃","0.2mm"
"ObjectId(""5b4ced5ce6b1a819a85d76f1"")","6.2","8.0","7.0","0.2","2.0","61.6wt.%","3.0",,"7.0",,"5.0","3.89E-71/s","","Hüttner R, Völkl R, Gabel J, et al. Creep behavior of thick and thin walled structures of a single crystal Ni-base superalloy at high temperatures - Experimental method and results[J]. Strain, 2008, 1:719-723.","10.11961/mater0203.MGI.20171221.ds.0058","尹海清","摘录","史政涛","2018-01-09","René N5",,,,,,,,,,,,,,,,,,,,,,,,"16°[001]",,,,"230Mpa","0.0189698%","980℃","0.2mm"
"ObjectId(""5b4ced61e6b1a819a85d76f3"")","6.2","8.0","7.0","0.2","2.0","61.6wt.%","3.0",,"7.0",,"5.0","4.52E-71/s","","Hüttner R, Völkl R, Gabel J, et al. Creep behavior of thick and thin walled structures of a single crystal Ni-base superalloy at high temperatures - Experimental method and results[J]. Strain, 2008, 1:719-723.","10.11961/mater0203.MGI.20171221.ds.0058","尹海清","摘录","史政涛","2018-01-09","René N5",,,,,,,,,,,,,,,,,,,,,,,,"16°[001]",,,,"230Mpa","0.0233668%","980℃","0.2mm"
"ObjectId(""5b4ced66e6b1a819a85d76f5"")","6.2","8.0","7.0","0.2","2.0","61.6wt.%","3.0",,"7.0",,"5.0","3.03E-71/s","","Hüttner R, Völkl R, Gabel J, et al. Creep behavior of thick and thin walled structures of a single crystal Ni-base superalloy at high temperatures - Experimental method and results[J]. Strain, 2008, 1:719-723.","10.11961/mater0203.MGI.20171221.ds.0058","尹海清","摘录","史政涛","2018-01-09","René N5",,,,,,,,,,,,,,,,,,,,,,,,"16°[001]",,,,"230Mpa","0.0148241%","980℃","0.2mm"
"ObjectId(""5b4ced6be6b1a819a85d76f7"")","6.2","8.0","7.0","0.2","2.0","61.6wt.%","3.0",,"7.0",,"5.0","3.89E-71/s","","Hüttner R, Völkl R, Gabel J, et al. Creep behavior of thick and thin walled structures of a single crystal Ni-base superalloy at high temperatures - Experimental method and results[J]. Strain, 2008, 1:719-723.","10.11961/mater0203.MGI.20171221.ds.0058","尹海清","摘录","史政涛","2018-01-09","René N5",,,,,,,,,,,,,,,,,,,,,,,,"16°[001]",,,,"230Mpa","0.0199749%","980℃","0.2mm"
"ObjectId(""5b4ced6fe6b1a819a85d76f9"")","6.2","8.0","7.0","0.2","2.0","61.6wt.%","3.0",,"7.0",,"5.0","2.75E-71/s","","Hüttner R, Völkl R, Gabel J, et al. Creep behavior of thick and thin walled structures of a single crystal Ni-base superalloy at high temperatures - Experimental method and results[J]. Strain, 2008, 1:719-723.","10.11961/mater0203.MGI.20171221.ds.0058","尹海清","摘录","史政涛","2018-01-09","René N5",,,,,,,,,,,,,,,,,,,,,,,,"16°[001]",,,,"230Mpa","0.0130653%","980℃","0.2mm"
"ObjectId(""5b4ced74e6b1a819a85d76fb"")","6.2","8.0","7.0","0.2","2.0","61.6wt.%","3.0",,"7.0",,"5.0","4.75E-71/s","","Hüttner R, Völkl R, Gabel J, et al. Creep behavior of thick and thin walled structures of a single crystal Ni-base superalloy at high temperatures - Experimental method and results[J]. Strain, 2008, 1:719-723.","10.11961/mater0203.MGI.20171221.ds.0058","尹海清","摘录","史政涛","2018-01-09","René N5",,,,,,,,,,,,,,,,,,,,,,,,"16°[001]",,,,"230Mpa","0.0253769%","980℃","0.2mm"
"ObjectId(""5b4ced79e6b1a819a85d76fd"")","6.2","8.0","7.0","0.2","2.0","61.6wt.%","3.0",,"7.0",,"5.0","4.30E-71/s","","Hüttner R, Völkl R, Gabel J, et al. Creep behavior of thick and thin walled structures of a single crystal Ni-base superalloy at high temperatures - Experimental method and results[J]. Strain, 2008, 1:719-723.","10.11961/mater0203.MGI.20171221.ds.0058","尹海清","摘录","史政涛","2018-01-09","René N5",,,,,,,,,,,,,,,,,,,,,,,,"16°[001]",,,,"230Mpa","0.0222362%","980℃","0.2mm"
"ObjectId(""5b4ced7ee6b1a819a85d76ff"")","6.2","8.0","7.0","0.2","2.0","61.6wt.%","3.0",,"7.0",,"5.0","4.75E-71/s","","Hüttner R, Völkl R, Gabel J, et al. Creep behavior of thick and thin walled structures of a single crystal Ni-base superalloy at high temperatures - Experimental method and results[J]. Strain, 2008, 1:719-723.","10.11961/mater0203.MGI.20171221.ds.0058","尹海清","摘录","史政涛","2018-01-09","René N5",,,,,,,,,,,,,,,,,,,,,,,,"16°[001]",,,,"230Mpa","0.0263819%","980℃","0.2mm"
"ObjectId(""5b4ced83e6b1a819a85d7701"")","6.2","8.0","7.0","0.2","2.0","61.6wt.%","3.0",,"7.0",,"5.0","4.09E-71/s","","Hüttner R, Völkl R, Gabel J, et al. Creep behavior of thick and thin walled structures of a single crystal Ni-base superalloy at high temperatures - Experimental method and results[J]. Strain, 2008, 1:719-723.","10.11961/mater0203.MGI.20171221.ds.0058","尹海清","摘录","史政涛","2018-01-09","René N5",,,,,,,,,,,,,,,,,,,,,,,,"16°[001]",,,,"230Mpa","0.0211055%","980℃","0.2mm"
"ObjectId(""5b4ced88e6b1a819a85d7703"")","6.2","8.0","7.0","0.2","2.0","61.6wt.%","3.0",,"7.0",,"5.0","2.61E-71/s","","Hüttner R, Völkl R, Gabel J, et al. Creep behavior of thick and thin walled structures of a single crystal Ni-base superalloy at high temperatures - Experimental method and results[J]. Strain, 2008, 1:719-723.","10.11961/mater0203.MGI.20171221.ds.0058","尹海清","摘录","史政涛","2018-01-09","René N5",,,,,,,,,,,,,,,,,,,,,,,,"16°[001]",,,,"230Mpa","0.0123116%","980℃","0.2mm"
"ObjectId(""5b4ced92e6b1a819a85d7705"")","6.2","8.0","7.0","0.2","2.0","61.6wt.%","3.0",,"7.0",,"5.0","1.24E-71/s","","Hüttner R, Völkl R, Gabel J, et al. Creep behavior of thick and thin walled structures of a single crystal Ni-base superalloy at high temperatures - Experimental method and results[J]. Strain, 2008, 1:719-723.","10.11961/mater0203.MGI.20171221.ds.0058","尹海清","摘录","史政涛","2018-01-09","René N5",,,,,,,,,,,,,,,,,,,,,,,,"16°[001]",,,,"230Mpa","0.00226131%","980℃","0.2mm"
"ObjectId(""5b4ced96e6b1a819a85d7707"")","6.2","8.0","7.0","0.2","2.0","61.6wt.%","3.0",,"7.0",,"5.0","1.51E-71/s","","Hüttner R, Völkl R, Gabel J, et al. Creep behavior of thick and thin walled structures of a single crystal Ni-base superalloy at high temperatures - Experimental method and results[J]. Strain, 2008, 1:719-723.","10.11961/mater0203.MGI.20171221.ds.0058","尹海清","摘录","史政涛","2018-01-09","René N5",,,,,,,,,,,,,,,,,,,,,,,,"16°[001]",,,,"230Mpa","0.00188442%","980℃","0.2mm"
"ObjectId(""5b4ced9be6b1a819a85d7709"")","6.2","8.0","7.0","0.2","2.0","61.6wt.%","3.0",,"7.0",,"5.0","2.14E-71/s","","Hüttner R, Völkl R, Gabel J, et al. Creep behavior of thick and thin walled structures of a single crystal Ni-base superalloy at high temperatures - Experimental method and results[J]. Strain, 2008, 1:719-723.","10.11961/mater0203.MGI.20171221.ds.0058","尹海清","摘录","史政涛","2018-01-09","René N5",,,,,,,,,,,,,,,,,,,,,,,,"16°[001]",,,,"230Mpa","0.00929648%","980℃","0.2mm"
"ObjectId(""5b4ceda0e6b1a819a85d770b"")","6.2","8.0","7.0","0.2","2.0","61.6wt.%","3.0",,"7.0",,"5.0","1.76E-71/s","","Hüttner R, Völkl R, Gabel J, et al. Creep behavior of thick and thin walled structures of a single crystal Ni-base superalloy at high temperatures - Experimental method and results[J]. Strain, 2008, 1:719-723.","10.11961/mater0203.MGI.20171221.ds.0058","尹海清","摘录","史政涛","2018-01-09","René N5",,,,,,,,,,,,,,,,,,,,,,,,"16°[001]",,,,"230Mpa","0.00778894%","980℃","0.2mm"
"ObjectId(""5b4ceda5e6b1a819a85d770d"")","6.2","8.0","7.0","0.2","2.0","61.6wt.%","3.0",,"7.0",,"5.0","1.67E-71/s","","Hüttner R, Völkl R, Gabel J, et al. Creep behavior of thick and thin walled structures of a single crystal Ni-base superalloy at high temperatures - Experimental method and results[J]. Strain, 2008, 1:719-723.","10.11961/mater0203.MGI.20171221.ds.0058","尹海清","摘录","史政涛","2018-01-09","René N5",,,,,,,,,,,,,,,,,,,,,,,,"16°[001]",,,,"230Mpa","0.00703518%","980℃","0.2mm"
"ObjectId(""5b4cedaae6b1a819a85d770f"")","6.2","8.0","7.0","0.2","2.0","61.6wt.%","3.0",,"7.0",,"5.0","1.12E-71/s","","Hüttner R, Völkl R, Gabel J, et al. Creep behavior of thick and thin walled structures of a single crystal Ni-base superalloy at high temperatures - Experimental method and results[J]. Strain, 2008, 1:719-723.","10.11961/mater0203.MGI.20171221.ds.0058","尹海清","摘录","史政涛","2018-01-09","René N5",,,,,,,,,,,,,,,,,,,,,,,,"16°[001]",,,,"230Mpa","0.00351759%","980℃","0.2mm"
"ObjectId(""5b4cedafe6b1a819a85d7711"")","6.2","8.0","7.0","0.2","2.0","61.6wt.%","3.0",,"7.0",,"5.0","2.25E-71/s","","Hüttner R, Völkl R, Gabel J, et al. Creep behavior of thick and thin walled structures of a single crystal Ni-base superalloy at high temperatures - Experimental method and results[J]. Strain, 2008, 1:719-723.","10.11961/mater0203.MGI.20171221.ds.0058","尹海清","摘录","史政涛","2018-01-09","René N5",,,,,,,,,,,,,,,,,,,,,,,,"16°[001]",,,,"230Mpa","0.00992462%","980℃","0.2mm"
"ObjectId(""5b4cedb4e6b1a819a85d7713"")","6.2","8.0","7.0","0.2","2.0","61.6wt.%","3.0",,"7.0",,"5.0","1.18E-71/s","","Hüttner R, Völkl R, Gabel J, et al. Creep behavior of thick and thin walled structures of a single crystal Ni-base superalloy at high temperatures - Experimental method and results[J]. Strain, 2008, 1:719-723.","10.11961/mater0203.MGI.20171221.ds.0058","尹海清","摘录","史政涛","2018-01-09","René N5",,,,,,,,,,,,,,,,,,,,,,,,"16°[001]",,,,"230Mpa","0.00288945%","980℃","0.2mm"
"ObjectId(""5b4cedb8e6b1a819a85d7715"")","6.2","8.0","7.0","0.2","2.0","61.6wt.%","3.0",,"7.0",,"5.0","2.37E-71/s","","Hüttner R, Völkl R, Gabel J, et al. Creep behavior of thick and thin walled structures of a single crystal Ni-base superalloy at high temperatures - Experimental method and results[J]. Strain, 2008, 1:719-723.","10.11961/mater0203.MGI.20171221.ds.0058","尹海清","摘录","史政涛","2018-01-09","René N5",,,,,,,,,,,,,,,,,,,,,,,,"16°[001]",,,,"230Mpa","0.0105528%","980℃","0.2mm"
"ObjectId(""5b4cedbde6b1a819a85d7717"")","6.2","8.0","7.0","0.2","2.0","61.6wt.%","3.0",,"7.0",,"5.0","2.04E-71/s","","Hüttner R, Völkl R, Gabel J, et al. Creep behavior of thick and thin walled structures of a single crystal Ni-base superalloy at high temperatures - Experimental method and results[J]. Strain, 2008, 1:719-723.","10.11961/mater0203.MGI.20171221.ds.0058","尹海清","摘录","史政涛","2018-01-09","René N5",,,,,,,,,,,,,,,,,,,,,,,,"16°[001]",,,,"230Mpa","0.00854271%","980℃","0.2mm"
"ObjectId(""5b4cedc2e6b1a819a85d7719"")","6.2","8.0","7.0","0.2","2.0","61.6wt.%","3.0",,"7.0",,"5.0","1.30E-71/s","","Hüttner R, Völkl R, Gabel J, et al. Creep behavior of thick and thin walled structures of a single crystal Ni-base superalloy at high temperatures - Experimental method and results[J]. Strain, 2008, 1:719-723.","10.11961/mater0203.MGI.20171221.ds.0058","尹海清","摘录","史政涛","2018-01-09","René N5",,,,,,,,,,,,,,,,,,,,,,,,"16°[001]",,,,"230Mpa","0.0048995%","980℃","0.2mm"
"ObjectId(""5b4cedc7e6b1a819a85d771b"")","6.2","8.0","7.0","0.2","2.0","61.6wt.%","3.0",,"7.0",,"5.0","1.18E-71/s","","Hüttner R, Völkl R, Gabel J, et al. Creep behavior of thick and thin walled structures of a single crystal Ni-base superalloy at high temperatures - Experimental method and results[J]. Strain, 2008, 1:719-723.","10.11961/mater0203.MGI.20171221.ds.0058","尹海清","摘录","史政涛","2018-01-09","René N5",,,,,,,,,,,,,,,,,,,,,,,,"16°[001]",,,,"230Mpa","0.00427136%","980℃","0.2mm"
"ObjectId(""5b4cedcce6b1a819a85d771d"")","6.2","8.0","7.0","0.2","2.0","61.6wt.%","3.0",,"7.0",,"5.0","1.44E-71/s","","Hüttner R, Völkl R, Gabel J, et al. Creep behavior of thick and thin walled structures of a single crystal Ni-base superalloy at high temperatures - Experimental method and results[J]. Strain, 2008, 1:719-723.","10.11961/mater0203.MGI.20171221.ds.0058","尹海清","摘录","史政涛","2018-01-09","René N5",,,,,,,,,,,,,,,,,,,,,,,,"16°[001]",,,,"230Mpa","0.00540201%","980℃","0.2mm"
"ObjectId(""5b4cedd1e6b1a819a85d771f"")","6.2","8.0","7.0","0.2","2.0","61.6wt.%","3.0",,"7.0",,"5.0","1.51E-71/s","","Hüttner R, Völkl R, Gabel J, et al. Creep behavior of thick and thin walled structures of a single crystal Ni-base superalloy at high temperatures - Experimental method and results[J]. Strain, 2008, 1:719-723.","10.11961/mater0203.MGI.20171221.ds.0058","尹海清","摘录","史政涛","2018-01-09","René N5",,,,,,,,,,,,,,,,,,,,,,,,"16°[001]",,,,"230Mpa","0.00615578%","980℃","0.2mm"
"ObjectId(""5b4cedd6e6b1a819a85d7721"")","6.2","8.0","7.0","0.2","2.0","61.6wt.%","3.0",,"7.0",,"5.0","2.49E-71/s","","Hüttner R, Völkl R, Gabel J, et al. Creep behavior of thick and thin walled structures of a single crystal Ni-base superalloy at high temperatures - Experimental method and results[J]. Strain, 2008, 1:719-723.","10.11961/mater0203.MGI.20171221.ds.0058","尹海清","摘录","史政涛","2018-01-09","René N5",,,,,,,,,,,,,,,,,,,,,,,,"16°[001]",,,,"230Mpa","0.0115578%","980℃","0.2mm"
"ObjectId(""5b4cede0e6b1a819a85d7723"")","6.2","8.0","7.0","0.2","2.0","61.6wt.%","3.0",,"7.0",,"5.0","1.72E-61/s","","Hüttner R, Völkl R, Gabel J, et al. Creep behavior of thick and thin walled structures of a single crystal Ni-base superalloy at high temperatures - Experimental method and results[J]. Strain, 2008, 1:719-723.","10.11961/mater0203.MGI.20171221.ds.0058","尹海清","摘录","史政涛","2018-01-09","René N5",,,,,,,,,,,,,,,,,,,,,,,,"16°[001]",,,,"270Mpa","0.0367758%","980℃","0.2mm"
"ObjectId(""5b4cede4e6b1a819a85d7725"")","6.2","8.0","7.0","0.2","2.0","61.6wt.%","3.0",,"7.0",,"5.0","9.52E-71/s","","Hüttner R, Völkl R, Gabel J, et al. Creep behavior of thick and thin walled structures of a single crystal Ni-base superalloy at high temperatures - Experimental method and results[J]. Strain, 2008, 1:719-723.","10.11961/mater0203.MGI.20171221.ds.0058","尹海清","摘录","史政涛","2018-01-09","René N5",,,,,,,,,,,,,,,,,,,,,,,,"16°[001]",,,,"230Mpa","0.0003768844%","980℃","0.2mm"
"ObjectId(""5b4cede9e6b1a819a85d7727"")","6.2","8.0","7.0","0.2","2.0","61.6wt.%","3.0",,"7.0",,"5.0","3.03E-71/s","","Hüttner R, Völkl R, Gabel J, et al. Creep behavior of thick and thin walled structures of a single crystal Ni-base superalloy at high temperatures - Experimental method and results[J]. Strain, 2008, 1:719-723.","10.11961/mater0203.MGI.20171221.ds.0058","尹海清","摘录","史政涛","2018-01-09","René N5",,,,,,,,,,,,,,,,,,,,,,,,"16°[001]",,,,"230Mpa","0.000879397%","980℃","0.2mm"
"ObjectId(""5b4cedeee6b1a819a85d7729"")","6.2","8.0","7.0","0.2","2.0","61.6wt.%","3.0",,"7.0",,"5.0","4.99E-71/s","","Hüttner R, Völkl R, Gabel J, et al. Creep behavior of thick and thin walled structures of a single crystal Ni-base superalloy at high temperatures - Experimental method and results[J]. Strain, 2008, 1:719-723.","10.11961/mater0203.MGI.20171221.ds.0058","尹海清","摘录","史政涛","2018-01-09","René N5",,,,,,,,,,,,,,,,,,,,,,,,"16°[001]",,,,"230Mpa","0.0005025126%","980℃","0.2mm"
"ObjectId(""5b4cedf3e6b1a819a85d772b"")","6.2","8.0","7.0","0.2","2.0","61.6wt.%","3.0",,"7.0",,"5.0","2.14E-71/s","","Hüttner R, Völkl R, Gabel J, et al. Creep behavior of thick and thin walled structures of a single crystal Ni-base superalloy at high temperatures - Experimental method and results[J]. Strain, 2008, 1:719-723.","10.11961/mater0203.MGI.20171221.ds.0058","尹海清","摘录","史政涛","2018-01-09","René N5",,,,,,,,,,,,,,,,,,,,,,,,"16°[001]",,,,"230Mpa","0.00125628%","980℃","0.2mm"
"ObjectId(""5b4cedf8e6b1a819a85d772d"")","6.2","8.0","7.0","0.2","2.0","61.6wt.%","3.0",,"7.0",,"5.0","1.64E-61/s","","Hüttner R, Völkl R, Gabel J, et al. Creep behavior of thick and thin walled structures of a single crystal Ni-base superalloy at high temperatures - Experimental method and results[J]. Strain, 2008, 1:719-723.","10.11961/mater0203.MGI.20171221.ds.0058","尹海清","摘录","史政涛","2018-01-09","René N5",,,,,,,,,,,,,,,,,,,,,,,,"16°[001]",,,,"270Mpa","0.036272%","980℃","0.2mm"
"ObjectId(""5b4cedfde6b1a819a85d772f"")","6.2","8.0","7.0","0.2","2.0","61.6wt.%","3.0",,"7.0",,"5.0","3.52E-71/s","","Hüttner R, Völkl R, Gabel J, et al. Creep behavior of thick and thin walled structures of a single crystal Ni-base superalloy at high temperatures - Experimental method and results[J]. Strain, 2008, 1:719-723.","10.11961/mater0203.MGI.20171221.ds.0058","尹海清","摘录","史政涛","2018-01-09","René N5",,,,,,,,,,,,,,,,,,,,,,,,"16°[001]",,,,"230Mpa","0.0007537688%","980℃","0.2mm"
"ObjectId(""5b4cee02e6b1a819a85d7731"")","6.2","8.0","7.0","0.2","2.0","61.6wt.%","3.0",,"7.0",,"5.0","1.22E-61/s","","Hüttner R, Völkl R, Gabel J, et al. Creep behavior of thick and thin walled structures of a single crystal Ni-base superalloy at high temperatures - Experimental method and results[J]. Strain, 2008, 1:719-723.","10.11961/mater0203.MGI.20171221.ds.0058","尹海清","摘录","史政涛","2018-01-09","René N5",,,,,,,,,,,,,,,,,,,,,,,,"16°[001]",,,,"230Mpa","0.0005025126%","980℃","0.2mm"
"ObjectId(""5b4cee07e6b1a819a85d7733"")","6.2","8.0","7.0","0.2","2.0","61.6wt.%","3.0",,"7.0",,"5.0","2.49E-71/s","","Hüttner R, Völkl R, Gabel J, et al. Creep behavior of thick and thin walled structures of a single crystal Ni-base superalloy at high temperatures - Experimental method and results[J]. Strain, 2008, 1:719-723.","10.11961/mater0203.MGI.20171221.ds.0058","尹海清","摘录","史政涛","2018-01-09","René N5",,,,,,,,,,,,,,,,,,,,,,,,"16°[001]",,,,"230Mpa","0.00113065%","980℃","0.2mm"
"ObjectId(""5b4cee0ce6b1a819a85d7735"")","6.2","8.0","7.0","0.2","2.0","61.6wt.%","3.0",,"7.0",,"5.0","1.81E-61/s","","Hüttner R, Völkl R, Gabel J, et al. Creep behavior of thick and thin walled structures of a single crystal Ni-base superalloy at high temperatures - Experimental method and results[J]. Strain, 2008, 1:719-723.","10.11961/mater0203.MGI.20171221.ds.0058","尹海清","摘录","史政涛","2018-01-09","René N5",,,,,,,,,,,,,,,,,,,,,,,,"16°[001]",,,,"270Mpa","0.038539%","980℃","0.2mm"
"ObjectId(""5b4cee11e6b1a819a85d7737"")","6.2","8.0","7.0","0.2","2.0","61.6wt.%","3.0",,"7.0",,"5.0","4.30E-71/s","","Hüttner R, Völkl R, Gabel J, et al. Creep behavior of thick and thin walled structures of a single crystal Ni-base superalloy at high temperatures - Experimental method and results[J]. Strain, 2008, 1:719-723.","10.11961/mater0203.MGI.20171221.ds.0058","尹海清","摘录","史政涛","2018-01-09","René N5",,,,,,,,,,,,,,,,,,,,,,,,"16°[001]",,,,"230Mpa","0.0006281407%","980℃","0.2mm"
"ObjectId(""5b4cee16e6b1a819a85d7739"")","6.2","8.0","7.0","0.2","2.0","61.6wt.%","3.0",,"7.0",,"5.0","1.72E-61/s","","Hüttner R, Völkl R, Gabel J, et al. Creep behavior of thick and thin walled structures of a single crystal Ni-base superalloy at high temperatures - Experimental method and results[J]. Strain, 2008, 1:719-723.","10.11961/mater0203.MGI.20171221.ds.0058","尹海清","摘录","史政涛","2018-01-09","René N5",,,,,,,,,,,,,,,,,,,,,,,,"16°[001]",,,,"270Mpa","0.0374055%","980℃","0.2mm"
"ObjectId(""5b4cee1ae6b1a819a85d773b"")","6.2","8.0","7.0","0.2","2.0","61.6wt.%","3.0",,"7.0",,"5.0","1.72E-61/s","","Hüttner R, Völkl R, Gabel J, et al. Creep behavior of thick and thin walled structures of a single crystal Ni-base superalloy at high temperatures - Experimental method and results[J]. Strain, 2008, 1:719-723.","10.11961/mater0203.MGI.20171221.ds.0058","尹海清","摘录","史政涛","2018-01-09","René N5",,,,,,,,,,,,,,,,,,,,,,,,"16°[001]",,,,"270Mpa","0.0380353%","980℃","0.2mm"
"ObjectId(""5b4cee1fe6b1a819a85d773d"")","6.2","8.0","7.0","0.2","2.0","61.6wt.%","3.0",,"7.0",,"5.0","1.76E-71/s","","Hüttner R, Völkl R, Gabel J, et al. Creep behavior of thick and thin walled structures of a single crystal Ni-base superalloy at high temperatures - Experimental method and results[J]. Strain, 2008, 1:719-723.","10.11961/mater0203.MGI.20171221.ds.0058","尹海清","摘录","史政涛","2018-01-09","René N5",,,,,,,,,,,,,,,,,,,,,,,,"16°[001]",,,,"230Mpa","0.00150754%","980℃","0.2mm"
"ObjectId(""5b4cee24e6b1a819a85d773f"")","6.2","8.0","7.0","0.2","2.0","61.6wt.%","3.0",,"7.0",,"5.0","6.72E-71/s","","Hüttner R, Völkl R, Gabel J, et al. Creep behavior of thick and thin walled structures of a single crystal Ni-base superalloy at high temperatures - Experimental method and results[J]. Strain, 2008, 1:719-723.","10.11961/mater0203.MGI.20171221.ds.0058","尹海清","摘录","史政涛","2018-01-09","René N5",,,,,,,,,,,,,,,,,,,,,,,,"16°[001]",,,,"230Mpa","0.0003768844%","980℃","0.2mm"
"ObjectId(""5b4cee2ee6b1a819a85d7741"")","6.2","8.0","7.0","0.2","2.0","61.6wt.%","3.0",,"7.0",,"5.0","1.56E-61/s","","Hüttner R, Völkl R, Gabel J, et al. Creep behavior of thick and thin walled structures of a single crystal Ni-base superalloy at high temperatures - Experimental method and results[J]. Strain, 2008, 1:719-723.","10.11961/mater0203.MGI.20171221.ds.0058","尹海清","摘录","史政涛","2018-01-09","René N5",,,,,,,,,,,,,,,,,,,,,,,,"16°[001]",,,,"270Mpa","0.0338791%","980℃","0.2mm"
"ObjectId(""5b4cee33e6b1a819a85d7743"")","6.2","8.0","7.0","0.2","2.0","61.6wt.%","3.0",,"7.0",,"5.0","1.56E-61/s","","Hüttner R, Völkl R, Gabel J, et al. Creep behavior of thick and thin walled structures of a single crystal Ni-base superalloy at high temperatures - Experimental method and results[J]. Strain, 2008, 1:719-723.","10.11961/mater0203.MGI.20171221.ds.0058","尹海清","摘录","史政涛","2018-01-09","René N5",,,,,,,,,,,,,,,,,,,,,,,,"16°[001]",,,,"270Mpa","0.0333753%","980℃","0.2mm"
"ObjectId(""5b4cee38e6b1a819a85d7745"")","6.2","8.0","7.0","0.2","2.0","61.6wt.%","3.0",,"7.0",,"5.0","1.34E-61/s","","Hüttner R, Völkl R, Gabel J, et al. Creep behavior of thick and thin walled structures of a single crystal Ni-base superalloy at high temperatures - Experimental method and results[J]. Strain, 2008, 1:719-723.","10.11961/mater0203.MGI.20171221.ds.0058","尹海清","摘录","史政涛","2018-01-09","René N5",,,,,,,,,,,,,,,,,,,,,,,,"16°[001]",,,,"270Mpa","0.0292191%","980℃","0.2mm"
"ObjectId(""5b4cee3de6b1a819a85d7747"")","6.2","8.0","7.0","0.2","2.0","61.6wt.%","3.0",,"7.0",,"5.0","1.41E-61/s","","Hüttner R, Völkl R, Gabel J, et al. Creep behavior of thick and thin walled structures of a single crystal Ni-base superalloy at high temperatures - Experimental method and results[J]. Strain, 2008, 1:719-723.","10.11961/mater0203.MGI.20171221.ds.0058","尹海清","摘录","史政涛","2018-01-09","René N5",,,,,,,,,,,,,,,,,,,,,,,,"16°[001]",,,,"270Mpa","0.0304786%","980℃","0.2mm"
"ObjectId(""5b4cee41e6b1a819a85d7749"")","6.2","8.0","7.0","0.2","2.0","61.6wt.%","3.0",,"7.0",,"5.0","1.48E-61/s","","Hüttner R, Völkl R, Gabel J, et al. Creep behavior of thick and thin walled structures of a single crystal Ni-base superalloy at high temperatures - Experimental method and results[J]. Strain, 2008, 1:719-723.","10.11961/mater0203.MGI.20171221.ds.0058","尹海清","摘录","史政涛","2018-01-09","René N5",,,,,,,,,,,,,,,,,,,,,,,,"16°[001]",,,,"270Mpa","0.0322418%","980℃","0.2mm"
"ObjectId(""5b4cee46e6b1a819a85d774b"")","6.2","8.0","7.0","0.2","2.0","61.6wt.%","3.0",,"7.0",,"5.0","1.64E-61/s","","Hüttner R, Völkl R, Gabel J, et al. Creep behavior of thick and thin walled structures of a single crystal Ni-base superalloy at high temperatures - Experimental method and results[J]. Strain, 2008, 1:719-723.","10.11961/mater0203.MGI.20171221.ds.0058","尹海清","摘录","史政涛","2018-01-09","René N5",,,,,,,,,,,,,,,,,,,,,,,,"16°[001]",,,,"270Mpa","0.0357683%","980℃","0.2mm"
"ObjectId(""5b4cee4be6b1a819a85d774d"")","6.2","8.0","7.0","0.2","2.0","61.6wt.%","3.0",,"7.0",,"5.0","1.28E-61/s","","Hüttner R, Völkl R, Gabel J, et al. Creep behavior of thick and thin walled structures of a single crystal Ni-base superalloy at high temperatures - Experimental method and results[J]. Strain, 2008, 1:719-723.","10.11961/mater0203.MGI.20171221.ds.0058","尹海清","摘录","史政涛","2018-01-09","René N5",,,,,,,,,,,,,,,,,,,,,,,,"16°[001]",,,,"270Mpa","0.0275819%","980℃","0.2mm"
"ObjectId(""5b4cee50e6b1a819a85d774f"")","6.2","8.0","7.0","0.2","2.0","61.6wt.%","3.0",,"7.0",,"5.0","1.64E-61/s","","Hüttner R, Völkl R, Gabel J, et al. Creep behavior of thick and thin walled structures of a single crystal Ni-base superalloy at high temperatures - Experimental method and results[J]. Strain, 2008, 1:719-723.","10.11961/mater0203.MGI.20171221.ds.0058","尹海清","摘录","史政涛","2018-01-09","René N5",,,,,,,,,,,,,,,,,,,,,,,,"16°[001]",,,,"270Mpa","0.0351385%","980℃","0.2mm"
"ObjectId(""5b4cee55e6b1a819a85d7751"")","6.2","8.0","7.0","0.2","2.0","61.6wt.%","3.0",,"7.0",,"5.0","1.28E-61/s","","Hüttner R, Völkl R, Gabel J, et al. Creep behavior of thick and thin walled structures of a single crystal Ni-base superalloy at high temperatures - Experimental method and results[J]. Strain, 2008, 1:719-723.","10.11961/mater0203.MGI.20171221.ds.0058","尹海清","摘录","史政涛","2018-01-09","René N5",,,,,,,,,,,,,,,,,,,,,,,,"16°[001]",,,,"270Mpa","0.0280856%","980℃","0.2mm"
"ObjectId(""5b4cee5ae6b1a819a85d7753"")","6.2","8.0","7.0","0.2","2.0","61.6wt.%","3.0",,"7.0",,"5.0","1.34E-61/s","","Hüttner R, Völkl R, Gabel J, et al. Creep behavior of thick and thin walled structures of a single crystal Ni-base superalloy at high temperatures - Experimental method and results[J]. Strain, 2008, 1:719-723.","10.11961/mater0203.MGI.20171221.ds.0058","尹海清","摘录","史政涛","2018-01-09","René N5",,,,,,,,,,,,,,,,,,,,,,,,"16°[001]",,,,"270Mpa","0.0287154%","980℃","0.2mm"
"ObjectId(""5b4cee5fe6b1a819a85d7755"")","6.2","8.0","7.0","0.2","2.0","61.6wt.%","3.0",,"7.0",,"5.0","1.34E-61/s","","Hüttner R, Völkl R, Gabel J, et al. Creep behavior of thick and thin walled structures of a single crystal Ni-base superalloy at high temperatures - Experimental method and results[J]. Strain, 2008, 1:719-723.","10.11961/mater0203.MGI.20171221.ds.0058","尹海清","摘录","史政涛","2018-01-09","René N5",,,,,,,,,,,,,,,,,,,,,,,,"16°[001]",,,,"270Mpa","0.0298489%","980℃","0.2mm"
"ObjectId(""5b4cee67e6b1a819a85d7757"")","6.2","8.0","7.0","0.2","2.0","61.6wt.%","3.0",,"7.0",,"5.0","1.56E-61/s","","Hüttner R, Völkl R, Gabel J, et al. Creep behavior of thick and thin walled structures of a single crystal Ni-base superalloy at high temperatures - Experimental method and results[J]. Strain, 2008, 1:719-723.","10.11961/mater0203.MGI.20171221.ds.0058","尹海清","摘录","史政涛","2018-01-09","René N5",,,,,,,,,,,,,,,,,,,,,,,,"16°[001]",,,,"270Mpa","0.0345088%","980℃","0.2mm"
"ObjectId(""5b4cee6ce6b1a819a85d7759"")","6.2","8.0","7.0","0.2","2.0","61.6wt.%","3.0",,"7.0",,"5.0","1.41E-61/s","","Hüttner R, Völkl R, Gabel J, et al. Creep behavior of thick and thin walled structures of a single crystal Ni-base superalloy at high temperatures - Experimental method and results[J]. Strain, 2008, 1:719-723.","10.11961/mater0203.MGI.20171221.ds.0058","尹海清","摘录","史政涛","2018-01-09","René N5",,,,,,,,,,,,,,,,,,,,,,,,"16°[001]",,,,"270Mpa","0.0309824%","980℃","0.2mm"
"ObjectId(""5b4cee70e6b1a819a85d775b"")","6.2","8.0","7.0","0.2","2.0","61.6wt.%","3.0",,"7.0",,"5.0","1.48E-61/s","","Hüttner R, Völkl R, Gabel J, et al. Creep behavior of thick and thin walled structures of a single crystal Ni-base superalloy at high temperatures - Experimental method and results[J]. Strain, 2008, 1:719-723.","10.11961/mater0203.MGI.20171221.ds.0058","尹海清","摘录","史政涛","2018-01-09","René N5",,,,,,,,,,,,,,,,,,,,,,,,"16°[001]",,,,"270Mpa","0.0327456%","980℃","0.2mm"
"ObjectId(""5b4cee75e6b1a819a85d775d"")","6.2","8.0","7.0","0.2","2.0","61.6wt.%","3.0",,"7.0",,"5.0","1.41E-61/s","","Hüttner R, Völkl R, Gabel J, et al. Creep behavior of thick and thin walled structures of a single crystal Ni-base superalloy at high temperatures - Experimental method and results[J]. Strain, 2008, 1:719-723.","10.11961/mater0203.MGI.20171221.ds.0058","尹海清","摘录","史政涛","2018-01-09","René N5",,,,,,,,,,,,,,,,,,,,,,,,"16°[001]",,,,"270Mpa","0.0316121%","980℃","0.2mm"
"ObjectId(""5b4cee7fe6b1a819a85d775f"")","6.2","8.0","7.0","0.2","2.0","61.6wt.%","3.0",,"7.0",,"5.0","1.00E-61/s","","Hüttner R, Völkl R, Gabel J, et al. Creep behavior of thick and thin walled structures of a single crystal Ni-base superalloy at high temperatures - Experimental method and results[J]. Strain, 2008, 1:719-723.","10.11961/mater0203.MGI.20171221.ds.0058","尹海清","摘录","史政涛","2018-01-09","René N5",,,,,,,,,,,,,,,,,,,,,,,,"16°[001]",,,,"270Mpa","0.0216625%","980℃","0.2mm"
"ObjectId(""5b4cee84e6b1a819a85d7761"")","6.2","8.0","7.0","0.2","2.0","61.6wt.%","3.0",,"7.0",,"5.0","1.10E-61/s","","Hüttner R, Völkl R, Gabel J, et al. Creep behavior of thick and thin walled structures of a single crystal Ni-base superalloy at high temperatures - Experimental method and results[J]. Strain, 2008, 1:719-723.","10.11961/mater0203.MGI.20171221.ds.0058","尹海清","摘录","史政涛","2018-01-09","René N5",,,,,,,,,,,,,,,,,,,,,,,,"16°[001]",,,,"270Mpa","0.0240554%","980℃","0.2mm"
"ObjectId(""5b4cee89e6b1a819a85d7763"")","6.2","8.0","7.0","0.2","2.0","61.6wt.%","3.0",,"7.0",,"5.0","1.00E-61/s","","Hüttner R, Völkl R, Gabel J, et al. Creep behavior of thick and thin walled structures of a single crystal Ni-base superalloy at high temperatures - Experimental method and results[J]. Strain, 2008, 1:719-723.","10.11961/mater0203.MGI.20171221.ds.0058","尹海清","摘录","史政涛","2018-01-09","René N5",,,,,,,,,,,,,,,,,,,,,,,,"16°[001]",,,,"270Mpa","0.0211587%","980℃","0.2mm"
"ObjectId(""5b4cee8ee6b1a819a85d7765"")","6.2","8.0","7.0","0.2","2.0","61.6wt.%","3.0",,"7.0",,"5.0","1.05E-61/s","","Hüttner R, Völkl R, Gabel J, et al. Creep behavior of thick and thin walled structures of a single crystal Ni-base superalloy at high temperatures - Experimental method and results[J]. Strain, 2008, 1:719-723.","10.11961/mater0203.MGI.20171221.ds.0058","尹海清","摘录","史政涛","2018-01-09","René N5",,,,,,,,,,,,,,,,,,,,,,,,"16°[001]",,,,"270Mpa","0.0234257%","980℃","0.2mm"
"ObjectId(""5b4cee93e6b1a819a85d7767"")","6.2","8.0","7.0","0.2","2.0","61.6wt.%","3.0",,"7.0",,"5.0","1.22E-61/s","","Hüttner R, Völkl R, Gabel J, et al. Creep behavior of thick and thin walled structures of a single crystal Ni-base superalloy at high temperatures - Experimental method and results[J]. Strain, 2008, 1:719-723.","10.11961/mater0203.MGI.20171221.ds.0058","尹海清","摘录","史政涛","2018-01-09","René N5",,,,,,,,,,,,,,,,,,,,,,,,"16°[001]",,,,"270Mpa","0.0263224%","980℃","0.2mm"
"ObjectId(""5b4cee98e6b1a819a85d7769"")","6.2","8.0","7.0","0.2","2.0","61.6wt.%","3.0",,"7.0",,"5.0","9.52E-71/s","","Hüttner R, Völkl R, Gabel J, et al. Creep behavior of thick and thin walled structures of a single crystal Ni-base superalloy at high temperatures - Experimental method and results[J]. Strain, 2008, 1:719-723.","10.11961/mater0203.MGI.20171221.ds.0058","尹海清","摘录","史政涛","2018-01-09","René N5",,,,,,,,,,,,,,,,,,,,,,,,"16°[001]",,,,"270Mpa","0.0200252%","980℃","0.2mm"
"ObjectId(""5b4cee9de6b1a819a85d776b"")","6.2","8.0","7.0","0.2","2.0","61.6wt.%","3.0",,"7.0",,"5.0","1.16E-61/s","","Hüttner R, Völkl R, Gabel J, et al. Creep behavior of thick and thin walled structures of a single crystal Ni-base superalloy at high temperatures - Experimental method and results[J]. Strain, 2008, 1:719-723.","10.11961/mater0203.MGI.20171221.ds.0058","尹海清","摘录","史政涛","2018-01-09","René N5",,,,,,,,,,,,,,,,,,,,,,,,"16°[001]",,,,"270Mpa","0.0251889%","980℃","0.2mm"
"ObjectId(""5b4ceea2e6b1a819a85d776d"")","6.2","8.0","7.0","0.2","2.0","61.6wt.%","3.0",,"7.0",,"5.0","1.05E-61/s","","Hüttner R, Völkl R, Gabel J, et al. Creep behavior of thick and thin walled structures of a single crystal Ni-base superalloy at high temperatures - Experimental method and results[J]. Strain, 2008, 1:719-723.","10.11961/mater0203.MGI.20171221.ds.0058","尹海清","摘录","史政涛","2018-01-09","René N5",,,,,,,,,,,,,,,,,,,,,,,,"16°[001]",,,,"270Mpa","0.0222922%","980℃","0.2mm"
"ObjectId(""5b4ceea7e6b1a819a85d776f"")","6.2","8.0","7.0","0.2","2.0","61.6wt.%","3.0",,"7.0",,"5.0","1.22E-61/s","","Hüttner R, Völkl R, Gabel J, et al. Creep behavior of thick and thin walled structures of a single crystal Ni-base superalloy at high temperatures - Experimental method and results[J]. Strain, 2008, 1:719-723.","10.11961/mater0203.MGI.20171221.ds.0058","尹海清","摘录","史政涛","2018-01-09","René N5",,,,,,,,,,,,,,,,,,,,,,,,"16°[001]",,,,"270Mpa","0.0269521%","980℃","0.2mm"
"ObjectId(""5b4ceeace6b1a819a85d7771"")","6.2","8.0","7.0","0.2","2.0","61.6wt.%","3.0",,"7.0",,"5.0","9.52E-71/s","","Hüttner R, Völkl R, Gabel J, et al. Creep behavior of thick and thin walled structures of a single crystal Ni-base superalloy at high temperatures - Experimental method and results[J]. Strain, 2008, 1:719-723.","10.11961/mater0203.MGI.20171221.ds.0058","尹海清","摘录","史政涛","2018-01-09","René N5",,,,,,,,,,,,,,,,,,,,,,,,"16°[001]",,,,"270Mpa","0.020529%","980℃","0.2mm"
"ObjectId(""5b4ceeb0e6b1a819a85d7773"")","6.2","8.0","7.0","0.2","2.0","61.6wt.%","3.0",,"7.0",,"5.0","1.16E-61/s","","Hüttner R, Völkl R, Gabel J, et al. Creep behavior of thick and thin walled structures of a single crystal Ni-base superalloy at high temperatures - Experimental method and results[J]. Strain, 2008, 1:719-723.","10.11961/mater0203.MGI.20171221.ds.0058","尹海清","摘录","史政涛","2018-01-09","René N5",,,,,,,,,,,,,,,,,,,,,,,,"16°[001]",,,,"270Mpa","0.0245592%","980℃","0.2mm"
"ObjectId(""5b4ceeb5e6b1a819a85d7775"")","6.2","8.0","7.0","0.2","2.0","61.6wt.%","3.0",,"7.0",,"5.0","1.10E-61/s","","Hüttner R, Völkl R, Gabel J, et al. Creep behavior of thick and thin walled structures of a single crystal Ni-base superalloy at high temperatures - Experimental method and results[J]. Strain, 2008, 1:719-723.","10.11961/mater0203.MGI.20171221.ds.0058","尹海清","摘录","史政涛","2018-01-09","René N5",,,,,,,,,,,,,,,,,,,,,,,,"16°[001]",,,,"270Mpa","0.02267%","980℃","0.2mm"
"ObjectId(""5b4ceebae6b1a819a85d7777"")","6.2","8.0","7.0","0.2","2.0","61.6wt.%","3.0",,"7.0",,"5.0","1.16E-61/s","","Hüttner R, Völkl R, Gabel J, et al. Creep behavior of thick and thin walled structures of a single crystal Ni-base superalloy at high temperatures - Experimental method and results[J]. Strain, 2008, 1:719-723.","10.11961/mater0203.MGI.20171221.ds.0058","尹海清","摘录","史政涛","2018-01-09","René N5",,,,,,,,,,,,,,,,,,,,,,,,"16°[001]",,,,"270Mpa","0.0258186%","980℃","0.2mm"
