Repository: wujunming1/superalloy-project

File: 高温合金汇报ppt/2018-9-28-第七次汇报/数据汇总/蠕变性能/creepproperty_creepvelocity.csv (part 2 of 14)
"_id","Al","Co","Cr","Hf","Mo","Ni","Re","Ru","Ta","Ti","W","力学性能/蠕变速率","备注","摘录出处","数据DOI","数据审核者","数据来源方式","数据生产者","数据采集时间","材料牌号","热处理/升温速率","热处理/热处理温度","热处理/第一段时间","热处理/第一段温度","热处理/第三段时间","热处理/第三段温度","热处理/第二段时间","热处理/第二段温度","热处理/第四段时间","热处理/第四段温度","第一次时效/第一次时效时间","第一次时效/第一次时效温度","第二次时效/第二次时效时间","第二次时效/第二次时效温度","蠕变实验/压力","蠕变实验/应变","蠕变实验/晶向","蠕变实验/温度","蠕变实验/真空度","蠕变测试/γ相尺寸","蠕变测试/压力","蠕变测试/塑性蠕变应变","蠕变测试/时间","蠕变测试/晶格取向","蠕变测试/测试压力","蠕变测试/测试温度","蠕变测试/温度","蠕变测试/蠕变应力","蠕变测试/蠕变应变","蠕变测试/蠕变温度","蠕变测试/试样厚度"
"ObjectId(""5b4ceebfe6b1a819a85d7779"")","6.2","8.0","7.0","0.2","2.0","61.6wt.%","3.0",,"7.0",,"5.0","8.62E-71/s","","Hüttner R, Völkl R, Gabel J, et al. Creep behavior of thick and thin walled structures of a single crystal Ni-base superalloy at high temperatures - Experimental method and results[J]. Strain, 2008, 1:719-723.","10.11961/mater0203.MGI.20171221.ds.0058","尹海清","摘录","史政涛","2018-01-09","René N5",,,,,,,,,,,,,,,,,,,,,,,,"16°[001]",,,,"270Mpa","0.0187657%","980℃","0.2mm"
"ObjectId(""5b4ceec4e6b1a819a85d777b"")","6.2","8.0","7.0","0.2","2.0","61.6wt.%","3.0",,"7.0",,"5.0","9.06E-71/s","","Hüttner R, Völkl R, Gabel J, et al. Creep behavior of thick and thin walled structures of a single crystal Ni-base superalloy at high temperatures - Experimental method and results[J]. Strain, 2008, 1:719-723.","10.11961/mater0203.MGI.20171221.ds.0058","尹海清","摘录","史政涛","2018-01-09","René N5",,,,,,,,,,,,,,,,,,,,,,,,"16°[001]",,,,"270Mpa","0.0193955%","980℃","0.2mm"
"ObjectId(""5b4ceecee6b1a819a85d777d"")","6.2","8.0","7.0","0.2","2.0","61.6wt.%","3.0",,"7.0",,"5.0","7.08E-71/s","","Hüttner R, Völkl R, Gabel J, et al. Creep behavior of thick and thin walled structures of a single crystal Ni-base superalloy at high temperatures - Experimental method and results[J]. Strain, 2008, 1:719-723.","10.11961/mater0203.MGI.20171221.ds.0058","尹海清","摘录","史政涛","2018-01-09","René N5",,,,,,,,,,,,,,,,,,,,,,,,"16°[001]",,,,"270Mpa","0.0141058%","980℃","0.2mm"
"ObjectId(""5b4ceed2e6b1a819a85d777f"")","6.2","8.0","7.0","0.2","2.0","61.6wt.%","3.0",,"7.0",,"5.0","5.81E-71/s","","Hüttner R, Völkl R, Gabel J, et al. Creep behavior of thick and thin walled structures of a single crystal Ni-base superalloy at high temperatures - Experimental method and results[J]. Strain, 2008, 1:719-723.","10.11961/mater0203.MGI.20171221.ds.0058","尹海清","摘录","史政涛","2018-01-09","René N5",,,,,,,,,,,,,,,,,,,,,,,,"16°[001]",,,,"270Mpa","0.0118388%","980℃","0.2mm"
"ObjectId(""5b4ceed8e6b1a819a85d7781"")","6.2","8.0","7.0","0.2","2.0","61.6wt.%","3.0",,"7.0",,"5.0","7.81E-71/s","","Hüttner R, Völkl R, Gabel J, et al. Creep behavior of thick and thin walled structures of a single crystal Ni-base superalloy at high temperatures - Experimental method and results[J]. Strain, 2008, 1:719-723.","10.11961/mater0203.MGI.20171221.ds.0058","尹海清","摘录","史政涛","2018-01-09","René N5",,,,,,,,,,,,,,,,,,,,,,,,"16°[001]",,,,"270Mpa","0.015869%","980℃","0.2mm"
"ObjectId(""5b4ceedde6b1a819a85d7783"")","6.2","8.0","7.0","0.2","2.0","61.6wt.%","3.0",,"7.0",,"5.0","8.21E-71/s","","Hüttner R, Völkl R, Gabel J, et al. Creep behavior of thick and thin walled structures of a single crystal Ni-base superalloy at high temperatures - Experimental method and results[J]. Strain, 2008, 1:719-723.","10.11961/mater0203.MGI.20171221.ds.0058","尹海清","摘录","史政涛","2018-01-09","René N5",,,,,,,,,,,,,,,,,,,,,,,,"16°[001]",,,,"270Mpa","0.0170025%","980℃","0.2mm"
"ObjectId(""5b4ceee1e6b1a819a85d7785"")","6.2","8.0","7.0","0.2","2.0","61.6wt.%","3.0",,"7.0",,"5.0","6.11E-71/s","","Hüttner R, Völkl R, Gabel J, et al. Creep behavior of thick and thin walled structures of a single crystal Ni-base superalloy at high temperatures - Experimental method and results[J]. Strain, 2008, 1:719-723.","10.11961/mater0203.MGI.20171221.ds.0058","尹海清","摘录","史政涛","2018-01-09","René N5",,,,,,,,,,,,,,,,,,,,,,,,"16°[001]",,,,"270Mpa","0.0123426%","980℃","0.2mm"
"ObjectId(""5b4ceee6e6b1a819a85d7787"")","6.2","8.0","7.0","0.2","2.0","61.6wt.%","3.0",,"7.0",,"5.0","5.01E-71/s","","Hüttner R, Völkl R, Gabel J, et al. Creep behavior of thick and thin walled structures of a single crystal Ni-base superalloy at high temperatures - Experimental method and results[J]. Strain, 2008, 1:719-723.","10.11961/mater0203.MGI.20171221.ds.0058","尹海清","摘录","史政涛","2018-01-09","René N5",,,,,,,,,,,,,,,,,,,,,,,,"16°[001]",,,,"270Mpa","0.0100756%","980℃","0.2mm"
"ObjectId(""5b4ceeebe6b1a819a85d7789"")","6.2","8.0","7.0","0.2","2.0","61.6wt.%","3.0",,"7.0",,"5.0","7.08E-71/s","","Hüttner R, Völkl R, Gabel J, et al. Creep behavior of thick and thin walled structures of a single crystal Ni-base superalloy at high temperatures - Experimental method and results[J]. Strain, 2008, 1:719-723.","10.11961/mater0203.MGI.20171221.ds.0058","尹海清","摘录","史政涛","2018-01-09","René N5",,,,,,,,,,,,,,,,,,,,,,,,"16°[001]",,,,"270Mpa","0.0147355%","980℃","0.2mm"
"ObjectId(""5b4ceef0e6b1a819a85d778b"")","6.2","8.0","7.0","0.2","2.0","61.6wt.%","3.0",,"7.0",,"5.0","8.62E-71/s","","Hüttner R, Völkl R, Gabel J, et al. Creep behavior of thick and thin walled structures of a single crystal Ni-base superalloy at high temperatures - Experimental method and results[J]. Strain, 2008, 1:719-723.","10.11961/mater0203.MGI.20171221.ds.0058","尹海清","摘录","史政涛","2018-01-09","René N5",,,,,,,,,,,,,,,,,,,,,,,,"16°[001]",,,,"270Mpa","0.018136%","980℃","0.2mm"
"ObjectId(""5b4ceef5e6b1a819a85d778d"")","6.2","8.0","7.0","0.2","2.0","61.6wt.%","3.0",,"7.0",,"5.0","5.27E-71/s","","Hüttner R, Völkl R, Gabel J, et al. Creep behavior of thick and thin walled structures of a single crystal Ni-base superalloy at high temperatures - Experimental method and results[J]. Strain, 2008, 1:719-723.","10.11961/mater0203.MGI.20171221.ds.0058","尹海清","摘录","史政涛","2018-01-09","René N5",,,,,,,,,,,,,,,,,,,,,,,,"16°[001]",,,,"270Mpa","0.0107053%","980℃","0.2mm"
"ObjectId(""5b4ceefae6b1a819a85d778f"")","6.2","8.0","7.0","0.2","2.0","61.6wt.%","3.0",,"7.0",,"5.0","6.41E-71/s","","Hüttner R, Völkl R, Gabel J, et al. Creep behavior of thick and thin walled structures of a single crystal Ni-base superalloy at high temperatures - Experimental method and results[J]. Strain, 2008, 1:719-723.","10.11961/mater0203.MGI.20171221.ds.0058","尹海清","摘录","史政涛","2018-01-09","René N5",,,,,,,,,,,,,,,,,,,,,,,,"16°[001]",,,,"270Mpa","0.0129723%","980℃","0.2mm"
"ObjectId(""5b4ceeffe6b1a819a85d7791"")","6.2","8.0","7.0","0.2","2.0","61.6wt.%","3.0",,"7.0",,"5.0","8.21E-71/s","","Hüttner R, Völkl R, Gabel J, et al. Creep behavior of thick and thin walled structures of a single crystal Ni-base superalloy at high temperatures - Experimental method and results[J]. Strain, 2008, 1:719-723.","10.11961/mater0203.MGI.20171221.ds.0058","尹海清","摘录","史政涛","2018-01-09","René N5",,,,,,,,,,,,,,,,,,,,,,,,"16°[001]",,,,"270Mpa","0.0176322%","980℃","0.2mm"
"ObjectId(""5b4cef04e6b1a819a85d7793"")","6.2","8.0","7.0","0.2","2.0","61.6wt.%","3.0",,"7.0",,"5.0","7.08E-71/s","","Hüttner R, Völkl R, Gabel J, et al. Creep behavior of thick and thin walled structures of a single crystal Ni-base superalloy at high temperatures - Experimental method and results[J]. Strain, 2008, 1:719-723.","10.11961/mater0203.MGI.20171221.ds.0058","尹海清","摘录","史政涛","2018-01-09","René N5",,,,,,,,,,,,,,,,,,,,,,,,"16°[001]",,,,"270Mpa","0.0151134%","980℃","0.2mm"
"ObjectId(""5b4cef09e6b1a819a85d7795"")","6.2","8.0","7.0","0.2","2.0","61.6wt.%","3.0",,"7.0",,"5.0","5.53E-71/s","","Hüttner R, Völkl R, Gabel J, et al. Creep behavior of thick and thin walled structures of a single crystal Ni-base superalloy at high temperatures - Experimental method and results[J]. Strain, 2008, 1:719-723.","10.11961/mater0203.MGI.20171221.ds.0058","尹海清","摘录","史政涛","2018-01-09","René N5",,,,,,,,,,,,,,,,,,,,,,,,"16°[001]",,,,"270Mpa","0.0112091%","980℃","0.2mm"
"ObjectId(""5b4cef0ee6b1a819a85d7797"")","6.2","8.0","7.0","0.2","2.0","61.6wt.%","3.0",,"7.0",,"5.0","7.81E-71/s","","Hüttner R, Völkl R, Gabel J, et al. Creep behavior of thick and thin walled structures of a single crystal Ni-base superalloy at high temperatures - Experimental method and results[J]. Strain, 2008, 1:719-723.","10.11961/mater0203.MGI.20171221.ds.0058","尹海清","摘录","史政涛","2018-01-09","René N5",,,,,,,,,,,,,,,,,,,,,,,,"16°[001]",,,,"270Mpa","0.0163728%","980℃","0.2mm"
"ObjectId(""5b4cef12e6b1a819a85d7799"")","6.2","8.0","7.0","0.2","2.0","61.6wt.%","3.0",,"7.0",,"5.0","6.74E-71/s","","Hüttner R, Völkl R, Gabel J, et al. Creep behavior of thick and thin walled structures of a single crystal Ni-base superalloy at high temperatures - Experimental method and results[J]. Strain, 2008, 1:719-723.","10.11961/mater0203.MGI.20171221.ds.0058","尹海清","摘录","史政涛","2018-01-09","René N5",,,,,,,,,,,,,,,,,,,,,,,,"16°[001]",,,,"270Mpa","0.013602%","980℃","0.2mm"
"ObjectId(""5b4cef1ce6b1a819a85d779b"")","6.2","8.0","7.0","0.2","2.0","61.6wt.%","3.0",,"7.0",,"5.0","3.55E-71/s","","Hüttner R, Völkl R, Gabel J, et al. Creep behavior of thick and thin walled structures of a single crystal Ni-base superalloy at high temperatures - Experimental method and results[J]. Strain, 2008, 1:719-723.","10.11961/mater0203.MGI.20171221.ds.0058","尹海清","摘录","史政涛","2018-01-09","René N5",,,,,,,,,,,,,,,,,,,,,,,,"16°[001]",,,,"270Mpa","0.00717884%","980℃","0.2mm"
"ObjectId(""5b4cef21e6b1a819a85d779d"")","6.2","8.0","7.0","0.2","2.0","61.6wt.%","3.0",,"7.0",,"5.0","3.92E-71/s","","Hüttner R, Völkl R, Gabel J, et al. Creep behavior of thick and thin walled structures of a single crystal Ni-base superalloy at high temperatures - Experimental method and results[J]. Strain, 2008, 1:719-723.","10.11961/mater0203.MGI.20171221.ds.0058","尹海清","摘录","史政涛","2018-01-09","René N5",,,,,,,,,,,,,,,,,,,,,,,,"16°[001]",,,,"270Mpa","0.00755668%","980℃","0.2mm"
"ObjectId(""5b4cef26e6b1a819a85d779f"")","6.2","8.0","7.0","0.2","2.0","61.6wt.%","3.0",,"7.0",,"5.0","3.55E-71/s","","Hüttner R, Völkl R, Gabel J, et al. Creep behavior of thick and thin walled structures of a single crystal Ni-base superalloy at high temperatures - Experimental method and results[J]. Strain, 2008, 1:719-723.","10.11961/mater0203.MGI.20171221.ds.0058","尹海清","摘录","史政涛","2018-01-09","René N5",,,,,,,,,,,,,,,,,,,,,,,,"16°[001]",,,,"270Mpa","0.00251889%","980℃","0.2mm"
"ObjectId(""5b4cef2be6b1a819a85d77a1"")","6.2","8.0","7.0","0.2","2.0","61.6wt.%","3.0",,"7.0",,"5.0","4.54E-71/s","","Hüttner R, Völkl R, Gabel J, et al. Creep behavior of thick and thin walled structures of a single crystal Ni-base superalloy at high temperatures - Experimental method and results[J]. Strain, 2008, 1:719-723.","10.11961/mater0203.MGI.20171221.ds.0058","尹海清","摘录","史政涛","2018-01-09","René N5",,,,,,,,,,,,,,,,,,,,,,,,"16°[001]",,,,"270Mpa","0.00944584%","980℃","0.2mm"
"ObjectId(""5b4cef30e6b1a819a85d77a3"")","6.2","8.0","7.0","0.2","2.0","61.6wt.%","3.0",,"7.0",,"5.0","5.53E-71/s","","Hüttner R, Völkl R, Gabel J, et al. Creep behavior of thick and thin walled structures of a single crystal Ni-base superalloy at high temperatures - Experimental method and results[J]. Strain, 2008, 1:719-723.","10.11961/mater0203.MGI.20171221.ds.0058","尹海清","摘录","史政涛","2018-01-09","René N5",,,,,,,,,,,,,,,,,,,,,,,,"16°[001]",,,,"270Mpa","0.00163728%","980℃","0.2mm"
"ObjectId(""5b4cef35e6b1a819a85d77a5"")","6.2","8.0","7.0","0.2","2.0","61.6wt.%","3.0",,"7.0",,"5.0","2.91E-71/s","","Hüttner R, Völkl R, Gabel J, et al. Creep behavior of thick and thin walled structures of a single crystal Ni-base superalloy at high temperatures - Experimental method and results[J]. Strain, 2008, 1:719-723.","10.11961/mater0203.MGI.20171221.ds.0058","尹海清","摘录","史政涛","2018-01-09","René N5",,,,,,,,,,,,,,,,,,,,,,,,"16°[001]",,,,"270Mpa","0.0059194%","980℃","0.2mm"
"ObjectId(""5b4cef3ae6b1a819a85d77a7"")","6.2","8.0","7.0","0.2","2.0","61.6wt.%","3.0",,"7.0",,"5.0","2.39E-71/s","","Hüttner R, Völkl R, Gabel J, et al. Creep behavior of thick and thin walled structures of a single crystal Ni-base superalloy at high temperatures - Experimental method and results[J]. Strain, 2008, 1:719-723.","10.11961/mater0203.MGI.20171221.ds.0058","尹海清","摘录","史政涛","2018-01-09","René N5",,,,,,,,,,,,,,,,,,,,,,,,"16°[001]",,,,"270Mpa","0.00365239%","980℃","0.2mm"
"ObjectId(""5b4cef3fe6b1a819a85d77a9"")","6.2","8.0","7.0","0.2","2.0","61.6wt.%","3.0",,"7.0",,"5.0","4.11E-71/s","","Hüttner R, Völkl R, Gabel J, et al. Creep behavior of thick and thin walled structures of a single crystal Ni-base superalloy at high temperatures - Experimental method and results[J]. Strain, 2008, 1:719-723.","10.11961/mater0203.MGI.20171221.ds.0058","尹海清","摘录","史政涛","2018-01-09","René N5",,,,,,,,,,,,,,,,,,,,,,,,"16°[001]",,,,"270Mpa","0.00831234%","980℃","0.2mm"
"ObjectId(""5b4cef44e6b1a819a85d77ab"")","6.2","8.0","7.0","0.2","2.0","61.6wt.%","3.0",,"7.0",,"5.0","4.32E-71/s","","Hüttner R, Völkl R, Gabel J, et al. Creep behavior of thick and thin walled structures of a single crystal Ni-base superalloy at high temperatures - Experimental method and results[J]. Strain, 2008, 1:719-723.","10.11961/mater0203.MGI.20171221.ds.0058","尹海清","摘录","史政涛","2018-01-09","René N5",,,,,,,,,,,,,,,,,,,,,,,,"16°[001]",,,,"270Mpa","0.00881612%","980℃","0.2mm"
"ObjectId(""5b4cef48e6b1a819a85d77ad"")","6.2","8.0","7.0","0.2","2.0","61.6wt.%","3.0",,"7.0",,"5.0","2.77E-71/s","","Hüttner R, Völkl R, Gabel J, et al. Creep behavior of thick and thin walled structures of a single crystal Ni-base superalloy at high temperatures - Experimental method and results[J]. Strain, 2008, 1:719-723.","10.11961/mater0203.MGI.20171221.ds.0058","尹海清","摘录","史政涛","2018-01-09","René N5",,,,,,,,,,,,,,,,,,,,,,,,"16°[001]",,,,"270Mpa","0.00528967%","980℃","0.2mm"
"ObjectId(""5b4cef4de6b1a819a85d77af"")","6.2","8.0","7.0","0.2","2.0","61.6wt.%","3.0",,"7.0",,"5.0","2.64E-71/s","","Hüttner R, Völkl R, Gabel J, et al. Creep behavior of thick and thin walled structures of a single crystal Ni-base superalloy at high temperatures - Experimental method and results[J]. Strain, 2008, 1:719-723.","10.11961/mater0203.MGI.20171221.ds.0058","尹海清","摘录","史政涛","2018-01-09","René N5",,,,,,,,,,,,,,,,,,,,,,,,"16°[001]",,,,"270Mpa","0.00478589%","980℃","0.2mm"
"ObjectId(""5b4cef52e6b1a819a85d77b1"")","6.2","8.0","7.0","0.2","2.0","61.6wt.%","3.0",,"7.0",,"5.0","2.39E-71/s","","Hüttner R, Völkl R, Gabel J, et al. Creep behavior of thick and thin walled structures of a single crystal Ni-base superalloy at high temperatures - Experimental method and results[J]. Strain, 2008, 1:719-723.","10.11961/mater0203.MGI.20171221.ds.0058","尹海清","摘录","史政涛","2018-01-09","René N5",,,,,,,,,,,,,,,,,,,,,,,,"16°[001]",,,,"270Mpa","0.00415617%","980℃","0.2mm"
"ObjectId(""5b4cef57e6b1a819a85d77b3"")","6.2","8.0","7.0","0.2","2.0","61.6wt.%","3.0",,"7.0",,"5.0","2.77E-71/s","","Hüttner R, Völkl R, Gabel J, et al. Creep behavior of thick and thin walled structures of a single crystal Ni-base superalloy at high temperatures - Experimental method and results[J]. Strain, 2008, 1:719-723.","10.11961/mater0203.MGI.20171221.ds.0058","尹海清","摘录","史政涛","2018-01-09","René N5",,,,,,,,,,,,,,,,,,,,,,,,"16°[001]",,,,"270Mpa","0.00302267%","980℃","0.2mm"
"ObjectId(""5b4cef5ce6b1a819a85d77b5"")","6.2","8.0","7.0","0.2","2.0","61.6wt.%","3.0",,"7.0",,"5.0","4.32E-71/s","","Hüttner R, Völkl R, Gabel J, et al. Creep behavior of thick and thin walled structures of a single crystal Ni-base superalloy at high temperatures - Experimental method and results[J]. Strain, 2008, 1:719-723.","10.11961/mater0203.MGI.20171221.ds.0058","尹海清","摘录","史政涛","2018-01-09","René N5",,,,,,,,,,,,,,,,,,,,,,,,"16°[001]",,,,"270Mpa","0.00201511%","980℃","0.2mm"
"ObjectId(""5b4cef61e6b1a819a85d77b7"")","6.2","8.0","7.0","0.2","2.0","61.6wt.%","3.0",,"7.0",,"5.0","3.38E-71/s","","Hüttner R, Völkl R, Gabel J, et al. Creep behavior of thick and thin walled structures of a single crystal Ni-base superalloy at high temperatures - Experimental method and results[J]. Strain, 2008, 1:719-723.","10.11961/mater0203.MGI.20171221.ds.0058","尹海清","摘录","史政涛","2018-01-09","René N5",,,,,,,,,,,,,,,,,,,,,,,,"16°[001]",,,,"270Mpa","0.00654912%","980℃","0.2mm"
"ObjectId(""5b4cef6be6b1a819a85d77b9"")","6.2","8.0","7.0","0.2","2.0","61.6wt.%","3.0",,"7.0",,"5.0","1.82E-61/s","","Hüttner R, Völkl R, Gabel J, et al. Creep behavior of thick and thin walled structures of a single crystal Ni-base superalloy at high temperatures - Experimental method and results[J]. Strain, 2008, 1:719-723.","10.11961/mater0203.MGI.20171221.ds.0058","尹海清","摘录","史政涛","2018-01-09","René N5",,,,,,,,,,,,,,,,,,,,,,,,"16°[001]",,,,"300Mpa","0.0219144%","980℃","0.2mm"
"ObjectId(""5b4cef6fe6b1a819a85d77bb"")","6.2","8.0","7.0","0.2","2.0","61.6wt.%","3.0",,"7.0",,"5.0","8.21E-71/s","","Hüttner R, Völkl R, Gabel J, et al. Creep behavior of thick and thin walled structures of a single crystal Ni-base superalloy at high temperatures - Experimental method and results[J]. Strain, 2008, 1:719-723.","10.11961/mater0203.MGI.20171221.ds.0058","尹海清","摘录","史政涛","2018-01-09","René N5",,,,,,,,,,,,,,,,,,,,,,,,"16°[001]",,,,"270Mpa","0.00100756%","980℃","0.2mm"
"ObjectId(""5b4cef74e6b1a819a85d77bd"")","6.2","8.0","7.0","0.2","2.0","61.6wt.%","3.0",,"7.0",,"5.0","1.49E-61/s","","Hüttner R, Völkl R, Gabel J, et al. Creep behavior of thick and thin walled structures of a single crystal Ni-base superalloy at high temperatures - Experimental method and results[J]. Strain, 2008, 1:719-723.","10.11961/mater0203.MGI.20171221.ds.0058","尹海清","摘录","史政涛","2018-01-09","René N5",,,,,,,,,,,,,,,,,,,,,,,,"16°[001]",,,,"300Mpa","0.0175063%","980℃","0.2mm"
"ObjectId(""5b4cef79e6b1a819a85d77bf"")","6.2","8.0","7.0","0.2","2.0","61.6wt.%","3.0",,"7.0",,"5.0","1.64E-61/s","","Hüttner R, Völkl R, Gabel J, et al. Creep behavior of thick and thin walled structures of a single crystal Ni-base superalloy at high temperatures - Experimental method and results[J]. Strain, 2008, 1:719-723.","10.11961/mater0203.MGI.20171221.ds.0058","尹海清","摘录","史政涛","2018-01-09","René N5",,,,,,,,,,,,,,,,,,,,,,,,"16°[001]",,,,"300Mpa","0.0197733%","980℃","0.2mm"
"ObjectId(""5b4cef7ee6b1a819a85d77c1"")","6.2","8.0","7.0","0.2","2.0","61.6wt.%","3.0",,"7.0",,"5.0","1.16E-61/s","","Hüttner R, Völkl R, Gabel J, et al. Creep behavior of thick and thin walled structures of a single crystal Ni-base superalloy at high temperatures - Experimental method and results[J]. Strain, 2008, 1:719-723.","10.11961/mater0203.MGI.20171221.ds.0058","尹海清","摘录","史政涛","2018-01-09","René N5",,,,,,,,,,,,,,,,,,,,,,,,"16°[001]",,,,"270Mpa","0.0007556675%","980℃","0.2mm"
"ObjectId(""5b4cef83e6b1a819a85d77c3"")","6.2","8.0","7.0","0.2","2.0","61.6wt.%","3.0",,"7.0",,"5.0","7.08E-71/s","","Hüttner R, Völkl R, Gabel J, et al. Creep behavior of thick and thin walled structures of a single crystal Ni-base superalloy at high temperatures - Experimental method and results[J]. Strain, 2008, 1:719-723.","10.11961/mater0203.MGI.20171221.ds.0058","尹海清","摘录","史政涛","2018-01-09","René N5",,,,,,,,,,,,,,,,,,,,,,,,"16°[001]",,,,"270Mpa","0.00125945%","980℃","0.2mm"
"ObjectId(""5b4cef88e6b1a819a85d77c5"")","6.2","8.0","7.0","0.2","2.0","61.6wt.%","3.0",,"7.0",,"5.0","1.91E-61/s","","Hüttner R, Völkl R, Gabel J, et al. Creep behavior of thick and thin walled structures of a single crystal Ni-base superalloy at high temperatures - Experimental method and results[J]. Strain, 2008, 1:719-723.","10.11961/mater0203.MGI.20171221.ds.0058","尹海清","摘录","史政涛","2018-01-09","René N5",,,,,,,,,,,,,,,,,,,,,,,,"16°[001]",,,,"300Mpa","0.0231738%","980℃","0.2mm"
"ObjectId(""5b4cef8de6b1a819a85d77c7"")","6.2","8.0","7.0","0.2","2.0","61.6wt.%","3.0",,"7.0",,"5.0","1.28E-61/s","","Hüttner R, Völkl R, Gabel J, et al. Creep behavior of thick and thin walled structures of a single crystal Ni-base superalloy at high temperatures - Experimental method and results[J]. Strain, 2008, 1:719-723.","10.11961/mater0203.MGI.20171221.ds.0058","尹海清","摘录","史政涛","2018-01-09","René N5",,,,,,,,,,,,,,,,,,,,,,,,"16°[001]",,,,"300Mpa","0.0151134%","980℃","0.2mm"
"ObjectId(""5b4cef91e6b1a819a85d77c9"")","6.2","8.0","7.0","0.2","2.0","61.6wt.%","3.0",,"7.0",,"5.0","1.22E-61/s","","Hüttner R, Völkl R, Gabel J, et al. Creep behavior of thick and thin walled structures of a single crystal Ni-base superalloy at high temperatures - Experimental method and results[J]. Strain, 2008, 1:719-723.","10.11961/mater0203.MGI.20171221.ds.0058","尹海清","摘录","史政涛","2018-01-09","René N5",,,,,,,,,,,,,,,,,,,,,,,,"16°[001]",,,,"300Mpa","0.0141058%","980℃","0.2mm"
"ObjectId(""5b4cef96e6b1a819a85d77cb"")","6.2","8.0","7.0","0.2","2.0","61.6wt.%","3.0",,"7.0",,"5.0","2.01E-61/s","","Hüttner R, Völkl R, Gabel J, et al. Creep behavior of thick and thin walled structures of a single crystal Ni-base superalloy at high temperatures - Experimental method and results[J]. Strain, 2008, 1:719-723.","10.11961/mater0203.MGI.20171221.ds.0058","尹海清","摘录","史政涛","2018-01-09","René N5",,,,,,,,,,,,,,,,,,,,,,,,"16°[001]",,,,"300Mpa","0.0240554%","980℃","0.2mm"
"ObjectId(""5b4cef9be6b1a819a85d77cd"")","6.2","8.0","7.0","0.2","2.0","61.6wt.%","3.0",,"7.0",,"5.0","1.64E-61/s","","Hüttner R, Völkl R, Gabel J, et al. Creep behavior of thick and thin walled structures of a single crystal Ni-base superalloy at high temperatures - Experimental method and results[J]. Strain, 2008, 1:719-723.","10.11961/mater0203.MGI.20171221.ds.0058","尹海清","摘录","史政涛","2018-01-09","René N5",,,,,,,,,,,,,,,,,,,,,,,,"16°[001]",,,,"300Mpa","0.0209068%","980℃","0.2mm"
"ObjectId(""5b4cefa0e6b1a819a85d77cf"")","6.2","8.0","7.0","0.2","2.0","61.6wt.%","3.0",,"7.0",,"5.0","1.49E-61/s","","Hüttner R, Völkl R, Gabel J, et al. Creep behavior of thick and thin walled structures of a single crystal Ni-base superalloy at high temperatures - Experimental method and results[J]. Strain, 2008, 1:719-723.","10.11961/mater0203.MGI.20171221.ds.0058","尹海清","摘录","史政涛","2018-01-09","René N5",,,,,,,,,,,,,,,,,,,,,,,,"16°[001]",,,,"300Mpa","0.0185139%","980℃","0.2mm"
"ObjectId(""5b4cefa5e6b1a819a85d77d1"")","6.2","8.0","7.0","0.2","2.0","61.6wt.%","3.0",,"7.0",,"5.0","1.35E-61/s","","Hüttner R, Völkl R, Gabel J, et al. Creep behavior of thick and thin walled structures of a single crystal Ni-base superalloy at high temperatures - Experimental method and results[J]. Strain, 2008, 1:719-723.","10.11961/mater0203.MGI.20171221.ds.0058","尹海清","摘录","史政涛","2018-01-09","René N5",,,,,,,,,,,,,,,,,,,,,,,,"16°[001]",,,,"300Mpa","0.0162469%","980℃","0.2mm"
"ObjectId(""5b4cefaae6b1a819a85d77d3"")","6.2","8.0","7.0","0.2","2.0","61.6wt.%","3.0",,"7.0",,"5.0","1.05E-61/s","","Hüttner R, Völkl R, Gabel J, et al. Creep behavior of thick and thin walled structures of a single crystal Ni-base superalloy at high temperatures - Experimental method and results[J]. Strain, 2008, 1:719-723.","10.11961/mater0203.MGI.20171221.ds.0058","尹海清","摘录","史政涛","2018-01-09","René N5",,,,,,,,,,,,,,,,,,,,,,,,"16°[001]",,,,"300Mpa","0.0129723%","980℃","0.2mm"
"ObjectId(""5b4cefafe6b1a819a85d77d5"")","6.2","8.0","7.0","0.2","2.0","61.6wt.%","3.0",,"7.0",,"5.0","1.00E-61/s","","Hüttner R, Völkl R, Gabel J, et al. Creep behavior of thick and thin walled structures of a single crystal Ni-base superalloy at high temperatures - Experimental method and results[J]. Strain, 2008, 1:719-723.","10.11961/mater0203.MGI.20171221.ds.0058","尹海清","摘录","史政涛","2018-01-09","René N5",,,,,,,,,,,,,,,,,,,,,,,,"16°[001]",,,,"300Mpa","0.0117128%","980℃","0.2mm"
"ObjectId(""5b4cefb8e6b1a819a85d77d7"")","6.2","8.0","7.0","0.2","2.0","61.6wt.%","3.0",,"7.0",,"5.0","5.51E-71/s","","Hüttner R, Völkl R, Gabel J, et al. Creep behavior of thick and thin walled structures of a single crystal Ni-base superalloy at high temperatures - Experimental method and results[J]. Strain, 2008, 1:719-723.","10.11961/mater0203.MGI.20171221.ds.0058","尹海清","摘录","史政涛","2018-01-09","René N5",,,,,,,,,,,,,,,,,,,,,,,,"16°[001]",,,,"300Mpa","0.00604534%","980℃","0.2mm"
"ObjectId(""5b4cefbde6b1a819a85d77d9"")","6.2","8.0","7.0","0.2","2.0","61.6wt.%","3.0",,"7.0",,"5.0","7.42E-71/s","","Hüttner R, Völkl R, Gabel J, et al. Creep behavior of thick and thin walled structures of a single crystal Ni-base superalloy at high temperatures - Experimental method and results[J]. Strain, 2008, 1:719-723.","10.11961/mater0203.MGI.20171221.ds.0058","尹海清","摘录","史政涛","2018-01-09","René N5",,,,,,,,,,,,,,,,,,,,,,,,"16°[001]",,,,"300Mpa","0.00831234%","980℃","0.2mm"
"ObjectId(""5b4cefc7e6b1a819a85d77dd"")","6.2","8.0","7.0","0.2","2.0","61.6wt.%","3.0",,"7.0",,"5.0","4.75E-71/s","","Hüttner R, Völkl R, Gabel J, et al. Creep behavior of thick and thin walled structures of a single crystal Ni-base superalloy at high temperatures - Experimental method and results[J]. Strain, 2008, 1:719-723.","10.11961/mater0203.MGI.20171221.ds.0058","尹海清","摘录","史政涛","2018-01-09","René N5",,,,,,,,,,,,,,,,,,,,,,,,"16°[001]",,,,"300Mpa","0.00491184%","980℃","0.2mm"
"ObjectId(""5b4cefd4e6b1a819a85d77e1"")","6.2","8.0","7.0","0.2","2.0","61.6wt.%","3.0",,"7.0",,"5.0","9.05E-71/s","","Hüttner R, Völkl R, Gabel J, et al. Creep behavior of thick and thin walled structures of a single crystal Ni-base superalloy at high temperatures - Experimental method and results[J]. Strain, 2008, 1:719-723.","10.11961/mater0203.MGI.20171221.ds.0058","尹海清","摘录","史政涛","2018-01-09","René N5",,,,,,,,,,,,,,,,,,,,,,,,"16°[001]",,,,"300Mpa","0.0107053%","980℃","0.2mm"
"ObjectId(""5b4cefdee6b1a819a85d77e5"")","6.2","8.0","7.0","0.2","2.0","61.6wt.%","3.0",,"7.0",,"5.0","8.20E-71/s","","Hüttner R, Völkl R, Gabel J, et al. Creep behavior of thick and thin walled structures of a single crystal Ni-base superalloy at high temperatures - Experimental method and results[J]. Strain, 2008, 1:719-723.","10.11961/mater0203.MGI.20171221.ds.0058","尹海清","摘录","史政涛","2018-01-09","René N5",,,,,,,,,,,,,,,,,,,,,,,,"16°[001]",,,,"300Mpa","0.00944584%","980℃","0.2mm"
"ObjectId(""5b4cefe3e6b1a819a85d77e7"")","6.2","8.0","7.0","0.2","2.0","61.6wt.%","3.0",,"7.0",,"5.0","6.39E-71/s","","Hüttner R, Völkl R, Gabel J, et al. Creep behavior of thick and thin walled structures of a single crystal Ni-base superalloy at high temperatures - Experimental method and results[J]. Strain, 2008, 1:719-723.","10.11961/mater0203.MGI.20171221.ds.0058","尹海清","摘录","史政涛","2018-01-09","René N5",,,,,,,,,,,,,,,,,,,,,,,,"16°[001]",,,,"300Mpa","0.00730479%","980℃","0.2mm"
"ObjectId(""5b4ceff1e6b1a819a85d77ed"")","6.2","8.0","7.0","0.2","2.0","61.6wt.%","3.0",,"7.0",,"5.0","4.99E-71/s","","Hüttner R, Völkl R, Gabel J, et al. Creep behavior of thick and thin walled structures of a single crystal Ni-base superalloy at high temperatures - Experimental method and results[J]. Strain, 2008, 1:719-723.","10.11961/mater0203.MGI.20171221.ds.0058","尹海清","摘录","史政涛","2018-01-09","René N5",,,,,,,,,,,,,,,,,,,,,,,,"16°[001]",,,,"300Mpa","0.00365239%","980℃","0.2mm"
"ObjectId(""5b4ceff6e6b1a819a85d77ef"")","6.2","8.0","7.0","0.2","2.0","61.6wt.%","3.0",,"7.0",,"5.0","6.08E-71/s","","Hüttner R, Völkl R, Gabel J, et al. Creep behavior of thick and thin walled structures of a single crystal Ni-base superalloy at high temperatures - Experimental method and results[J]. Strain, 2008, 1:719-723.","10.11961/mater0203.MGI.20171221.ds.0058","尹海清","摘录","史政涛","2018-01-09","René N5",,,,,,,,,,,,,,,,,,,,,,,,"16°[001]",,,,"300Mpa","0.00264484%","980℃","0.2mm"
"ObjectId(""5b4ceffbe6b1a819a85d77f1"")","6.2","8.0","7.0","0.2","2.0","61.6wt.%","3.0",,"7.0",,"5.0","9.52E-71/s","","Hüttner R, Völkl R, Gabel J, et al. Creep behavior of thick and thin walled structures of a single crystal Ni-base superalloy at high temperatures - Experimental method and results[J]. Strain, 2008, 1:719-723.","10.11961/mater0203.MGI.20171221.ds.0058","尹海清","摘录","史政涛","2018-01-09","René N5",,,,,,,,,,,,,,,,,,,,,,,,"16°[001]",,,,"300Mpa","0.00151134%","980℃","0.2mm"
"ObjectId(""5b4cf000e6b1a819a85d77f3"")","6.2","8.0","7.0","0.2","2.0","61.6wt.%","3.0",,"7.0",,"5.0","1.42E-61/s","","Hüttner R, Völkl R, Gabel J, et al. Creep behavior of thick and thin walled structures of a single crystal Ni-base superalloy at high temperatures - Experimental method and results[J]. Strain, 2008, 1:719-723.","10.11961/mater0203.MGI.20171221.ds.0058","尹海清","摘录","史政涛","2018-01-09","René N5",,,,,,,,,,,,,,,,,,,,,,,,"16°[001]",,,,"300Mpa","0.0006297229%","980℃","0.2mm"
"ObjectId(""5b4d03ffe6b1a819a85d7f93"")","4.9wt.%","4.1","8.2",,"2.5","68.8","3.0","3.0","1.6","3.9",,"-6.380s-1(log)","","Neumeier S, Pyczak F, Göken M. The Influence of Ruthenium and Rhenium on the local Properties of the gamma- and gamma’-Phase in Nickel-Base Superalloys and their Consequences for Alloy Behaviour[J]. R.c.reed K.a.green P.caron T.p.gabb M.g.fahrmann G.s.huron S.r.woodward, 2043.","10.11961/mater0203.MGI.20171221.ds.0053","尹海清","摘录","史政涛","2018-01-09","alloy ReRu",,"1100℃",,,,,,,,,"4h","1100℃","24h","850℃",,,,,,"362.59nm",,,,,"137Mpa","1100℃",,,,,
"ObjectId(""5b4d0409e6b1a819a85d7f97"")","4.9wt.%","4.1","8.2",,"2.5","68.8","3.0","3.0","1.6","3.9",,"-6.547s-1(log)","","Neumeier S, Pyczak F, Göken M. The Influence of Ruthenium and Rhenium on the local Properties of the gamma- and gamma’-Phase in Nickel-Base Superalloys and their Consequences for Alloy Behaviour[J]. R.c.reed K.a.green P.caron T.p.gabb M.g.fahrmann G.s.huron S.r.woodward, 2043.","10.11961/mater0203.MGI.20171221.ds.0053","尹海清","摘录","史政涛","2018-01-09","alloy ReRu",,"1100℃",,,,,,,,,"4h","1100℃","24h","850℃",,,,,,"355.396nm",,,,,"137Mpa","1100℃",,,,,
"ObjectId(""5b4d040ee6b1a819a85d7f99"")","4.9wt.%","4.1","8.2",,"2.5","68.8","3.0","3.0","1.6","3.9",,"-6.689s-1(log)","","Neumeier S, Pyczak F, Göken M. The Influence of Ruthenium and Rhenium on the local Properties of the gamma- and gamma’-Phase in Nickel-Base Superalloys and their Consequences for Alloy Behaviour[J]. R.c.reed K.a.green P.caron T.p.gabb M.g.fahrmann G.s.huron S.r.woodward, 2043.","10.11961/mater0203.MGI.20171221.ds.0053","尹海清","摘录","史政涛","2018-01-09","alloy ReRu",,"1100℃",,,,,,,,,"4h","1100℃","24h","850℃",,,,,,"325.18nm",,,,,"137Mpa","1100℃",,,,,
"ObjectId(""5b4d0413e6b1a819a85d7f9b"")","4.9wt.%","4.1","8.2",,"2.5","68.8","3.0","3.0","1.6","3.9",,"-6.529s-1(log)","","Neumeier S, Pyczak F, Göken M. The Influence of Ruthenium and Rhenium on the local Properties of the gamma- and gamma’-Phase in Nickel-Base Superalloys and their Consequences for Alloy Behaviour[J]. R.c.reed K.a.green P.caron T.p.gabb M.g.fahrmann G.s.huron S.r.woodward, 2043.","10.11961/mater0203.MGI.20171221.ds.0053","尹海清","摘录","史政涛","2018-01-09","alloy ReRu",,"1100℃",,,,,,,,,"4h","1100℃","24h","850℃",,,,,,"284.892nm",,,,,"137Mpa","1100℃",,,,,
"ObjectId(""5b4d0417e6b1a819a85d7f9d"")","4.9wt.%","4.1","8.2",,"2.5","68.8","3.0","0","1.6","3.9",,"-6.034s-1(log)","","Neumeier S, Pyczak F, Göken M. The Influence of Ruthenium and Rhenium on the local Properties of the gamma- and gamma’-Phase in Nickel-Base Superalloys and their Consequences for Alloy Behaviour[J]. R.c.reed K.a.green P.caron T.p.gabb M.g.fahrmann G.s.huron S.r.woodward, 2043.","10.11961/mater0203.MGI.20171221.ds.0053","尹海清","摘录","史政涛","2018-01-09","alloy Re",,"1100℃",,,,,,,,,"4h","1100℃","24h","850℃",,,,,,"369.784nm",,,,,"137Mpa","1100℃",,,,,
"ObjectId(""5b4d041ce6b1a819a85d7f9f"")","4.9wt.%","4.1","8.2",,"2.5","68.8","3.0","3.0","1.6","3.9",,"-6.398s-1(log)","","Neumeier S, Pyczak F, Göken M. The Influence of Ruthenium and Rhenium on the local Properties of the gamma- and gamma’-Phase in Nickel-Base Superalloys and their Consequences for Alloy Behaviour[J]. R.c.reed K.a.green P.caron T.p.gabb M.g.fahrmann G.s.huron S.r.woodward, 2043.","10.11961/mater0203.MGI.20171221.ds.0053","尹海清","摘录","史政涛","2018-01-09","alloy ReRu",,"1100℃",,,,,,,,,"4h","1100℃","24h","850℃",,,,,,"407.194nm",,,,,"137Mpa","1100℃",,,,,
"ObjectId(""5b4d0421e6b1a819a85d7fa1"")","4.9wt.%","4.1","8.2",,"2.5","68.8","3.0","3.0","1.6","3.9",,"-5.808s-1(log)","","Neumeier S, Pyczak F, Göken M. The Influence of Ruthenium and Rhenium on the local Properties of the gamma- and gamma’-Phase in Nickel-Base Superalloys and their Consequences for Alloy Behaviour[J]. R.c.reed K.a.green P.caron T.p.gabb M.g.fahrmann G.s.huron S.r.woodward, 2043.","10.11961/mater0203.MGI.20171221.ds.0053","尹海清","摘录","史政涛","2018-01-09","alloy ReRu",,"1100℃",,,,,,,,,"4h","1100℃","24h","850℃",,,,,,"321nm",,"0.039873%",,,"137Mpa","1100℃",,,,,
"ObjectId(""5b4d0426e6b1a819a85d7fa3"")","4.9wt.%","4.1","8.2",,"2.5","68.8","3.0","3.0","1.6","3.9",,"-6.382s-1(log)","","Neumeier S, Pyczak F, Göken M. The Influence of Ruthenium and Rhenium on the local Properties of the gamma- and gamma’-Phase in Nickel-Base Superalloys and their Consequences for Alloy Behaviour[J]. R.c.reed K.a.green P.caron T.p.gabb M.g.fahrmann G.s.huron S.r.woodward, 2043.","10.11961/mater0203.MGI.20171221.ds.0053","尹海清","摘录","史政涛","2018-01-09","alloy ReRu",,"1100℃",,,,,,,,,"4h","1100℃","24h","850℃",,,,,,"228.777nm",,,,,"137Mpa","1100℃",,,,,
"ObjectId(""5b4d042be6b1a819a85d7fa5"")","4.9wt.%","4.1","8.2",,"2.5","68.8","3.0","3.0","1.6","3.9",,"-6.367s-1(log)","","Neumeier S, Pyczak F, Göken M. The Influence of Ruthenium and Rhenium on the local Properties of the gamma- and gamma’-Phase in Nickel-Base Superalloys and their Consequences for Alloy Behaviour[J]. R.c.reed K.a.green P.caron T.p.gabb M.g.fahrmann G.s.huron S.r.woodward, 2043.","10.11961/mater0203.MGI.20171221.ds.0053","尹海清","摘录","史政涛","2018-01-09","alloy ReRu",,"1100℃",,,,,,,,,"4h","1100℃","24h","850℃",,,,,,"382.734nm",,,,,"137Mpa","1100℃",,,,,
"ObjectId(""5b4d0430e6b1a819a85d7fa7"")","4.9wt.%","4.1","8.2",,"2.5","68.8","3.0","0","1.6","3.9",,"-6.058s-1(log)","","Neumeier S, Pyczak F, Göken M. The Influence of Ruthenium and Rhenium on the local Properties of the gamma- and gamma’-Phase in Nickel-Base Superalloys and their Consequences for Alloy Behaviour[J]. R.c.reed K.a.green P.caron T.p.gabb M.g.fahrmann G.s.huron S.r.woodward, 2043.","10.11961/mater0203.MGI.20171221.ds.0053","尹海清","摘录","史政涛","2018-01-09","alloy Re",,"1100℃",,,,,,,,,"4h","1100℃","24h","850℃",,,,,,"405.755nm",,,,,"137Mpa","1100℃",,,,,
"ObjectId(""5b4d0435e6b1a819a85d7fa9"")","4.9wt.%","4.1","8.2",,"2.5","68.8","3.0","0","1.6","3.9",,"-6.102s-1(log)","","Neumeier S, Pyczak F, Göken M. The Influence of Ruthenium and Rhenium on the local Properties of the gamma- and gamma’-Phase in Nickel-Base Superalloys and their Consequences for Alloy Behaviour[J]. R.c.reed K.a.green P.caron T.p.gabb M.g.fahrmann G.s.huron S.r.woodward, 2043.","10.11961/mater0203.MGI.20171221.ds.0053","尹海清","摘录","史政涛","2018-01-09","alloy Re",,"1100℃",,,,,,,,,"4h","1100℃","24h","850℃",,,,,,"389.928nm",,,,,"137Mpa","1100℃",,,,,
"ObjectId(""5b4d0439e6b1a819a85d7fab"")","4.9wt.%","4.1","8.2",,"2.5","68.8","3.0","0","1.6","3.9",,"-6.519s-1(log)","","Neumeier S, Pyczak F, Göken M. The Influence of Ruthenium and Rhenium on the local Properties of the gamma- and gamma’-Phase in Nickel-Base Superalloys and their Consequences for Alloy Behaviour[J]. R.c.reed K.a.green P.caron T.p.gabb M.g.fahrmann G.s.huron S.r.woodward, 2043.","10.11961/mater0203.MGI.20171221.ds.0053","尹海清","摘录","史政涛","2018-01-09","alloy Re",,"1100℃",,,,,,,,,"4h","1100℃","24h","850℃",,,,,,"535.252nm",,,,,"137Mpa","1100℃",,,,,
"ObjectId(""5b4d043ee6b1a819a85d7fad"")","4.9wt.%","4.1","8.2",,"2.5","68.8","3.0","0","1.6","3.9",,"-6.091s-1(log)","","Neumeier S, Pyczak F, Göken M. The Influence of Ruthenium and Rhenium on the local Properties of the gamma- and gamma’-Phase in Nickel-Base Superalloys and their Consequences for Alloy Behaviour[J]. R.c.reed K.a.green P.caron T.p.gabb M.g.fahrmann G.s.huron S.r.woodward, 2043.","10.11961/mater0203.MGI.20171221.ds.0053","尹海清","摘录","史政涛","2018-01-09","alloy Re",,"1100℃",,,,,,,,,"4h","1100℃","24h","850℃",,,,,,"284.892nm",,,,,"137Mpa","1100℃",,,,,
"ObjectId(""5b4d0443e6b1a819a85d7faf"")","4.9wt.%","4.1","8.2",,"2.5","68.8","3.0","0","1.6","3.9",,"-6.217s-1(log)","","Neumeier S, Pyczak F, Göken M. The Influence of Ruthenium and Rhenium on the local Properties of the gamma- and gamma’-Phase in Nickel-Base Superalloys and their Consequences for Alloy Behaviour[J]. R.c.reed K.a.green P.caron T.p.gabb M.g.fahrmann G.s.huron S.r.woodward, 2043.","10.11961/mater0203.MGI.20171221.ds.0053","尹海清","摘录","史政涛","2018-01-09","alloy Re",,"1100℃",,,,,,,,,"4h","1100℃","24h","850℃",,,,,,"489.209nm",,,,,"137Mpa","1100℃",,,,,
"ObjectId(""5b4d044de6b1a819a85d7fb1"")","4.9wt.%","4.1","8.2",,"2.5","68.8","3.0","3.0","1.6","3.9",,"-6.022s-1(log)","","Neumeier S, Pyczak F, Göken M. The Influence of Ruthenium and Rhenium on the local Properties of the gamma- and gamma’-Phase in Nickel-Base Superalloys and their Consequences for Alloy Behaviour[J]. R.c.reed K.a.green P.caron T.p.gabb M.g.fahrmann G.s.huron S.r.woodward, 2043.","10.11961/mater0203.MGI.20171221.ds.0053","尹海清","摘录","史政涛","2018-01-09","alloy ReRu",,"1100℃",,,,,,,,,"4h","1100℃","24h","850℃",,,,,,"357nm",,"0.0276825%",,,"137Mpa","1100℃",,,,,
"ObjectId(""5b4d0452e6b1a819a85d7fb3"")","4.9wt.%","4.1","8.2",,"2.5","68.8","3.0","3.0","1.6","3.9",,"-6.009s-1(log)","","Neumeier S, Pyczak F, Göken M. The Influence of Ruthenium and Rhenium on the local Properties of the gamma- and gamma’-Phase in Nickel-Base Superalloys and their Consequences for Alloy Behaviour[J]. R.c.reed K.a.green P.caron T.p.gabb M.g.fahrmann G.s.huron S.r.woodward, 2043.","10.11961/mater0203.MGI.20171221.ds.0053","尹海清","摘录","史政涛","2018-01-09","alloy ReRu",,"1100℃",,,,,,,,,"4h","1100℃","24h","850℃",,,,,,"357nm",,"0.0288254%",,,"137Mpa","1100℃",,,,,
"ObjectId(""5b4d0457e6b1a819a85d7fb5"")","4.9wt.%","4.1","8.2",,"2.5","68.8","3.0","3.0","1.6","3.9",,"-5.875s-1(log)","","Neumeier S, Pyczak F, Göken M. The Influence of Ruthenium and Rhenium on the local Properties of the gamma- and gamma’-Phase in Nickel-Base Superalloys and their Consequences for Alloy Behaviour[J]. R.c.reed K.a.green P.caron T.p.gabb M.g.fahrmann G.s.huron S.r.woodward, 2043.","10.11961/mater0203.MGI.20171221.ds.0053","尹海清","摘录","史政涛","2018-01-09","alloy ReRu",,"1100℃",,,,,,,,,"4h","1100℃","24h","850℃",,,,,,"357nm",,"0.0369524%",,,"137Mpa","1100℃",,,,,
"ObjectId(""5b4d045ce6b1a819a85d7fb7"")","4.9wt.%","4.1","8.2",,"2.5","68.8","3.0","3.0","1.6","3.9",,"-6.089s-1(log)","","Neumeier S, Pyczak F, Göken M. The Influence of Ruthenium and Rhenium on the local Properties of the gamma- and gamma’-Phase in Nickel-Base Superalloys and their Consequences for Alloy Behaviour[J]. R.c.reed K.a.green P.caron T.p.gabb M.g.fahrmann G.s.huron S.r.woodward, 2043.","10.11961/mater0203.MGI.20171221.ds.0053","尹海清","摘录","史政涛","2018-01-09","alloy ReRu",,"1100℃",,,,,,,,,"4h","1100℃","24h","850℃",,,,,,"357nm",,"0.0245079%",,,"137Mpa","1100℃",,,,,
"ObjectId(""5b4d0461e6b1a819a85d7fb9"")","4.9wt.%","4.1","8.2",,"2.5","68.8","3.0","3.0","1.6","3.9",,"-5.915s-1(log)","","Neumeier S, Pyczak F, Göken M. The Influence of Ruthenium and Rhenium on the local Properties of the gamma- and gamma’-Phase in Nickel-Base Superalloys and their Consequences for Alloy Behaviour[J]. R.c.reed K.a.green P.caron T.p.gabb M.g.fahrmann G.s.huron S.r.woodward, 2043.","10.11961/mater0203.MGI.20171221.ds.0053","尹海清","摘录","史政涛","2018-01-09","alloy ReRu",,"1100℃",,,,,,,,,"4h","1100℃","24h","850℃",,,,,,"357nm",,"0.0326349%",,,"137Mpa","1100℃",,,,,
"ObjectId(""5b4d0465e6b1a819a85d7fbb"")","4.9wt.%","4.1","8.2",,"2.5","68.8","3.0","3.0","1.6","3.9",,"-5.942s-1(log)","","Neumeier S, Pyczak F, Göken M. The Influence of Ruthenium and Rhenium on the local Properties of the gamma- and gamma’-Phase in Nickel-Base Superalloys and their Consequences for Alloy Behaviour[J]. R.c.reed K.a.green P.caron T.p.gabb M.g.fahrmann G.s.huron S.r.woodward, 2043.","10.11961/mater0203.MGI.20171221.ds.0053","尹海清","摘录","史政涛","2018-01-09","alloy ReRu",,"1100℃",,,,,,,,,"4h","1100℃","24h","850℃",,,,,,"357nm",,"0.031746%",,,"137Mpa","1100℃",,,,,
"ObjectId(""5b4d046ae6b1a819a85d7fbd"")","4.9wt.%","4.1","8.2",,"2.5","68.8","3.0","3.0","1.6","3.9",,"-5.955s-1(log)","","Neumeier S, Pyczak F, Göken M. The Influence of Ruthenium and Rhenium on the local Properties of the gamma- and gamma’-Phase in Nickel-Base Superalloys and their Consequences for Alloy Behaviour[J]. R.c.reed K.a.green P.caron T.p.gabb M.g.fahrmann G.s.huron S.r.woodward, 2043.","10.11961/mater0203.MGI.20171221.ds.0053","尹海清","摘录","史政涛","2018-01-09","alloy ReRu",,"1100℃",,,,,,,,,"4h","1100℃","24h","850℃",,,,,,"357nm",,"0.0307302%",,,"137Mpa","1100℃",,,,,
