Repository: wujunming1/superalloy-project

File: 高温合金汇报ppt/2018-9-28-第七次汇报/数据汇总/蠕变性能/creepproperty_creepvelocity.csv (part 3 of 14)
"_id","Al","Co","Cr","Hf","Mo","Ni","Re","Ru","Ta","Ti","W","力学性能/蠕变速率","备注","摘录出处","数据DOI","数据审核者","数据来源方式","数据生产者","数据采集时间","材料牌号","热处理/升温速率","热处理/热处理温度","热处理/第一段时间","热处理/第一段温度","热处理/第三段时间","热处理/第三段温度","热处理/第二段时间","热处理/第二段温度","热处理/第四段时间","热处理/第四段温度","第一次时效/第一次时效时间","第一次时效/第一次时效温度","第二次时效/第二次时效时间","第二次时效/第二次时效温度","蠕变实验/压力","蠕变实验/应变","蠕变实验/晶向","蠕变实验/温度","蠕变实验/真空度","蠕变测试/γ相尺寸","蠕变测试/压力","蠕变测试/塑性蠕变应变","蠕变测试/时间","蠕变测试/晶格取向","蠕变测试/测试压力","蠕变测试/测试温度","蠕变测试/温度","蠕变测试/蠕变应力","蠕变测试/蠕变应变","蠕变测试/蠕变温度","蠕变测试/试样厚度"
"ObjectId(""5b4d046fe6b1a819a85d7fbf"")","4.9wt.%","4.1","8.2",,"2.5","68.8","3.0","3.0","1.6","3.9",,"-6.036s-1(log)","","Neumeier S, Pyczak F, Göken M. The Influence of Ruthenium and Rhenium on the local Properties of the gamma- and gamma’-Phase in Nickel-Base Superalloys and their Consequences for Alloy Behaviour[J]. R.c.reed K.a.green P.caron T.p.gabb M.g.fahrmann G.s.huron S.r.woodward, 2043.","10.11961/mater0203.MGI.20171221.ds.0053","尹海清","摘录","史政涛","2018-01-09","alloy ReRu",,"1100℃",,,,,,,,,"4h","1100℃","24h","850℃",,,,,,"357nm",,"0.0267937%",,,"137Mpa","1100℃",,,,,
"ObjectId(""5b4d0474e6b1a819a85d7fc1"")","4.9wt.%","4.1","8.2",,"2.5","68.8","3.0","3.0","1.6","3.9",,"-5.808s-1(log)","","Neumeier S, Pyczak F, Göken M. The Influence of Ruthenium and Rhenium on the local Properties of the gamma- and gamma’-Phase in Nickel-Base Superalloys and their Consequences for Alloy Behaviour[J]. R.c.reed K.a.green P.caron T.p.gabb M.g.fahrmann G.s.huron S.r.woodward, 2043.","10.11961/mater0203.MGI.20171221.ds.0053","尹海清","摘录","史政涛","2018-01-09","alloy ReRu",,"1100℃",,,,,,,,,"4h","1100℃","24h","850℃",,,,,,"321nm",,"0.0388571%",,,"137Mpa","1100℃",,,,,
"ObjectId(""5b4d0479e6b1a819a85d7fc3"")","4.9wt.%","4.1","8.2",,"2.5","68.8","3.0","3.0","1.6","3.9",,"-5.888s-1(log)","","Neumeier S, Pyczak F, Göken M. The Influence of Ruthenium and Rhenium on the local Properties of the gamma- and gamma’-Phase in Nickel-Base Superalloys and their Consequences for Alloy Behaviour[J]. R.c.reed K.a.green P.caron T.p.gabb M.g.fahrmann G.s.huron S.r.woodward, 2043.","10.11961/mater0203.MGI.20171221.ds.0053","尹海清","摘录","史政涛","2018-01-09","alloy ReRu",,"1100℃",,,,,,,,,"4h","1100℃","24h","850℃",,,,,,"357nm",,"0.0347937%",,,"137Mpa","1100℃",,,,,
"ObjectId(""5b4d047ee6b1a819a85d7fc5"")","4.9wt.%","4.1","8.2",,"2.5","68.8","3.0","3.0","1.6","3.9",,"-6.076s-1(log)","","Neumeier S, Pyczak F, Göken M. The Influence of Ruthenium and Rhenium on the local Properties of the gamma- and gamma’-Phase in Nickel-Base Superalloys and their Consequences for Alloy Behaviour[J]. R.c.reed K.a.green P.caron T.p.gabb M.g.fahrmann G.s.huron S.r.woodward, 2043.","10.11961/mater0203.MGI.20171221.ds.0053","尹海清","摘录","史政涛","2018-01-09","alloy ReRu",,"1100℃",,,,,,,,,"4h","1100℃","24h","850℃",,,,,,"357nm",,"0.0257778%",,,"137Mpa","1100℃",,,,,
"ObjectId(""5b4d0483e6b1a819a85d7fc7"")","4.9wt.%","4.1","8.2",,"2.5","68.8","3.0","3.0","1.6","3.9",,"-5.902s-1(log)","","Neumeier S, Pyczak F, Göken M. The Influence of Ruthenium and Rhenium on the local Properties of the gamma- and gamma’-Phase in Nickel-Base Superalloys and their Consequences for Alloy Behaviour[J]. R.c.reed K.a.green P.caron T.p.gabb M.g.fahrmann G.s.huron S.r.woodward, 2043.","10.11961/mater0203.MGI.20171221.ds.0053","尹海清","摘录","史政涛","2018-01-09","alloy ReRu",,"1100℃",,,,,,,,,"4h","1100℃","24h","850℃",,,,,,"357nm",,"0.0337778%",,,"137Mpa","1100℃",,,,,
"ObjectId(""5b4d0488e6b1a819a85d7fc9"")","4.9wt.%","4.1","8.2",,"2.5","68.8","3.0","3.0","1.6","3.9",,"-5.848s-1(log)","","Neumeier S, Pyczak F, Göken M. The Influence of Ruthenium and Rhenium on the local Properties of the gamma- and gamma’-Phase in Nickel-Base Superalloys and their Consequences for Alloy Behaviour[J]. R.c.reed K.a.green P.caron T.p.gabb M.g.fahrmann G.s.huron S.r.woodward, 2043.","10.11961/mater0203.MGI.20171221.ds.0053","尹海清","摘录","史政涛","2018-01-09","alloy ReRu",,"1100℃",,,,,,,,,"4h","1100℃","24h","850℃",,,,,,"357nm",,"0.0377143%",,,"137Mpa","1100℃",,,,,
"ObjectId(""5b4d048ce6b1a819a85d7fcb"")","4.9wt.%","4.1","8.2",,"2.5","68.8","3.0","3.0","1.6","3.9",,"-5.982s-1(log)","","Neumeier S, Pyczak F, Göken M. The Influence of Ruthenium and Rhenium on the local Properties of the gamma- and gamma’-Phase in Nickel-Base Superalloys and their Consequences for Alloy Behaviour[J]. R.c.reed K.a.green P.caron T.p.gabb M.g.fahrmann G.s.huron S.r.woodward, 2043.","10.11961/mater0203.MGI.20171221.ds.0053","尹海清","摘录","史政涛","2018-01-09","alloy ReRu",,"1100℃",,,,,,,,,"4h","1100℃","24h","850℃",,,,,,"357nm",,"0.0297143%",,,"137Mpa","1100℃",,,,,
"ObjectId(""5b4d0491e6b1a819a85d7fcd"")","4.9wt.%","4.1","8.2",,"2.5","68.8","3.0","3.0","1.6","3.9",,"-5.862s-1(log)","","Neumeier S, Pyczak F, Göken M. The Influence of Ruthenium and Rhenium on the local Properties of the gamma- and gamma’-Phase in Nickel-Base Superalloys and their Consequences for Alloy Behaviour[J]. R.c.reed K.a.green P.caron T.p.gabb M.g.fahrmann G.s.huron S.r.woodward, 2043.","10.11961/mater0203.MGI.20171221.ds.0053","尹海清","摘录","史政涛","2018-01-09","alloy ReRu",,"1100℃",,,,,,,,,"4h","1100℃","24h","850℃",,,,,,"357nm",,"0.0358095%",,,"137Mpa","1100℃",,,,,
"ObjectId(""5b4d049be6b1a819a85d7fcf"")","4.9wt.%","4.1","8.2",,"2.5","68.8","3.0","3.0","1.6","3.9",,"-6.170s-1(log)","","Neumeier S, Pyczak F, Göken M. The Influence of Ruthenium and Rhenium on the local Properties of the gamma- and gamma’-Phase in Nickel-Base Superalloys and their Consequences for Alloy Behaviour[J]. R.c.reed K.a.green P.caron T.p.gabb M.g.fahrmann G.s.huron S.r.woodward, 2043.","10.11961/mater0203.MGI.20171221.ds.0053","尹海清","摘录","史政涛","2018-01-09","alloy ReRu",,"1100℃",,,,,,,,,"4h","1100℃","24h","850℃",,,,,,"357nm",,"0.0217143%",,,"137Mpa","1100℃",,,,,
"ObjectId(""5b4d04a0e6b1a819a85d7fd1"")","4.9wt.%","4.1","8.2",,"2.5","68.8","3.0","3.0","1.6","3.9",,"-6.223s-1(log)","","Neumeier S, Pyczak F, Göken M. The Influence of Ruthenium and Rhenium on the local Properties of the gamma- and gamma’-Phase in Nickel-Base Superalloys and their Consequences for Alloy Behaviour[J]. R.c.reed K.a.green P.caron T.p.gabb M.g.fahrmann G.s.huron S.r.woodward, 2043.","10.11961/mater0203.MGI.20171221.ds.0053","尹海清","摘录","史政涛","2018-01-09","alloy ReRu",,"1100℃",,,,,,,,,"4h","1100℃","24h","850℃",,,,,,"357nm",,"0.0195556%",,,"137Mpa","1100℃",,,,,
"ObjectId(""5b4d04a5e6b1a819a85d7fd3"")","4.9wt.%","4.1","8.2",,"2.5","68.8","3.0","3.0","1.6","3.9",,"-6.263s-1(log)","","Neumeier S, Pyczak F, Göken M. The Influence of Ruthenium and Rhenium on the local Properties of the gamma- and gamma’-Phase in Nickel-Base Superalloys and their Consequences for Alloy Behaviour[J]. R.c.reed K.a.green P.caron T.p.gabb M.g.fahrmann G.s.huron S.r.woodward, 2043.","10.11961/mater0203.MGI.20171221.ds.0053","尹海清","摘录","史政涛","2018-01-09","alloy ReRu",,"1100℃",,,,,,,,,"4h","1100℃","24h","850℃",,,,,,"357nm",,"0.0185397%",,,"137Mpa","1100℃",,,,,
"ObjectId(""5b4d04aae6b1a819a85d7fd5"")","4.9wt.%","4.1","8.2",,"2.5","68.8","3.0","3.0","1.6","3.9",,"-6.129s-1(log)","","Neumeier S, Pyczak F, Göken M. The Influence of Ruthenium and Rhenium on the local Properties of the gamma- and gamma’-Phase in Nickel-Base Superalloys and their Consequences for Alloy Behaviour[J]. R.c.reed K.a.green P.caron T.p.gabb M.g.fahrmann G.s.huron S.r.woodward, 2043.","10.11961/mater0203.MGI.20171221.ds.0053","尹海清","摘录","史政涛","2018-01-09","alloy ReRu",,"1100℃",,,,,,,,,"4h","1100℃","24h","850℃",,,,,,"357nm",,"0.023746%",,,"137Mpa","1100℃",,,,,
"ObjectId(""5b4d04aee6b1a819a85d7fd7"")","4.9wt.%","4.1","8.2",,"2.5","68.8","3.0","3.0","1.6","3.9",,"-6.304s-1(log)","","Neumeier S, Pyczak F, Göken M. The Influence of Ruthenium and Rhenium on the local Properties of the gamma- and gamma’-Phase in Nickel-Base Superalloys and their Consequences for Alloy Behaviour[J]. R.c.reed K.a.green P.caron T.p.gabb M.g.fahrmann G.s.huron S.r.woodward, 2043.","10.11961/mater0203.MGI.20171221.ds.0053","尹海清","摘录","史政涛","2018-01-09","alloy ReRu",,"1100℃",,,,,,,,,"4h","1100℃","24h","850℃",,,,,,"357nm",,"0.0166349%",,,"137Mpa","1100℃",,,,,
"ObjectId(""5b4d04b3e6b1a819a85d7fd9"")","4.9wt.%","4.1","8.2",,"2.5","68.8","3.0","3.0","1.6","3.9",,"-6.304s-1(log)","","Neumeier S, Pyczak F, Göken M. The Influence of Ruthenium and Rhenium on the local Properties of the gamma- and gamma’-Phase in Nickel-Base Superalloys and their Consequences for Alloy Behaviour[J]. R.c.reed K.a.green P.caron T.p.gabb M.g.fahrmann G.s.huron S.r.woodward, 2043.","10.11961/mater0203.MGI.20171221.ds.0053","尹海清","摘录","史政涛","2018-01-09","alloy ReRu",,"1100℃",,,,,,,,,"4h","1100℃","24h","850℃",,,,,,"357nm",,"0.0104127%",,,"137Mpa","1100℃",,,,,
"ObjectId(""5b4d04b8e6b1a819a85d7fdb"")","4.9wt.%","4.1","8.2",,"2.5","68.8","3.0","3.0","1.6","3.9",,"-6.384s-1(log)","","Neumeier S, Pyczak F, Göken M. The Influence of Ruthenium and Rhenium on the local Properties of the gamma- and gamma’-Phase in Nickel-Base Superalloys and their Consequences for Alloy Behaviour[J]. R.c.reed K.a.green P.caron T.p.gabb M.g.fahrmann G.s.huron S.r.woodward, 2043.","10.11961/mater0203.MGI.20171221.ds.0053","尹海清","摘录","史政涛","2018-01-09","alloy ReRu",,"1100℃",,,,,,,,,"4h","1100℃","24h","850℃",,,,,,"357nm",,"0.0143492%",,,"137Mpa","1100℃",,,,,
"ObjectId(""5b4d04bde6b1a819a85d7fdd"")","4.9wt.%","4.1","8.2",,"2.5","68.8","3.0","3.0","1.6","3.9",,"-6.330s-1(log)","","Neumeier S, Pyczak F, Göken M. The Influence of Ruthenium and Rhenium on the local Properties of the gamma- and gamma’-Phase in Nickel-Base Superalloys and their Consequences for Alloy Behaviour[J]. R.c.reed K.a.green P.caron T.p.gabb M.g.fahrmann G.s.huron S.r.woodward, 2043.","10.11961/mater0203.MGI.20171221.ds.0053","尹海清","摘录","史政涛","2018-01-09","alloy ReRu",,"1100℃",,,,,,,,,"4h","1100℃","24h","850℃",,,,,,"357nm",,"0.0125714%",,,"137Mpa","1100℃",,,,,
"ObjectId(""5b4d04c2e6b1a819a85d7fdf"")","4.9wt.%","4.1","8.2",,"2.5","68.8","3.0","3.0","1.6","3.9",,"-6.330s-1(log)","","Neumeier S, Pyczak F, Göken M. The Influence of Ruthenium and Rhenium on the local Properties of the gamma- and gamma’-Phase in Nickel-Base Superalloys and their Consequences for Alloy Behaviour[J]. R.c.reed K.a.green P.caron T.p.gabb M.g.fahrmann G.s.huron S.r.woodward, 2043.","10.11961/mater0203.MGI.20171221.ds.0053","尹海清","摘录","史政涛","2018-01-09","alloy ReRu",,"1100℃",,,,,,,,,"4h","1100℃","24h","850℃",,,,,,"357nm",,"0.0114286%",,,"137Mpa","1100℃",,,,,
"ObjectId(""5b4d04c7e6b1a819a85d7fe1"")","4.9wt.%","4.1","8.2",,"2.5","68.8","3.0","3.0","1.6","3.9",,"-6.196s-1(log)","","Neumeier S, Pyczak F, Göken M. The Influence of Ruthenium and Rhenium on the local Properties of the gamma- and gamma’-Phase in Nickel-Base Superalloys and their Consequences for Alloy Behaviour[J]. R.c.reed K.a.green P.caron T.p.gabb M.g.fahrmann G.s.huron S.r.woodward, 2043.","10.11961/mater0203.MGI.20171221.ds.0053","尹海清","摘录","史政涛","2018-01-09","alloy ReRu",,"1100℃",,,,,,,,,"4h","1100℃","24h","850℃",,,,,,"357nm",,"0.0205714%",,,"137Mpa","1100℃",,,,,
"ObjectId(""5b4d04cce6b1a819a85d7fe3"")","4.9wt.%","4.1","8.2",,"2.5","68.8","3.0","3.0","1.6","3.9",,"-6.397s-1(log)","","Neumeier S, Pyczak F, Göken M. The Influence of Ruthenium and Rhenium on the local Properties of the gamma- and gamma’-Phase in Nickel-Base Superalloys and their Consequences for Alloy Behaviour[J]. R.c.reed K.a.green P.caron T.p.gabb M.g.fahrmann G.s.huron S.r.woodward, 2043.","10.11961/mater0203.MGI.20171221.ds.0053","尹海清","摘录","史政涛","2018-01-09","alloy ReRu",,"1100℃",,,,,,,,,"4h","1100℃","24h","850℃",,,,,,"357nm",,"0.0135873%",,,"137Mpa","1100℃",,,,,
"ObjectId(""5b4d04d0e6b1a819a85d7fe5"")","4.9wt.%","4.1","8.2",,"2.5","68.8","3.0","3.0","1.6","3.9",,"-6.277s-1(log)","","Neumeier S, Pyczak F, Göken M. The Influence of Ruthenium and Rhenium on the local Properties of the gamma- and gamma’-Phase in Nickel-Base Superalloys and their Consequences for Alloy Behaviour[J]. R.c.reed K.a.green P.caron T.p.gabb M.g.fahrmann G.s.huron S.r.woodward, 2043.","10.11961/mater0203.MGI.20171221.ds.0053","尹海清","摘录","史政涛","2018-01-09","alloy ReRu",,"1100℃",,,,,,,,,"4h","1100℃","24h","850℃",,,,,,"357nm",,"0.00952381%",,,"137Mpa","1100℃",,,,,
"ObjectId(""5b4d04d5e6b1a819a85d7fe7"")","4.9wt.%","4.1","8.2",,"2.5","68.8","3.0","3.0","1.6","3.9",,"-6.129s-1(log)","","Neumeier S, Pyczak F, Göken M. The Influence of Ruthenium and Rhenium on the local Properties of the gamma- and gamma’-Phase in Nickel-Base Superalloys and their Consequences for Alloy Behaviour[J]. R.c.reed K.a.green P.caron T.p.gabb M.g.fahrmann G.s.huron S.r.woodward, 2043.","10.11961/mater0203.MGI.20171221.ds.0053","尹海清","摘录","史政涛","2018-01-09","alloy ReRu",,"1100℃",,,,,,,,,"4h","1100℃","24h","850℃",,,,,,"357nm",,"0.0227302%",,,"137Mpa","1100℃",,,,,
"ObjectId(""5b4d04dae6b1a819a85d7fe9"")","4.9wt.%","4.1","8.2",,"2.5","68.8","3.0","3.0","1.6","3.9",,"-6.330s-1(log)","","Neumeier S, Pyczak F, Göken M. The Influence of Ruthenium and Rhenium on the local Properties of the gamma- and gamma’-Phase in Nickel-Base Superalloys and their Consequences for Alloy Behaviour[J]. R.c.reed K.a.green P.caron T.p.gabb M.g.fahrmann G.s.huron S.r.woodward, 2043.","10.11961/mater0203.MGI.20171221.ds.0053","尹海清","摘录","史政涛","2018-01-09","alloy ReRu",,"1100℃",,,,,,,,,"4h","1100℃","24h","850℃",,,,,,"357nm",,"0.015746%",,,"137Mpa","1100℃",,,,,
"ObjectId(""5b4d04dfe6b1a819a85d7feb"")","4.9wt.%","4.1","8.2",,"2.5","68.8","3.0","3.0","1.6","3.9",,"-6.290s-1(log)","","Neumeier S, Pyczak F, Göken M. The Influence of Ruthenium and Rhenium on the local Properties of the gamma- and gamma’-Phase in Nickel-Base Superalloys and their Consequences for Alloy Behaviour[J]. R.c.reed K.a.green P.caron T.p.gabb M.g.fahrmann G.s.huron S.r.woodward, 2043.","10.11961/mater0203.MGI.20171221.ds.0053","尹海清","摘录","史政涛","2018-01-09","alloy ReRu",,"1100℃",,,,,,,,,"4h","1100℃","24h","850℃",,,,,,"357nm",,"0.0179048%",,,"137Mpa","1100℃",,,,,
"ObjectId(""5b4d04e9e6b1a819a85d7fed"")","4.9wt.%","4.1","8.2",,"2.5","68.8","3.0","3.0","1.6","3.9",,"-5.929s-1(log)","","Neumeier S, Pyczak F, Göken M. The Influence of Ruthenium and Rhenium on the local Properties of the gamma- and gamma’-Phase in Nickel-Base Superalloys and their Consequences for Alloy Behaviour[J]. R.c.reed K.a.green P.caron T.p.gabb M.g.fahrmann G.s.huron S.r.woodward, 2043.","10.11961/mater0203.MGI.20171221.ds.0053","尹海清","摘录","史政涛","2018-01-09","alloy ReRu",,"1100℃",,,,,,,,,"4h","1100℃","24h","850℃",,,,,,"357nm",,"0.00342857%",,,"137Mpa","1100℃",,,,,
"ObjectId(""5b4d04eee6b1a819a85d7fef"")","4.9wt.%","4.1","8.2",,"2.5","68.8","3.0","3.0","1.6","3.9",,"-5.420s-1(log)","","Neumeier S, Pyczak F, Göken M. The Influence of Ruthenium and Rhenium on the local Properties of the gamma- and gamma’-Phase in Nickel-Base Superalloys and their Consequences for Alloy Behaviour[J]. R.c.reed K.a.green P.caron T.p.gabb M.g.fahrmann G.s.huron S.r.woodward, 2043.","10.11961/mater0203.MGI.20171221.ds.0053","尹海清","摘录","史政涛","2018-01-09","alloy ReRu",,"1100℃",,,,,,,,,"4h","1100℃","24h","850℃",,,,,,"357nm",,"0.00139683%",,,"137Mpa","1100℃",,,,,
"ObjectId(""5b4d04f2e6b1a819a85d7ff1"")","4.9wt.%","4.1","8.2",,"2.5","68.8","3.0","3.0","1.6","3.9",,"-5.888s-1(log)","","Neumeier S, Pyczak F, Göken M. The Influence of Ruthenium and Rhenium on the local Properties of the gamma- and gamma’-Phase in Nickel-Base Superalloys and their Consequences for Alloy Behaviour[J]. R.c.reed K.a.green P.caron T.p.gabb M.g.fahrmann G.s.huron S.r.woodward, 2043.","10.11961/mater0203.MGI.20171221.ds.0053","尹海清","摘录","史政涛","2018-01-09","alloy ReRu",,"1100℃",,,,,,,,,"4h","1100℃","24h","850℃",,,,,,"257nm",,"0.0387302%",,,"137Mpa","1100℃",,,,,
"ObjectId(""5b4d04f7e6b1a819a85d7ff3"")","4.9wt.%","4.1","8.2",,"2.5","68.8","3.0","3.0","1.6","3.9",,"-5.929s-1(log)","","Neumeier S, Pyczak F, Göken M. The Influence of Ruthenium and Rhenium on the local Properties of the gamma- and gamma’-Phase in Nickel-Base Superalloys and their Consequences for Alloy Behaviour[J]. R.c.reed K.a.green P.caron T.p.gabb M.g.fahrmann G.s.huron S.r.woodward, 2043.","10.11961/mater0203.MGI.20171221.ds.0053","尹海清","摘录","史政涛","2018-01-09","alloy ReRu",,"1100℃",,,,,,,,,"4h","1100℃","24h","850℃",,,,,,"257nm",,"0.0356825%",,,"137Mpa","1100℃",,,,,
"ObjectId(""5b4d04fce6b1a819a85d7ff5"")","4.9wt.%","4.1","8.2",,"2.5","68.8","3.0","3.0","1.6","3.9",,"-6.143s-1(log)","","Neumeier S, Pyczak F, Göken M. The Influence of Ruthenium and Rhenium on the local Properties of the gamma- and gamma’-Phase in Nickel-Base Superalloys and their Consequences for Alloy Behaviour[J]. R.c.reed K.a.green P.caron T.p.gabb M.g.fahrmann G.s.huron S.r.woodward, 2043.","10.11961/mater0203.MGI.20171221.ds.0053","尹海清","摘录","史政涛","2018-01-09","alloy ReRu",,"1100℃",,,,,,,,,"4h","1100℃","24h","850℃",,,,,,"357nm",,"0.00546032%",,,"137Mpa","1100℃",,,,,
"ObjectId(""5b4d0501e6b1a819a85d7ff7"")","4.9wt.%","4.1","8.2",,"2.5","68.8","3.0","3.0","1.6","3.9",,"-5.902s-1(log)","","Neumeier S, Pyczak F, Göken M. The Influence of Ruthenium and Rhenium on the local Properties of the gamma- and gamma’-Phase in Nickel-Base Superalloys and their Consequences for Alloy Behaviour[J]. R.c.reed K.a.green P.caron T.p.gabb M.g.fahrmann G.s.huron S.r.woodward, 2043.","10.11961/mater0203.MGI.20171221.ds.0053","尹海清","摘录","史政涛","2018-01-09","alloy ReRu",,"1100℃",,,,,,,,,"4h","1100℃","24h","850℃",,,,,,"257nm",,"0.0375873%",,,"137Mpa","1100℃",,,,,
"ObjectId(""5b4d0506e6b1a819a85d7ff9"")","4.9wt.%","4.1","8.2",,"2.5","68.8","3.0","3.0","1.6","3.9",,"-5.969s-1(log)","","Neumeier S, Pyczak F, Göken M. The Influence of Ruthenium and Rhenium on the local Properties of the gamma- and gamma’-Phase in Nickel-Base Superalloys and their Consequences for Alloy Behaviour[J]. R.c.reed K.a.green P.caron T.p.gabb M.g.fahrmann G.s.huron S.r.woodward, 2043.","10.11961/mater0203.MGI.20171221.ds.0053","尹海清","摘录","史政涛","2018-01-09","alloy ReRu",,"1100℃",,,,,,,,,"4h","1100℃","24h","850℃",,,,,,"257nm",,"0.0335238%",,,"137Mpa","1100℃",,,,,
"ObjectId(""5b4d050be6b1a819a85d7ffb"")","4.9wt.%","4.1","8.2",,"2.5","68.8","3.0","3.0","1.6","3.9",,"-5.728s-1(log)","","Neumeier S, Pyczak F, Göken M. The Influence of Ruthenium and Rhenium on the local Properties of the gamma- and gamma’-Phase in Nickel-Base Superalloys and their Consequences for Alloy Behaviour[J]. R.c.reed K.a.green P.caron T.p.gabb M.g.fahrmann G.s.huron S.r.woodward, 2043.","10.11961/mater0203.MGI.20171221.ds.0053","尹海清","摘录","史政涛","2018-01-09","alloy ReRu",,"1100℃",,,,,,,,,"4h","1100℃","24h","850℃",,,,,,"357nm",,"0.00228571%",,,"137Mpa","1100℃",,,,,
"ObjectId(""5b4d0510e6b1a819a85d7ffd"")","4.9wt.%","4.1","8.2",,"2.5","68.8","3.0","3.0","1.6","3.9",,"-6.009s-1(log)","","Neumeier S, Pyczak F, Göken M. The Influence of Ruthenium and Rhenium on the local Properties of the gamma- and gamma’-Phase in Nickel-Base Superalloys and their Consequences for Alloy Behaviour[J]. R.c.reed K.a.green P.caron T.p.gabb M.g.fahrmann G.s.huron S.r.woodward, 2043.","10.11961/mater0203.MGI.20171221.ds.0053","尹海清","摘录","史政涛","2018-01-09","alloy ReRu",,"1100℃",,,,,,,,,"4h","1100℃","24h","850℃",,,,,,"257nm",,"0.0325079%",,,"137Mpa","1100℃",,,,,
"ObjectId(""5b4d0515e6b1a819a85d7fff"")","4.9wt.%","4.1","8.2",,"2.5","68.8","3.0","3.0","1.6","3.9",,"-6.103s-1(log)","","Neumeier S, Pyczak F, Göken M. The Influence of Ruthenium and Rhenium on the local Properties of the gamma- and gamma’-Phase in Nickel-Base Superalloys and their Consequences for Alloy Behaviour[J]. R.c.reed K.a.green P.caron T.p.gabb M.g.fahrmann G.s.huron S.r.woodward, 2043.","10.11961/mater0203.MGI.20171221.ds.0053","尹海清","摘录","史政涛","2018-01-09","alloy ReRu",,"1100℃",,,,,,,,,"4h","1100℃","24h","850℃",,,,,,"357nm",,"0.00444444%",,,"137Mpa","1100℃",,,,,
"ObjectId(""5b4d051ae6b1a819a85d8001"")","4.9wt.%","4.1","8.2",,"2.5","68.8","3.0","3.0","1.6","3.9",,"-6.263s-1(log)","","Neumeier S, Pyczak F, Göken M. The Influence of Ruthenium and Rhenium on the local Properties of the gamma- and gamma’-Phase in Nickel-Base Superalloys and their Consequences for Alloy Behaviour[J]. R.c.reed K.a.green P.caron T.p.gabb M.g.fahrmann G.s.huron S.r.woodward, 2043.","10.11961/mater0203.MGI.20171221.ds.0053","尹海清","摘录","史政涛","2018-01-09","alloy ReRu",,"1100℃",,,,,,,,,"4h","1100℃","24h","850℃",,,,,,"357nm",,"0.00838095%",,,"137Mpa","1100℃",,,,,
"ObjectId(""5b4d051ee6b1a819a85d8003"")","4.9wt.%","4.1","8.2",,"2.5","68.8","3.0","3.0","1.6","3.9",,"-5.875s-1(log)","","Neumeier S, Pyczak F, Göken M. The Influence of Ruthenium and Rhenium on the local Properties of the gamma- and gamma’-Phase in Nickel-Base Superalloys and their Consequences for Alloy Behaviour[J]. R.c.reed K.a.green P.caron T.p.gabb M.g.fahrmann G.s.huron S.r.woodward, 2043.","10.11961/mater0203.MGI.20171221.ds.0053","尹海清","摘录","史政涛","2018-01-09","alloy ReRu",,"1100℃",,,,,,,,,"4h","1100℃","24h","850℃",,,,,,"257nm",,"0.039619%",,,"137Mpa","1100℃",,,,,
"ObjectId(""5b4d0523e6b1a819a85d8005"")","4.9wt.%","4.1","8.2",,"2.5","68.8","3.0","3.0","1.6","3.9",,"-5.942s-1(log)","","Neumeier S, Pyczak F, Göken M. The Influence of Ruthenium and Rhenium on the local Properties of the gamma- and gamma’-Phase in Nickel-Base Superalloys and their Consequences for Alloy Behaviour[J]. R.c.reed K.a.green P.caron T.p.gabb M.g.fahrmann G.s.huron S.r.woodward, 2043.","10.11961/mater0203.MGI.20171221.ds.0053","尹海清","摘录","史政涛","2018-01-09","alloy ReRu",,"1100℃",,,,,,,,,"4h","1100℃","24h","850℃",,,,,,"257nm",,"0.0346667%",,,"137Mpa","1100℃",,,,,
"ObjectId(""5b4d0528e6b1a819a85d8007"")","4.9wt.%","4.1","8.2",,"2.5","68.8","3.0","3.0","1.6","3.9",,"-6.183s-1(log)","","Neumeier S, Pyczak F, Göken M. The Influence of Ruthenium and Rhenium on the local Properties of the gamma- and gamma’-Phase in Nickel-Base Superalloys and their Consequences for Alloy Behaviour[J]. R.c.reed K.a.green P.caron T.p.gabb M.g.fahrmann G.s.huron S.r.woodward, 2043.","10.11961/mater0203.MGI.20171221.ds.0053","尹海清","摘录","史政涛","2018-01-09","alloy ReRu",,"1100℃",,,,,,,,,"4h","1100℃","24h","850℃",,,,,,"357nm",,"0.00647619%",,,"137Mpa","1100℃",,,,,
"ObjectId(""5b4d052de6b1a819a85d8009"")","4.9wt.%","4.1","8.2",,"2.5","68.8","3.0","3.0","1.6","3.9",,"-6.223s-1(log)","","Neumeier S, Pyczak F, Göken M. The Influence of Ruthenium and Rhenium on the local Properties of the gamma- and gamma’-Phase in Nickel-Base Superalloys and their Consequences for Alloy Behaviour[J]. R.c.reed K.a.green P.caron T.p.gabb M.g.fahrmann G.s.huron S.r.woodward, 2043.","10.11961/mater0203.MGI.20171221.ds.0053","尹海清","摘录","史政涛","2018-01-09","alloy ReRu",,"1100℃",,,,,,,,,"4h","1100℃","24h","850℃",,,,,,"357nm",,"0.00749206%",,,"137Mpa","1100℃",,,,,
"ObjectId(""5b4d0537e6b1a819a85d800b"")","4.9wt.%","4.1","8.2",,"2.5","68.8","3.0","3.0","1.6","3.9",,"-6.344s-1(log)","","Neumeier S, Pyczak F, Göken M. The Influence of Ruthenium and Rhenium on the local Properties of the gamma- and gamma’-Phase in Nickel-Base Superalloys and their Consequences for Alloy Behaviour[J]. R.c.reed K.a.green P.caron T.p.gabb M.g.fahrmann G.s.huron S.r.woodward, 2043.","10.11961/mater0203.MGI.20171221.ds.0053","尹海清","摘录","史政涛","2018-01-09","alloy ReRu",,"1100℃",,,,,,,,,"4h","1100℃","24h","850℃",,,,,,"257nm",,"0.0204444%",,,"137Mpa","1100℃",,,,,
"ObjectId(""5b4d053ce6b1a819a85d800d"")","4.9wt.%","4.1","8.2",,"2.5","68.8","3.0","3.0","1.6","3.9",,"-6.156s-1(log)","","Neumeier S, Pyczak F, Göken M. The Influence of Ruthenium and Rhenium on the local Properties of the gamma- and gamma’-Phase in Nickel-Base Superalloys and their Consequences for Alloy Behaviour[J]. R.c.reed K.a.green P.caron T.p.gabb M.g.fahrmann G.s.huron S.r.woodward, 2043.","10.11961/mater0203.MGI.20171221.ds.0053","尹海清","摘录","史政涛","2018-01-09","alloy ReRu",,"1100℃",,,,,,,,,"4h","1100℃","24h","850℃",,,,,,"257nm",,"0.0245079%",,,"137Mpa","1100℃",,,,,
"ObjectId(""5b4d0541e6b1a819a85d800f"")","4.9wt.%","4.1","8.2",,"2.5","68.8","3.0","3.0","1.6","3.9",,"-6.397s-1(log)","","Neumeier S, Pyczak F, Göken M. The Influence of Ruthenium and Rhenium on the local Properties of the gamma- and gamma’-Phase in Nickel-Base Superalloys and their Consequences for Alloy Behaviour[J]. R.c.reed K.a.green P.caron T.p.gabb M.g.fahrmann G.s.huron S.r.woodward, 2043.","10.11961/mater0203.MGI.20171221.ds.0053","尹海清","摘录","史政涛","2018-01-09","alloy ReRu",,"1100℃",,,,,,,,,"4h","1100℃","24h","850℃",,,,,,"257nm",,"0.0171429%",,,"137Mpa","1100℃",,,,,
"ObjectId(""5b4d0545e6b1a819a85d8011"")","4.9wt.%","4.1","8.2",,"2.5","68.8","3.0","3.0","1.6","3.9",,"-6.036s-1(log)","","Neumeier S, Pyczak F, Göken M. The Influence of Ruthenium and Rhenium on the local Properties of the gamma- and gamma’-Phase in Nickel-Base Superalloys and their Consequences for Alloy Behaviour[J]. R.c.reed K.a.green P.caron T.p.gabb M.g.fahrmann G.s.huron S.r.woodward, 2043.","10.11961/mater0203.MGI.20171221.ds.0053","尹海清","摘录","史政涛","2018-01-09","alloy ReRu",,"1100℃",,,,,,,,,"4h","1100℃","24h","850℃",,,,,,"257nm",,"0.0314921%",,,"137Mpa","1100℃",,,,,
"ObjectId(""5b4d054ae6b1a819a85d8013"")","4.9wt.%","4.1","8.2",,"2.5","68.8","3.0","3.0","1.6","3.9",,"-6.384s-1(log)","","Neumeier S, Pyczak F, Göken M. The Influence of Ruthenium and Rhenium on the local Properties of the gamma- and gamma’-Phase in Nickel-Base Superalloys and their Consequences for Alloy Behaviour[J]. R.c.reed K.a.green P.caron T.p.gabb M.g.fahrmann G.s.huron S.r.woodward, 2043.","10.11961/mater0203.MGI.20171221.ds.0053","尹海清","摘录","史政涛","2018-01-09","alloy ReRu",,"1100℃",,,,,,,,,"4h","1100℃","24h","850℃",,,,,,"257nm",,"0.0184127%",,,"137Mpa","1100℃",,,,,
"ObjectId(""5b4d054fe6b1a819a85d8015"")","4.9wt.%","4.1","8.2",,"2.5","68.8","3.0","3.0","1.6","3.9",,"-6.103s-1(log)","","Neumeier S, Pyczak F, Göken M. The Influence of Ruthenium and Rhenium on the local Properties of the gamma- and gamma’-Phase in Nickel-Base Superalloys and their Consequences for Alloy Behaviour[J]. R.c.reed K.a.green P.caron T.p.gabb M.g.fahrmann G.s.huron S.r.woodward, 2043.","10.11961/mater0203.MGI.20171221.ds.0053","尹海清","摘录","史政涛","2018-01-09","alloy ReRu",,"1100℃",,,,,,,,,"4h","1100℃","24h","850℃",,,,,,"257nm",,"0.0265397%",,,"137Mpa","1100℃",,,,,
"ObjectId(""5b4d0554e6b1a819a85d8017"")","4.9wt.%","4.1","8.2",,"2.5","68.8","3.0","3.0","1.6","3.9",,"-6.076s-1(log)","","Neumeier S, Pyczak F, Göken M. The Influence of Ruthenium and Rhenium on the local Properties of the gamma- and gamma’-Phase in Nickel-Base Superalloys and their Consequences for Alloy Behaviour[J]. R.c.reed K.a.green P.caron T.p.gabb M.g.fahrmann G.s.huron S.r.woodward, 2043.","10.11961/mater0203.MGI.20171221.ds.0053","尹海清","摘录","史政涛","2018-01-09","alloy ReRu",,"1100℃",,,,,,,,,"4h","1100℃","24h","850℃",,,,,,"257nm",,"0.0274286%",,,"137Mpa","1100℃",,,,,
"ObjectId(""5b4d0559e6b1a819a85d8019"")","4.9wt.%","4.1","8.2",,"2.5","68.8","3.0","3.0","1.6","3.9",,"-6.143s-1(log)","","Neumeier S, Pyczak F, Göken M. The Influence of Ruthenium and Rhenium on the local Properties of the gamma- and gamma’-Phase in Nickel-Base Superalloys and their Consequences for Alloy Behaviour[J]. R.c.reed K.a.green P.caron T.p.gabb M.g.fahrmann G.s.huron S.r.woodward, 2043.","10.11961/mater0203.MGI.20171221.ds.0053","尹海清","摘录","史政涛","2018-01-09","alloy ReRu",,"1100℃",,,,,,,,,"4h","1100℃","24h","850℃",,,,,,"257nm",,"0.0255238%",,,"137Mpa","1100℃",,,,,
"ObjectId(""5b4d055ee6b1a819a85d801b"")","4.9wt.%","4.1","8.2",,"2.5","68.8","3.0","3.0","1.6","3.9",,"-6.062s-1(log)","","Neumeier S, Pyczak F, Göken M. The Influence of Ruthenium and Rhenium on the local Properties of the gamma- and gamma’-Phase in Nickel-Base Superalloys and their Consequences for Alloy Behaviour[J]. R.c.reed K.a.green P.caron T.p.gabb M.g.fahrmann G.s.huron S.r.woodward, 2043.","10.11961/mater0203.MGI.20171221.ds.0053","尹海清","摘录","史政涛","2018-01-09","alloy ReRu",,"1100℃",,,,,,,,,"4h","1100℃","24h","850℃",,,,,,"257nm",,"0.0304762%",,,"137Mpa","1100℃",,,,,
"ObjectId(""5b4d0563e6b1a819a85d801d"")","4.9wt.%","4.1","8.2",,"2.5","68.8","3.0","3.0","1.6","3.9",,"-6.062s-1(log)","","Neumeier S, Pyczak F, Göken M. The Influence of Ruthenium and Rhenium on the local Properties of the gamma- and gamma’-Phase in Nickel-Base Superalloys and their Consequences for Alloy Behaviour[J]. R.c.reed K.a.green P.caron T.p.gabb M.g.fahrmann G.s.huron S.r.woodward, 2043.","10.11961/mater0203.MGI.20171221.ds.0053","尹海清","摘录","史政涛","2018-01-09","alloy ReRu",,"1100℃",,,,,,,,,"4h","1100℃","24h","850℃",,,,,,"257nm",,"0.0295873%",,,"137Mpa","1100℃",,,,,
"ObjectId(""5b4d0568e6b1a819a85d801f"")","4.9wt.%","4.1","8.2",,"2.5","68.8","3.0","3.0","1.6","3.9",,"-6.384s-1(log)","","Neumeier S, Pyczak F, Göken M. The Influence of Ruthenium and Rhenium on the local Properties of the gamma- and gamma’-Phase in Nickel-Base Superalloys and their Consequences for Alloy Behaviour[J]. R.c.reed K.a.green P.caron T.p.gabb M.g.fahrmann G.s.huron S.r.woodward, 2043.","10.11961/mater0203.MGI.20171221.ds.0053","尹海清","摘录","史政涛","2018-01-09","alloy ReRu",,"1100℃",,,,,,,,,"4h","1100℃","24h","850℃",,,,,,"257nm",,"0.0193016%",,,"137Mpa","1100℃",,,,,
"ObjectId(""5b4d056ce6b1a819a85d8021"")","4.9wt.%","4.1","8.2",,"2.5","68.8","3.0","3.0","1.6","3.9",,"-6.237s-1(log)","","Neumeier S, Pyczak F, Göken M. The Influence of Ruthenium and Rhenium on the local Properties of the gamma- and gamma’-Phase in Nickel-Base Superalloys and their Consequences for Alloy Behaviour[J]. R.c.reed K.a.green P.caron T.p.gabb M.g.fahrmann G.s.huron S.r.woodward, 2043.","10.11961/mater0203.MGI.20171221.ds.0053","尹海清","摘录","史政涛","2018-01-09","alloy ReRu",,"1100℃",,,,,,,,,"4h","1100℃","24h","850℃",,,,,,"257nm",,"0.0233651%",,,"137Mpa","1100℃",,,,,
"ObjectId(""5b4d0571e6b1a819a85d8023"")","4.9wt.%","4.1","8.2",,"2.5","68.8","3.0","3.0","1.6","3.9",,"-6.277s-1(log)","","Neumeier S, Pyczak F, Göken M. The Influence of Ruthenium and Rhenium on the local Properties of the gamma- and gamma’-Phase in Nickel-Base Superalloys and their Consequences for Alloy Behaviour[J]. R.c.reed K.a.green P.caron T.p.gabb M.g.fahrmann G.s.huron S.r.woodward, 2043.","10.11961/mater0203.MGI.20171221.ds.0053","尹海清","摘录","史政涛","2018-01-09","alloy ReRu",,"1100℃",,,,,,,,,"4h","1100℃","24h","850℃",,,,,,"257nm",,"0.0224762%",,,"137Mpa","1100℃",,,,,
"ObjectId(""5b4d0576e6b1a819a85d8025"")","4.9wt.%","4.1","8.2",,"2.5","68.8","3.0","3.0","1.6","3.9",,"-6.344s-1(log)","","Neumeier S, Pyczak F, Göken M. The Influence of Ruthenium and Rhenium on the local Properties of the gamma- and gamma’-Phase in Nickel-Base Superalloys and their Consequences for Alloy Behaviour[J]. R.c.reed K.a.green P.caron T.p.gabb M.g.fahrmann G.s.huron S.r.woodward, 2043.","10.11961/mater0203.MGI.20171221.ds.0053","尹海清","摘录","史政涛","2018-01-09","alloy ReRu",,"1100℃",,,,,,,,,"4h","1100℃","24h","850℃",,,,,,"257nm",,"0.0213333%",,,"137Mpa","1100℃",,,,,
"ObjectId(""5b4d057be6b1a819a85d8027"")","4.9wt.%","4.1","8.2",,"2.5","68.8","3.0","3.0","1.6","3.9",,"-6.076s-1(log)","","Neumeier S, Pyczak F, Göken M. The Influence of Ruthenium and Rhenium on the local Properties of the gamma- and gamma’-Phase in Nickel-Base Superalloys and their Consequences for Alloy Behaviour[J]. R.c.reed K.a.green P.caron T.p.gabb M.g.fahrmann G.s.huron S.r.woodward, 2043.","10.11961/mater0203.MGI.20171221.ds.0053","尹海清","摘录","史政涛","2018-01-09","alloy ReRu",,"1100℃",,,,,,,,,"4h","1100℃","24h","850℃",,,,,,"257nm",,"0.0284444%",,,"137Mpa","1100℃",,,,,
"ObjectId(""5b4d0585e6b1a819a85d8029"")","4.9wt.%","4.1","8.2",,"2.5","68.8","3.0","3.0","1.6","3.9",,"-6.451s-1(log)","","Neumeier S, Pyczak F, Göken M. The Influence of Ruthenium and Rhenium on the local Properties of the gamma- and gamma’-Phase in Nickel-Base Superalloys and their Consequences for Alloy Behaviour[J]. R.c.reed K.a.green P.caron T.p.gabb M.g.fahrmann G.s.huron S.r.woodward, 2041.","10.11961/mater0203.MGI.20171221.ds.0053","尹海清","摘录","史政涛","2018-01-09","alloy ReRu",,"1100℃",,,,,,,,,"4h","1100℃","24h","850℃",,,,,,"257nm",,"0.0153651%",,,"137Mpa","1100℃",,,,,
"ObjectId(""5b4d058ae6b1a819a85d802b"")","4.9wt.%","4.1","8.2",,"2.5","68.8","3.0","3.0","1.6","3.9",,"-6.504s-1(log)","","Neumeier S, Pyczak F, Göken M. The Influence of Ruthenium and Rhenium on the local Properties of the gamma- and gamma’-Phase in Nickel-Base Superalloys and their Consequences for Alloy Behaviour[J]. R.c.reed K.a.green P.caron T.p.gabb M.g.fahrmann G.s.huron S.r.woodward, 2039.","10.11961/mater0203.MGI.20171221.ds.0053","尹海清","摘录","史政涛","2018-01-09","alloy ReRu",,"1100℃",,,,,,,,,"4h","1100℃","24h","850℃",,,,,,"257nm",,"0.0133333%",,,"137Mpa","1100℃",,,,,
"ObjectId(""5b4d058fe6b1a819a85d802d"")","4.9wt.%","4.1","8.2",,"2.5","68.8","3.0","3.0","1.6","3.9",,"-6.384s-1(log)","","Neumeier S, Pyczak F, Göken M. The Influence of Ruthenium and Rhenium on the local Properties of the gamma- and gamma’-Phase in Nickel-Base Superalloys and their Consequences for Alloy Behaviour[J]. R.c.reed K.a.green P.caron T.p.gabb M.g.fahrmann G.s.huron S.r.woodward, 2029.","10.11961/mater0203.MGI.20171221.ds.0053","尹海清","摘录","史政涛","2018-01-09","alloy ReRu",,"1100℃",,,,,,,,,"4h","1100℃","24h","850℃",,,,,,"257nm",,"0.00330159%",,,"137Mpa","1100℃",,,,,
"ObjectId(""5b4d0597e6b1a819a85d802f"")","4.9wt.%","4.1","8.2",,"2.5","68.8","3.0","3.0","1.6","3.9",,"-6.411s-1(log)","","Neumeier S, Pyczak F, Göken M. The Influence of Ruthenium and Rhenium on the local Properties of the gamma- and gamma’-Phase in Nickel-Base Superalloys and their Consequences for Alloy Behaviour[J]. R.c.reed K.a.green P.caron T.p.gabb M.g.fahrmann G.s.huron S.r.woodward, 2042.","10.11961/mater0203.MGI.20171221.ds.0053","尹海清","摘录","史政涛","2018-01-09","alloy ReRu",,"1100℃",,,,,,,,,"4h","1100℃","24h","850℃",,,,,,"257nm",,"0.016381%",,,"137Mpa","1100℃",,,,,
"ObjectId(""5b4d059ce6b1a819a85d8031"")","4.9wt.%","4.1","8.2",,"2.5","68.8","3.0","3.0","1.6","3.9",,"-4.871s-1(log)","","Neumeier S, Pyczak F, Göken M. The Influence of Ruthenium and Rhenium on the local Properties of the gamma- and gamma’-Phase in Nickel-Base Superalloys and their Consequences for Alloy Behaviour[J]. R.c.reed K.a.green P.caron T.p.gabb M.g.fahrmann G.s.huron S.r.woodward, 2028.","10.11961/mater0203.MGI.20171221.ds.0053","尹海清","摘录","史政涛","2018-01-09","alloy ReRu",,"1100℃",,,,,,,,,"4h","1100℃","24h","850℃",,,,,,"257nm",,"0.0001269841%",,,"137Mpa","1100℃",,,,,
"ObjectId(""5b4d05a0e6b1a819a85d8033"")","4.9wt.%","4.1","8.2",,"2.5","68.8","3.0","3.0","1.6","3.9",,"-6.545s-1(log)","","Neumeier S, Pyczak F, Göken M. The Influence of Ruthenium and Rhenium on the local Properties of the gamma- and gamma’-Phase in Nickel-Base Superalloys and their Consequences for Alloy Behaviour[J]. R.c.reed K.a.green P.caron T.p.gabb M.g.fahrmann G.s.huron S.r.woodward, 2035.","10.11961/mater0203.MGI.20171221.ds.0053","尹海清","摘录","史政涛","2018-01-09","alloy ReRu",,"1100℃",,,,,,,,,"4h","1100℃","24h","850℃",,,,,,"257nm",,"0.00926984%",,,"137Mpa","1100℃",,,,,
"ObjectId(""5b4d05a5e6b1a819a85d8035"")","4.9wt.%","4.1","8.2",,"2.5","68.8","3.0","3.0","1.6","3.9",,"-6.518s-1(log)","","Neumeier S, Pyczak F, Göken M. The Influence of Ruthenium and Rhenium on the local Properties of the gamma- and gamma’-Phase in Nickel-Base Superalloys and their Consequences for Alloy Behaviour[J]. R.c.reed K.a.green P.caron T.p.gabb M.g.fahrmann G.s.huron S.r.woodward, 2033.","10.11961/mater0203.MGI.20171221.ds.0053","尹海清","摘录","史政涛","2018-01-09","alloy ReRu",,"1100℃",,,,,,,,,"4h","1100℃","24h","850℃",,,,,,"257nm",,"0.00736508%",,,"137Mpa","1100℃",,,,,
"ObjectId(""5b4d05aae6b1a819a85d8037"")","4.9wt.%","4.1","8.2",,"2.5","68.8","3.0","3.0","1.6","3.9",,"-6.478s-1(log)","","Neumeier S, Pyczak F, Göken M. The Influence of Ruthenium and Rhenium on the local Properties of the gamma- and gamma’-Phase in Nickel-Base Superalloys and their Consequences for Alloy Behaviour[J]. R.c.reed K.a.green P.caron T.p.gabb M.g.fahrmann G.s.huron S.r.woodward, 2031.","10.11961/mater0203.MGI.20171221.ds.0053","尹海清","摘录","史政涛","2018-01-09","alloy ReRu",,"1100℃",,,,,,,,,"4h","1100℃","24h","850℃",,,,,,"257nm",,"0.00520635%",,,"137Mpa","1100℃",,,,,
"ObjectId(""5b4d05afe6b1a819a85d8039"")","4.9wt.%","4.1","8.2",,"2.5","68.8","3.0","3.0","1.6","3.9",,"-6.491s-1(log)","","Neumeier S, Pyczak F, Göken M. The Influence of Ruthenium and Rhenium on the local Properties of the gamma- and gamma’-Phase in Nickel-Base Superalloys and their Consequences for Alloy Behaviour[J]. R.c.reed K.a.green P.caron T.p.gabb M.g.fahrmann G.s.huron S.r.woodward, 2040.","10.11961/mater0203.MGI.20171221.ds.0053","尹海清","摘录","史政涛","2018-01-09","alloy ReRu",,"1100℃",,,,,,,,,"4h","1100℃","24h","850℃",,,,,,"257nm",,"0.0142222%",,,"137Mpa","1100℃",,,,,
"ObjectId(""5b4d05b4e6b1a819a85d803b"")","4.9wt.%","4.1","8.2",,"2.5","68.8","3.0","3.0","1.6","3.9",,"-6.478s-1(log)","","Neumeier S, Pyczak F, Göken M. The Influence of Ruthenium and Rhenium on the local Properties of the gamma- and gamma’-Phase in Nickel-Base Superalloys and their Consequences for Alloy Behaviour[J]. R.c.reed K.a.green P.caron T.p.gabb M.g.fahrmann G.s.huron S.r.woodward, 2030.","10.11961/mater0203.MGI.20171221.ds.0053","尹海清","摘录","史政涛","2018-01-09","alloy ReRu",,"1100℃",,,,,,,,,"4h","1100℃","24h","850℃",,,,,,"257nm",,"0.00431746%",,,"137Mpa","1100℃",,,,,
"ObjectId(""5b4d05b9e6b1a819a85d803d"")","4.9wt.%","4.1","8.2",,"2.5","68.8","3.0","3.0","1.6","3.9",,"-6.504s-1(log)","","Neumeier S, Pyczak F, Göken M. The Influence of Ruthenium and Rhenium on the local Properties of the gamma- and gamma’-Phase in Nickel-Base Superalloys and their Consequences for Alloy Behaviour[J]. R.c.reed K.a.green P.caron T.p.gabb M.g.fahrmann G.s.huron S.r.woodward, 2032.","10.11961/mater0203.MGI.20171221.ds.0053","尹海清","摘录","史政涛","2018-01-09","alloy ReRu",,"1100℃",,,,,,,,,"4h","1100℃","24h","850℃",,,,,,"257nm",,"0.00634921%",,,"137Mpa","1100℃",,,,,
"ObjectId(""5b4d05bee6b1a819a85d803f"")","4.9wt.%","4.1","8.2",,"2.5","68.8","3.0","3.0","1.6","3.9",,"-6.531s-1(log)","","Neumeier S, Pyczak F, Göken M. The Influence of Ruthenium and Rhenium on the local Properties of the gamma- and gamma’-Phase in Nickel-Base Superalloys and their Consequences for Alloy Behaviour[J]. R.c.reed K.a.green P.caron T.p.gabb M.g.fahrmann G.s.huron S.r.woodward, 2034.","10.11961/mater0203.MGI.20171221.ds.0053","尹海清","摘录","史政涛","2018-01-09","alloy ReRu",,"1100℃",,,,,,,,,"4h","1100℃","24h","850℃",,,,,,"257nm",,"0.00825397%",,,"137Mpa","1100℃",,,,,
"ObjectId(""5b4d05c3e6b1a819a85d8041"")","4.9wt.%","4.1","8.2",,"2.5","68.8","3.0","3.0","1.6","3.9",,"-6.504s-1(log)","","Neumeier S, Pyczak F, Göken M. The Influence of Ruthenium and Rhenium on the local Properties of the gamma- and gamma’-Phase in Nickel-Base Superalloys and their Consequences for Alloy Behaviour[J]. R.c.reed K.a.green P.caron T.p.gabb M.g.fahrmann G.s.huron S.r.woodward, 2037.","10.11961/mater0203.MGI.20171221.ds.0053","尹海清","摘录","史政涛","2018-01-09","alloy ReRu",,"1100℃",,,,,,,,,"4h","1100℃","24h","850℃",,,,,,"257nm",,"0.0111746%",,,"137Mpa","1100℃",,,,,
"ObjectId(""5b4d05c7e6b1a819a85d8043"")","4.9wt.%","4.1","8.2",,"2.5","68.8","3.0","3.0","1.6","3.9",,"-6.518s-1(log)","","Neumeier S, Pyczak F, Göken M. The Influence of Ruthenium and Rhenium on the local Properties of the gamma- and gamma’-Phase in Nickel-Base Superalloys and their Consequences for Alloy Behaviour[J]. R.c.reed K.a.green P.caron T.p.gabb M.g.fahrmann G.s.huron S.r.woodward, 2038.","10.11961/mater0203.MGI.20171221.ds.0053","尹海清","摘录","史政涛","2018-01-09","alloy ReRu",,"1100℃",,,,,,,,,"4h","1100℃","24h","850℃",,,,,,"257nm",,"0.0123175%",,,"137Mpa","1100℃",,,,,
"ObjectId(""5b4d05cce6b1a819a85d8045"")","4.9wt.%","4.1","8.2",,"2.5","68.8","3.0","3.0","1.6","3.9",,"-6.531s-1(log)","","Neumeier S, Pyczak F, Göken M. The Influence of Ruthenium and Rhenium on the local Properties of the gamma- and gamma’-Phase in Nickel-Base Superalloys and their Consequences for Alloy Behaviour[J]. R.c.reed K.a.green P.caron T.p.gabb M.g.fahrmann G.s.huron S.r.woodward, 2036.","10.11961/mater0203.MGI.20171221.ds.0053","尹海清","摘录","史政涛","2018-01-09","alloy ReRu",,"1100℃",,,,,,,,,"4h","1100℃","24h","850℃",,,,,,"257nm",,"0.0102857%",,,"137Mpa","1100℃",,,,,
