Repository: wujunming1/superalloy-project

File: 高温合金汇报ppt/2018-9-28-第七次汇报/数据汇总/蠕变性能/creepproperty_creepvelocity.csv (part 5 of 14)
"_id","Al","Co","Cr","Hf","Mo","Ni","Re","Ru","Ta","Ti","W","力学性能/蠕变速率","备注","摘录出处","数据DOI","数据审核者","数据来源方式","数据生产者","数据采集时间","材料牌号","热处理/升温速率","热处理/热处理温度","热处理/第一段时间","热处理/第一段温度","热处理/第三段时间","热处理/第三段温度","热处理/第二段时间","热处理/第二段温度","热处理/第四段时间","热处理/第四段温度","第一次时效/第一次时效时间","第一次时效/第一次时效温度","第二次时效/第二次时效时间","第二次时效/第二次时效温度","蠕变实验/压力","蠕变实验/应变","蠕变实验/晶向","蠕变实验/温度","蠕变实验/真空度","蠕变测试/γ相尺寸","蠕变测试/压力","蠕变测试/塑性蠕变应变","蠕变测试/时间","蠕变测试/晶格取向","蠕变测试/测试压力","蠕变测试/测试温度","蠕变测试/温度","蠕变测试/蠕变应力","蠕变测试/蠕变应变","蠕变测试/蠕变温度","蠕变测试/试样厚度"
"ObjectId(""5b4d0738e6b1a819a85d80cf"")","4.9wt.%","4.1","8.2",,"2.5","68.8","3.0","3.0","1.6","3.9",,"-6.036s-1(log)","","Neumeier S, Pyczak F, Göken M. The Influence of Ruthenium and Rhenium on the local Properties of the gamma- and gamma’-Phase in Nickel-Base Superalloys and their Consequences for Alloy Behaviour[J]. R.c.reed K.a.green P.caron T.p.gabb M.g.fahrmann G.s.huron S.r.woodward, 2008.","10.11961/mater0203.MGI.20171221.ds.0053","尹海清","摘录","史政涛","2018-01-09","alloy ReRu",,"1100℃",,,,,,,,,"4h","1100℃","24h","850℃",,,,,,"376nm",,"0.00622222%",,,"137Mpa","1100℃",,,,,
"ObjectId(""5b4d073de6b1a819a85d80d1"")","4.9wt.%","4.1","8.2",,"2.5","68.8","3.0","3.0","1.6","3.9",,"-5.808s-1(log)","","Neumeier S, Pyczak F, Göken M. The Influence of Ruthenium and Rhenium on the local Properties of the gamma- and gamma’-Phase in Nickel-Base Superalloys and their Consequences for Alloy Behaviour[J]. R.c.reed K.a.green P.caron T.p.gabb M.g.fahrmann G.s.huron S.r.woodward, 2008.","10.11961/mater0203.MGI.20171221.ds.0053","尹海清","摘录","史政涛","2018-01-09","alloy ReRu",,"1100℃",,,,,,,,,"4h","1100℃","24h","850℃",,,,,,"376nm",,"0.00431746%",,,"137Mpa","1100℃",,,,,
"ObjectId(""5b4d0742e6b1a819a85d80d3"")","4.9wt.%","4.1","8.2",,"2.5","68.8","3.0","3.0","1.6","3.9",,"-6.330s-1(log)","","Neumeier S, Pyczak F, Göken M. The Influence of Ruthenium and Rhenium on the local Properties of the gamma- and gamma’-Phase in Nickel-Base Superalloys and their Consequences for Alloy Behaviour[J]. R.c.reed K.a.green P.caron T.p.gabb M.g.fahrmann G.s.huron S.r.woodward, 2008.","10.11961/mater0203.MGI.20171221.ds.0053","尹海清","摘录","史政涛","2018-01-09","alloy ReRu",,"1100℃",,,,,,,,,"4h","1100℃","24h","850℃",,,,,,"376nm",,"0.0133333%",,,"137Mpa","1100℃",,,,,
"ObjectId(""5b4d0747e6b1a819a85d80d5"")","4.9wt.%","4.1","8.2",,"2.5","68.8","3.0","3.0","1.6","3.9",,"-6.210s-1(log)","","Neumeier S, Pyczak F, Göken M. The Influence of Ruthenium and Rhenium on the local Properties of the gamma- and gamma’-Phase in Nickel-Base Superalloys and their Consequences for Alloy Behaviour[J]. R.c.reed K.a.green P.caron T.p.gabb M.g.fahrmann G.s.huron S.r.woodward, 2008.","10.11961/mater0203.MGI.20171221.ds.0053","尹海清","摘录","史政涛","2018-01-09","alloy ReRu",,"1100℃",,,,,,,,,"4h","1100℃","24h","850℃",,,,,,"376nm",,"0.0288254%",,,"137Mpa","1100℃",,,,,
"ObjectId(""5b4d074ce6b1a819a85d80d7"")","4.9wt.%","4.1","8.2",,"2.5","68.8","3.0","3.0","1.6","3.9",,"-5.661s-1(log)","","Neumeier S, Pyczak F, Göken M. The Influence of Ruthenium and Rhenium on the local Properties of the gamma- and gamma’-Phase in Nickel-Base Superalloys and their Consequences for Alloy Behaviour[J]. R.c.reed K.a.green P.caron T.p.gabb M.g.fahrmann G.s.huron S.r.woodward, 2008.","10.11961/mater0203.MGI.20171221.ds.0053","尹海清","摘录","史政涛","2018-01-09","alloy ReRu",,"1100℃",,,,,,,,,"4h","1100℃","24h","850℃",,,,,,"376nm",,"0.0031746%",,,"137Mpa","1100℃",,,,,
"ObjectId(""5b4d0751e6b1a819a85d80d9"")","4.9wt.%","4.1","8.2",,"2.5","68.8","3.0","3.0","1.6","3.9",,"-6.237s-1(log)","","Neumeier S, Pyczak F, Göken M. The Influence of Ruthenium and Rhenium on the local Properties of the gamma- and gamma’-Phase in Nickel-Base Superalloys and their Consequences for Alloy Behaviour[J]. R.c.reed K.a.green P.caron T.p.gabb M.g.fahrmann G.s.huron S.r.woodward, 2008.","10.11961/mater0203.MGI.20171221.ds.0053","尹海清","摘录","史政涛","2018-01-09","alloy ReRu",,"1100℃",,,,,,,,,"4h","1100℃","24h","850℃",,,,,,"376nm",,"0.0257778%",,,"137Mpa","1100℃",,,,,
"ObjectId(""5b4d0756e6b1a819a85d80db"")","4.9wt.%","4.1","8.2",,"2.5","68.8","3.0","3.0","1.6","3.9",,"-6.223s-1(log)","","Neumeier S, Pyczak F, Göken M. The Influence of Ruthenium and Rhenium on the local Properties of the gamma- and gamma’-Phase in Nickel-Base Superalloys and their Consequences for Alloy Behaviour[J]. R.c.reed K.a.green P.caron T.p.gabb M.g.fahrmann G.s.huron S.r.woodward, 2008.","10.11961/mater0203.MGI.20171221.ds.0053","尹海清","摘录","史政涛","2018-01-09","alloy ReRu",,"1100℃",,,,,,,,,"4h","1100℃","24h","850℃",,,,,,"376nm",,"0.00926984%",,,"137Mpa","1100℃",,,,,
"ObjectId(""5b4d075fe6b1a819a85d80dd"")","4.9wt.%","4.1","8.2",,"2.5","68.8","3.0","3.0","1.6","3.9",,"-5.835s-1(log)","","Neumeier S, Pyczak F, Göken M. The Influence of Ruthenium and Rhenium on the local Properties of the gamma- and gamma’-Phase in Nickel-Base Superalloys and their Consequences for Alloy Behaviour[J]. R.c.reed K.a.green P.caron T.p.gabb M.g.fahrmann G.s.huron S.r.woodward, 2008.","10.11961/mater0203.MGI.20171221.ds.0053","尹海清","摘录","史政涛","2018-01-09","alloy ReRu",,"1100℃",,,,,,,,,"4h","1100℃","24h","850℃",,,,,,"349nm",,"0.0341587%",,,"137Mpa","1100℃",,,,,
"ObjectId(""5b4d0764e6b1a819a85d80df"")","4.9wt.%","4.1","8.2",,"2.5","68.8","3.0","3.0","1.6","3.9",,"-4.964s-1(log)","","Neumeier S, Pyczak F, Göken M. The Influence of Ruthenium and Rhenium on the local Properties of the gamma- and gamma’-Phase in Nickel-Base Superalloys and their Consequences for Alloy Behaviour[J]. R.c.reed K.a.green P.caron T.p.gabb M.g.fahrmann G.s.huron S.r.woodward, 2008.","10.11961/mater0203.MGI.20171221.ds.0053","尹海清","摘录","史政涛","2018-01-09","alloy ReRu",,"1100℃",,,,,,,,,"4h","1100℃","24h","850℃",,,,,,"376nm",,"0%",,,"137Mpa","1100℃",,,,,
"ObjectId(""5b4d0769e6b1a819a85d80e1"")","4.9wt.%","4.1","8.2",,"2.5","68.8","3.0","3.0","1.6","3.9",,"-5.433s-1(log)","","Neumeier S, Pyczak F, Göken M. The Influence of Ruthenium and Rhenium on the local Properties of the gamma- and gamma’-Phase in Nickel-Base Superalloys and their Consequences for Alloy Behaviour[J]. R.c.reed K.a.green P.caron T.p.gabb M.g.fahrmann G.s.huron S.r.woodward, 2008.","10.11961/mater0203.MGI.20171221.ds.0053","尹海清","摘录","史政涛","2018-01-09","alloy ReRu",,"1100℃",,,,,,,,,"4h","1100℃","24h","850℃",,,,,,"376nm",,"0.00203175%",,,"137Mpa","1100℃",,,,,
"ObjectId(""5b4d076ee6b1a819a85d80e3"")","4.9wt.%","4.1","8.2",,"2.5","68.8","3.0","3.0","1.6","3.9",,"-5.915s-1(log)","","Neumeier S, Pyczak F, Göken M. The Influence of Ruthenium and Rhenium on the local Properties of the gamma- and gamma’-Phase in Nickel-Base Superalloys and their Consequences for Alloy Behaviour[J]. R.c.reed K.a.green P.caron T.p.gabb M.g.fahrmann G.s.huron S.r.woodward, 2008.","10.11961/mater0203.MGI.20171221.ds.0053","尹海清","摘录","史政涛","2018-01-09","alloy ReRu",,"1100℃",,,,,,,,,"4h","1100℃","24h","850℃",,,,,,"349nm",,"0.0279365%",,,"137Mpa","1100℃",,,,,
"ObjectId(""5b4d0773e6b1a819a85d80e5"")","4.9wt.%","4.1","8.2",,"2.5","68.8","3.0","3.0","1.6","3.9",,"-5.781s-1(log)","","Neumeier S, Pyczak F, Göken M. The Influence of Ruthenium and Rhenium on the local Properties of the gamma- and gamma’-Phase in Nickel-Base Superalloys and their Consequences for Alloy Behaviour[J]. R.c.reed K.a.green P.caron T.p.gabb M.g.fahrmann G.s.huron S.r.woodward, 2008.","10.11961/mater0203.MGI.20171221.ds.0053","尹海清","摘录","史政涛","2018-01-09","alloy ReRu",,"1100℃",,,,,,,,,"4h","1100℃","24h","850℃",,,,,,"349nm",,"0.0389841%",,,"137Mpa","1100℃",,,,,
"ObjectId(""5b4d0778e6b1a819a85d80e7"")","4.9wt.%","4.1","8.2",,"2.5","68.8","3.0","3.0","1.6","3.9",,"-5.781s-1(log)","","Neumeier S, Pyczak F, Göken M. The Influence of Ruthenium and Rhenium on the local Properties of the gamma- and gamma’-Phase in Nickel-Base Superalloys and their Consequences for Alloy Behaviour[J]. R.c.reed K.a.green P.caron T.p.gabb M.g.fahrmann G.s.huron S.r.woodward, 2008.","10.11961/mater0203.MGI.20171221.ds.0053","尹海清","摘录","史政涛","2018-01-09","alloy ReRu",,"1100℃",,,,,,,,,"4h","1100℃","24h","850℃",,,,,,"349nm",,"0.0372063%",,,"137Mpa","1100℃",,,,,
"ObjectId(""5b4d077de6b1a819a85d80e9"")","4.9wt.%","4.1","8.2",,"2.5","68.8","3.0","3.0","1.6","3.9",,"-5.821s-1(log)","","Neumeier S, Pyczak F, Göken M. The Influence of Ruthenium and Rhenium on the local Properties of the gamma- and gamma’-Phase in Nickel-Base Superalloys and their Consequences for Alloy Behaviour[J]. R.c.reed K.a.green P.caron T.p.gabb M.g.fahrmann G.s.huron S.r.woodward, 2008.","10.11961/mater0203.MGI.20171221.ds.0053","尹海清","摘录","史政涛","2018-01-09","alloy ReRu",,"1100℃",,,,,,,,,"4h","1100℃","24h","850℃",,,,,,"349nm",,"0.0349206%",,,"137Mpa","1100℃",,,,,
"ObjectId(""5b4d0782e6b1a819a85d80eb"")","4.9wt.%","4.1","8.2",,"2.5","68.8","3.0","3.0","1.6","3.9",,"-5.219s-1(log)","","Neumeier S, Pyczak F, Göken M. The Influence of Ruthenium and Rhenium on the local Properties of the gamma- and gamma’-Phase in Nickel-Base Superalloys and their Consequences for Alloy Behaviour[J]. R.c.reed K.a.green P.caron T.p.gabb M.g.fahrmann G.s.huron S.r.woodward, 2008.","10.11961/mater0203.MGI.20171221.ds.0053","尹海清","摘录","史政涛","2018-01-09","alloy ReRu",,"1100℃",,,,,,,,,"4h","1100℃","24h","850℃",,,,,,"376nm",,"0.00101587%",,,"137Mpa","1100℃",,,,,
"ObjectId(""5b4d0787e6b1a819a85d80ed"")","4.9wt.%","4.1","8.2",,"2.5","68.8","3.0","3.0","1.6","3.9",,"-5.848s-1(log)","","Neumeier S, Pyczak F, Göken M. The Influence of Ruthenium and Rhenium on the local Properties of the gamma- and gamma’-Phase in Nickel-Base Superalloys and their Consequences for Alloy Behaviour[J]. R.c.reed K.a.green P.caron T.p.gabb M.g.fahrmann G.s.huron S.r.woodward, 2008.","10.11961/mater0203.MGI.20171221.ds.0053","尹海清","摘录","史政涛","2018-01-09","alloy ReRu",,"1100℃",,,,,,,,,"4h","1100℃","24h","850℃",,,,,,"349nm",,"0.0330159%",,,"137Mpa","1100℃",,,,,
"ObjectId(""5b4d078ce6b1a819a85d80ef"")","4.9wt.%","4.1","8.2",,"2.5","68.8","3.0","3.0","1.6","3.9",,"-5.875s-1(log)","","Neumeier S, Pyczak F, Göken M. The Influence of Ruthenium and Rhenium on the local Properties of the gamma- and gamma’-Phase in Nickel-Base Superalloys and their Consequences for Alloy Behaviour[J]. R.c.reed K.a.green P.caron T.p.gabb M.g.fahrmann G.s.huron S.r.woodward, 2008.","10.11961/mater0203.MGI.20171221.ds.0053","尹海清","摘录","史政涛","2018-01-09","alloy ReRu",,"1100℃",,,,,,,,,"4h","1100℃","24h","850℃",,,,,,"349nm",,"0.0311111%",,,"137Mpa","1100℃",,,,,
"ObjectId(""5b4d0791e6b1a819a85d80f1"")","4.9wt.%","4.1","8.2",,"2.5","68.8","3.0","3.0","1.6","3.9",,"-5.888s-1(log)","","Neumeier S, Pyczak F, Göken M. The Influence of Ruthenium and Rhenium on the local Properties of the gamma- and gamma’-Phase in Nickel-Base Superalloys and their Consequences for Alloy Behaviour[J]. R.c.reed K.a.green P.caron T.p.gabb M.g.fahrmann G.s.huron S.r.woodward, 2008.","10.11961/mater0203.MGI.20171221.ds.0053","尹海清","摘录","史政涛","2018-01-09","alloy ReRu",,"1100℃",,,,,,,,,"4h","1100℃","24h","850℃",,,,,,"349nm",,"0.0298413%",,,"137Mpa","1100℃",,,,,
"ObjectId(""5b4d0796e6b1a819a85d80f3"")","4.9wt.%","4.1","8.2",,"2.5","68.8","3.0","3.0","1.6","3.9",,"-5.862s-1(log)","","Neumeier S, Pyczak F, Göken M. The Influence of Ruthenium and Rhenium on the local Properties of the gamma- and gamma’-Phase in Nickel-Base Superalloys and their Consequences for Alloy Behaviour[J]. R.c.reed K.a.green P.caron T.p.gabb M.g.fahrmann G.s.huron S.r.woodward, 2008.","10.11961/mater0203.MGI.20171221.ds.0053","尹海清","摘录","史政涛","2018-01-09","alloy ReRu",,"1100℃",,,,,,,,,"4h","1100℃","24h","850℃",,,,,,"349nm",,"0.032%",,,"137Mpa","1100℃",,,,,
"ObjectId(""5b4d079ae6b1a819a85d80f5"")","4.9wt.%","4.1","8.2",,"2.5","68.8","3.0","3.0","1.6","3.9",,"-5.902s-1(log)","","Neumeier S, Pyczak F, Göken M. The Influence of Ruthenium and Rhenium on the local Properties of the gamma- and gamma’-Phase in Nickel-Base Superalloys and their Consequences for Alloy Behaviour[J]. R.c.reed K.a.green P.caron T.p.gabb M.g.fahrmann G.s.huron S.r.woodward, 2008.","10.11961/mater0203.MGI.20171221.ds.0053","尹海清","摘录","史政涛","2018-01-09","alloy ReRu",,"1100℃",,,,,,,,,"4h","1100℃","24h","850℃",,,,,,"349nm",,"0.0289524%",,,"137Mpa","1100℃",,,,,
"ObjectId(""5b4d079fe6b1a819a85d80f7"")","4.9wt.%","4.1","8.2",,"2.5","68.8","3.0","3.0","1.6","3.9",,"-5.821s-1(log)","","Neumeier S, Pyczak F, Göken M. The Influence of Ruthenium and Rhenium on the local Properties of the gamma- and gamma’-Phase in Nickel-Base Superalloys and their Consequences for Alloy Behaviour[J]. R.c.reed K.a.green P.caron T.p.gabb M.g.fahrmann G.s.huron S.r.woodward, 2008.","10.11961/mater0203.MGI.20171221.ds.0053","尹海清","摘录","史政涛","2018-01-09","alloy ReRu",,"1100℃",,,,,,,,,"4h","1100℃","24h","850℃",,,,,,"349nm",,"0.0361905%",,,"137Mpa","1100℃",,,,,
"ObjectId(""5b4d07a4e6b1a819a85d80f9"")","4.9wt.%","4.1","8.2",,"2.5","68.8","3.0","3.0","1.6","3.9",,"-5.795s-1(log)","","Neumeier S, Pyczak F, Göken M. The Influence of Ruthenium and Rhenium on the local Properties of the gamma- and gamma’-Phase in Nickel-Base Superalloys and their Consequences for Alloy Behaviour[J]. R.c.reed K.a.green P.caron T.p.gabb M.g.fahrmann G.s.huron S.r.woodward, 2008.","10.11961/mater0203.MGI.20171221.ds.0053","尹海清","摘录","史政涛","2018-01-09","alloy ReRu",,"1100℃",,,,,,,,,"4h","1100℃","24h","850℃",,,,,,"349nm",,"0.0380952%",,,"137Mpa","1100℃",,,,,
"ObjectId(""5b4d07aee6b1a819a85d80fb"")","4.9wt.%","4.1","8.2",,"2.5","68.8","3.0","3.0","1.6","3.9",,"-6.089s-1(log)","","Neumeier S, Pyczak F, Göken M. The Influence of Ruthenium and Rhenium on the local Properties of the gamma- and gamma’-Phase in Nickel-Base Superalloys and their Consequences for Alloy Behaviour[J]. R.c.reed K.a.green P.caron T.p.gabb M.g.fahrmann G.s.huron S.r.woodward, 2008.","10.11961/mater0203.MGI.20171221.ds.0053","尹海清","摘录","史政涛","2018-01-09","alloy ReRu",,"1100℃",,,,,,,,,"4h","1100℃","24h","850℃",,,,,,"349nm",,"0.0177778%",,,"137Mpa","1100℃",,,,,
"ObjectId(""5b4d07b3e6b1a819a85d80fd"")","4.9wt.%","4.1","8.2",,"2.5","68.8","3.0","3.0","1.6","3.9",,"-6.156s-1(log)","","Neumeier S, Pyczak F, Göken M. The Influence of Ruthenium and Rhenium on the local Properties of the gamma- and gamma’-Phase in Nickel-Base Superalloys and their Consequences for Alloy Behaviour[J]. R.c.reed K.a.green P.caron T.p.gabb M.g.fahrmann G.s.huron S.r.woodward, 2008.","10.11961/mater0203.MGI.20171221.ds.0053","尹海清","摘录","史政涛","2018-01-09","alloy ReRu",,"1100℃",,,,,,,,,"4h","1100℃","24h","850℃",,,,,,"349nm",,"0.0146032%",,,"137Mpa","1100℃",,,,,
"ObjectId(""5b4d07b8e6b1a819a85d80ff"")","4.9wt.%","4.1","8.2",,"2.5","68.8","3.0","3.0","1.6","3.9",,"-6.036s-1(log)","","Neumeier S, Pyczak F, Göken M. The Influence of Ruthenium and Rhenium on the local Properties of the gamma- and gamma’-Phase in Nickel-Base Superalloys and their Consequences for Alloy Behaviour[J]. R.c.reed K.a.green P.caron T.p.gabb M.g.fahrmann G.s.huron S.r.woodward, 2008.","10.11961/mater0203.MGI.20171221.ds.0053","尹海清","摘录","史政涛","2018-01-09","alloy ReRu",,"1100℃",,,,,,,,,"4h","1100℃","24h","850℃",,,,,,"349nm",,"0.0217143%",,,"137Mpa","1100℃",,,,,
"ObjectId(""5b4d07bde6b1a819a85d8101"")","4.9wt.%","4.1","8.2",,"2.5","68.8","3.0","3.0","1.6","3.9",,"-6.036s-1(log)","","Neumeier S, Pyczak F, Göken M. The Influence of Ruthenium and Rhenium on the local Properties of the gamma- and gamma’-Phase in Nickel-Base Superalloys and their Consequences for Alloy Behaviour[J]. R.c.reed K.a.green P.caron T.p.gabb M.g.fahrmann G.s.huron S.r.woodward, 2008.","10.11961/mater0203.MGI.20171221.ds.0053","尹海清","摘录","史政涛","2018-01-09","alloy ReRu",,"1100℃",,,,,,,,,"4h","1100℃","24h","850℃",,,,,,"349nm",,"0.0199365%",,,"137Mpa","1100℃",,,,,
"ObjectId(""5b4d07c1e6b1a819a85d8103"")","4.9wt.%","4.1","8.2",,"2.5","68.8","3.0","3.0","1.6","3.9",,"-5.942s-1(log)","","Neumeier S, Pyczak F, Göken M. The Influence of Ruthenium and Rhenium on the local Properties of the gamma- and gamma’-Phase in Nickel-Base Superalloys and their Consequences for Alloy Behaviour[J]. R.c.reed K.a.green P.caron T.p.gabb M.g.fahrmann G.s.huron S.r.woodward, 2008.","10.11961/mater0203.MGI.20171221.ds.0053","尹海清","摘录","史政涛","2018-01-09","alloy ReRu",,"1100℃",,,,,,,,,"4h","1100℃","24h","850℃",,,,,,"349nm",,"0.0257778%",,,"137Mpa","1100℃",,,,,
"ObjectId(""5b4d07c6e6b1a819a85d8105"")","4.9wt.%","4.1","8.2",,"2.5","68.8","3.0","3.0","1.6","3.9",,"-6.076s-1(log)","","Neumeier S, Pyczak F, Göken M. The Influence of Ruthenium and Rhenium on the local Properties of the gamma- and gamma’-Phase in Nickel-Base Superalloys and their Consequences for Alloy Behaviour[J]. R.c.reed K.a.green P.caron T.p.gabb M.g.fahrmann G.s.huron S.r.woodward, 2008.","10.11961/mater0203.MGI.20171221.ds.0053","尹海清","摘录","史政涛","2018-01-09","alloy ReRu",,"1100℃",,,,,,,,,"4h","1100℃","24h","850℃",,,,,,"349nm",,"0.0189206%",,,"137Mpa","1100℃",,,,,
"ObjectId(""5b4d07cbe6b1a819a85d8107"")","4.9wt.%","4.1","8.2",,"2.5","68.8","3.0","3.0","1.6","3.9",,"-6.143s-1(log)","","Neumeier S, Pyczak F, Göken M. The Influence of Ruthenium and Rhenium on the local Properties of the gamma- and gamma’-Phase in Nickel-Base Superalloys and their Consequences for Alloy Behaviour[J]. R.c.reed K.a.green P.caron T.p.gabb M.g.fahrmann G.s.huron S.r.woodward, 2008.","10.11961/mater0203.MGI.20171221.ds.0053","尹海清","摘录","史政涛","2018-01-09","alloy ReRu",,"1100℃",,,,,,,,,"4h","1100℃","24h","850℃",,,,,,"349nm",,"0.015746%",,,"137Mpa","1100℃",,,,,
"ObjectId(""5b4d07d0e6b1a819a85d8109"")","4.9wt.%","4.1","8.2",,"2.5","68.8","3.0","3.0","1.6","3.9",,"-6.196s-1(log)","","Neumeier S, Pyczak F, Göken M. The Influence of Ruthenium and Rhenium on the local Properties of the gamma- and gamma’-Phase in Nickel-Base Superalloys and their Consequences for Alloy Behaviour[J]. R.c.reed K.a.green P.caron T.p.gabb M.g.fahrmann G.s.huron S.r.woodward, 2008.","10.11961/mater0203.MGI.20171221.ds.0053","尹海清","摘录","史政涛","2018-01-09","alloy ReRu",,"1100℃",,,,,,,,,"4h","1100℃","24h","850℃",,,,,,"349nm",,"0.0137143%",,,"137Mpa","1100℃",,,,,
"ObjectId(""5b4d07d5e6b1a819a85d810b"")","4.9wt.%","4.1","8.2",,"2.5","68.8","3.0","3.0","1.6","3.9",,"-6.196s-1(log)","","Neumeier S, Pyczak F, Göken M. The Influence of Ruthenium and Rhenium on the local Properties of the gamma- and gamma’-Phase in Nickel-Base Superalloys and their Consequences for Alloy Behaviour[J]. R.c.reed K.a.green P.caron T.p.gabb M.g.fahrmann G.s.huron S.r.woodward, 2008.","10.11961/mater0203.MGI.20171221.ds.0053","尹海清","摘录","史政涛","2018-01-09","alloy ReRu",,"1100℃",,,,,,,,,"4h","1100℃","24h","850℃",,,,,,"349nm",,"0.0126984%",,,"137Mpa","1100℃",,,,,
"ObjectId(""5b4d07dae6b1a819a85d810d"")","4.9wt.%","4.1","8.2",,"2.5","68.8","3.0","3.0","1.6","3.9",,"-5.929s-1(log)","","Neumeier S, Pyczak F, Göken M. The Influence of Ruthenium and Rhenium on the local Properties of the gamma- and gamma’-Phase in Nickel-Base Superalloys and their Consequences for Alloy Behaviour[J]. R.c.reed K.a.green P.caron T.p.gabb M.g.fahrmann G.s.huron S.r.woodward, 2008.","10.11961/mater0203.MGI.20171221.ds.0053","尹海清","摘录","史政涛","2018-01-09","alloy ReRu",,"1100℃",,,,,,,,,"4h","1100℃","24h","850℃",,,,,,"349nm",,"0.0269206%",,,"137Mpa","1100℃",,,,,
"ObjectId(""5b4d07dfe6b1a819a85d810f"")","4.9wt.%","4.1","8.2",,"2.5","68.8","3.0","3.0","1.6","3.9",,"-5.996s-1(log)","","Neumeier S, Pyczak F, Göken M. The Influence of Ruthenium and Rhenium on the local Properties of the gamma- and gamma’-Phase in Nickel-Base Superalloys and their Consequences for Alloy Behaviour[J]. R.c.reed K.a.green P.caron T.p.gabb M.g.fahrmann G.s.huron S.r.woodward, 2008.","10.11961/mater0203.MGI.20171221.ds.0053","尹海清","摘录","史政涛","2018-01-09","alloy ReRu",,"1100℃",,,,,,,,,"4h","1100℃","24h","850℃",,,,,,"349nm",,"0.0228571%",,,"137Mpa","1100℃",,,,,
"ObjectId(""5b4d07e4e6b1a819a85d8111"")","4.9wt.%","4.1","8.2",,"2.5","68.8","3.0","3.0","1.6","3.9",,"-5.969s-1(log)","","Neumeier S, Pyczak F, Göken M. The Influence of Ruthenium and Rhenium on the local Properties of the gamma- and gamma’-Phase in Nickel-Base Superalloys and their Consequences for Alloy Behaviour[J]. R.c.reed K.a.green P.caron T.p.gabb M.g.fahrmann G.s.huron S.r.woodward, 2008.","10.11961/mater0203.MGI.20171221.ds.0053","尹海清","摘录","史政涛","2018-01-09","alloy ReRu",,"1100℃",,,,,,,,,"4h","1100℃","24h","850℃",,,,,,"349nm",,"0.023746%",,,"137Mpa","1100℃",,,,,
"ObjectId(""5b4d07e8e6b1a819a85d8113"")","4.9wt.%","4.1","8.2",,"2.5","68.8","3.0","3.0","1.6","3.9",,"-6.036s-1(log)","","Neumeier S, Pyczak F, Göken M. The Influence of Ruthenium and Rhenium on the local Properties of the gamma- and gamma’-Phase in Nickel-Base Superalloys and their Consequences for Alloy Behaviour[J]. R.c.reed K.a.green P.caron T.p.gabb M.g.fahrmann G.s.huron S.r.woodward, 2008.","10.11961/mater0203.MGI.20171221.ds.0053","尹海清","摘录","史政涛","2018-01-09","alloy ReRu",,"1100℃",,,,,,,,,"4h","1100℃","24h","850℃",,,,,,"349nm",,"0.0206984%",,,"137Mpa","1100℃",,,,,
"ObjectId(""5b4d07ede6b1a819a85d8115"")","4.9wt.%","4.1","8.2",,"2.5","68.8","3.0","3.0","1.6","3.9",,"-6.116s-1(log)","","Neumeier S, Pyczak F, Göken M. The Influence of Ruthenium and Rhenium on the local Properties of the gamma- and gamma’-Phase in Nickel-Base Superalloys and their Consequences for Alloy Behaviour[J]. R.c.reed K.a.green P.caron T.p.gabb M.g.fahrmann G.s.huron S.r.woodward, 2008.","10.11961/mater0203.MGI.20171221.ds.0053","尹海清","摘录","史政涛","2018-01-09","alloy ReRu",,"1100℃",,,,,,,,,"4h","1100℃","24h","850℃",,,,,,"349nm",,"0.0166349%",,,"137Mpa","1100℃",,,,,
"ObjectId(""5b4d07f2e6b1a819a85d8117"")","4.9wt.%","4.1","8.2",,"2.5","68.8","3.0","3.0","1.6","3.9",,"-5.955s-1(log)","","Neumeier S, Pyczak F, Göken M. The Influence of Ruthenium and Rhenium on the local Properties of the gamma- and gamma’-Phase in Nickel-Base Superalloys and their Consequences for Alloy Behaviour[J]. R.c.reed K.a.green P.caron T.p.gabb M.g.fahrmann G.s.huron S.r.woodward, 2008.","10.11961/mater0203.MGI.20171221.ds.0053","尹海清","摘录","史政涛","2018-01-09","alloy ReRu",,"1100℃",,,,,,,,,"4h","1100℃","24h","850℃",,,,,,"349nm",,"0.0248889%",,,"137Mpa","1100℃",,,,,
"ObjectId(""5b4d07fce6b1a819a85d8119"")","4.9wt.%","4.1","8.2",,"2.5","68.8","3.0","3.0","1.6","3.9",,"-6.344s-1(log)","","Neumeier S, Pyczak F, Göken M. The Influence of Ruthenium and Rhenium on the local Properties of the gamma- and gamma’-Phase in Nickel-Base Superalloys and their Consequences for Alloy Behaviour[J]. R.c.reed K.a.green P.caron T.p.gabb M.g.fahrmann G.s.huron S.r.woodward, 2008.","10.11961/mater0203.MGI.20171221.ds.0053","尹海清","摘录","史政涛","2018-01-09","alloy ReRu",,"1100℃",,,,,,,,,"4h","1100℃","24h","850℃",,,,,,"349nm",,"0.00380952%",,,"137Mpa","1100℃",,,,,
"ObjectId(""5b4d0801e6b1a819a85d811b"")","4.9wt.%","4.1","8.2",,"2.5","68.8","3.0","3.0","1.6","3.9",,"-4.696s-1(log)","","Neumeier S, Pyczak F, Göken M. The Influence of Ruthenium and Rhenium on the local Properties of the gamma- and gamma’-Phase in Nickel-Base Superalloys and their Consequences for Alloy Behaviour[J]. R.c.reed K.a.green P.caron T.p.gabb M.g.fahrmann G.s.huron S.r.woodward, 2008.","10.11961/mater0203.MGI.20171221.ds.0053","尹海清","摘录","史政涛","2018-01-09","alloy ReRu",,"1100℃",,,,,,,,,"4h","1100℃","24h","850℃",,,,,,"349nm",,"0.0001269841%",,,"137Mpa","1100℃",,,,,
"ObjectId(""5b4d0806e6b1a819a85d811d"")","4.9wt.%","4.1","8.2",,"2.5","68.8","3.0","3.0","1.6","3.9",,"-6.317s-1(log)","","Neumeier S, Pyczak F, Göken M. The Influence of Ruthenium and Rhenium on the local Properties of the gamma- and gamma’-Phase in Nickel-Base Superalloys and their Consequences for Alloy Behaviour[J]. R.c.reed K.a.green P.caron T.p.gabb M.g.fahrmann G.s.huron S.r.woodward, 2008.","10.11961/mater0203.MGI.20171221.ds.0053","尹海清","摘录","史政涛","2018-01-09","alloy ReRu",,"1100℃",,,,,,,,,"4h","1100℃","24h","850℃",,,,,,"349nm",,"0.0087619%",,,"137Mpa","1100℃",,,,,
"ObjectId(""5b4d080ae6b1a819a85d811f"")","4.9wt.%","4.1","8.2",,"2.5","68.8","3.0","3.0","1.6","3.9",,"-6.263s-1(log)","","Neumeier S, Pyczak F, Göken M. The Influence of Ruthenium and Rhenium on the local Properties of the gamma- and gamma’-Phase in Nickel-Base Superalloys and their Consequences for Alloy Behaviour[J]. R.c.reed K.a.green P.caron T.p.gabb M.g.fahrmann G.s.huron S.r.woodward, 2008.","10.11961/mater0203.MGI.20171221.ds.0053","尹海清","摘录","史政涛","2018-01-09","alloy ReRu",,"1100℃",,,,,,,,,"4h","1100℃","24h","850℃",,,,,,"349nm",,"0.0106667%",,,"137Mpa","1100℃",,,,,
"ObjectId(""5b4d080fe6b1a819a85d8121"")","4.9wt.%","4.1","8.2",,"2.5","68.8","3.0","3.0","1.6","3.9",,"-5.634s-1(log)","","Neumeier S, Pyczak F, Göken M. The Influence of Ruthenium and Rhenium on the local Properties of the gamma- and gamma’-Phase in Nickel-Base Superalloys and their Consequences for Alloy Behaviour[J]. R.c.reed K.a.green P.caron T.p.gabb M.g.fahrmann G.s.huron S.r.woodward, 2008.","10.11961/mater0203.MGI.20171221.ds.0053","尹海清","摘录","史政涛","2018-01-09","alloy ReRu",,"1100℃",,,,,,,,,"4h","1100℃","24h","850℃",,,,,,"349nm",,"0.0005079365%",,,"137Mpa","1100℃",,,,,
"ObjectId(""5b4d0819e6b1a819a85d8125"")","4.9wt.%","4.1","8.2",,"2.5","68.8","3.0","3.0","1.6","3.9",,"-6.237s-1(log)","","Neumeier S, Pyczak F, Göken M. The Influence of Ruthenium and Rhenium on the local Properties of the gamma- and gamma’-Phase in Nickel-Base Superalloys and their Consequences for Alloy Behaviour[J]. R.c.reed K.a.green P.caron T.p.gabb M.g.fahrmann G.s.huron S.r.woodward, 2008.","10.11961/mater0203.MGI.20171221.ds.0053","尹海清","摘录","史政涛","2018-01-09","alloy ReRu",,"1100℃",,,,,,,,,"4h","1100℃","24h","850℃",,,,,,"349nm",,"0.0116825%",,,"137Mpa","1100℃",,,,,
"ObjectId(""5b4d081ee6b1a819a85d8127"")","4.9wt.%","4.1","8.2",,"2.5","68.8","3.0","3.0","1.6","3.9",,"-6.357s-1(log)","","Neumeier S, Pyczak F, Göken M. The Influence of Ruthenium and Rhenium on the local Properties of the gamma- and gamma’-Phase in Nickel-Base Superalloys and their Consequences for Alloy Behaviour[J]. R.c.reed K.a.green P.caron T.p.gabb M.g.fahrmann G.s.huron S.r.woodward, 2008.","10.11961/mater0203.MGI.20171221.ds.0053","尹海清","摘录","史政涛","2018-01-09","alloy ReRu",,"1100℃",,,,,,,,,"4h","1100℃","24h","850℃",,,,,,"349nm",,"0.00761905%",,,"137Mpa","1100℃",,,,,
"ObjectId(""5b4d0828e6b1a819a85d812b"")","4.9wt.%","4.1","8.2",,"2.5","68.8","3.0","3.0","1.6","3.9",,"-6.384s-1(log)","","Neumeier S, Pyczak F, Göken M. The Influence of Ruthenium and Rhenium on the local Properties of the gamma- and gamma’-Phase in Nickel-Base Superalloys and their Consequences for Alloy Behaviour[J]. R.c.reed K.a.green P.caron T.p.gabb M.g.fahrmann G.s.huron S.r.woodward, 2008.","10.11961/mater0203.MGI.20171221.ds.0053","尹海清","摘录","史政涛","2018-01-09","alloy ReRu",,"1100℃",,,,,,,,,"4h","1100℃","24h","850℃",,,,,,"349nm",,"0.00571429%",,,"137Mpa","1100℃",,,,,
"ObjectId(""5b4d0831e6b1a819a85d812f"")","4.9wt.%","4.1","8.2",,"2.5","68.8","3.0","3.0","1.6","3.9",,"-6.237s-1(log)","","Neumeier S, Pyczak F, Göken M. The Influence of Ruthenium and Rhenium on the local Properties of the gamma- and gamma’-Phase in Nickel-Base Superalloys and their Consequences for Alloy Behaviour[J]. R.c.reed K.a.green P.caron T.p.gabb M.g.fahrmann G.s.huron S.r.woodward, 2008.","10.11961/mater0203.MGI.20171221.ds.0053","尹海清","摘录","史政涛","2018-01-09","alloy ReRu",,"1100℃",,,,,,,,,"4h","1100℃","24h","850℃",,,,,,"349nm",,"0.00266667%",,,"137Mpa","1100℃",,,,,
"ObjectId(""5b4d0836e6b1a819a85d8131"")","4.9wt.%","4.1","8.2",,"2.5","68.8","3.0","3.0","1.6","3.9",,"-6.062s-1(log)","","Neumeier S, Pyczak F, Göken M. The Influence of Ruthenium and Rhenium on the local Properties of the gamma- and gamma’-Phase in Nickel-Base Superalloys and their Consequences for Alloy Behaviour[J]. R.c.reed K.a.green P.caron T.p.gabb M.g.fahrmann G.s.huron S.r.woodward, 2008.","10.11961/mater0203.MGI.20171221.ds.0053","尹海清","摘录","史政涛","2018-01-09","alloy ReRu",,"1100℃",,,,,,,,,"4h","1100℃","24h","850℃",,,,,,"349nm",,"0.00177778%",,,"137Mpa","1100℃",,,,,
"ObjectId(""5b4d083be6b1a819a85d8133"")","4.9wt.%","4.1","8.2",,"2.5","68.8","3.0","3.0","1.6","3.9",,"-6.384s-1(log)","","Neumeier S, Pyczak F, Göken M. The Influence of Ruthenium and Rhenium on the local Properties of the gamma- and gamma’-Phase in Nickel-Base Superalloys and their Consequences for Alloy Behaviour[J]. R.c.reed K.a.green P.caron T.p.gabb M.g.fahrmann G.s.huron S.r.woodward, 2008.","10.11961/mater0203.MGI.20171221.ds.0053","尹海清","摘录","史政涛","2018-01-09","alloy ReRu",,"1100℃",,,,,,,,,"4h","1100℃","24h","850℃",,,,,,"349nm",,"0.00660317%",,,"137Mpa","1100℃",,,,,
"ObjectId(""5b4d0840e6b1a819a85d8135"")","4.9wt.%","4.1","8.2",,"2.5","68.8","3.0","3.0","1.6","3.9",,"-6.371s-1(log)","","Neumeier S, Pyczak F, Göken M. The Influence of Ruthenium and Rhenium on the local Properties of the gamma- and gamma’-Phase in Nickel-Base Superalloys and their Consequences for Alloy Behaviour[J]. R.c.reed K.a.green P.caron T.p.gabb M.g.fahrmann G.s.huron S.r.woodward, 2008.","10.11961/mater0203.MGI.20171221.ds.0053","尹海清","摘录","史政涛","2018-01-09","alloy ReRu",,"1100℃",,,,,,,,,"4h","1100℃","24h","850℃",,,,,,"349nm",,"0.00469841%",,,"137Mpa","1100℃",,,,,
"ObjectId(""5b4d310ee6b1a819a85d90b1"")",,,"20",,,"80wt%",,,,,"15","0.00071/h","","STRENGTHENING FACTORS AND PHASE RELATION IN Ni-Cr-W ALLOYS DEVELOPED FOR NUCLEAR STEELMARING","10.11961/mater0203.MGI.20171221.ds.0043","尹海清","摘录","张凯琦","2018-01-08","镍基合金",,,,,,,,,,,,,,,,,,,,,"19.6Mpa",,"234.68571538463h",,,,"1000℃",,,,
"ObjectId(""5b4d3113e6b1a819a85d90b3"")",,,"20",,,"80wt%",,,,,"15","0.00111/h","","STRENGTHENING FACTORS AND PHASE RELATION IN Ni-Cr-W ALLOYS DEVELOPED FOR NUCLEAR STEELMARING","10.11961/mater0203.MGI.20171221.ds.0043","尹海清","摘录","张凯琦","2018-01-08","镍基合金",,,,,,,,,,,,,,,,,,,,,"19.6Mpa",,"238.309735005779h",,,,"1000℃",,,,
"ObjectId(""5b4d3118e6b1a819a85d90b5"")",,,"20",,,"80wt%",,,,,"15","0.00041/h","","STRENGTHENING FACTORS AND PHASE RELATION IN Ni-Cr-W ALLOYS DEVELOPED FOR NUCLEAR STEELMARING","10.11961/mater0203.MGI.20171221.ds.0043","尹海清","摘录","张凯琦","2018-01-08","镍基合金",,,,,,,,,,,,,,,,,,,,,"19.6Mpa",,"198.795857971269h",,,,"1000℃",,,,
"ObjectId(""5b4d3122e6b1a819a85d90b9"")",,,"20",,,"80wt%",,,,,"15","0.00031/h","","STRENGTHENING FACTORS AND PHASE RELATION IN Ni-Cr-W ALLOYS DEVELOPED FOR NUCLEAR STEELMARING","10.11961/mater0203.MGI.20171221.ds.0043","尹海清","摘录","张凯琦","2018-01-08","镍基合金",,,,,,,,,,,,,,,,,,,,,"19.6Mpa",,"182.874430817574h",,,,"1000℃",,,,
"ObjectId(""5b4d3133e6b1a819a85d90bf"")",,,"20",,,"80wt%",,,,,"15","0.00051/h","","STRENGTHENING FACTORS AND PHASE RELATION IN Ni-Cr-W ALLOYS DEVELOPED FOR NUCLEAR STEELMARING","10.11961/mater0203.MGI.20171221.ds.0043","尹海清","摘录","张凯琦","2018-01-08","镍基合金",,,,,,,,,,,,,,,,,,,,,"19.6Mpa",,"212.462358221816h",,,,"1000℃",,,,
"ObjectId(""5b4d3142e6b1a819a85d90c5"")",,,"20",,,"80wt%",,,,,"15","0.00061/h","","STRENGTHENING FACTORS AND PHASE RELATION IN Ni-Cr-W ALLOYS DEVELOPED FOR NUCLEAR STEELMARING","10.11961/mater0203.MGI.20171221.ds.0043","尹海清","摘录","张凯琦","2018-01-08","镍基合金",,,,,,,,,,,,,,,,,,,,,"19.6Mpa",,"230.959771688575h",,,,"1000℃",,,,
"ObjectId(""5b4d3147e6b1a819a85d90c7"")",,,"20",,,"80wt%",,,,,"15","0.00091/h","","STRENGTHENING FACTORS AND PHASE RELATION IN Ni-Cr-W ALLOYS DEVELOPED FOR NUCLEAR STEELMARING","10.11961/mater0203.MGI.20171221.ds.0043","尹海清","摘录","张凯琦","2018-01-08","镍基合金",,,,,,,,,,,,,,,,,,,,,"19.6Mpa",,"242.558583945633h",,,,"1000℃",,,,
"ObjectId(""5b4d315be6b1a819a85d90cd"")",,,"20",,,"80wt%",,,,,"15","0.00021/h","","STRENGTHENING FACTORS AND PHASE RELATION IN Ni-Cr-W ALLOYS DEVELOPED FOR NUCLEAR STEELMARING","10.11961/mater0203.MGI.20171221.ds.0043","尹海清","摘录","张凯琦","2018-01-08","镍基合金",,,,,,,,,,,,,,,,,,,,,"19.6Mpa",,"108.53841223129h",,,,"1000℃",,,,
"ObjectId(""5b4d3160e6b1a819a85d90cf"")",,,"20",,,"80wt%",,,,,"15","0.00021/h","","STRENGTHENING FACTORS AND PHASE RELATION IN Ni-Cr-W ALLOYS DEVELOPED FOR NUCLEAR STEELMARING","10.11961/mater0203.MGI.20171221.ds.0043","尹海清","摘录","张凯琦","2018-01-08","镍基合金",,,,,,,,,,,,,,,,,,,,,"19.6Mpa",,"165.352827250147h",,,,"1000℃",,,,
"ObjectId(""5b4d3165e6b1a819a85d90d1"")",,,"20",,,"80wt%",,,,,"15","0.00031/h","","STRENGTHENING FACTORS AND PHASE RELATION IN Ni-Cr-W ALLOYS DEVELOPED FOR NUCLEAR STEELMARING","10.11961/mater0203.MGI.20171221.ds.0043","尹海清","摘录","张凯琦","2018-01-08","镍基合金",,,,,,,,,,,,,,,,,,,,,"19.6Mpa",,"10.0436571912379h",,,,"1000℃",,,,
"ObjectId(""5b4d3169e6b1a819a85d90d3"")",,,"20",,,"80wt%",,,,,"15","0.00031/h","","STRENGTHENING FACTORS AND PHASE RELATION IN Ni-Cr-W ALLOYS DEVELOPED FOR NUCLEAR STEELMARING","10.11961/mater0203.MGI.20171221.ds.0043","尹海清","摘录","张凯琦","2018-01-08","镍基合金",,,,,,,,,,,,,,,,,,,,,"19.6Mpa",,"21.8378681890453h",,,,"1000℃",,,,
"ObjectId(""5b4d316ee6b1a819a85d90d5"")",,,"20",,,"80wt%",,,,,"15","0.00021/h","","STRENGTHENING FACTORS AND PHASE RELATION IN Ni-Cr-W ALLOYS DEVELOPED FOR NUCLEAR STEELMARING","10.11961/mater0203.MGI.20171221.ds.0043","尹海清","摘录","张凯琦","2018-01-08","镍基合金",,,,,,,,,,,,,,,,,,,,,"19.6Mpa",,"36.8511158978322h",,,,"1000℃",,,,
"ObjectId(""5b4d3173e6b1a819a85d90d7"")",,,"20",,,"80wt%",,,,,"15","0.00021/h","","STRENGTHENING FACTORS AND PHASE RELATION IN Ni-Cr-W ALLOYS DEVELOPED FOR NUCLEAR STEELMARING","10.11961/mater0203.MGI.20171221.ds.0043","尹海清","摘录","张凯琦","2018-01-08","镍基合金",,,,,,,,,,,,,,,,,,,,,"19.6Mpa",,"130.668090528996h",,,,"1000℃",,,,
"ObjectId(""5b4d3178e6b1a819a85d90d9"")",,,"20",,,"80wt%",,,,,"15","0.00031/h","","STRENGTHENING FACTORS AND PHASE RELATION IN Ni-Cr-W ALLOYS DEVELOPED FOR NUCLEAR STEELMARING","10.11961/mater0203.MGI.20171221.ds.0043","尹海清","摘录","张凯琦","2018-01-08","镍基合金",,,,,,,,,,,,,,,,,,,,,"19.6Mpa",,"28.6039728747003h",,,,"1000℃",,,,
"ObjectId(""5b4d317de6b1a819a85d90db"")",,,"20",,,"80wt%",,,,,"15","0.00031/h","","STRENGTHENING FACTORS AND PHASE RELATION IN Ni-Cr-W ALLOYS DEVELOPED FOR NUCLEAR STEELMARING","10.11961/mater0203.MGI.20171221.ds.0043","尹海清","摘录","张凯琦","2018-01-08","镍基合金",,,,,,,,,,,,,,,,,,,,,"19.6Mpa",,"15.8426655768299h",,,,"1000℃",,,,
"ObjectId(""5b4d3182e6b1a819a85d90dd"")",,,"20",,,"80wt%",,,,,"15","0.00031/h","","STRENGTHENING FACTORS AND PHASE RELATION IN Ni-Cr-W ALLOYS DEVELOPED FOR NUCLEAR STEELMARING","10.11961/mater0203.MGI.20171221.ds.0043","尹海清","摘录","张凯琦","2018-01-08","镍基合金",,,,,,,,,,,,,,,,,,,,,"19.6Mpa",,"19.0763306272456h",,,,"1000℃",,,,
"ObjectId(""5b4d3187e6b1a819a85d90df"")",,,"20",,,"80wt%",,,,,"15","0.00031/h","","STRENGTHENING FACTORS AND PHASE RELATION IN Ni-Cr-W ALLOYS DEVELOPED FOR NUCLEAR STEELMARING","10.11961/mater0203.MGI.20171221.ds.0043","尹海清","摘录","张凯琦","2018-01-08","镍基合金",,,,,,,,,,,,,,,,,,,,,"19.6Mpa",,"12.7214463039512h",,,,"1000℃",,,,
"ObjectId(""5b4d318be6b1a819a85d90e1"")",,,"20",,,"80wt%",,,,,"15","0.00021/h","","STRENGTHENING FACTORS AND PHASE RELATION IN Ni-Cr-W ALLOYS DEVELOPED FOR NUCLEAR STEELMARING","10.11961/mater0203.MGI.20171221.ds.0043","尹海清","摘录","张凯琦","2018-01-08","镍基合金",,,,,,,,,,,,,,,,,,,,,"19.6Mpa",,"149.510007262259h",,,,"1000℃",,,,
"ObjectId(""5b4d3190e6b1a819a85d90e3"")",,,"20",,,"80wt%",,,,,"15","0.00021/h","","STRENGTHENING FACTORS AND PHASE RELATION IN Ni-Cr-W ALLOYS DEVELOPED FOR NUCLEAR STEELMARING","10.11961/mater0203.MGI.20171221.ds.0043","尹海清","摘录","张凯琦","2018-01-08","镍基合金",,,,,,,,,,,,,,,,,,,,,"19.6Mpa",,"48.2897110723507h",,,,"1000℃",,,,
"ObjectId(""5b4d3195e6b1a819a85d90e5"")",,,"20",,,"80wt%",,,,,"15","0.00021/h","","STRENGTHENING FACTORS AND PHASE RELATION IN Ni-Cr-W ALLOYS DEVELOPED FOR NUCLEAR STEELMARING","10.11961/mater0203.MGI.20171221.ds.0043","尹海清","摘录","张凯琦","2018-01-08","镍基合金",,,,,,,,,,,,,,,,,,,,,"19.6Mpa",,"68.8135440556198h",,,,"1000℃",,,,
"ObjectId(""5b4d319ae6b1a819a85d90e7"")",,,"20",,,"80wt%",,,,,"15","0.00031/h","","STRENGTHENING FACTORS AND PHASE RELATION IN Ni-Cr-W ALLOYS DEVELOPED FOR NUCLEAR STEELMARING","10.11961/mater0203.MGI.20171221.ds.0043","尹海清","摘录","张凯琦","2018-01-08","镍基合金",,,,,,,,,,,,,,,,,,,,,"19.6Mpa",,"8.48356003188448h",,,,"1000℃",,,,
"ObjectId(""5b4d319fe6b1a819a85d90e9"")",,,"20",,,"80wt%",,,,,"15","0.00021/h","","STRENGTHENING FACTORS AND PHASE RELATION IN Ni-Cr-W ALLOYS DEVELOPED FOR NUCLEAR STEELMARING","10.11961/mater0203.MGI.20171221.ds.0043","尹海清","摘录","张凯琦","2018-01-08","镍基合金",,,,,,,,,,,,,,,,,,,,,"19.6Mpa",,"87.1602633403158h",,,,"1000℃",,,,
"ObjectId(""5b4d31a9e6b1a819a85d90eb"")",,,"20",,,"80wt%",,,,,"15","0.00091/h","","STRENGTHENING FACTORS AND PHASE RELATION IN Ni-Cr-W ALLOYS DEVELOPED FOR NUCLEAR STEELMARING","10.11961/mater0203.MGI.20171221.ds.0043","尹海清","摘录","张凯琦","2018-01-08","镍基合金",,,,,,,,,,,,,,,,,,,,,"19.6Mpa",,"0.911761791185731h",,,,"1000℃",,,,
"ObjectId(""5b4d31aee6b1a819a85d90ed"")",,,"20",,,"80wt%",,,,,"15","0.00061/h","","STRENGTHENING FACTORS AND PHASE RELATION IN Ni-Cr-W ALLOYS DEVELOPED FOR NUCLEAR STEELMARING","10.11961/mater0203.MGI.20171221.ds.0043","尹海清","摘录","张凯琦","2018-01-08","镍基合金",,,,,,,,,,,,,,,,,,,,,"19.6Mpa",,"1.36874571847588h",,,,"1000℃",,,,
"ObjectId(""5b4d31b3e6b1a819a85d90ef"")",,,"20",,,"80wt%",,,,,"15","0.00061/h","","STRENGTHENING FACTORS AND PHASE RELATION IN Ni-Cr-W ALLOYS DEVELOPED FOR NUCLEAR STEELMARING","10.11961/mater0203.MGI.20171221.ds.0043","尹海清","摘录","张凯琦","2018-01-08","镍基合金",,,,,,,,,,,,,,,,,,,,,"19.6Mpa",,"1.64842755451426h",,,,"1000℃",,,,
"ObjectId(""5b4d31b7e6b1a819a85d90f1"")",,,"20",,,"80wt%",,,,,"15","0.00051/h","","STRENGTHENING FACTORS AND PHASE RELATION IN Ni-Cr-W ALLOYS DEVELOPED FOR NUCLEAR STEELMARING","10.11961/mater0203.MGI.20171221.ds.0043","尹海清","摘录","张凯琦","2018-01-08","镍基合金",,,,,,,,,,,,,,,,,,,,,"19.6Mpa",,"2.69074743759029h",,,,"1000℃",,,,
"ObjectId(""5b4d31bce6b1a819a85d90f3"")",,,"20",,,"80wt%",,,,,"15","0.00031/h","","STRENGTHENING FACTORS AND PHASE RELATION IN Ni-Cr-W ALLOYS DEVELOPED FOR NUCLEAR STEELMARING","10.11961/mater0203.MGI.20171221.ds.0043","尹海清","摘录","张凯琦","2018-01-08","镍基合金",,,,,,,,,,,,,,,,,,,,,"19.6Mpa",,"7.0459310086033h",,,,"1000℃",,,,
"ObjectId(""5b4d31c1e6b1a819a85d90f5"")",,,"20",,,"80wt%",,,,,"15","0.00051/h","","STRENGTHENING FACTORS AND PHASE RELATION IN Ni-Cr-W ALLOYS DEVELOPED FOR NUCLEAR STEELMARING","10.11961/mater0203.MGI.20171221.ds.0043","尹海清","摘录","张凯琦","2018-01-08","镍基合金",,,,,,,,,,,,,,,,,,,,,"19.6Mpa",,"1.98489003586404h",,,,"1000℃",,,,
"ObjectId(""5b4d31c6e6b1a819a85d90f7"")",,,"20",,,"80wt%",,,,,"15","0.00091/h","","STRENGTHENING FACTORS AND PHASE RELATION IN Ni-Cr-W ALLOYS DEVELOPED FOR NUCLEAR STEELMARING","10.11961/mater0203.MGI.20171221.ds.0043","尹海清","摘录","张凯琦","2018-01-08","镍基合金",,,,,,,,,,,,,,,,,,,,,"19.6Mpa",,"0.975707388584259h",,,,"1000℃",,,,
"ObjectId(""5b4d31cbe6b1a819a85d90f9"")",,,"20",,,"80wt%",,,,,"15","0.00051/h","","STRENGTHENING FACTORS AND PHASE RELATION IN Ni-Cr-W ALLOYS DEVELOPED FOR NUCLEAR STEELMARING","10.11961/mater0203.MGI.20171221.ds.0043","尹海清","摘录","张凯琦","2018-01-08","镍基合金",,,,,,,,,,,,,,,,,,,,,"19.6Mpa",,"2.23449565246659h",,,,"1000℃",,,,
"ObjectId(""5b4d31d0e6b1a819a85d90fb"")",,,"20",,,"80wt%",,,,,"15","0.00041/h","","STRENGTHENING FACTORS AND PHASE RELATION IN Ni-Cr-W ALLOYS DEVELOPED FOR NUCLEAR STEELMARING","10.11961/mater0203.MGI.20171221.ds.0043","尹海清","摘录","张凯琦","2018-01-08","镍基合金",,,,,,,,,,,,,,,,,,,,,"19.6Mpa",,"6.15454783968004h",,,,"1000℃",,,,
"ObjectId(""5b4d31d4e6b1a819a85d90fd"")",,,"20",,,"80wt%",,,,,"15","0.00081/h","","STRENGTHENING FACTORS AND PHASE RELATION IN Ni-Cr-W ALLOYS DEVELOPED FOR NUCLEAR STEELMARING","10.11961/mater0203.MGI.20171221.ds.0043","尹海清","摘录","张凯琦","2018-01-08","镍基合金",,,,,,,,,,,,,,,,,,,,,"19.6Mpa",,"1.08003206351529h",,,,"1000℃",,,,
"ObjectId(""5b4d31d9e6b1a819a85d90ff"")",,,"20",,,"80wt%",,,,,"15","0.00041/h","","STRENGTHENING FACTORS AND PHASE RELATION IN Ni-Cr-W ALLOYS DEVELOPED FOR NUCLEAR STEELMARING","10.11961/mater0203.MGI.20171221.ds.0043","尹海清","摘录","张凯琦","2018-01-08","镍基合金",,,,,,,,,,,,,,,,,,,,,"19.6Mpa",,"3.90127089456697h",,,,"1000℃",,,,
"ObjectId(""5b4d31dee6b1a819a85d9101"")",,,"20",,,"80wt%",,,,,"15","0.00111/h","","STRENGTHENING FACTORS AND PHASE RELATION IN Ni-Cr-W ALLOYS DEVELOPED FOR NUCLEAR STEELMARING","10.11961/mater0203.MGI.20171221.ds.0043","尹海清","摘录","张凯琦","2018-01-08","镍基合金",,,,,,,,,,,,,,,,,,,,,"19.6Mpa",,"0.823538349717788h",,,,"1000℃",,,,
"ObjectId(""5b4d31e6e6b1a819a85d9103"")",,,"20",,,"80wt%",,,,,"15","0.00041/h","","STRENGTHENING FACTORS AND PHASE RELATION IN Ni-Cr-W ALLOYS DEVELOPED FOR NUCLEAR STEELMARING","10.11961/mater0203.MGI.20171221.ds.0043","尹海清","摘录","张凯琦","2018-01-08","镍基合金",,,,,,,,,,,,,,,,,,,,,"19.6Mpa",,"3.29507670507085h",,,,"1000℃",,,,
