Repository: wujunming1/superalloy-project

File: 高温合金汇报ppt/2018-9-28-第七次汇报/数据汇总/蠕变性能/creepproperty_creepvelocity.csv (part 6 of 14)
"_id","Al","Co","Cr","Hf","Mo","Ni","Re","Ru","Ta","Ti","W","力学性能/蠕变速率","备注","摘录出处","数据DOI","数据审核者","数据来源方式","数据生产者","数据采集时间","材料牌号","热处理/升温速率","热处理/热处理温度","热处理/第一段时间","热处理/第一段温度","热处理/第三段时间","热处理/第三段温度","热处理/第二段时间","热处理/第二段温度","热处理/第四段时间","热处理/第四段温度","第一次时效/第一次时效时间","第一次时效/第一次时效温度","第二次时效/第二次时效时间","第二次时效/第二次时效温度","蠕变实验/压力","蠕变实验/应变","蠕变实验/晶向","蠕变实验/温度","蠕变实验/真空度","蠕变测试/γ相尺寸","蠕变测试/压力","蠕变测试/塑性蠕变应变","蠕变测试/时间","蠕变测试/晶格取向","蠕变测试/测试压力","蠕变测试/测试温度","蠕变测试/温度","蠕变测试/蠕变应力","蠕变测试/蠕变应变","蠕变测试/蠕变温度","蠕变测试/试样厚度"
"ObjectId(""5b4d31ebe6b1a819a85d9105"")",,,"20",,,"80wt%",,,,,"15","0.00041/h","","STRENGTHENING FACTORS AND PHASE RELATION IN Ni-Cr-W ALLOYS DEVELOPED FOR NUCLEAR STEELMARING","10.11961/mater0203.MGI.20171221.ds.0043","尹海清","摘录","张凯琦","2018-01-08","镍基合金",,,,,,,,,,,,,,,,,,,,,"19.6Mpa",,"5.02547044415587h",,,,"1000℃",,,,
"ObjectId(""5b4d31f0e6b1a819a85d9107"")",,,"20",,,"80wt%",,,,,"15","0.00071/h","","STRENGTHENING FACTORS AND PHASE RELATION IN Ni-Cr-W ALLOYS DEVELOPED FOR NUCLEAR STEELMARING","10.11961/mater0203.MGI.20171221.ds.0043","尹海清","摘录","张凯琦","2018-01-08","镍基合金",,,,,,,,,,,,,,,,,,,,,"19.6Mpa",,"1.23653302130977h",,,,"1000℃",,,,
"ObjectId(""5b4d31fae6b1a819a85d9109"")",,,"20",,,"80wt%",,,,,"15","0.00121/h","","STRENGTHENING FACTORS AND PHASE RELATION IN Ni-Cr-W ALLOYS DEVELOPED FOR NUCLEAR STEELMARING","10.11961/mater0203.MGI.20171221.ds.0043","尹海清","摘录","张凯琦","2018-01-08","镍基合金",,,,,,,,,,,,,,,,,,,,,"19.6Mpa",,"0.731499325736152h",,,,"1000℃",,,,
"ObjectId(""5b4d31ffe6b1a819a85d910b"")",,,"20",,,"80wt%",,,,,"15","0.00271/h","","STRENGTHENING FACTORS AND PHASE RELATION IN Ni-Cr-W ALLOYS DEVELOPED FOR NUCLEAR STEELMARING","10.11961/mater0203.MGI.20171221.ds.0043","尹海清","摘录","张凯琦","2018-01-08","镍基合金",,,,,,,,,,,,,,,,,,,,,"19.6Mpa",,"41.6022309920411h",,,,"1000℃",,,,
"ObjectId(""5b4d3203e6b1a819a85d910d"")",,,"20",,,"80wt%",,,,,"15","0.00171/h","","STRENGTHENING FACTORS AND PHASE RELATION IN Ni-Cr-W ALLOYS DEVELOPED FOR NUCLEAR STEELMARING","10.11961/mater0203.MGI.20171221.ds.0043","尹海清","摘录","张凯琦","2018-01-08","镍基合金",,,,,,,,,,,,,,,,,,,,,"19.6Mpa",,"0.627687038000003h",,,,"1000℃",,,,
"ObjectId(""5b4d3208e6b1a819a85d910f"")",,,"20",,,"80wt%",,,,,"15","0.00151/h","","STRENGTHENING FACTORS AND PHASE RELATION IN Ni-Cr-W ALLOYS DEVELOPED FOR NUCLEAR STEELMARING","10.11961/mater0203.MGI.20171221.ds.0043","尹海清","摘录","张凯琦","2018-01-08","镍基合金",,,,,,,,,,,,,,,,,,,,,"19.6Mpa",,"26.55461240194h",,,,"1000℃",,,,
"ObjectId(""5b4d320de6b1a819a85d9111"")",,,"20",,,"80wt%",,,,,"15","0.00491/h","","STRENGTHENING FACTORS AND PHASE RELATION IN Ni-Cr-W ALLOYS DEVELOPED FOR NUCLEAR STEELMARING","10.11961/mater0203.MGI.20171221.ds.0043","尹海清","摘录","张凯琦","2018-01-08","镍基合金",,,,,,,,,,,,,,,,,,,,,"19.6Mpa",,"49.6741587739967h",,,,"1000℃",,,,
"ObjectId(""5b4d3212e6b1a819a85d9113"")",,,"20",,,"80wt%",,,,,"15","0.00211/h","","STRENGTHENING FACTORS AND PHASE RELATION IN Ni-Cr-W ALLOYS DEVELOPED FOR NUCLEAR STEELMARING","10.11961/mater0203.MGI.20171221.ds.0043","尹海清","摘录","张凯琦","2018-01-08","镍基合金",,,,,,,,,,,,,,,,,,,,,"19.6Mpa",,"0.557364221365026h",,,,"1000℃",,,,
"ObjectId(""5b4d3217e6b1a819a85d9115"")",,,"20",,,"80wt%",,,,,"15","0.00411/h","","STRENGTHENING FACTORS AND PHASE RELATION IN Ni-Cr-W ALLOYS DEVELOPED FOR NUCLEAR STEELMARING","10.11961/mater0203.MGI.20171221.ds.0043","尹海清","摘录","张凯琦","2018-01-08","镍基合金",,,,,,,,,,,,,,,,,,,,,"19.6Mpa",,"48.1391915511106h",,,,"1000℃",,,,
"ObjectId(""5b4d321ce6b1a819a85d9117"")",,,"20",,,"80wt%",,,,,"15","0.00171/h","","STRENGTHENING FACTORS AND PHASE RELATION IN Ni-Cr-W ALLOYS DEVELOPED FOR NUCLEAR STEELMARING","10.11961/mater0203.MGI.20171221.ds.0043","尹海清","摘录","张凯琦","2018-01-08","镍基合金",,,,,,,,,,,,,,,,,,,,,"19.6Mpa",,"34.1640598110303h",,,,"1000℃",,,,
"ObjectId(""5b4d3221e6b1a819a85d9119"")",,,"20",,,"80wt%",,,,,"15","0.00261/h","","STRENGTHENING FACTORS AND PHASE RELATION IN Ni-Cr-W ALLOYS DEVELOPED FOR NUCLEAR STEELMARING","10.11961/mater0203.MGI.20171221.ds.0043","尹海清","摘录","张凯琦","2018-01-08","镍基合金",,,,,,,,,,,,,,,,,,,,,"19.6Mpa",,"0.503308407771138h",,,,"1000℃",,,,
"ObjectId(""5b4d3225e6b1a819a85d911b"")",,,"20",,,"80wt%",,,,,"15","0.00351/h","","STRENGTHENING FACTORS AND PHASE RELATION IN Ni-Cr-W ALLOYS DEVELOPED FOR NUCLEAR STEELMARING","10.11961/mater0203.MGI.20171221.ds.0043","尹海清","摘录","张凯琦","2018-01-08","镍基合金",,,,,,,,,,,,,,,,,,,,,"19.6Mpa",,"45.0873420855709h",,,,"1000℃",,,,
"ObjectId(""5b4d322ae6b1a819a85d911d"")",,,"20",,,"80wt%",,,,,"15","0.00301/h","","STRENGTHENING FACTORS AND PHASE RELATION IN Ni-Cr-W ALLOYS DEVELOPED FOR NUCLEAR STEELMARING","10.11961/mater0203.MGI.20171221.ds.0043","尹海清","摘录","张凯琦","2018-01-08","镍基合金",,,,,,,,,,,,,,,,,,,,,"19.6Mpa",,"42.9499856034167h",,,,"1000℃",,,,
"ObjectId(""5b4d322fe6b1a819a85d911f"")",,,"20",,,"80wt%",,,,,"15","0.00231/h","","STRENGTHENING FACTORS AND PHASE RELATION IN Ni-Cr-W ALLOYS DEVELOPED FOR NUCLEAR STEELMARING","10.11961/mater0203.MGI.20171221.ds.0043","尹海清","摘录","张凯琦","2018-01-08","镍基合金",,,,,,,,,,,,,,,,,,,,,"19.6Mpa",,"38.9744324157405h",,,,"1000℃",,,,
"ObjectId(""5b4d3234e6b1a819a85d9121"")",,,"20",,,"80wt%",,,,,"15","0.00201/h","","STRENGTHENING FACTORS AND PHASE RELATION IN Ni-Cr-W ALLOYS DEVELOPED FOR NUCLEAR STEELMARING","10.11961/mater0203.MGI.20171221.ds.0043","尹海清","摘录","张凯琦","2018-01-08","镍基合金",,,,,,,,,,,,,,,,,,,,,"19.6Mpa",,"36.4855559464301h",,,,"1000℃",,,,
"ObjectId(""5b4d3239e6b1a819a85d9123"")",,,"20",,,"80wt%",,,,,"15","0.00151/h","","STRENGTHENING FACTORS AND PHASE RELATION IN Ni-Cr-W ALLOYS DEVELOPED FOR NUCLEAR STEELMARING","10.11961/mater0203.MGI.20171221.ds.0043","尹海清","摘录","张凯琦","2018-01-08","镍基合金",,,,,,,,,,,,,,,,,,,,,"19.6Mpa",,"0.671875347798269h",,,,"1000℃",,,,
"ObjectId(""5b4d323ee6b1a819a85d9125"")",,,"20",,,"80wt%",,,,,"15","0.00161/h","","STRENGTHENING FACTORS AND PHASE RELATION IN Ni-Cr-W ALLOYS DEVELOPED FOR NUCLEAR STEELMARING","10.11961/mater0203.MGI.20171221.ds.0043","尹海清","摘录","张凯琦","2018-01-08","镍基合金",,,,,,,,,,,,,,,,,,,,,"19.6Mpa",,"31.9665648745894h",,,,"1000℃",,,,
"ObjectId(""5b4d3247e6b1a819a85d9127"")",,,"20",,,"80wt%",,,,,"15","0.00141/h","","STRENGTHENING FACTORS AND PHASE RELATION IN Ni-Cr-W ALLOYS DEVELOPED FOR NUCLEAR STEELMARING","10.11961/mater0203.MGI.20171221.ds.0043","尹海清","摘录","张凯琦","2018-01-08","镍基合金",,,,,,,,,,,,,,,,,,,,,"19.6Mpa",,"2.84608482602362h",,,,"1000℃",,,,
"ObjectId(""5b4d324ce6b1a819a85d9129"")",,,"20",,,"80wt%",,,,,"15","0.00121/h","","STRENGTHENING FACTORS AND PHASE RELATION IN Ni-Cr-W ALLOYS DEVELOPED FOR NUCLEAR STEELMARING","10.11961/mater0203.MGI.20171221.ds.0043","尹海清","摘录","张凯琦","2018-01-08","镍基合金",,,,,,,,,,,,,,,,,,,,,"19.6Mpa",,"9.65393913563801h",,,,"1000℃",,,,
"ObjectId(""5b4d3251e6b1a819a85d912b"")",,,"20",,,"80wt%",,,,,"15","0.00131/h","","STRENGTHENING FACTORS AND PHASE RELATION IN Ni-Cr-W ALLOYS DEVELOPED FOR NUCLEAR STEELMARING","10.11961/mater0203.MGI.20171221.ds.0043","尹海清","摘录","张凯琦","2018-01-08","镍基合金",,,,,,,,,,,,,,,,,,,,,"19.6Mpa",,"1.18125800517837h",,,,"1000℃",,,,
"ObjectId(""5b4d3256e6b1a819a85d912d"")",,,"20",,,"80wt%",,,,,"15","0.00121/h","","STRENGTHENING FACTORS AND PHASE RELATION IN Ni-Cr-W ALLOYS DEVELOPED FOR NUCLEAR STEELMARING","10.11961/mater0203.MGI.20171221.ds.0043","尹海清","摘录","张凯琦","2018-01-08","镍基合金",,,,,,,,,,,,,,,,,,,,,"19.6Mpa",,"5.33256405780746h",,,,"1000℃",,,,
"ObjectId(""5b4d325be6b1a819a85d912f"")",,,"20",,,"80wt%",,,,,"15","0.00121/h","","STRENGTHENING FACTORS AND PHASE RELATION IN Ni-Cr-W ALLOYS DEVELOPED FOR NUCLEAR STEELMARING","10.11961/mater0203.MGI.20171221.ds.0043","尹海清","摘录","张凯琦","2018-01-08","镍基合金",,,,,,,,,,,,,,,,,,,,,"19.6Mpa",,"1.4731598680186h",,,,"1000℃",,,,
"ObjectId(""5b4d3260e6b1a819a85d9131"")",,,"20",,,"80wt%",,,,,"15","0.00121/h","","STRENGTHENING FACTORS AND PHASE RELATION IN Ni-Cr-W ALLOYS DEVELOPED FOR NUCLEAR STEELMARING","10.11961/mater0203.MGI.20171221.ds.0043","尹海清","摘录","张凯琦","2018-01-08","镍基合金",,,,,,,,,,,,,,,,,,,,,"19.6Mpa",,"21.3719868766779h",,,,"1000℃",,,,
"ObjectId(""5b4d3265e6b1a819a85d9133"")",,,"20",,,"80wt%",,,,,"15","0.00111/h","","STRENGTHENING FACTORS AND PHASE RELATION IN Ni-Cr-W ALLOYS DEVELOPED FOR NUCLEAR STEELMARING","10.11961/mater0203.MGI.20171221.ds.0043","尹海清","摘录","张凯琦","2018-01-08","镍基合金",,,,,,,,,,,,,,,,,,,,,"19.6Mpa",,"11.6473355479959h",,,,"1000℃",,,,
"ObjectId(""5b4d3269e6b1a819a85d9135"")",,,"20",,,"80wt%",,,,,"15","0.00121/h","","STRENGTHENING FACTORS AND PHASE RELATION IN Ni-Cr-W ALLOYS DEVELOPED FOR NUCLEAR STEELMARING","10.11961/mater0203.MGI.20171221.ds.0043","尹海清","摘录","张凯琦","2018-01-08","镍基合金",,,,,,,,,,,,,,,,,,,,,"19.6Mpa",,"2.06732209762199h",,,,"1000℃",,,,
"ObjectId(""5b4d326ee6b1a819a85d9137"")",,,"20",,,"80wt%",,,,,"15","0.00111/h","","STRENGTHENING FACTORS AND PHASE RELATION IN Ni-Cr-W ALLOYS DEVELOPED FOR NUCLEAR STEELMARING","10.11961/mater0203.MGI.20171221.ds.0043","尹海清","摘录","张凯琦","2018-01-08","镍基合金",,,,,,,,,,,,,,,,,,,,,"19.6Mpa",,"7.00024932361609h",,,,"1000℃",,,,
"ObjectId(""5b4d3273e6b1a819a85d9139"")",,,"20",,,"80wt%",,,,,"15","0.00131/h","","STRENGTHENING FACTORS AND PHASE RELATION IN Ni-Cr-W ALLOYS DEVELOPED FOR NUCLEAR STEELMARING","10.11961/mater0203.MGI.20171221.ds.0043","尹海清","摘录","张凯琦","2018-01-08","镍基合金",,,,,,,,,,,,,,,,,,,,,"19.6Mpa",,"24.8650004865109h",,,,"1000℃",,,,
"ObjectId(""5b4d3278e6b1a819a85d913b"")",,,"20",,,"80wt%",,,,,"15","0.00121/h","","STRENGTHENING FACTORS AND PHASE RELATION IN Ni-Cr-W ALLOYS DEVELOPED FOR NUCLEAR STEELMARING","10.11961/mater0203.MGI.20171221.ds.0043","尹海清","摘录","张凯琦","2018-01-08","镍基合金",,,,,,,,,,,,,,,,,,,,,"19.6Mpa",,"8.14637537498585h",,,,"1000℃",,,,
"ObjectId(""5b4d327de6b1a819a85d913d"")",,,"20",,,"80wt%",,,,,"15","0.00141/h","","STRENGTHENING FACTORS AND PHASE RELATION IN Ni-Cr-W ALLOYS DEVELOPED FOR NUCLEAR STEELMARING","10.11961/mater0203.MGI.20171221.ds.0043","尹海清","摘录","张凯琦","2018-01-08","镍基合金",,,,,,,,,,,,,,,,,,,,,"19.6Mpa",,"3.66890138106806h",,,,"1000℃",,,,
"ObjectId(""5b4d3282e6b1a819a85d913f"")",,,"20",,,"80wt%",,,,,"15","0.00121/h","","STRENGTHENING FACTORS AND PHASE RELATION IN Ni-Cr-W ALLOYS DEVELOPED FOR NUCLEAR STEELMARING","10.11961/mater0203.MGI.20171221.ds.0043","尹海清","摘录","张凯琦","2018-01-08","镍基合金",,,,,,,,,,,,,,,,,,,,,"19.6Mpa",,"13.5442664100585h",,,,"1000℃",,,,
"ObjectId(""5b4d3287e6b1a819a85d9141"")",,,"20",,,"80wt%",,,,,"15","0.00131/h","","STRENGTHENING FACTORS AND PHASE RELATION IN Ni-Cr-W ALLOYS DEVELOPED FOR NUCLEAR STEELMARING","10.11961/mater0203.MGI.20171221.ds.0043","尹海清","摘录","张凯琦","2018-01-08","镍基合金",,,,,,,,,,,,,,,,,,,,,"19.6Mpa",,"15.7540320390157h",,,,"1000℃",,,,
"ObjectId(""5b4d328be6b1a819a85d9143"")",,,"20",,,"80wt%",,,,,"15","0.00141/h","","STRENGTHENING FACTORS AND PHASE RELATION IN Ni-Cr-W ALLOYS DEVELOPED FOR NUCLEAR STEELMARING","10.11961/mater0203.MGI.20171221.ds.0043","尹海清","摘录","张凯琦","2018-01-08","镍基合金",,,,,,,,,,,,,,,,,,,,,"19.6Mpa",,"18.0122546469394h",,,,"1000℃",,,,
"ObjectId(""5b4d3295e6b1a819a85d9145"")",,,"20",,,"80wt%",,,,,"10","0.00211/h","","STRENGTHENING FACTORS AND PHASE RELATION IN Ni-Cr-W ALLOYS DEVELOPED FOR NUCLEAR STEELMARING","10.11961/mater0203.MGI.20171221.ds.0043","尹海清","摘录","张凯琦","2018-01-08","镍基合金",,,,,,,,,,,,,,,,,,,,,"19.6Mpa",,"17.8905070055355h",,,,"1000℃",,,,
"ObjectId(""5b4d329ae6b1a819a85d9147"")",,,"20",,,"80wt%",,,,,"10","0.00191/h","","STRENGTHENING FACTORS AND PHASE RELATION IN Ni-Cr-W ALLOYS DEVELOPED FOR NUCLEAR STEELMARING","10.11961/mater0203.MGI.20171221.ds.0043","尹海清","摘录","张凯琦","2018-01-08","镍基合金",,,,,,,,,,,,,,,,,,,,,"19.6Mpa",,"14.6066338716059h",,,,"1000℃",,,,
"ObjectId(""5b4d329fe6b1a819a85d9149"")",,,"20",,,"80wt%",,,,,"15","0.00151/h","","STRENGTHENING FACTORS AND PHASE RELATION IN Ni-Cr-W ALLOYS DEVELOPED FOR NUCLEAR STEELMARING","10.11961/mater0203.MGI.20171221.ds.0043","尹海清","摘录","张凯琦","2018-01-08","镍基合金",,,,,,,,,,,,,,,,,,,,,"19.6Mpa",,"0.4887044748368h",,,,"1000℃",,,,
"ObjectId(""5b4d32a4e6b1a819a85d914b"")",,,"20",,,"80wt%",,,,,"10","0.00501/h","","STRENGTHENING FACTORS AND PHASE RELATION IN Ni-Cr-W ALLOYS DEVELOPED FOR NUCLEAR STEELMARING","10.11961/mater0203.MGI.20171221.ds.0043","尹海清","摘录","张凯琦","2018-01-08","镍基合金",,,,,,,,,,,,,,,,,,,,,"19.6Mpa",,"28.1675351685027h",,,,"1000℃",,,,
"ObjectId(""5b4d32a9e6b1a819a85d914d"")",,,"20",,,"80wt%",,,,,"10","0.00181/h","","STRENGTHENING FACTORS AND PHASE RELATION IN Ni-Cr-W ALLOYS DEVELOPED FOR NUCLEAR STEELMARING","10.11961/mater0203.MGI.20171221.ds.0043","尹海清","摘录","张凯琦","2018-01-08","镍基合金",,,,,,,,,,,,,,,,,,,,,"19.6Mpa",,"11.1418815181336h",,,,"1000℃",,,,
"ObjectId(""5b4d32ade6b1a819a85d914f"")",,,"20",,,"80wt%",,,,,"10","0.00191/h","","STRENGTHENING FACTORS AND PHASE RELATION IN Ni-Cr-W ALLOYS DEVELOPED FOR NUCLEAR STEELMARING","10.11961/mater0203.MGI.20171221.ds.0043","尹海清","摘录","张凯琦","2018-01-08","镍基合金",,,,,,,,,,,,,,,,,,,,,"19.6Mpa",,"5.95418844596309h",,,,"1000℃",,,,
"ObjectId(""5b4d32b2e6b1a819a85d9151"")",,,"20",,,"80wt%",,,,,"10","0.00721/h","","STRENGTHENING FACTORS AND PHASE RELATION IN Ni-Cr-W ALLOYS DEVELOPED FOR NUCLEAR STEELMARING","10.11961/mater0203.MGI.20171221.ds.0043","尹海清","摘录","张凯琦","2018-01-08","镍基合金",,,,,,,,,,,,,,,,,,,,,"19.6Mpa",,"29.5965962815412h",,,,"1000℃",,,,
"ObjectId(""5b4d32b7e6b1a819a85d9153"")",,,"20",,,"80wt%",,,,,"15","0.00141/h","","STRENGTHENING FACTORS AND PHASE RELATION IN Ni-Cr-W ALLOYS DEVELOPED FOR NUCLEAR STEELMARING","10.11961/mater0203.MGI.20171221.ds.0043","尹海清","摘录","张凯琦","2018-01-08","镍基合金",,,,,,,,,,,,,,,,,,,,,"19.6Mpa",,"0.663634317501759h",,,,"1000℃",,,,
"ObjectId(""5b4d32bce6b1a819a85d9155"")",,,"20",,,"80wt%",,,,,"10","0.00261/h","","STRENGTHENING FACTORS AND PHASE RELATION IN Ni-Cr-W ALLOYS DEVELOPED FOR NUCLEAR STEELMARING","10.11961/mater0203.MGI.20171221.ds.0043","尹海清","摘录","张凯琦","2018-01-08","镍基合金",,,,,,,,,,,,,,,,,,,,,"19.6Mpa",,"23.8365773606441h",,,,"1000℃",,,,
"ObjectId(""5b4d32c1e6b1a819a85d9157"")",,,"20",,,"80wt%",,,,,"15","0.00131/h","","STRENGTHENING FACTORS AND PHASE RELATION IN Ni-Cr-W ALLOYS DEVELOPED FOR NUCLEAR STEELMARING","10.11961/mater0203.MGI.20171221.ds.0043","尹海清","摘录","张凯琦","2018-01-08","镍基合金",,,,,,,,,,,,,,,,,,,,,"19.6Mpa",,"0.885394460147586h",,,,"1000℃",,,,
"ObjectId(""5b4d32c6e6b1a819a85d9159"")",,,"20",,,"80wt%",,,,,"15","0.00161/h","","STRENGTHENING FACTORS AND PHASE RELATION IN Ni-Cr-W ALLOYS DEVELOPED FOR NUCLEAR STEELMARING","10.11961/mater0203.MGI.20171221.ds.0043","尹海清","摘录","张凯琦","2018-01-08","镍基合金",,,,,,,,,,,,,,,,,,,,,"19.6Mpa",,"0.426169067779522h",,,,"1000℃",,,,
"ObjectId(""5b4d32cbe6b1a819a85d915b"")",,,"20",,,"80wt%",,,,,"10","0.00201/h","","STRENGTHENING FACTORS AND PHASE RELATION IN Ni-Cr-W ALLOYS DEVELOPED FOR NUCLEAR STEELMARING","10.11961/mater0203.MGI.20171221.ds.0043","尹海清","摘录","张凯琦","2018-01-08","镍基合金",,,,,,,,,,,,,,,,,,,,,"19.6Mpa",,"4.85886242813011h",,,,"1000℃",,,,
"ObjectId(""5b4d32cfe6b1a819a85d915d"")",,,"20",,,"80wt%",,,,,"10","0.00351/h","","STRENGTHENING FACTORS AND PHASE RELATION IN Ni-Cr-W ALLOYS DEVELOPED FOR NUCLEAR STEELMARING","10.11961/mater0203.MGI.20171221.ds.0043","尹海清","摘录","张凯琦","2018-01-08","镍基合金",,,,,,,,,,,,,,,,,,,,,"19.6Mpa",,"25.9165489989127h",,,,"1000℃",,,,
"ObjectId(""5b4d32d4e6b1a819a85d915f"")",,,"20",,,"80wt%",,,,,"10","0.00181/h","","STRENGTHENING FACTORS AND PHASE RELATION IN Ni-Cr-W ALLOYS DEVELOPED FOR NUCLEAR STEELMARING","10.11961/mater0203.MGI.20171221.ds.0043","尹海清","摘录","张凯琦","2018-01-08","镍基合金",,,,,,,,,,,,,,,,,,,,,"19.6Mpa",,"7.67660288641598h",,,,"1000℃",,,,
"ObjectId(""5b4d32d9e6b1a819a85d9161"")",,,"20",,,"80wt%",,,,,"10","0.00991/h","","STRENGTHENING FACTORS AND PHASE RELATION IN Ni-Cr-W ALLOYS DEVELOPED FOR NUCLEAR STEELMARING","10.11961/mater0203.MGI.20171221.ds.0043","尹海清","摘录","张凯琦","2018-01-08","镍基合金",,,,,,,,,,,,,,,,,,,,,"19.6Mpa",,"31.1020173036196h",,,,"1000℃",,,,
"ObjectId(""5b4d32e3e6b1a819a85d9163"")",,,"20",,,"80wt%",,,,,"10","0.00221/h","","STRENGTHENING FACTORS AND PHASE RELATION IN Ni-Cr-W ALLOYS DEVELOPED FOR NUCLEAR STEELMARING","10.11961/mater0203.MGI.20171221.ds.0043","尹海清","摘录","张凯琦","2018-01-08","镍基合金",,,,,,,,,,,,,,,,,,,,,"19.6Mpa",,"2.82541374040904h",,,,"1000℃",,,,
"ObjectId(""5b4d32e8e6b1a819a85d9165"")",,,"20",,,"80wt%",,,,,"10","0.00401/h","","STRENGTHENING FACTORS AND PHASE RELATION IN Ni-Cr-W ALLOYS DEVELOPED FOR NUCLEAR STEELMARING","10.11961/mater0203.MGI.20171221.ds.0043","尹海清","摘录","张凯琦","2018-01-08","镍基合金",,,,,,,,,,,,,,,,,,,,,"19.6Mpa",,"0.740010559621158h",,,,"1000℃",,,,
"ObjectId(""5b4d32ede6b1a819a85d9167"")",,,"20",,,"80wt%",,,,,"10","0.00341/h","","STRENGTHENING FACTORS AND PHASE RELATION IN Ni-Cr-W ALLOYS DEVELOPED FOR NUCLEAR STEELMARING","10.11961/mater0203.MGI.20171221.ds.0043","尹海清","摘录","张凯琦","2018-01-08","镍基合金",,,,,,,,,,,,,,,,,,,,,"19.6Mpa",,"0.891993279022765h",,,,"1000℃",,,,
"ObjectId(""5b4d32f2e6b1a819a85d9169"")",,,"20",,,"80wt%",,,,,"5","0.00901/h","","STRENGTHENING FACTORS AND PHASE RELATION IN Ni-Cr-W ALLOYS DEVELOPED FOR NUCLEAR STEELMARING","10.11961/mater0203.MGI.20171221.ds.0043","尹海清","摘录","张凯琦","2018-01-08","镍基合金",,,,,,,,,,,,,,,,,,,,,"19.6Mpa",,"28.7205302819992h",,,,"1000℃",,,,
"ObjectId(""5b4d32f6e6b1a819a85d916b"")",,,"20",,,"80wt%",,,,,"10","0.00201/h","","STRENGTHENING FACTORS AND PHASE RELATION IN Ni-Cr-W ALLOYS DEVELOPED FOR NUCLEAR STEELMARING","10.11961/mater0203.MGI.20171221.ds.0043","尹海清","摘录","张凯琦","2018-01-08","镍基合金",,,,,,,,,,,,,,,,,,,,,"19.6Mpa",,"3.89870810822642h",,,,"1000℃",,,,
"ObjectId(""5b4d32fbe6b1a819a85d916d"")",,,"20",,,"80wt%",,,,,"10","0.00271/h","","STRENGTHENING FACTORS AND PHASE RELATION IN Ni-Cr-W ALLOYS DEVELOPED FOR NUCLEAR STEELMARING","10.11961/mater0203.MGI.20171221.ds.0043","尹海清","摘录","张凯琦","2018-01-08","镍基合金",,,,,,,,,,,,,,,,,,,,,"19.6Mpa",,"1.67040101098438h",,,,"1000℃",,,,
"ObjectId(""5b4d3301e6b1a819a85d916f"")",,,"20",,,"80wt%",,,,,"10","0.00461/h","","STRENGTHENING FACTORS AND PHASE RELATION IN Ni-Cr-W ALLOYS DEVELOPED FOR NUCLEAR STEELMARING","10.11961/mater0203.MGI.20171221.ds.0043","尹海清","摘录","张凯琦","2018-01-08","镍基合金",,,,,,,,,,,,,,,,,,,,,"19.6Mpa",,"0.509604187647696h",,,,"1000℃",,,,
"ObjectId(""5b4d3306e6b1a819a85d9171"")",,,"20",,,"80wt%",,,,,"10","0.00421/h","","STRENGTHENING FACTORS AND PHASE RELATION IN Ni-Cr-W ALLOYS DEVELOPED FOR NUCLEAR STEELMARING","10.11961/mater0203.MGI.20171221.ds.0043","尹海清","摘录","张凯琦","2018-01-08","镍基合金",,,,,,,,,,,,,,,,,,,,,"19.6Mpa",,"0.624638422614604h",,,,"1000℃",,,,
"ObjectId(""5b4d330be6b1a819a85d9173"")",,,"20",,,"80wt%",,,,,"10","0.00331/h","","STRENGTHENING FACTORS AND PHASE RELATION IN Ni-Cr-W ALLOYS DEVELOPED FOR NUCLEAR STEELMARING","10.11961/mater0203.MGI.20171221.ds.0043","尹海清","摘录","张凯琦","2018-01-08","镍基合金",,,,,,,,,,,,,,,,,,,,,"19.6Mpa",,"1.09307397655175h",,,,"1000℃",,,,
"ObjectId(""5b4d3310e6b1a819a85d9175"")",,,"20",,,"80wt%",,,,,"10","0.00571/h","","STRENGTHENING FACTORS AND PHASE RELATION IN Ni-Cr-W ALLOYS DEVELOPED FOR NUCLEAR STEELMARING","10.11961/mater0203.MGI.20171221.ds.0043","尹海清","摘录","张凯琦","2018-01-08","镍基合金",,,,,,,,,,,,,,,,,,,,,"19.6Mpa",,"0.350870825667573h",,,,"1000℃",,,,
"ObjectId(""5b4d3314e6b1a819a85d9177"")",,,"20",,,"80wt%",,,,,"10","0.00241/h","","STRENGTHENING FACTORS AND PHASE RELATION IN Ni-Cr-W ALLOYS DEVELOPED FOR NUCLEAR STEELMARING","10.11961/mater0203.MGI.20171221.ds.0043","尹海清","摘录","张凯琦","2018-01-08","镍基合金",,,,,,,,,,,,,,,,,,,,,"19.6Mpa",,"1.9460676105144h",,,,"1000℃",,,,
"ObjectId(""5b4d3319e6b1a819a85d9179"")",,,"20",,,"80wt%",,,,,"10","0.00741/h","","STRENGTHENING FACTORS AND PHASE RELATION IN Ni-Cr-W ALLOYS DEVELOPED FOR NUCLEAR STEELMARING","10.11961/mater0203.MGI.20171221.ds.0043","尹海清","摘录","张凯琦","2018-01-08","镍基合金",,,,,,,,,,,,,,,,,,,,,"19.6Mpa",,"0.210926457301198h",,,,"1000℃",,,,
"ObjectId(""5b4d331ee6b1a819a85d917b"")",,,"20",,,"80wt%",,,,,"10","0.00621/h","","STRENGTHENING FACTORS AND PHASE RELATION IN Ni-Cr-W ALLOYS DEVELOPED FOR NUCLEAR STEELMARING","10.11961/mater0203.MGI.20171221.ds.0043","尹海清","摘录","张凯琦","2018-01-08","镍基合金",,,,,,,,,,,,,,,,,,,,,"19.6Mpa",,"0.276740550947864h",,,,"1000℃",,,,
"ObjectId(""5b4d3323e6b1a819a85d917d"")",,,"20",,,"80wt%",,,,,"10","0.00291/h","","STRENGTHENING FACTORS AND PHASE RELATION IN Ni-Cr-W ALLOYS DEVELOPED FOR NUCLEAR STEELMARING","10.11961/mater0203.MGI.20171221.ds.0043","尹海清","摘录","张凯琦","2018-01-08","镍基合金",,,,,,,,,,,,,,,,,,,,,"19.6Mpa",,"1.40971305509413h",,,,"1000℃",,,,
"ObjectId(""5b4d3328e6b1a819a85d917f"")",,,"20",,,"80wt%",,,,,"10","0.00501/h","","STRENGTHENING FACTORS AND PHASE RELATION IN Ni-Cr-W ALLOYS DEVELOPED FOR NUCLEAR STEELMARING","10.11961/mater0203.MGI.20171221.ds.0043","尹海清","摘录","张凯琦","2018-01-08","镍基合金",,,,,,,,,,,,,,,,,,,,,"19.6Mpa",,"0.408800457036129h",,,,"1000℃",,,,
"ObjectId(""5b4d3332e6b1a819a85d9181"")",,,"20",,,"80wt%",,,,,"5","0.00911/h","","STRENGTHENING FACTORS AND PHASE RELATION IN Ni-Cr-W ALLOYS DEVELOPED FOR NUCLEAR STEELMARING","10.11961/mater0203.MGI.20171221.ds.0043","尹海清","摘录","张凯琦","2018-01-08","镍基合金",,,,,,,,,,,,,,,,,,,,,"19.6Mpa",,"0.170242714059544h",,,,"1000℃",,,,
"ObjectId(""5b4d3337e6b1a819a85d9183"")",,,"20",,,"80wt%",,,,,"5","0.00391/h","","STRENGTHENING FACTORS AND PHASE RELATION IN Ni-Cr-W ALLOYS DEVELOPED FOR NUCLEAR STEELMARING","10.11961/mater0203.MGI.20171221.ds.0043","尹海清","摘录","张凯琦","2018-01-08","镍基合金",,,,,,,,,,,,,,,,,,,,,"19.6Mpa",,"3.4975701668526h",,,,"1000℃",,,,
"ObjectId(""5b4d333be6b1a819a85d9185"")",,,"20",,,"80wt%",,,,,"5","0.00281/h","","STRENGTHENING FACTORS AND PHASE RELATION IN Ni-Cr-W ALLOYS DEVELOPED FOR NUCLEAR STEELMARING","10.11961/mater0203.MGI.20171221.ds.0043","尹海清","摘录","张凯琦","2018-01-08","镍基合金",,,,,,,,,,,,,,,,,,,,,"19.6Mpa",,"11.027533824152h",,,,"1000℃",,,,
"ObjectId(""5b4d3340e6b1a819a85d9187"")",,,"20",,,"80wt%",,,,,"5","0.00301/h","","STRENGTHENING FACTORS AND PHASE RELATION IN Ni-Cr-W ALLOYS DEVELOPED FOR NUCLEAR STEELMARING","10.11961/mater0203.MGI.20171221.ds.0043","尹海清","摘录","张凯琦","2018-01-08","镍基合金",,,,,,,,,,,,,,,,,,,,,"19.6Mpa",,"7.35451373541314h",,,,"1000℃",,,,
"ObjectId(""5b4d3345e6b1a819a85d9189"")",,,"20",,,"80wt%",,,,,"5","0.00311/h","","STRENGTHENING FACTORS AND PHASE RELATION IN Ni-Cr-W ALLOYS DEVELOPED FOR NUCLEAR STEELMARING","10.11961/mater0203.MGI.20171221.ds.0043","尹海清","摘录","张凯琦","2018-01-08","镍基合金",,,,,,,,,,,,,,,,,,,,,"19.6Mpa",,"16.8058392448823h",,,,"1000℃",,,,
"ObjectId(""5b4d334be6b1a819a85d918b"")",,,"20",,,"80wt%",,,,,"5","0.00461/h","","STRENGTHENING FACTORS AND PHASE RELATION IN Ni-Cr-W ALLOYS DEVELOPED FOR NUCLEAR STEELMARING","10.11961/mater0203.MGI.20171221.ds.0043","尹海清","摘录","张凯琦","2018-01-08","镍基合金",,,,,,,,,,,,,,,,,,,,,"19.6Mpa",,"2.00331657395882h",,,,"1000℃",,,,
"ObjectId(""5b4d3351e6b1a819a85d918d"")",,,"20",,,"80wt%",,,,,"5","0.00331/h","","STRENGTHENING FACTORS AND PHASE RELATION IN Ni-Cr-W ALLOYS DEVELOPED FOR NUCLEAR STEELMARING","10.11961/mater0203.MGI.20171221.ds.0043","尹海清","摘录","张凯琦","2018-01-08","镍基合金",,,,,,,,,,,,,,,,,,,,,"19.6Mpa",,"5.42662904168489h",,,,"1000℃",,,,
"ObjectId(""5b4d3356e6b1a819a85d918f"")",,,"20",,,"80wt%",,,,,"5","0.00291/h","","STRENGTHENING FACTORS AND PHASE RELATION IN Ni-Cr-W ALLOYS DEVELOPED FOR NUCLEAR STEELMARING","10.11961/mater0203.MGI.20171221.ds.0043","尹海清","摘录","张凯琦","2018-01-08","镍基合金",,,,,,,,,,,,,,,,,,,,,"19.6Mpa",,"8.85503880104498h",,,,"1000℃",,,,
"ObjectId(""5b4d335be6b1a819a85d9191"")",,,"20",,,"80wt%",,,,,,"0.0401/h","","STRENGTHENING FACTORS AND PHASE RELATION IN Ni-Cr-W ALLOYS DEVELOPED FOR NUCLEAR STEELMARING","10.11961/mater0203.MGI.20171221.ds.0043","尹海清","摘录","张凯琦","2018-01-08","镍基合金",,,,,,,,,,,,,,,,,,,,,"19.6Mpa",,"5.34790373484053h",,,,"1000℃",,,,
"ObjectId(""5b4d335fe6b1a819a85d9193"")",,,"20",,,"80wt%",,,,,"5","0.00281/h","","STRENGTHENING FACTORS AND PHASE RELATION IN Ni-Cr-W ALLOYS DEVELOPED FOR NUCLEAR STEELMARING","10.11961/mater0203.MGI.20171221.ds.0043","尹海清","摘录","张凯琦","2018-01-08","镍基合金",,,,,,,,,,,,,,,,,,,,,"19.6Mpa",,"14.2024766921824h",,,,"1000℃",,,,
"ObjectId(""5b4d3364e6b1a819a85d9195"")",,,"20",,,"80wt%",,,,,"5","0.00521/h","","STRENGTHENING FACTORS AND PHASE RELATION IN Ni-Cr-W ALLOYS DEVELOPED FOR NUCLEAR STEELMARING","10.11961/mater0203.MGI.20171221.ds.0043","尹海清","摘录","张凯琦","2018-01-08","镍基合金",,,,,,,,,,,,,,,,,,,,,"19.6Mpa",,"1.01977981931807h",,,,"1000℃",,,,
"ObjectId(""5b4d3369e6b1a819a85d9197"")",,,"20",,,"80wt%",,,,,"5","0.00341/h","","STRENGTHENING FACTORS AND PHASE RELATION IN Ni-Cr-W ALLOYS DEVELOPED FOR NUCLEAR STEELMARING","10.11961/mater0203.MGI.20171221.ds.0043","尹海清","摘录","张凯琦","2018-01-08","镍基合金",,,,,,,,,,,,,,,,,,,,,"19.6Mpa",,"18.9062772188383h",,,,"1000℃",,,,
"ObjectId(""5b4d336ee6b1a819a85d9199"")",,,"20",,,"80wt%",,,,,"5","0.00451/h","","STRENGTHENING FACTORS AND PHASE RELATION IN Ni-Cr-W ALLOYS DEVELOPED FOR NUCLEAR STEELMARING","10.11961/mater0203.MGI.20171221.ds.0043","尹海清","摘录","张凯琦","2018-01-08","镍基合金",,,,,,,,,,,,,,,,,,,,,"19.6Mpa",,"23.5171182802179h",,,,"1000℃",,,,
"ObjectId(""5b4d3373e6b1a819a85d919b"")",,,"20",,,"80wt%",,,,,"5","0.00391/h","","STRENGTHENING FACTORS AND PHASE RELATION IN Ni-Cr-W ALLOYS DEVELOPED FOR NUCLEAR STEELMARING","10.11961/mater0203.MGI.20171221.ds.0043","尹海清","摘录","张凯琦","2018-01-08","镍基合金",,,,,,,,,,,,,,,,,,,,,"19.6Mpa",,"21.6270382451283h",,,,"1000℃",,,,
"ObjectId(""5b4d3378e6b1a819a85d919d"")",,,"20",,,"80wt%",,,,,"5","0.00591/h","","STRENGTHENING FACTORS AND PHASE RELATION IN Ni-Cr-W ALLOYS DEVELOPED FOR NUCLEAR STEELMARING","10.11961/mater0203.MGI.20171221.ds.0043","尹海清","摘录","张凯琦","2018-01-08","镍基合金",,,,,,,,,,,,,,,,,,,,,"19.6Mpa",,"25.5613225105801h",,,,"1000℃",,,,
"ObjectId(""5b4d3382e6b1a819a85d919f"")",,,"20",,,"80wt%",,,,,,"0.0111/h","","STRENGTHENING FACTORS AND PHASE RELATION IN Ni-Cr-W ALLOYS DEVELOPED FOR NUCLEAR STEELMARING","10.11961/mater0203.MGI.20171221.ds.0043","尹海清","摘录","张凯琦","2018-01-08","镍基合金",,,,,,,,,,,,,,,,,,,,,"19.6Mpa",,"2.4434814691228h",,,,"1000℃",,,,
"ObjectId(""5b4d3386e6b1a819a85d91a1"")",,,"20",,,"80wt%",,,,,,"0.0111/h","","STRENGTHENING FACTORS AND PHASE RELATION IN Ni-Cr-W ALLOYS DEVELOPED FOR NUCLEAR STEELMARING","10.11961/mater0203.MGI.20171221.ds.0043","尹海清","摘录","张凯琦","2018-01-08","镍基合金",,,,,,,,,,,,,,,,,,,,,"19.6Mpa",,"2.09956271392249h",,,,"1000℃",,,,
"ObjectId(""5b4d338be6b1a819a85d91a3"")",,,"20",,,"80wt%",,,,,,"0.0221/h","","STRENGTHENING FACTORS AND PHASE RELATION IN Ni-Cr-W ALLOYS DEVELOPED FOR NUCLEAR STEELMARING","10.11961/mater0203.MGI.20171221.ds.0043","尹海清","摘录","张凯琦","2018-01-08","镍基合金",,,,,,,,,,,,,,,,,,,,,"19.6Mpa",,"4.6931117123214h",,,,"1000℃",,,,
"ObjectId(""5b4d3390e6b1a819a85d91a5"")",,,"20",,,"80wt%",,,,,,"0.0121/h","","STRENGTHENING FACTORS AND PHASE RELATION IN Ni-Cr-W ALLOYS DEVELOPED FOR NUCLEAR STEELMARING","10.11961/mater0203.MGI.20171221.ds.0043","尹海清","摘录","张凯琦","2018-01-08","镍基合金",,,,,,,,,,,,,,,,,,,,,"19.6Mpa",,"1.3082099266122h",,,,"1000℃",,,,
"ObjectId(""5b4d3395e6b1a819a85d91a7"")",,,"20",,,"80wt%",,,,,,"0.0131/h","","STRENGTHENING FACTORS AND PHASE RELATION IN Ni-Cr-W ALLOYS DEVELOPED FOR NUCLEAR STEELMARING","10.11961/mater0203.MGI.20171221.ds.0043","尹海清","摘录","张凯琦","2018-01-08","镍基合金",,,,,,,,,,,,,,,,,,,,,"19.6Mpa",,"1.14235225438959h",,,,"1000℃",,,,
"ObjectId(""5b4d339ae6b1a819a85d91a9"")",,,"20",,,"80wt%",,,,,,"0.0131/h","","STRENGTHENING FACTORS AND PHASE RELATION IN Ni-Cr-W ALLOYS DEVELOPED FOR NUCLEAR STEELMARING","10.11961/mater0203.MGI.20171221.ds.0043","尹海清","摘录","张凯琦","2018-01-08","镍基合金",,,,,,,,,,,,,,,,,,,,,"19.6Mpa",,"0.815330641735496h",,,,"1000℃",,,,
"ObjectId(""5b4d339fe6b1a819a85d91ab"")",,,"20",,,"80wt%",,,,,,"0.0151/h","","STRENGTHENING FACTORS AND PHASE RELATION IN Ni-Cr-W ALLOYS DEVELOPED FOR NUCLEAR STEELMARING","10.11961/mater0203.MGI.20171221.ds.0043","尹海清","摘录","张凯琦","2018-01-08","镍基合金",,,,,,,,,,,,,,,,,,,,,"19.6Mpa",,"0.601072633725699h",,,,"1000℃",,,,
"ObjectId(""5b4d33a4e6b1a819a85d91ad"")",,,"20",,,"80wt%",,,,,,"0.0151/h","","STRENGTHENING FACTORS AND PHASE RELATION IN Ni-Cr-W ALLOYS DEVELOPED FOR NUCLEAR STEELMARING","10.11961/mater0203.MGI.20171221.ds.0043","尹海清","摘录","张凯琦","2018-01-08","镍基合金",,,,,,,,,,,,,,,,,,,,,"19.6Mpa",,"0.507832802457294h",,,,"1000℃",,,,
"ObjectId(""5b4d33a8e6b1a819a85d91af"")",,,"20",,,"80wt%",,,,,,"0.0131/h","","STRENGTHENING FACTORS AND PHASE RELATION IN Ni-Cr-W ALLOYS DEVELOPED FOR NUCLEAR STEELMARING","10.11961/mater0203.MGI.20171221.ds.0043","尹海清","摘录","张凯琦","2018-01-08","镍基合金",,,,,,,,,,,,,,,,,,,,,"19.6Mpa",,"3.91282876471016h",,,,"1000℃",,,,
"ObjectId(""5b4d33ade6b1a819a85d91b1"")",,,"20",,,"80wt%",,,,,,"0.0171/h","","STRENGTHENING FACTORS AND PHASE RELATION IN Ni-Cr-W ALLOYS DEVELOPED FOR NUCLEAR STEELMARING","10.11961/mater0203.MGI.20171221.ds.0043","尹海清","摘录","张凯琦","2018-01-08","镍基合金",,,,,,,,,,,,,,,,,,,,,"19.6Mpa",,"4.24978276895517h",,,,"1000℃",,,,
"ObjectId(""5b4d33b2e6b1a819a85d91b3"")",,,"20",,,"80wt%",,,,,,"0.0111/h","","STRENGTHENING FACTORS AND PHASE RELATION IN Ni-Cr-W ALLOYS DEVELOPED FOR NUCLEAR STEELMARING","10.11961/mater0203.MGI.20171221.ds.0043","尹海清","摘录","张凯琦","2018-01-08","镍基合金",,,,,,,,,,,,,,,,,,,,,"19.6Mpa",,"2.74871364250707h",,,,"1000℃",,,,
"ObjectId(""5b4d33b7e6b1a819a85d91b5"")",,,"20",,,"80wt%",,,,,,"0.0111/h","","STRENGTHENING FACTORS AND PHASE RELATION IN Ni-Cr-W ALLOYS DEVELOPED FOR NUCLEAR STEELMARING","10.11961/mater0203.MGI.20171221.ds.0043","尹海清","摘录","张凯琦","2018-01-08","镍基合金",,,,,,,,,,,,,,,,,,,,,"19.6Mpa",,"1.83474055477276h",,,,"1000℃",,,,
"ObjectId(""5b4d33bce6b1a819a85d91b7"")",,,"20",,,"80wt%",,,,,,"0.0121/h","","STRENGTHENING FACTORS AND PHASE RELATION IN Ni-Cr-W ALLOYS DEVELOPED FOR NUCLEAR STEELMARING","10.11961/mater0203.MGI.20171221.ds.0043","尹海清","摘录","张凯琦","2018-01-08","镍基合金",,,,,,,,,,,,,,,,,,,,,"19.6Mpa",,"0.965507030774285h",,,,"1000℃",,,,
"ObjectId(""5b4d33c1e6b1a819a85d91b9"")",,,"20",,,"80wt%",,,,,,"0.0111/h","","STRENGTHENING FACTORS AND PHASE RELATION IN Ni-Cr-W ALLOYS DEVELOPED FOR NUCLEAR STEELMARING","10.11961/mater0203.MGI.20171221.ds.0043","尹海清","摘录","张凯琦","2018-01-08","镍基合金",,,,,,,,,,,,,,,,,,,,,"19.6Mpa",,"1.49833424300871h",,,,"1000℃",,,,
"ObjectId(""5b4d33c6e6b1a819a85d91bb"")",,,"20",,,"80wt%",,,,,,"0.0121/h","","STRENGTHENING FACTORS AND PHASE RELATION IN Ni-Cr-W ALLOYS DEVELOPED FOR NUCLEAR STEELMARING","10.11961/mater0203.MGI.20171221.ds.0043","尹海清","摘录","张凯琦","2018-01-08","镍基合金",,,,,,,,,,,,,,,,,,,,,"19.6Mpa",,"3.09207447814893h",,,,"1000℃",,,,
"ObjectId(""5b4d33cfe6b1a819a85d91bd"")",,,"20",,,"80wt%",,,,,,"0.0201/h","","STRENGTHENING FACTORS AND PHASE RELATION IN Ni-Cr-W ALLOYS DEVELOPED FOR NUCLEAR STEELMARING","10.11961/mater0203.MGI.20171221.ds.0043","尹海清","摘录","张凯琦","2018-01-08","镍基合金",,,,,,,,,,,,,,,,,,,,,"19.6Mpa",,"0.163626926432723h",,,,"1000℃",,,,
"ObjectId(""5b4d33d4e6b1a819a85d91bf"")",,,"20",,,"80wt%",,,,,,"0.0161/h","","STRENGTHENING FACTORS AND PHASE RELATION IN Ni-Cr-W ALLOYS DEVELOPED FOR NUCLEAR STEELMARING","10.11961/mater0203.MGI.20171221.ds.0043","尹海清","摘录","张凯琦","2018-01-08","镍基合金",,,,,,,,,,,,,,,,,,,,,"19.6Mpa",,"0.300809339821085h",,,,"1000℃",,,,
"ObjectId(""5b4d33dee6b1a819a85d91c3"")",,,"20",,,"80wt%",,,,,,"0.0181/h","","STRENGTHENING FACTORS AND PHASE RELATION IN Ni-Cr-W ALLOYS DEVELOPED FOR NUCLEAR STEELMARING","10.11961/mater0203.MGI.20171221.ds.0043","尹海清","摘录","张凯琦","2018-01-08","镍基合金",,,,,,,,,,,,,,,,,,,,,"19.6Mpa",,"0.249648040746446h",,,,"1000℃",,,,
"ObjectId(""5b4d33ede6b1a819a85d91c9"")",,,"20",,,"80wt%",,,,,,"0.0161/h","","STRENGTHENING FACTORS AND PHASE RELATION IN Ni-Cr-W ALLOYS DEVELOPED FOR NUCLEAR STEELMARING","10.11961/mater0203.MGI.20171221.ds.0043","尹海清","摘录","张凯琦","2018-01-08","镍基合金",,,,,,,,,,,,,,,,,,,,,"19.6Mpa",,"0.421565760922669h",,,,"1000℃",,,,
"ObjectId(""5b4d386be6b1a819a85d937f"")","1.0wt.%","10.6","10.7","0","0.7","60.7",,,"1.0","0.3","15.0","9.26E-4s^(-1)","","Bensch M, Fleischmann E, Konrad C H, et al. Secondary Creep of Thin‐Walled Specimens Affected by Oxidation[M]// Superalloys 2012. 2012:387-394.","10.11961/mater0203.MGI.20171221.ds.0029","尹海清","摘录","杨国强","2018-01-08","M247ox-0%(M247LC SX氧化处理)","1℃/min",,"2h","1230℃","4h","1080℃","2h","1280℃","20h","870℃",,,,,"60Mpa","0.0339679358717435%","10°-<001>","1100℃","2*10^(-7)mbar",,,,,,,,,,,,
"ObjectId(""5b4d3884e6b1a819a85d9389"")","1.0wt.%","10.6","10.7","0","0.7","60.7",,,"1.0","0.3","15.0","9.62E-4s^(-1)","","Bensch M, Fleischmann E, Konrad C H, et al. Secondary Creep of Thin‐Walled Specimens Affected by Oxidation[M]// Superalloys 2012. 2012:387-394.","10.11961/mater0203.MGI.20171221.ds.0029","尹海清","摘录","杨国强","2018-01-08","M247ox-0%(M247LC SX氧化处理)","1℃/min",,"2h","1230℃","4h","1080℃","2h","1280℃","20h","870℃",,,,,"60Mpa","0.0496993987975952%","10°-<001>","1100℃","2*10^(-7)mbar",,,,,,,,,,,,
"ObjectId(""5b4d3892e6b1a819a85d938f"")","1.0wt.%","10.6","10.7","0","0.7","60.7",,,"1.0","0.3","15.0","1.00E-3s^(-1)","","Bensch M, Fleischmann E, Konrad C H, et al. Secondary Creep of Thin‐Walled Specimens Affected by Oxidation[M]// Superalloys 2012. 2012:387-394.","10.11961/mater0203.MGI.20171221.ds.0029","尹海清","摘录","杨国强","2018-01-08","M247ox-0%(M247LC SX氧化处理)","1℃/min",,"2h","1230℃","4h","1080℃","2h","1280℃","20h","870℃",,,,,"60Mpa","0.0477955911823647%","10°-<001>","1100℃","2*10^(-7)mbar",,,,,,,,,,,,
"ObjectId(""5b4d3898e6b1a819a85d9391"")","1.0wt.%","10.6","10.7","0","0.7","60.7",,,"1.0","0.3","15.0","9.26E-4s^(-1)","","Bensch M, Fleischmann E, Konrad C H, et al. Secondary Creep of Thin‐Walled Specimens Affected by Oxidation[M]// Superalloys 2012. 2012:387-394.","10.11961/mater0203.MGI.20171221.ds.0029","尹海清","摘录","杨国强","2018-01-08","M247ox-0%(M247LC SX氧化处理)","1℃/min",,"2h","1230℃","4h","1080℃","2h","1280℃","20h","870℃",,,,,"60Mpa","0.0370741482965932%","10°-<001>","1100℃","2*10^(-7)mbar",,,,,,,,,,,,
"ObjectId(""5b4d389ce6b1a819a85d9393"")","1.0wt.%","10.6","10.7","0","0.7","60.7",,,"1.0","0.3","15.0","9.26E-4s^(-1)","","Bensch M, Fleischmann E, Konrad C H, et al. Secondary Creep of Thin‐Walled Specimens Affected by Oxidation[M]// Superalloys 2012. 2012:387-394.","10.11961/mater0203.MGI.20171221.ds.0029","尹海清","摘录","杨国强","2018-01-08","M247ox-0%(M247LC SX氧化处理)","1℃/min",,"2h","1230℃","4h","1080℃","2h","1280℃","20h","870℃",,,,,"60Mpa","0.0405811623246493%","10°-<001>","1100℃","2*10^(-7)mbar",,,,,,,,,,,,
"ObjectId(""5b4d38a2e6b1a819a85d9395"")","1.0wt.%","10.6","10.7","0","0.7","60.7",,,"1.0","0.3","15.0","8.91E-4s^(-1)","","Bensch M, Fleischmann E, Konrad C H, et al. Secondary Creep of Thin‐Walled Specimens Affected by Oxidation[M]// Superalloys 2012. 2012:387-394.","10.11961/mater0203.MGI.20171221.ds.0029","尹海清","摘录","杨国强","2018-01-08","M247ox-0%(M247LC SX氧化处理)","1℃/min",,"2h","1230℃","4h","1080℃","2h","1280℃","20h","870℃",,,,,"60Mpa","0.0437875751503006%","10°-<001>","1100℃","2*10^(-7)mbar",,,,,,,,,,,,
"ObjectId(""5b4d38bae6b1a819a85d939d"")","1.0wt.%","10.6","10.7","0","0.7","60.7",,,"1.0","0.3","15.0","8.52E-5s^(-1)","","Bensch M, Fleischmann E, Konrad C H, et al. Secondary Creep of Thin‐Walled Specimens Affected by Oxidation[M]// Superalloys 2012. 2012:387-394.","10.11961/mater0203.MGI.20171221.ds.0029","尹海清","摘录","杨国强","2018-01-08","M247ox-0%(M247LC SX氧化处理)","1℃/min",,"2h","1230℃","4h","1080℃","2h","1280℃","20h","870℃",,,,,"40Mpa","0.0464929859719439%","10°-<001>","1100℃","2*10^(-7)mbar",,,,,,,,,,,,
"ObjectId(""5b4d38bfe6b1a819a85d939f"")","1.0wt.%","10.6","10.7","0","0.7","60.7",,,"1.0","0.3","15.0","5.40E-4s^(-1)","","Bensch M, Fleischmann E, Konrad C H, et al. Secondary Creep of Thin‐Walled Specimens Affected by Oxidation[M]// Superalloys 2012. 2012:387-394.","10.11961/mater0203.MGI.20171221.ds.0029","尹海清","摘录","杨国强","2018-01-08","M247ox-0%(M247LC SX氧化处理)","1℃/min",,"2h","1230℃","4h","1080℃","2h","1280℃","20h","870℃",,,,,"60Mpa","0.00561122244488978%","10°-<001>","1100℃","2*10^(-7)mbar",,,,,,,,,,,,
"ObjectId(""5b4d38c4e6b1a819a85d93a1"")","1.0wt.%","10.6","10.7","0","0.7","60.7",,,"1.0","0.3","15.0","4.81E-4s^(-1)","","Bensch M, Fleischmann E, Konrad C H, et al. Secondary Creep of Thin‐Walled Specimens Affected by Oxidation[M]// Superalloys 2012. 2012:387-394.","10.11961/mater0203.MGI.20171221.ds.0029","尹海清","摘录","杨国强","2018-01-08","M247ox-0%(M247LC SX氧化处理)","1℃/min",,"2h","1230℃","4h","1080℃","2h","1280℃","20h","870℃",,,,,"60Mpa","0.00250501002004008%","10°-<001>","1100℃","2*10^(-7)mbar",,,,,,,,,,,,
"ObjectId(""5b4d38c9e6b1a819a85d93a3"")","1.0wt.%","10.6","10.7","0","0.7","60.7",,,"1.0","0.3","15.0","9.20E-5s^(-1)","","Bensch M, Fleischmann E, Konrad C H, et al. Secondary Creep of Thin‐Walled Specimens Affected by Oxidation[M]// Superalloys 2012. 2012:387-394.","10.11961/mater0203.MGI.20171221.ds.0029","尹海清","摘录","杨国强","2018-01-08","M247ox-0%(M247LC SX氧化处理)","1℃/min",,"2h","1230℃","4h","1080℃","2h","1280℃","20h","870℃",,,,,"40Mpa","0.0497995991983968%","10°-<001>","1100℃","2*10^(-7)mbar",,,,,,,,,,,,
"ObjectId(""5b4d38cee6b1a819a85d93a5"")","1.0wt.%","10.6","10.7","0","0.7","60.7",,,"1.0","0.3","15.0","8.91E-4s^(-1)","","Bensch M, Fleischmann E, Konrad C H, et al. Secondary Creep of Thin‐Walled Specimens Affected by Oxidation[M]// Superalloys 2012. 2012:387-394.","10.11961/mater0203.MGI.20171221.ds.0029","尹海清","摘录","杨国强","2018-01-08","M247ox-0%(M247LC SX氧化处理)","1℃/min",,"2h","1230℃","4h","1080℃","2h","1280℃","20h","870℃",,,,,"60Mpa","0.0232464929859719%","10°-<001>","1100℃","2*10^(-7)mbar",,,,,,,,,,,,
"ObjectId(""5b4d38d3e6b1a819a85d93a7"")","1.0wt.%","10.6","10.7","0","0.7","60.7",,,"1.0","0.3","15.0","7.94E-4s^(-1)","","Bensch M, Fleischmann E, Konrad C H, et al. Secondary Creep of Thin‐Walled Specimens Affected by Oxidation[M]// Superalloys 2012. 2012:387-394.","10.11961/mater0203.MGI.20171221.ds.0029","尹海清","摘录","杨国强","2018-01-08","M247ox-0%(M247LC SX氧化处理)","1℃/min",,"2h","1230℃","4h","1080℃","2h","1280℃","20h","870℃",,,,,"60Mpa","0.0191382765531062%","10°-<001>","1100℃","2*10^(-7)mbar",,,,,,,,,,,,
"ObjectId(""5b4d38d8e6b1a819a85d93a9"")","1.0wt.%","10.6","10.7","0","0.7","60.7",,,"1.0","0.3","15.0","3.97E-4s^(-1)","","Bensch M, Fleischmann E, Konrad C H, et al. Secondary Creep of Thin‐Walled Specimens Affected by Oxidation[M]// Superalloys 2012. 2012:387-394.","10.11961/mater0203.MGI.20171221.ds.0029","尹海清","摘录","杨国强","2018-01-08","M247ox-0%(M247LC SX氧化处理)","1℃/min",,"2h","1230℃","4h","1080℃","2h","1280℃","20h","870℃",,,,,"60Mpa","0.000200400801603206%","10°-<001>","1100℃","2*10^(-7)mbar",,,,,,,,,,,,
"ObjectId(""5b4d38dce6b1a819a85d93ab"")","1.0wt.%","10.6","10.7","0","0.7","60.7",,,"1.0","0.3","15.0","6.55E-4s^(-1)","","Bensch M, Fleischmann E, Konrad C H, et al. Secondary Creep of Thin‐Walled Specimens Affected by Oxidation[M]// Superalloys 2012. 2012:387-394.","10.11961/mater0203.MGI.20171221.ds.0029","尹海清","摘录","杨国强","2018-01-08","M247ox-0%(M247LC SX氧化处理)","1℃/min",,"2h","1230℃","4h","1080℃","2h","1280℃","20h","870℃",,,,,"60Mpa","0.0100200400801603%","10°-<001>","1100℃","2*10^(-7)mbar",,,,,,,,,,,,
"ObjectId(""5b4d38e1e6b1a819a85d93ad"")","1.0wt.%","10.6","10.7","0","0.7","60.7",,,"1.0","0.3","15.0","8.91E-4s^(-1)","","Bensch M, Fleischmann E, Konrad C H, et al. Secondary Creep of Thin‐Walled Specimens Affected by Oxidation[M]// Superalloys 2012. 2012:387-394.","10.11961/mater0203.MGI.20171221.ds.0029","尹海清","摘录","杨国强","2018-01-08","M247ox-0%(M247LC SX氧化处理)","1℃/min",,"2h","1230℃","4h","1080℃","2h","1280℃","20h","870℃",,,,,"60Mpa","0.0301603206412826%","10°-<001>","1100℃","2*10^(-7)mbar",,,,,,,,,,,,
"ObjectId(""5b4d38e6e6b1a819a85d93af"")","1.0wt.%","10.6","10.7","0","0.7","60.7",,,"1.0","0.3","15.0","8.57E-4s^(-1)","","Bensch M, Fleischmann E, Konrad C H, et al. Secondary Creep of Thin‐Walled Specimens Affected by Oxidation[M]// Superalloys 2012. 2012:387-394.","10.11961/mater0203.MGI.20171221.ds.0029","尹海清","摘录","杨国强","2018-01-08","M247ox-0%(M247LC SX氧化处理)","1℃/min",,"2h","1230℃","4h","1080℃","2h","1280℃","20h","870℃",,,,,"60Mpa","0.0270541082164329%","10°-<001>","1100℃","2*10^(-7)mbar",,,,,,,,,,,,
"ObjectId(""5b4d38eee6b1a819a85d93b1"")","1.0wt.%","10.6","10.7","0","0.7","60.7",,,"1.0","0.3","15.0","7.07E-4s^(-1)","","Bensch M, Fleischmann E, Konrad C H, et al. Secondary Creep of Thin‐Walled Specimens Affected by Oxidation[M]// Superalloys 2012. 2012:387-394.","10.11961/mater0203.MGI.20171221.ds.0029","尹海清","摘录","杨国强","2018-01-08","M247ox-0%(M247LC SX氧化处理)","1℃/min",,"2h","1230℃","4h","1080℃","2h","1280℃","20h","870℃",,,,,"60Mpa","0.0145290581162325%","10°-<001>","1100℃","2*10^(-7)mbar",,,,,,,,,,,,
