Repository: wujunming1/superalloy-project

File: 高温合金汇报ppt/2018-9-28-第七次汇报/数据汇总/蠕变性能/creepproperty_creepvelocity.csv (part 7 of 14)
"_id","Al","Co","Cr","Hf","Mo","Ni","Re","Ru","Ta","Ti","W","力学性能/蠕变速率","备注","摘录出处","数据DOI","数据审核者","数据来源方式","数据生产者","数据采集时间","材料牌号","热处理/升温速率","热处理/热处理温度","热处理/第一段时间","热处理/第一段温度","热处理/第三段时间","热处理/第三段温度","热处理/第二段时间","热处理/第二段温度","热处理/第四段时间","热处理/第四段温度","第一次时效/第一次时效时间","第一次时效/第一次时效温度","第二次时效/第二次时效时间","第二次时效/第二次时效温度","蠕变实验/压力","蠕变实验/应变","蠕变实验/晶向","蠕变实验/温度","蠕变实验/真空度","蠕变测试/γ相尺寸","蠕变测试/压力","蠕变测试/塑性蠕变应变","蠕变测试/时间","蠕变测试/晶格取向","蠕变测试/测试压力","蠕变测试/测试温度","蠕变测试/温度","蠕变测试/蠕变应力","蠕变测试/蠕变应变","蠕变测试/蠕变温度","蠕变测试/试样厚度"
"ObjectId(""5b4d38f3e6b1a819a85d93b3"")","1.0wt.%","10.6","10.7","0","0.7","60.7",,,"1.0","0.3","15.0","7.89E-5s^(-1)","","Bensch M, Fleischmann E, Konrad C H, et al. Secondary Creep of Thin‐Walled Specimens Affected by Oxidation[M]// Superalloys 2012. 2012:387-394.","10.11961/mater0203.MGI.20171221.ds.0029","尹海清","摘录","杨国强","2018-01-08","M247ox-0%(M247LC SX氧化处理)","1℃/min",,"2h","1230℃","4h","1080℃","2h","1280℃","20h","870℃",,,,,"40Mpa","0.0336673346693387%","10°-<001>","1100℃","2*10^(-7)mbar",,,,,,,,,,,,
"ObjectId(""5b4d38f8e6b1a819a85d93b5"")","1.0wt.%","10.6","10.7","0","0.7","60.7",,,"1.0","0.3","15.0","7.94E-4s^(-1)","","Bensch M, Fleischmann E, Konrad C H, et al. Secondary Creep of Thin‐Walled Specimens Affected by Oxidation[M]// Superalloys 2012. 2012:387-394.","10.11961/mater0203.MGI.20171221.ds.0029","尹海清","摘录","杨国强","2018-01-08","M247ox-0%(M247LC SX氧化处理)","1℃/min",,"2h","1230℃","4h","1080℃","2h","1280℃","20h","870℃",,,,,"60Mpa","0.000100200400801603%","10°-<001>","1100℃","2*10^(-7)mbar",,,,,,,,,,,,
"ObjectId(""5b4d38fde6b1a819a85d93b7"")","1.0wt.%","10.6","10.7","0","0.7","60.7",,,"1.0","0.3","15.0","8.52E-5s^(-1)","","Bensch M, Fleischmann E, Konrad C H, et al. Secondary Creep of Thin‐Walled Specimens Affected by Oxidation[M]// Superalloys 2012. 2012:387-394.","10.11961/mater0203.MGI.20171221.ds.0029","尹海清","摘录","杨国强","2018-01-08","M247ox-0%(M247LC SX氧化处理)","1℃/min",,"2h","1230℃","4h","1080℃","2h","1280℃","20h","870℃",,,,,"40Mpa","0.0382765531062124%","10°-<001>","1100℃","2*10^(-7)mbar",,,,,,,,,,,,
"ObjectId(""5b4d3902e6b1a819a85d93b9"")","1.0wt.%","10.6","10.7","0","0.7","60.7",,,"1.0","0.3","15.0","8.52E-5s^(-1)","","Bensch M, Fleischmann E, Konrad C H, et al. Secondary Creep of Thin‐Walled Specimens Affected by Oxidation[M]// Superalloys 2012. 2012:387-394.","10.11961/mater0203.MGI.20171221.ds.0029","尹海清","摘录","杨国强","2018-01-08","M247ox-0%(M247LC SX氧化处理)","1℃/min",,"2h","1230℃","4h","1080℃","2h","1280℃","20h","870℃",,,,,"40Mpa","0.043186372745491%","10°-<001>","1100℃","2*10^(-7)mbar",,,,,,,,,,,,
"ObjectId(""5b4d390ce6b1a819a85d93bb"")","1.0wt.%","10.6","10.7","0","0.7","60.7",,,"1.0","0.3","15.0","6.76E-5s^(-1)","","Bensch M, Fleischmann E, Konrad C H, et al. Secondary Creep of Thin‐Walled Specimens Affected by Oxidation[M]// Superalloys 2012. 2012:387-394.","10.11961/mater0203.MGI.20171221.ds.0029","尹海清","摘录","杨国强","2018-01-08","M247ox-0%(M247LC SX氧化处理)","1℃/min",,"2h","1230℃","4h","1080℃","2h","1280℃","20h","870℃",,,,,"40Mpa","0.0207414829659319%","10°-<001>","1100℃","2*10^(-7)mbar",,,,,,,,,,,,
"ObjectId(""5b4d3910e6b1a819a85d93bd"")","1.0wt.%","10.6","10.7","0","0.7","60.7",,,"1.0","0.3","15.0","6.51E-5s^(-1)","","Bensch M, Fleischmann E, Konrad C H, et al. Secondary Creep of Thin‐Walled Specimens Affected by Oxidation[M]// Superalloys 2012. 2012:387-394.","10.11961/mater0203.MGI.20171221.ds.0029","尹海清","摘录","杨国强","2018-01-08","M247ox-0%(M247LC SX氧化处理)","1℃/min",,"2h","1230℃","4h","1080℃","2h","1280℃","20h","870℃",,,,,"40Mpa","0.0120240480961924%","10°-<001>","1100℃","2*10^(-7)mbar",,,,,,,,,,,,
"ObjectId(""5b4d3915e6b1a819a85d93bf"")","1.0wt.%","10.6","10.7","0","0.7","60.7",,,"1.0","0.3","15.0","9.20E-5s^(-1)","","Bensch M, Fleischmann E, Konrad C H, et al. Secondary Creep of Thin‐Walled Specimens Affected by Oxidation[M]// Superalloys 2012. 2012:387-394.","10.11961/mater0203.MGI.20171221.ds.0029","尹海清","摘录","杨国强","2018-01-08","M247ox-0%(M247LC SX氧化处理)","1℃/min",,"2h","1230℃","4h","1080℃","2h","1280℃","20h","870℃",,,,,"40Mpa","0.000100200400801603%","10°-<001>","1100℃","2*10^(-7)mbar",,,,,,,,,,,,
"ObjectId(""5b4d391ae6b1a819a85d93c1"")","1.0wt.%","10.6","10.7","0","0.7","60.7",,,"1.0","0.3","15.0","6.51E-5s^(-1)","","Bensch M, Fleischmann E, Konrad C H, et al. Secondary Creep of Thin‐Walled Specimens Affected by Oxidation[M]// Superalloys 2012. 2012:387-394.","10.11961/mater0203.MGI.20171221.ds.0029","尹海清","摘录","杨国强","2018-01-08","M247ox-0%(M247LC SX氧化处理)","1℃/min",,"2h","1230℃","4h","1080℃","2h","1280℃","20h","870℃",,,,,"40Mpa","0.00841683366733467%","10°-<001>","1100℃","2*10^(-7)mbar",,,,,,,,,,,,
"ObjectId(""5b4d391fe6b1a819a85d93c3"")","1.0wt.%","10.6","10.7","0","0.7","60.7",,,"1.0","0.3","15.0","6.26E-5s^(-1)","","Bensch M, Fleischmann E, Konrad C H, et al. Secondary Creep of Thin‐Walled Specimens Affected by Oxidation[M]// Superalloys 2012. 2012:387-394.","10.11961/mater0203.MGI.20171221.ds.0029","尹海清","摘录","杨国强","2018-01-08","M247ox-0%(M247LC SX氧化处理)","1℃/min",,"2h","1230℃","4h","1080℃","2h","1280℃","20h","870℃",,,,,"40Mpa","0.0155310621242485%","10°-<001>","1100℃","2*10^(-7)mbar",,,,,,,,,,,,
"ObjectId(""5b4d3924e6b1a819a85d93c5"")","1.0wt.%","10.6","10.7","0","0.7","60.7",,,"1.0","0.3","15.0","2.20E-6s^(-1)","","Bensch M, Fleischmann E, Konrad C H, et al. Secondary Creep of Thin‐Walled Specimens Affected by Oxidation[M]// Superalloys 2012. 2012:387-394.","10.11961/mater0203.MGI.20171221.ds.0029","尹海清","摘录","杨国强","2018-01-08","M247ox-0%(M247LC SX氧化处理)","1℃/min",,"2h","1230℃","4h","1080℃","2h","1280℃","20h","870℃",,,,,"20Mpa","0.044188376753507%","10°-<001>","1100℃","2*10^(-7)mbar",,,,,,,,,,,,
"ObjectId(""5b4d3929e6b1a819a85d93c7"")","1.0wt.%","10.6","10.7","0","0.7","60.7",,,"1.0","0.3","15.0","7.59E-5s^(-1)","","Bensch M, Fleischmann E, Konrad C H, et al. Secondary Creep of Thin‐Walled Specimens Affected by Oxidation[M]// Superalloys 2012. 2012:387-394.","10.11961/mater0203.MGI.20171221.ds.0029","尹海清","摘录","杨国强","2018-01-08","M247ox-0%(M247LC SX氧化处理)","1℃/min",,"2h","1230℃","4h","1080℃","2h","1280℃","20h","870℃",,,,,"40Mpa","0.0303607214428858%","10°-<001>","1100℃","2*10^(-7)mbar",,,,,,,,,,,,
"ObjectId(""5b4d392ee6b1a819a85d93c9"")","1.0wt.%","10.6","10.7","0","0.7","60.7",,,"1.0","0.3","15.0","2.20E-6s^(-1)","","Bensch M, Fleischmann E, Konrad C H, et al. Secondary Creep of Thin‐Walled Specimens Affected by Oxidation[M]// Superalloys 2012. 2012:387-394.","10.11961/mater0203.MGI.20171221.ds.0029","尹海清","摘录","杨国强","2018-01-08","M247ox-0%(M247LC SX氧化处理)","1℃/min",,"2h","1230℃","4h","1080℃","2h","1280℃","20h","870℃",,,,,"20Mpa","0.0497995991983968%","10°-<001>","1100℃","2*10^(-7)mbar",,,,,,,,,,,,
"ObjectId(""5b4d3933e6b1a819a85d93cb"")","1.0wt.%","10.6","10.7","0","0.7","60.7",,,"1.0","0.3","15.0","6.26E-5s^(-1)","","Bensch M, Fleischmann E, Konrad C H, et al. Secondary Creep of Thin‐Walled Specimens Affected by Oxidation[M]// Superalloys 2012. 2012:387-394.","10.11961/mater0203.MGI.20171221.ds.0029","尹海清","摘录","杨国强","2018-01-08","M247ox-0%(M247LC SX氧化处理)","1℃/min",,"2h","1230℃","4h","1080℃","2h","1280℃","20h","870℃",,,,,"40Mpa","0.000400801603206413%","10°-<001>","1100℃","2*10^(-7)mbar",,,,,,,,,,,,
"ObjectId(""5b4d3938e6b1a819a85d93cd"")","1.0wt.%","10.6","10.7","0","0.7","60.7",,,"1.0","0.3","15.0","2.20E-6s^(-1)","","Bensch M, Fleischmann E, Konrad C H, et al. Secondary Creep of Thin‐Walled Specimens Affected by Oxidation[M]// Superalloys 2012. 2012:387-394.","10.11961/mater0203.MGI.20171221.ds.0029","尹海清","摘录","杨国强","2018-01-08","M247ox-0%(M247LC SX氧化处理)","1℃/min",,"2h","1230℃","4h","1080℃","2h","1280℃","20h","870℃",,,,,"20Mpa","0.0468937875751503%","10°-<001>","1100℃","2*10^(-7)mbar",,,,,,,,,,,,
"ObjectId(""5b4d393de6b1a819a85d93cf"")","1.0wt.%","10.6","10.7","0","0.7","60.7",,,"1.0","0.3","15.0","6.26E-5s^(-1)","","Bensch M, Fleischmann E, Konrad C H, et al. Secondary Creep of Thin‐Walled Specimens Affected by Oxidation[M]// Superalloys 2012. 2012:387-394.","10.11961/mater0203.MGI.20171221.ds.0029","尹海清","摘录","杨国强","2018-01-08","M247ox-0%(M247LC SX氧化处理)","1℃/min",,"2h","1230℃","4h","1080℃","2h","1280℃","20h","870℃",,,,,"40Mpa","0.00180360721442886%","10°-<001>","1100℃","2*10^(-7)mbar",,,,,,,,,,,,
"ObjectId(""5b4d3942e6b1a819a85d93d1"")","1.0wt.%","10.6","10.7","0","0.7","60.7",,,"1.0","0.3","15.0","2.20E-6s^(-1)","","Bensch M, Fleischmann E, Konrad C H, et al. Secondary Creep of Thin‐Walled Specimens Affected by Oxidation[M]// Superalloys 2012. 2012:387-394.","10.11961/mater0203.MGI.20171221.ds.0029","尹海清","摘录","杨国强","2018-01-08","M247ox-0%(M247LC SX氧化处理)","1℃/min",,"2h","1230℃","4h","1080℃","2h","1280℃","20h","870℃",,,,,"20Mpa","0.0409819639278557%","10°-<001>","1100℃","2*10^(-7)mbar",,,,,,,,,,,,
"ObjectId(""5b4d3947e6b1a819a85d93d3"")","1.0wt.%","10.6","10.7","0","0.7","60.7",,,"1.0","0.3","15.0","7.59E-5s^(-1)","","Bensch M, Fleischmann E, Konrad C H, et al. Secondary Creep of Thin‐Walled Specimens Affected by Oxidation[M]// Superalloys 2012. 2012:387-394.","10.11961/mater0203.MGI.20171221.ds.0029","尹海清","摘录","杨国强","2018-01-08","M247ox-0%(M247LC SX氧化处理)","1℃/min",,"2h","1230℃","4h","1080℃","2h","1280℃","20h","870℃",,,,,"40Mpa","0.0258517034068136%","10°-<001>","1100℃","2*10^(-7)mbar",,,,,,,,,,,,
"ObjectId(""5b4d394ce6b1a819a85d93d5"")","1.0wt.%","10.6","10.7","0","0.7","60.7",,,"1.0","0.3","15.0","2.12E-6s^(-1)","","Bensch M, Fleischmann E, Konrad C H, et al. Secondary Creep of Thin‐Walled Specimens Affected by Oxidation[M]// Superalloys 2012. 2012:387-394.","10.11961/mater0203.MGI.20171221.ds.0029","尹海清","摘录","杨国强","2018-01-08","M247ox-0%(M247LC SX氧化处理)","1℃/min",,"2h","1230℃","4h","1080℃","2h","1280℃","20h","870℃",,,,,"20Mpa","0.037875751503006%","10°-<001>","1100℃","2*10^(-7)mbar",,,,,,,,,,,,
"ObjectId(""5b4d3951e6b1a819a85d93d7"")","1.0wt.%","10.6","10.7","0","0.7","60.7",,,"1.0","0.3","15.0","6.51E-5s^(-1)","","Bensch M, Fleischmann E, Konrad C H, et al. Secondary Creep of Thin‐Walled Specimens Affected by Oxidation[M]// Superalloys 2012. 2012:387-394.","10.11961/mater0203.MGI.20171221.ds.0029","尹海清","摘录","杨国强","2018-01-08","M247ox-0%(M247LC SX氧化处理)","1℃/min",,"2h","1230℃","4h","1080℃","2h","1280℃","20h","870℃",,,,,"40Mpa","0.00521042084168337%","10°-<001>","1100℃","2*10^(-7)mbar",,,,,,,,,,,,
"ObjectId(""5b4d395ae6b1a819a85d93d9"")","1.0wt.%","10.6","10.7","0","0.7","60.7",,,"1.0","0.3","15.0","1.89E-6s^(-1)","","Bensch M, Fleischmann E, Konrad C H, et al. Secondary Creep of Thin‐Walled Specimens Affected by Oxidation[M]// Superalloys 2012. 2012:387-394.","10.11961/mater0203.MGI.20171221.ds.0029","尹海清","摘录","杨国强","2018-01-08","M247ox-0%(M247LC SX氧化处理)","1℃/min",,"2h","1230℃","4h","1080℃","2h","1280℃","20h","870℃",,,,,"20Mpa","0.0190380761523046%","10°-<001>","1100℃","2*10^(-7)mbar",,,,,,,,,,,,
"ObjectId(""5b4d395fe6b1a819a85d93db"")","1.0wt.%","10.6","10.7","0","0.7","60.7",,,"1.0","0.3","15.0","1.89E-6s^(-1)","","Bensch M, Fleischmann E, Konrad C H, et al. Secondary Creep of Thin‐Walled Specimens Affected by Oxidation[M]// Superalloys 2012. 2012:387-394.","10.11961/mater0203.MGI.20171221.ds.0029","尹海清","摘录","杨国强","2018-01-08","M247ox-0%(M247LC SX氧化处理)","1℃/min",,"2h","1230℃","4h","1080℃","2h","1280℃","20h","870℃",,,,,"20Mpa","0.00871743486973948%","10°-<001>","1100℃","2*10^(-7)mbar",,,,,,,,,,,,
"ObjectId(""5b4d3964e6b1a819a85d93dd"")","1.0wt.%","10.6","10.7","0","0.7","60.7",,,"1.0","0.3","15.0","1.96E-6s^(-1)","","Bensch M, Fleischmann E, Konrad C H, et al. Secondary Creep of Thin‐Walled Specimens Affected by Oxidation[M]// Superalloys 2012. 2012:387-394.","10.11961/mater0203.MGI.20171221.ds.0029","尹海清","摘录","杨国强","2018-01-08","M247ox-0%(M247LC SX氧化处理)","1℃/min",,"2h","1230℃","4h","1080℃","2h","1280℃","20h","870℃",,,,,"20Mpa","0.0278557114228457%","10°-<001>","1100℃","2*10^(-7)mbar",,,,,,,,,,,,
"ObjectId(""5b4d3969e6b1a819a85d93df"")","1.0wt.%","10.6","10.7","0","0.7","60.7",,,"1.0","0.3","15.0","1.89E-6s^(-1)","","Bensch M, Fleischmann E, Konrad C H, et al. Secondary Creep of Thin‐Walled Specimens Affected by Oxidation[M]// Superalloys 2012. 2012:387-394.","10.11961/mater0203.MGI.20171221.ds.0029","尹海清","摘录","杨国强","2018-01-08","M247ox-0%(M247LC SX氧化处理)","1℃/min",,"2h","1230℃","4h","1080℃","2h","1280℃","20h","870℃",,,,,"20Mpa","0.0311623246492986%","10°-<001>","1100℃","2*10^(-7)mbar",,,,,,,,,,,,
"ObjectId(""5b4d396ee6b1a819a85d93e1"")","1.0wt.%","10.6","10.7","0","0.7","60.7",,,"1.0","0.3","15.0","3.36E-6s^(-1)","","Bensch M, Fleischmann E, Konrad C H, et al. Secondary Creep of Thin‐Walled Specimens Affected by Oxidation[M]// Superalloys 2012. 2012:387-394.","10.11961/mater0203.MGI.20171221.ds.0029","尹海清","摘录","杨国强","2018-01-08","M247ox-0%(M247LC SX氧化处理)","1℃/min",,"2h","1230℃","4h","1080℃","2h","1280℃","20h","870℃",,,,,"20Mpa","0.000400801603206413%","10°-<001>","1100℃","2*10^(-7)mbar",,,,,,,,,,,,
"ObjectId(""5b4d3973e6b1a819a85d93e3"")","1.0wt.%","10.6","10.7","0","0.7","60.7",,,"1.0","0.3","15.0","2.12E-6s^(-1)","","Bensch M, Fleischmann E, Konrad C H, et al. Secondary Creep of Thin‐Walled Specimens Affected by Oxidation[M]// Superalloys 2012. 2012:387-394.","10.11961/mater0203.MGI.20171221.ds.0029","尹海清","摘录","杨国强","2018-01-08","M247ox-0%(M247LC SX氧化处理)","1℃/min",,"2h","1230℃","4h","1080℃","2h","1280℃","20h","870℃",,,,,"20Mpa","0.0031062124248497%","10°-<001>","1100℃","2*10^(-7)mbar",,,,,,,,,,,,
"ObjectId(""5b4d3978e6b1a819a85d93e5"")","1.0wt.%","10.6","10.7","0","0.7","60.7",,,"1.0","0.3","15.0","5.54E-6s^(-1)","","Bensch M, Fleischmann E, Konrad C H, et al. Secondary Creep of Thin‐Walled Specimens Affected by Oxidation[M]// Superalloys 2012. 2012:387-394.","10.11961/mater0203.MGI.20171221.ds.0029","尹海清","摘录","杨国强","2018-01-08","M247ox-0%(M247LC SX氧化处理)","1℃/min",,"2h","1230℃","4h","1080℃","2h","1280℃","20h","870℃",,,,,"20Mpa","0.000100200400801603%","10°-<001>","1100℃","2*10^(-7)mbar",,,,,,,,,,,,
"ObjectId(""5b4d397de6b1a819a85d93e7"")","1.0wt.%","10.6","10.7","0","0.7","60.7",,,"1.0","0.3","15.0","2.04E-6s^(-1)","","Bensch M, Fleischmann E, Konrad C H, et al. Secondary Creep of Thin‐Walled Specimens Affected by Oxidation[M]// Superalloys 2012. 2012:387-394.","10.11961/mater0203.MGI.20171221.ds.0029","尹海清","摘录","杨国强","2018-01-08","M247ox-0%(M247LC SX氧化处理)","1℃/min",,"2h","1230℃","4h","1080℃","2h","1280℃","20h","870℃",,,,,"20Mpa","0.0347695390781563%","10°-<001>","1100℃","2*10^(-7)mbar",,,,,,,,,,,,
"ObjectId(""5b4d3982e6b1a819a85d93e9"")","1.0wt.%","10.6","10.7","0","0.7","60.7",,,"1.0","0.3","15.0","7.36E-4s^(-1)","","Bensch M, Fleischmann E, Konrad C H, et al. Secondary Creep of Thin‐Walled Specimens Affected by Oxidation[M]// Superalloys 2012. 2012:387-394.","10.11961/mater0203.MGI.20171221.ds.0029","尹海清","摘录","杨国强","2018-01-08","M247ox-0%(M247LC SX氧化处理)","1℃/min",,"2h","1230℃","4h","1080℃","2h","1280℃","20h","870℃",,,,,"100Mpa","0.0408161454868042%","10°-<001>","980℃","2*10^(-7)mbar",,,,,,,,,,,,
"ObjectId(""5b4d3987e6b1a819a85d93eb"")","1.0wt.%","10.6","10.7","0","0.7","60.7",,,"1.0","0.3","15.0","1.89E-6s^(-1)","","Bensch M, Fleischmann E, Konrad C H, et al. Secondary Creep of Thin‐Walled Specimens Affected by Oxidation[M]// Superalloys 2012. 2012:387-394.","10.11961/mater0203.MGI.20171221.ds.0029","尹海清","摘录","杨国强","2018-01-08","M247ox-0%(M247LC SX氧化处理)","1℃/min",,"2h","1230℃","4h","1080℃","2h","1280℃","20h","870℃",,,,,"20Mpa","0.00280561122244489%","10°-<001>","1100℃","2*10^(-7)mbar",,,,,,,,,,,,
"ObjectId(""5b4d398ce6b1a819a85d93ed"")","1.0wt.%","10.6","10.7","0","0.7","60.7",,,"1.0","0.3","15.0","1.89E-6s^(-1)","","Bensch M, Fleischmann E, Konrad C H, et al. Secondary Creep of Thin‐Walled Specimens Affected by Oxidation[M]// Superalloys 2012. 2012:387-394.","10.11961/mater0203.MGI.20171221.ds.0029","尹海清","摘录","杨国强","2018-01-08","M247ox-0%(M247LC SX氧化处理)","1℃/min",,"2h","1230℃","4h","1080℃","2h","1280℃","20h","870℃",,,,,"20Mpa","0.0235470941883768%","10°-<001>","1100℃","2*10^(-7)mbar",,,,,,,,,,,,
"ObjectId(""5b4d3990e6b1a819a85d93ef"")","1.0wt.%","10.6","10.7","0","0.7","60.7",,,"1.0","0.3","15.0","1.82E-6s^(-1)","","Bensch M, Fleischmann E, Konrad C H, et al. Secondary Creep of Thin‐Walled Specimens Affected by Oxidation[M]// Superalloys 2012. 2012:387-394.","10.11961/mater0203.MGI.20171221.ds.0029","尹海清","摘录","杨国强","2018-01-08","M247ox-0%(M247LC SX氧化处理)","1℃/min",,"2h","1230℃","4h","1080℃","2h","1280℃","20h","870℃",,,,,"20Mpa","0.00390781563126253%","10°-<001>","1100℃","2*10^(-7)mbar",,,,,,,,,,,,
"ObjectId(""5b4d3995e6b1a819a85d93f1"")","1.0wt.%","10.6","10.7","0","0.7","60.7",,,"1.0","0.3","15.0","1.89E-6s^(-1)","","Bensch M, Fleischmann E, Konrad C H, et al. Secondary Creep of Thin‐Walled Specimens Affected by Oxidation[M]// Superalloys 2012. 2012:387-394.","10.11961/mater0203.MGI.20171221.ds.0029","尹海清","摘录","杨国强","2018-01-08","M247ox-0%(M247LC SX氧化处理)","1℃/min",,"2h","1230℃","4h","1080℃","2h","1280℃","20h","870℃",,,,,"20Mpa","0.000901803607214429%","10°-<001>","1100℃","2*10^(-7)mbar",,,,,,,,,,,,
"ObjectId(""5b4d399ae6b1a819a85d93f3"")","1.0wt.%","10.6","10.7","0","0.7","60.7",,,"1.0","0.3","15.0","1.89E-6s^(-1)","","Bensch M, Fleischmann E, Konrad C H, et al. Secondary Creep of Thin‐Walled Specimens Affected by Oxidation[M]// Superalloys 2012. 2012:387-394.","10.11961/mater0203.MGI.20171221.ds.0029","尹海清","摘录","杨国强","2018-01-08","M247ox-0%(M247LC SX氧化处理)","1℃/min",,"2h","1230℃","4h","1080℃","2h","1280℃","20h","870℃",,,,,"20Mpa","0.0142284569138277%","10°-<001>","1100℃","2*10^(-7)mbar",,,,,,,,,,,,
"ObjectId(""5b4d399fe6b1a819a85d93f5"")","1.0wt.%","10.6","10.7","0","0.7","60.7",,,"1.0","0.3","15.0","6.81E-4s^(-1)","","Bensch M, Fleischmann E, Konrad C H, et al. Secondary Creep of Thin‐Walled Specimens Affected by Oxidation[M]// Superalloys 2012. 2012:387-394.","10.11961/mater0203.MGI.20171221.ds.0029","尹海清","摘录","杨国强","2018-01-08","M247ox-0%(M247LC SX氧化处理)","1℃/min",,"2h","1230℃","4h","1080℃","2h","1280℃","20h","870℃",,,,,"100Mpa","0.0427117986249723%","10°-<001>","980℃","2*10^(-7)mbar",,,,,,,,,,,,
"ObjectId(""5b4d39ace6b1a819a85d93f7"")","1.0wt.%","10.6","10.7","0","0.7","60.7",,,"1.0","0.3","15.0","5.84E-4s^(-1)","","Bensch M, Fleischmann E, Konrad C H, et al. Secondary Creep of Thin‐Walled Specimens Affected by Oxidation[M]// Superalloys 2012. 2012:387-394.","10.11961/mater0203.MGI.20171221.ds.0029","尹海清","摘录","杨国强","2018-01-08","M247ox-0%(M247LC SX氧化处理)","1℃/min",,"2h","1230℃","4h","1080℃","2h","1280℃","20h","870℃",,,,,"100Mpa","0.0241478154801508%","10°-<001>","980℃","2*10^(-7)mbar",,,,,,,,,,,,
"ObjectId(""5b4d39b1e6b1a819a85d93f9"")","1.0wt.%","10.6","10.7","0","0.7","60.7",,,"1.0","0.3","15.0","6.81E-4s^(-1)","","Bensch M, Fleischmann E, Konrad C H, et al. Secondary Creep of Thin‐Walled Specimens Affected by Oxidation[M]// Superalloys 2012. 2012:387-394.","10.11961/mater0203.MGI.20171221.ds.0029","尹海清","摘录","杨国强","2018-01-08","M247ox-0%(M247LC SX氧化处理)","1℃/min",,"2h","1230℃","4h","1080℃","2h","1280℃","20h","870℃",,,,,"100Mpa","0.0389193834553116%","10°-<001>","980℃","2*10^(-7)mbar",,,,,,,,,,,,
"ObjectId(""5b4d39b5e6b1a819a85d93fb"")","1.0wt.%","10.6","10.7","0","0.7","60.7",,,"1.0","0.3","15.0","7.08E-4s^(-1)","","Bensch M, Fleischmann E, Konrad C H, et al. Secondary Creep of Thin‐Walled Specimens Affected by Oxidation[M]// Superalloys 2012. 2012:387-394.","10.11961/mater0203.MGI.20171221.ds.0029","尹海清","摘录","杨国强","2018-01-08","M247ox-0%(M247LC SX氧化处理)","1℃/min",,"2h","1230℃","4h","1080℃","2h","1280℃","20h","870℃",,,,,"100Mpa","0.0372230538922156%","10°-<001>","980℃","2*10^(-7)mbar",,,,,,,,,,,,
"ObjectId(""5b4d39bae6b1a819a85d93fd"")","1.0wt.%","10.6","10.7","0","0.7","60.7",,,"1.0","0.3","15.0","6.31E-4s^(-1)","","Bensch M, Fleischmann E, Konrad C H, et al. Secondary Creep of Thin‐Walled Specimens Affected by Oxidation[M]// Superalloys 2012. 2012:387-394.","10.11961/mater0203.MGI.20171221.ds.0029","尹海清","摘录","杨国强","2018-01-08","M247ox-0%(M247LC SX氧化处理)","1℃/min",,"2h","1230℃","4h","1080℃","2h","1280℃","20h","870℃",,,,,"100Mpa","0.0297371922821025%","10°-<001>","980℃","2*10^(-7)mbar",,,,,,,,,,,,
"ObjectId(""5b4d39bfe6b1a819a85d93ff"")","1.0wt.%","10.6","10.7","0","0.7","60.7",,,"1.0","0.3","15.0","5.84E-4s^(-1)","","Bensch M, Fleischmann E, Konrad C H, et al. Secondary Creep of Thin‐Walled Specimens Affected by Oxidation[M]// Superalloys 2012. 2012:387-394.","10.11961/mater0203.MGI.20171221.ds.0029","尹海清","摘录","杨国强","2018-01-08","M247ox-0%(M247LC SX氧化处理)","1℃/min",,"2h","1230℃","4h","1080℃","2h","1280℃","20h","870℃",,,,,"100Mpa","0.0202555999112885%","10°-<001>","980℃","2*10^(-7)mbar",,,,,,,,,,,,
"ObjectId(""5b4d39c4e6b1a819a85d9401"")","1.0wt.%","10.6","10.7","0","0.7","60.7",,,"1.0","0.3","15.0","5.21E-4s^(-1)","","Bensch M, Fleischmann E, Konrad C H, et al. Secondary Creep of Thin‐Walled Specimens Affected by Oxidation[M]// Superalloys 2012. 2012:387-394.","10.11961/mater0203.MGI.20171221.ds.0029","尹海清","摘录","杨国强","2018-01-08","M247ox-0%(M247LC SX氧化处理)","1℃/min",,"2h","1230℃","4h","1080℃","2h","1280℃","20h","870℃",,,,,"100Mpa","0.0118715347083611%","10°-<001>","980℃","2*10^(-7)mbar",,,,,,,,,,,,
"ObjectId(""5b4d39c9e6b1a819a85d9403"")","1.0wt.%","10.6","10.7","0","0.7","60.7",,,"1.0","0.3","15.0","4.30E-4s^(-1)","","Bensch M, Fleischmann E, Konrad C H, et al. Secondary Creep of Thin‐Walled Specimens Affected by Oxidation[M]// Superalloys 2012. 2012:387-394.","10.11961/mater0203.MGI.20171221.ds.0029","尹海清","摘录","杨国强","2018-01-08","M247ox-0%(M247LC SX氧化处理)","1℃/min",,"2h","1230℃","4h","1080℃","2h","1280℃","20h","870℃",,,,,"100Mpa","0.0146645597693502%","10°-<001>","980℃","2*10^(-7)mbar",,,,,,,,,,,,
"ObjectId(""5b4d39cee6b1a819a85d9405"")","1.0wt.%","10.6","10.7","0","0.7","60.7",,,"1.0","0.3","15.0","5.21E-4s^(-1)","","Bensch M, Fleischmann E, Konrad C H, et al. Secondary Creep of Thin‐Walled Specimens Affected by Oxidation[M]// Superalloys 2012. 2012:387-394.","10.11961/mater0203.MGI.20171221.ds.0029","尹海清","摘录","杨国强","2018-01-08","M247ox-0%(M247LC SX氧化处理)","1℃/min",,"2h","1230℃","4h","1080℃","2h","1280℃","20h","870℃",,,,,"100Mpa","0.0160631514748281%","10°-<001>","980℃","2*10^(-7)mbar",,,,,,,,,,,,
"ObjectId(""5b4d39d3e6b1a819a85d9407"")","1.0wt.%","10.6","10.7","0","0.7","60.7",,,"1.0","0.3","15.0","5.01E-4s^(-1)","","Bensch M, Fleischmann E, Konrad C H, et al. Secondary Creep of Thin‐Walled Specimens Affected by Oxidation[M]// Superalloys 2012. 2012:387-394.","10.11961/mater0203.MGI.20171221.ds.0029","尹海清","摘录","杨国强","2018-01-08","M247ox-0%(M247LC SX氧化处理)","1℃/min",,"2h","1230℃","4h","1080℃","2h","1280℃","20h","870℃",,,,,"100Mpa","0.0260429141716567%","10°-<001>","980℃","2*10^(-7)mbar",,,,,,,,,,,,
"ObjectId(""5b4d39d8e6b1a819a85d9409"")","1.0wt.%","10.6","10.7","0","0.7","60.7",,,"1.0","0.3","15.0","4.64E-4s^(-1)","","Bensch M, Fleischmann E, Konrad C H, et al. Secondary Creep of Thin‐Walled Specimens Affected by Oxidation[M]// Superalloys 2012. 2012:387-394.","10.11961/mater0203.MGI.20171221.ds.0029","尹海清","摘录","杨国强","2018-01-08","M247ox-0%(M247LC SX氧化处理)","1℃/min",,"2h","1230℃","4h","1080℃","2h","1280℃","20h","870℃",,,,,"100Mpa","0.0133677090263917%","10°-<001>","980℃","2*10^(-7)mbar",,,,,,,,,,,,
"ObjectId(""5b4d39dde6b1a819a85d940b"")","1.0wt.%","10.6","10.7","0","0.7","60.7",,,"1.0","0.3","15.0","6.56E-4s^(-1)","","Bensch M, Fleischmann E, Konrad C H, et al. Secondary Creep of Thin‐Walled Specimens Affected by Oxidation[M]// Superalloys 2012. 2012:387-394.","10.11961/mater0203.MGI.20171221.ds.0029","尹海清","摘录","杨国强","2018-01-08","M247ox-0%(M247LC SX氧化处理)","1℃/min",,"2h","1230℃","4h","1080℃","2h","1280℃","20h","870℃",,,,,"100Mpa","0.0325318806830783%","10°-<001>","980℃","2*10^(-7)mbar",,,,,,,,,,,,
"ObjectId(""5b4d39e1e6b1a819a85d940d"")","1.0wt.%","10.6","10.7","0","0.7","60.7",,,"1.0","0.3","15.0","6.81E-4s^(-1)","","Bensch M, Fleischmann E, Konrad C H, et al. Secondary Creep of Thin‐Walled Specimens Affected by Oxidation[M]// Superalloys 2012. 2012:387-394.","10.11961/mater0203.MGI.20171221.ds.0029","尹海清","摘录","杨国强","2018-01-08","M247ox-0%(M247LC SX氧化处理)","1℃/min",,"2h","1230℃","4h","1080℃","2h","1280℃","20h","870℃",,,,,"100Mpa","0.0348275670880461%","10°-<001>","980℃","2*10^(-7)mbar",,,,,,,,,,,,
"ObjectId(""5b4d39e6e6b1a819a85d940f"")","1.0wt.%","10.6","10.7","0","0.7","60.7",,,"1.0","0.3","15.0","5.41E-4s^(-1)","","Bensch M, Fleischmann E, Konrad C H, et al. Secondary Creep of Thin‐Walled Specimens Affected by Oxidation[M]// Superalloys 2012. 2012:387-394.","10.11961/mater0203.MGI.20171221.ds.0029","尹海清","摘录","杨国强","2018-01-08","M247ox-0%(M247LC SX氧化处理)","1℃/min",,"2h","1230℃","4h","1080℃","2h","1280℃","20h","870℃",,,,,"100Mpa","0.0179596362829896%","10°-<001>","980℃","2*10^(-7)mbar",,,,,,,,,,,,
"ObjectId(""5b4d39ebe6b1a819a85d9411"")","1.0wt.%","10.6","10.7","0","0.7","60.7",,,"1.0","0.3","15.0","5.62E-4s^(-1)","","Bensch M, Fleischmann E, Konrad C H, et al. Secondary Creep of Thin‐Walled Specimens Affected by Oxidation[M]// Superalloys 2012. 2012:387-394.","10.11961/mater0203.MGI.20171221.ds.0029","尹海清","摘录","杨国强","2018-01-08","M247ox-0%(M247LC SX氧化处理)","1℃/min",,"2h","1230℃","4h","1080℃","2h","1280℃","20h","870℃",,,,,"100Mpa","0.022351131071191%","10°-<001>","980℃","2*10^(-7)mbar",,,,,,,,,,,,
"ObjectId(""5b4d39f0e6b1a819a85d9413"")","1.0wt.%","10.6","10.7","0","0.7","60.7",,,"1.0","0.3","15.0","5.84E-4s^(-1)","","Bensch M, Fleischmann E, Konrad C H, et al. Secondary Creep of Thin‐Walled Specimens Affected by Oxidation[M]// Superalloys 2012. 2012:387-394.","10.11961/mater0203.MGI.20171221.ds.0029","尹海清","摘录","杨国强","2018-01-08","M247ox-0%(M247LC SX氧化处理)","1℃/min",,"2h","1230℃","4h","1080℃","2h","1280℃","20h","870℃",,,,,"100Mpa","0.0278404302506099%","10°-<001>","980℃","2*10^(-7)mbar",,,,,,,,,,,,
"ObjectId(""5b4d39fae6b1a819a85d9415"")","1.0wt.%","10.6","10.7","0","0.7","60.7",,,"1.0","0.3","15.0","1.08E-4s^(-1)","","Bensch M, Fleischmann E, Konrad C H, et al. Secondary Creep of Thin‐Walled Specimens Affected by Oxidation[M]// Superalloys 2012. 2012:387-394.","10.11961/mater0203.MGI.20171221.ds.0029","尹海清","摘录","杨国强","2018-01-08","M247ox-0%(M247LC SX氧化处理)","1℃/min",,"2h","1230℃","4h","1080℃","2h","1280℃","20h","870℃",,,,,"100Mpa","0.00138112663561765%","10°-<001>","980℃","2*10^(-7)mbar",,,,,,,,,,,,
"ObjectId(""5b4d39ffe6b1a819a85d9417"")","1.0wt.%","10.6","10.7","0","0.7","60.7",,,"1.0","0.3","15.0","7.36E-5s^(-1)","","Bensch M, Fleischmann E, Konrad C H, et al. Secondary Creep of Thin‐Walled Specimens Affected by Oxidation[M]// Superalloys 2012. 2012:387-394.","10.11961/mater0203.MGI.20171221.ds.0029","尹海清","摘录","杨国强","2018-01-08","M247ox-0%(M247LC SX氧化处理)","1℃/min",,"2h","1230℃","4h","1080℃","2h","1280℃","20h","870℃",,,,,"75Mpa","0.0423963184741628%","10°-<001>","980℃","2*10^(-7)mbar",,,,,,,,,,,,
"ObjectId(""5b4d3a04e6b1a819a85d9419"")","1.0wt.%","10.6","10.7","0","0.7","60.7",,,"1.0","0.3","15.0","8.58E-5s^(-1)","","Bensch M, Fleischmann E, Konrad C H, et al. Secondary Creep of Thin‐Walled Specimens Affected by Oxidation[M]// Superalloys 2012. 2012:387-394.","10.11961/mater0203.MGI.20171221.ds.0029","尹海清","摘录","杨国强","2018-01-08","M247ox-0%(M247LC SX氧化处理)","1℃/min",,"2h","1230℃","4h","1080℃","2h","1280℃","20h","870℃",,,,,"75Mpa","0.0461898425371479%","10°-<001>","980℃","2*10^(-7)mbar",,,,,,,,,,,,
"ObjectId(""5b4d3a09e6b1a819a85d941b"")","1.0wt.%","10.6","10.7","0","0.7","60.7",,,"1.0","0.3","15.0","5.01E-4s^(-1)","","Bensch M, Fleischmann E, Konrad C H, et al. Secondary Creep of Thin‐Walled Specimens Affected by Oxidation[M]// Superalloys 2012. 2012:387-394.","10.11961/mater0203.MGI.20171221.ds.0029","尹海清","摘录","杨国强","2018-01-08","M247ox-0%(M247LC SX氧化处理)","1℃/min",,"2h","1230℃","4h","1080℃","2h","1280℃","20h","870℃",,,,,"100Mpa","0.00937624750499002%","10°-<001>","980℃","2*10^(-7)mbar",,,,,,,,,,,,
"ObjectId(""5b4d3a0ee6b1a819a85d941d"")","1.0wt.%","10.6","10.7","0","0.7","60.7",,,"1.0","0.3","15.0","3.41E-4s^(-1)","","Bensch M, Fleischmann E, Konrad C H, et al. Secondary Creep of Thin‐Walled Specimens Affected by Oxidation[M]// Superalloys 2012. 2012:387-394.","10.11961/mater0203.MGI.20171221.ds.0029","尹海清","摘录","杨国强","2018-01-08","M247ox-0%(M247LC SX氧化处理)","1℃/min",,"2h","1230℃","4h","1080℃","2h","1280℃","20h","870℃",,,,,"100Mpa","0.00228764692836549%","10°-<001>","980℃","2*10^(-7)mbar",,,,,,,,,,,,
"ObjectId(""5b4d3a14e6b1a819a85d941f"")","1.0wt.%","10.6","10.7","0","0.7","60.7",,,"1.0","0.3","15.0","1.85E-4s^(-1)","","Bensch M, Fleischmann E, Konrad C H, et al. Secondary Creep of Thin‐Walled Specimens Affected by Oxidation[M]// Superalloys 2012. 2012:387-394.","10.11961/mater0203.MGI.20171221.ds.0029","尹海清","摘录","杨国强","2018-01-08","M247ox-0%(M247LC SX氧化处理)","1℃/min",,"2h","1230℃","4h","1080℃","2h","1280℃","20h","870℃",,,,,"100Mpa","0.00188400975826126%","10°-<001>","980℃","2*10^(-7)mbar",,,,,,,,,,,,
"ObjectId(""5b4d3a18e6b1a819a85d9421"")","1.0wt.%","10.6","10.7","0","0.7","60.7",,,"1.0","0.3","15.0","4.64E-4s^(-1)","","Bensch M, Fleischmann E, Konrad C H, et al. Secondary Creep of Thin‐Walled Specimens Affected by Oxidation[M]// Superalloys 2012. 2012:387-394.","10.11961/mater0203.MGI.20171221.ds.0029","尹海清","摘录","杨国强","2018-01-08","M247ox-0%(M247LC SX氧化处理)","1℃/min",,"2h","1230℃","4h","1080℃","2h","1280℃","20h","870℃",,,,,"100Mpa","0.000493457529385673%","10°-<001>","980℃","2*10^(-7)mbar",,,,,,,,,,,,
"ObjectId(""5b4d3a1de6b1a819a85d9423"")","1.0wt.%","10.6","10.7","0","0.7","60.7",,,"1.0","0.3","15.0","5.01E-4s^(-1)","","Bensch M, Fleischmann E, Konrad C H, et al. Secondary Creep of Thin‐Walled Specimens Affected by Oxidation[M]// Superalloys 2012. 2012:387-394.","10.11961/mater0203.MGI.20171221.ds.0029","尹海清","摘录","杨国强","2018-01-08","M247ox-0%(M247LC SX氧化处理)","1℃/min",,"2h","1230℃","4h","1080℃","2h","1280℃","20h","870℃",,,,,"100Mpa","0.00358782435129741%","10°-<001>","980℃","2*10^(-7)mbar",,,,,,,,,,,,
"ObjectId(""5b4d3a22e6b1a819a85d9425"")","1.0wt.%","10.6","10.7","0","0.7","60.7",,,"1.0","0.3","15.0","7.08E-4s^(-1)","","Bensch M, Fleischmann E, Konrad C H, et al. Secondary Creep of Thin‐Walled Specimens Affected by Oxidation[M]// Superalloys 2012. 2012:387-394.","10.11961/mater0203.MGI.20171221.ds.0029","尹海清","摘录","杨国强","2018-01-08","M247ox-0%(M247LC SX氧化处理)","1℃/min",,"2h","1230℃","4h","1080℃","2h","1280℃","20h","870℃",,,,,"100Mpa","0.000197105788423154%","10°-<001>","980℃","2*10^(-7)mbar",,,,,,,,,,,,
"ObjectId(""5b4d3a27e6b1a819a85d9427"")","1.0wt.%","10.6","10.7","0","0.7","60.7",,,"1.0","0.3","15.0","5.01E-4s^(-1)","","Bensch M, Fleischmann E, Konrad C H, et al. Secondary Creep of Thin‐Walled Specimens Affected by Oxidation[M]// Superalloys 2012. 2012:387-394.","10.11961/mater0203.MGI.20171221.ds.0029","尹海清","摘录","杨国强","2018-01-08","M247ox-0%(M247LC SX氧化处理)","1℃/min",,"2h","1230℃","4h","1080℃","2h","1280℃","20h","870℃",,,,,"100Mpa","0.00718063872255489%","10°-<001>","980℃","2*10^(-7)mbar",,,,,,,,,,,,
"ObjectId(""5b4d3a2ce6b1a819a85d9429"")","1.0wt.%","10.6","10.7","0","0.7","60.7",,,"1.0","0.3","15.0","5.21E-4s^(-1)","","Bensch M, Fleischmann E, Konrad C H, et al. Secondary Creep of Thin‐Walled Specimens Affected by Oxidation[M]// Superalloys 2012. 2012:387-394.","10.11961/mater0203.MGI.20171221.ds.0029","尹海清","摘录","杨国强","2018-01-08","M247ox-0%(M247LC SX氧化处理)","1℃/min",,"2h","1230℃","4h","1080℃","2h","1280℃","20h","870℃",,,,,"100Mpa","0.00548430915945886%","10°-<001>","980℃","2*10^(-7)mbar",,,,,,,,,,,,
"ObjectId(""5b4d3a31e6b1a819a85d942b"")","1.0wt.%","10.6","10.7","0","0.7","60.7",,,"1.0","0.3","15.0","1.85E-4s^(-1)","","Bensch M, Fleischmann E, Konrad C H, et al. Secondary Creep of Thin‐Walled Specimens Affected by Oxidation[M]// Superalloys 2012. 2012:387-394.","10.11961/mater0203.MGI.20171221.ds.0029","尹海清","摘录","杨国强","2018-01-08","M247ox-0%(M247LC SX氧化处理)","1℃/min",,"2h","1230℃","4h","1080℃","2h","1280℃","20h","870℃",,,,,"100Mpa","0.000985806165446884%","10°-<001>","980℃","2*10^(-7)mbar",,,,,,,,,,,,
"ObjectId(""5b4d3a36e6b1a819a85d942d"")","1.0wt.%","10.6","10.7","0","0.7","60.7",,,"1.0","0.3","15.0","7.94E-5s^(-1)","","Bensch M, Fleischmann E, Konrad C H, et al. Secondary Creep of Thin‐Walled Specimens Affected by Oxidation[M]// Superalloys 2012. 2012:387-394.","10.11961/mater0203.MGI.20171221.ds.0029","尹海清","摘录","杨国强","2018-01-08","M247ox-0%(M247LC SX氧化处理)","1℃/min",,"2h","1230℃","4h","1080℃","2h","1280℃","20h","870℃",,,,,"75Mpa","0.0445924817032601%","10°-<001>","980℃","2*10^(-7)mbar",,,,,,,,,,,,
"ObjectId(""5b4d3a3be6b1a819a85d942f"")","1.0wt.%","10.6","10.7","0","0.7","60.7",,,"1.0","0.3","15.0","2.93E-4s^(-1)","","Bensch M, Fleischmann E, Konrad C H, et al. Secondary Creep of Thin‐Walled Specimens Affected by Oxidation[M]// Superalloys 2012. 2012:387-394.","10.11961/mater0203.MGI.20171221.ds.0029","尹海清","摘录","杨国强","2018-01-08","M247ox-0%(M247LC SX氧化处理)","1℃/min",,"2h","1230℃","4h","1080℃","2h","1280℃","20h","870℃",,,,,"100Mpa","0.00068973164781548%","10°-<001>","980℃","2*10^(-7)mbar",,,,,,,,,,,,
"ObjectId(""5b4d3a40e6b1a819a85d9431"")","1.0wt.%","10.6","10.7","0","0.7","60.7",,,"1.0","0.3","15.0","8.91E-5s^(-1)","","Bensch M, Fleischmann E, Konrad C H, et al. Secondary Creep of Thin‐Walled Specimens Affected by Oxidation[M]// Superalloys 2012. 2012:387-394.","10.11961/mater0203.MGI.20171221.ds.0029","尹海清","摘录","杨国强","2018-01-08","M247ox-0%(M247LC SX氧化处理)","1℃/min",,"2h","1230℃","4h","1080℃","2h","1280℃","20h","870℃",,,,,"75Mpa","0.0472879241516966%","10°-<001>","980℃","2*10^(-7)mbar",,,,,,,,,,,,
"ObjectId(""5b4d3a49e6b1a819a85d9433"")","1.0wt.%","10.6","10.7","0","0.7","60.7",,,"1.0","0.3","15.0","7.08E-5s^(-1)","","Bensch M, Fleischmann E, Konrad C H, et al. Secondary Creep of Thin‐Walled Specimens Affected by Oxidation[M]// Superalloys 2012. 2012:387-394.","10.11961/mater0203.MGI.20171221.ds.0029","尹海清","摘录","杨国强","2018-01-08","M247ox-0%(M247LC SX氧化处理)","1℃/min",,"2h","1230℃","4h","1080℃","2h","1280℃","20h","870℃",,,,,"75Mpa","0.0307193945442448%","10°-<001>","980℃","2*10^(-7)mbar",,,,,,,,,,,,
"ObjectId(""5b4d3a4ee6b1a819a85d9435"")","1.0wt.%","10.6","10.7","0","0.7","60.7",,,"1.0","0.3","15.0","6.56E-5s^(-1)","","Bensch M, Fleischmann E, Konrad C H, et al. Secondary Creep of Thin‐Walled Specimens Affected by Oxidation[M]// Superalloys 2012. 2012:387-394.","10.11961/mater0203.MGI.20171221.ds.0029","尹海清","摘录","杨国强","2018-01-08","M247ox-0%(M247LC SX氧化处理)","1℃/min",,"2h","1230℃","4h","1080℃","2h","1280℃","20h","870℃",,,,,"75Mpa","0.024431414947882%","10°-<001>","980℃","2*10^(-7)mbar",,,,,,,,,,,,
"ObjectId(""5b4d3a56e6b1a819a85d9437"")","1.0wt.%","10.6","10.7","0","0.7","60.7",,,"1.0","0.3","15.0","8.25E-5s^(-1)","","Bensch M, Fleischmann E, Konrad C H, et al. Secondary Creep of Thin‐Walled Specimens Affected by Oxidation[M]// Superalloys 2012. 2012:387-394.","10.11961/mater0203.MGI.20171221.ds.0029","尹海清","摘录","杨国强","2018-01-08","M247ox-0%(M247LC SX氧化处理)","1℃/min",,"2h","1230℃","4h","1080℃","2h","1280℃","20h","870℃",,,,,"75Mpa","0.0398023397649146%","10°-<001>","980℃","2*10^(-7)mbar",,,,,,,,,,,,
"ObjectId(""5b4d3a5be6b1a819a85d9439"")","1.0wt.%","10.6","10.7","0","0.7","60.7",,,"1.0","0.3","15.0","8.25E-5s^(-1)","","Bensch M, Fleischmann E, Konrad C H, et al. Secondary Creep of Thin‐Walled Specimens Affected by Oxidation[M]// Superalloys 2012. 2012:387-394.","10.11961/mater0203.MGI.20171221.ds.0029","尹海清","摘录","杨国强","2018-01-08","M247ox-0%(M247LC SX氧化处理)","1℃/min",,"2h","1230℃","4h","1080℃","2h","1280℃","20h","870℃",,,,,"75Mpa","0.0327165114216012%","10°-<001>","980℃","2*10^(-7)mbar",,,,,,,,,,,,
"ObjectId(""5b4d3a60e6b1a819a85d943b"")","1.0wt.%","10.6","10.7","0","0.7","60.7",,,"1.0","0.3","15.0","7.64E-5s^(-1)","","Bensch M, Fleischmann E, Konrad C H, et al. Secondary Creep of Thin‐Walled Specimens Affected by Oxidation[M]// Superalloys 2012. 2012:387-394.","10.11961/mater0203.MGI.20171221.ds.0029","尹海清","摘录","杨国强","2018-01-08","M247ox-0%(M247LC SX氧化处理)","1℃/min",,"2h","1230℃","4h","1080℃","2h","1280℃","20h","870℃",,,,,"75Mpa","0.0363087713461965%","10°-<001>","980℃","2*10^(-7)mbar",,,,,,,,,,,,
"ObjectId(""5b4d3a65e6b1a819a85d943d"")","1.0wt.%","10.6","10.7","0","0.7","60.7",,,"1.0","0.3","15.0","7.08E-5s^(-1)","","Bensch M, Fleischmann E, Konrad C H, et al. Secondary Creep of Thin‐Walled Specimens Affected by Oxidation[M]// Superalloys 2012. 2012:387-394.","10.11961/mater0203.MGI.20171221.ds.0029","尹海清","摘录","杨国强","2018-01-08","M247ox-0%(M247LC SX氧化处理)","1℃/min",,"2h","1230℃","4h","1080℃","2h","1280℃","20h","870℃",,,,,"75Mpa","0.0278251829673985%","10°-<001>","980℃","2*10^(-7)mbar",,,,,,,,,,,,
"ObjectId(""5b4d3a6ae6b1a819a85d943f"")","1.0wt.%","10.6","10.7","0","0.7","60.7",,,"1.0","0.3","15.0","6.81E-5s^(-1)","","Bensch M, Fleischmann E, Konrad C H, et al. Secondary Creep of Thin‐Walled Specimens Affected by Oxidation[M]// Superalloys 2012. 2012:387-394.","10.11961/mater0203.MGI.20171221.ds.0029","尹海清","摘录","杨国强","2018-01-08","M247ox-0%(M247LC SX氧化处理)","1℃/min",,"2h","1230℃","4h","1080℃","2h","1280℃","20h","870℃",,,,,"75Mpa","0.0259286981592371%","10°-<001>","980℃","2*10^(-7)mbar",,,,,,,,,,,,
"ObjectId(""5b4d3a6ee6b1a819a85d9441"")","1.0wt.%","10.6","10.7","0","0.7","60.7",,,"1.0","0.3","15.0","6.31E-5s^(-1)","","Bensch M, Fleischmann E, Konrad C H, et al. Secondary Creep of Thin‐Walled Specimens Affected by Oxidation[M]// Superalloys 2012. 2012:387-394.","10.11961/mater0203.MGI.20171221.ds.0029","尹海清","摘录","杨国强","2018-01-08","M247ox-0%(M247LC SX氧化处理)","1℃/min",,"2h","1230℃","4h","1080℃","2h","1280℃","20h","870℃",,,,,"75Mpa","0.020439121756487%","10°-<001>","980℃","2*10^(-7)mbar",,,,,,,,,,,,
"ObjectId(""5b4d3a73e6b1a819a85d9443"")","1.0wt.%","10.6","10.7","0","0.7","60.7",,,"1.0","0.3","15.0","7.94E-5s^(-1)","","Bensch M, Fleischmann E, Konrad C H, et al. Secondary Creep of Thin‐Walled Specimens Affected by Oxidation[M]// Superalloys 2012. 2012:387-394.","10.11961/mater0203.MGI.20171221.ds.0029","尹海清","摘录","杨国强","2018-01-08","M247ox-0%(M247LC SX氧化处理)","1℃/min",,"2h","1230℃","4h","1080℃","2h","1280℃","20h","870℃",,,,,"75Mpa","0.0411992681304059%","10°-<001>","980℃","2*10^(-7)mbar",,,,,,,,,,,,
"ObjectId(""5b4d3a78e6b1a819a85d9445"")","1.0wt.%","10.6","10.7","0","0.7","60.7",,,"1.0","0.3","15.0","6.81E-5s^(-1)","","Bensch M, Fleischmann E, Konrad C H, et al. Secondary Creep of Thin‐Walled Specimens Affected by Oxidation[M]// Superalloys 2012. 2012:387-394.","10.11961/mater0203.MGI.20171221.ds.0029","尹海清","摘录","杨国强","2018-01-08","M247ox-0%(M247LC SX氧化处理)","1℃/min",,"2h","1230℃","4h","1080℃","2h","1280℃","20h","870℃",,,,,"75Mpa","0.0225354845863828%","10°-<001>","980℃","2*10^(-7)mbar",,,,,,,,,,,,
"ObjectId(""5b4d3a7de6b1a819a85d9447"")","1.0wt.%","10.6","10.7","0","0.7","60.7",,,"1.0","0.3","15.0","6.81E-5s^(-1)","","Bensch M, Fleischmann E, Konrad C H, et al. Secondary Creep of Thin‐Walled Specimens Affected by Oxidation[M]// Superalloys 2012. 2012:387-394.","10.11961/mater0203.MGI.20171221.ds.0029","尹海清","摘录","杨国强","2018-01-08","M247ox-0%(M247LC SX氧化处理)","1℃/min",,"2h","1230℃","4h","1080℃","2h","1280℃","20h","870℃",,,,,"75Mpa","0.0187430694167221%","10°-<001>","980℃","2*10^(-7)mbar",,,,,,,,,,,,
"ObjectId(""5b4d3a82e6b1a819a85d9449"")","1.0wt.%","10.6","10.7","0","0.7","60.7",,,"1.0","0.3","15.0","8.25E-5s^(-1)","","Bensch M, Fleischmann E, Konrad C H, et al. Secondary Creep of Thin‐Walled Specimens Affected by Oxidation[M]// Superalloys 2012. 2012:387-394.","10.11961/mater0203.MGI.20171221.ds.0029","尹海清","摘录","杨国强","2018-01-08","M247ox-0%(M247LC SX氧化处理)","1℃/min",,"2h","1230℃","4h","1080℃","2h","1280℃","20h","870℃",,,,,"75Mpa","0.0378063317808827%","10°-<001>","980℃","2*10^(-7)mbar",,,,,,,,,,,,
"ObjectId(""5b4d3a87e6b1a819a85d944b"")","1.0wt.%","10.6","10.7","0","0.7","60.7",,,"1.0","0.3","15.0","6.81E-5s^(-1)","","Bensch M, Fleischmann E, Konrad C H, et al. Secondary Creep of Thin‐Walled Specimens Affected by Oxidation[M]// Superalloys 2012. 2012:387-394.","10.11961/mater0203.MGI.20171221.ds.0029","尹海清","摘录","杨国强","2018-01-08","M247ox-0%(M247LC SX氧化处理)","1℃/min",,"2h","1230℃","4h","1080℃","2h","1280℃","20h","870℃",,,,,"75Mpa","0.0296213129296962%","10°-<001>","980℃","2*10^(-7)mbar",,,,,,,,,,,,
"ObjectId(""5b4d3a8ce6b1a819a85d944d"")","1.0wt.%","10.6","10.7","0","0.7","60.7",,,"1.0","0.3","15.0","6.56E-5s^(-1)","","Bensch M, Fleischmann E, Konrad C H, et al. Secondary Creep of Thin‐Walled Specimens Affected by Oxidation[M]// Superalloys 2012. 2012:387-394.","10.11961/mater0203.MGI.20171221.ds.0029","尹海清","摘录","杨国强","2018-01-08","M247ox-0%(M247LC SX氧化处理)","1℃/min",,"2h","1230℃","4h","1080℃","2h","1280℃","20h","870℃",,,,,"75Mpa","0.0166469838101575%","10°-<001>","980℃","2*10^(-7)mbar",,,,,,,,,,,,
