Repository: wujunming1/superalloy-project

File: 高温合金汇报ppt/2018-9-28-第七次汇报/数据汇总/蠕变性能/creepproperty_creepvelocity.csv (part 8 of 14)
"_id","Al","Co","Cr","Hf","Mo","Ni","Re","Ru","Ta","Ti","W","力学性能/蠕变速率","备注","摘录出处","数据DOI","数据审核者","数据来源方式","数据生产者","数据采集时间","材料牌号","热处理/升温速率","热处理/热处理温度","热处理/第一段时间","热处理/第一段温度","热处理/第三段时间","热处理/第三段温度","热处理/第二段时间","热处理/第二段温度","热处理/第四段时间","热处理/第四段温度","第一次时效/第一次时效时间","第一次时效/第一次时效温度","第二次时效/第二次时效时间","第二次时效/第二次时效温度","蠕变实验/压力","蠕变实验/应变","蠕变实验/晶向","蠕变实验/温度","蠕变实验/真空度","蠕变测试/γ相尺寸","蠕变测试/压力","蠕变测试/塑性蠕变应变","蠕变测试/时间","蠕变测试/晶格取向","蠕变测试/测试压力","蠕变测试/测试温度","蠕变测试/温度","蠕变测试/蠕变应力","蠕变测试/蠕变应变","蠕变测试/蠕变温度","蠕变测试/试样厚度"
"ObjectId(""5b4d3a91e6b1a819a85d944f"")","1.0wt.%","10.6","10.7","0","0.7","60.7",,,"1.0","0.3","15.0","7.64E-5s^(-1)","","Bensch M, Fleischmann E, Konrad C H, et al. Secondary Creep of Thin‐Walled Specimens Affected by Oxidation[M]// Superalloys 2012. 2012:387-394.","10.11961/mater0203.MGI.20171221.ds.0029","尹海清","摘录","杨国强","2018-01-08","M247ox-0%(M247LC SX氧化处理)","1℃/min",,"2h","1230℃","4h","1080℃","2h","1280℃","20h","870℃",,,,,"75Mpa","0.0345123641605678%","10°-<001>","980℃","2*10^(-7)mbar",,,,,,,,,,,,
"ObjectId(""5b4d3a9be6b1a819a85d9451"")","1.0wt.%","10.6","10.7","0","0.7","60.7",,,"1.0","0.3","15.0","6.31E-5s^(-1)","","Bensch M, Fleischmann E, Konrad C H, et al. Secondary Creep of Thin‐Walled Specimens Affected by Oxidation[M]// Superalloys 2012. 2012:387-394.","10.11961/mater0203.MGI.20171221.ds.0029","尹海清","摘录","杨国强","2018-01-08","M247ox-0%(M247LC SX氧化处理)","1℃/min",,"2h","1230℃","4h","1080℃","2h","1280℃","20h","870℃",,,,,"75Mpa","0.00596806387225549%","10°-<001>","980℃","2*10^(-7)mbar",,,,,,,,,,,,
"ObjectId(""5b4d3aa0e6b1a819a85d9453"")","1.0wt.%","10.6","10.7","0","0.7","60.7",,,"1.0","0.3","15.0","7.36E-6s^(-1)","","Bensch M, Fleischmann E, Konrad C H, et al. Secondary Creep of Thin‐Walled Specimens Affected by Oxidation[M]// Superalloys 2012. 2012:387-394.","10.11961/mater0203.MGI.20171221.ds.0029","尹海清","摘录","杨国强","2018-01-08","M247ox-0%(M247LC SX氧化处理)","1℃/min",,"2h","1230℃","4h","1080℃","2h","1280℃","20h","870℃",,,,,"50Mpa","0.0345952539365713%","10°-<001>","980℃","2*10^(-7)mbar",,,,,,,,,,,,
"ObjectId(""5b4d3aa5e6b1a819a85d9455"")","1.0wt.%","10.6","10.7","0","0.7","60.7",,,"1.0","0.3","15.0","6.07E-5s^(-1)","","Bensch M, Fleischmann E, Konrad C H, et al. Secondary Creep of Thin‐Walled Specimens Affected by Oxidation[M]// Superalloys 2012. 2012:387-394.","10.11961/mater0203.MGI.20171221.ds.0029","尹海清","摘录","杨国强","2018-01-08","M247ox-0%(M247LC SX氧化处理)","1℃/min",,"2h","1230℃","4h","1080℃","2h","1280℃","20h","870℃",,,,,"75Mpa","0.00766439343535152%","10°-<001>","980℃","2*10^(-7)mbar",,,,,,,,,,,,
"ObjectId(""5b4d3aaae6b1a819a85d9457"")","1.0wt.%","10.6","10.7","0","0.7","60.7",,,"1.0","0.3","15.0","7.08E-6s^(-1)","","Bensch M, Fleischmann E, Konrad C H, et al. Secondary Creep of Thin‐Walled Specimens Affected by Oxidation[M]// Superalloys 2012. 2012:387-394.","10.11961/mater0203.MGI.20171221.ds.0029","尹海清","摘录","杨国强","2018-01-08","M247ox-0%(M247LC SX氧化处理)","1℃/min",,"2h","1230℃","4h","1080℃","2h","1280℃","20h","870℃",,,,,"50Mpa","0.0295051563539588%","10°-<001>","980℃","2*10^(-7)mbar",,,,,,,,,,,,
"ObjectId(""5b4d3aafe6b1a819a85d9459"")","1.0wt.%","10.6","10.7","0","0.7","60.7",,,"1.0","0.3","15.0","6.56E-5s^(-1)","","Bensch M, Fleischmann E, Konrad C H, et al. Secondary Creep of Thin‐Walled Specimens Affected by Oxidation[M]// Superalloys 2012. 2012:387-394.","10.11961/mater0203.MGI.20171221.ds.0029","尹海清","摘录","杨国强","2018-01-08","M247ox-0%(M247LC SX氧化处理)","1℃/min",,"2h","1230℃","4h","1080℃","2h","1280℃","20h","870℃",,,,,"75Mpa","0.0127547682412952%","10°-<001>","980℃","2*10^(-7)mbar",,,,,,,,,,,,
"ObjectId(""5b4d3ab4e6b1a819a85d945b"")","1.0wt.%","10.6","10.7","0","0.7","60.7",,,"1.0","0.3","15.0","6.81E-5s^(-1)","","Bensch M, Fleischmann E, Konrad C H, et al. Secondary Creep of Thin‐Walled Specimens Affected by Oxidation[M]// Superalloys 2012. 2012:387-394.","10.11961/mater0203.MGI.20171221.ds.0029","尹海清","摘录","杨国强","2018-01-08","M247ox-0%(M247LC SX氧化处理)","1℃/min",,"2h","1230℃","4h","1080℃","2h","1280℃","20h","870℃",,,,,"75Mpa","0.0114576402750055%","10°-<001>","980℃","2*10^(-7)mbar",,,,,,,,,,,,
"ObjectId(""5b4d3ab8e6b1a819a85d945d"")","1.0wt.%","10.6","10.7","0","0.7","60.7",,,"1.0","0.3","15.0","6.07E-5s^(-1)","","Bensch M, Fleischmann E, Konrad C H, et al. Secondary Creep of Thin‐Walled Specimens Affected by Oxidation[M]// Superalloys 2012. 2012:387-394.","10.11961/mater0203.MGI.20171221.ds.0029","尹海清","摘录","杨国强","2018-01-08","M247ox-0%(M247LC SX氧化处理)","1℃/min",,"2h","1230℃","4h","1080℃","2h","1280℃","20h","870℃",,,,,"75Mpa","0.000378964293634952%","10°-<001>","980℃","2*10^(-7)mbar",,,,,,,,,,,,
"ObjectId(""5b4d3abee6b1a819a85d945f"")","1.0wt.%","10.6","10.7","0","0.7","60.7",,,"1.0","0.3","15.0","6.56E-5s^(-1)","","Bensch M, Fleischmann E, Konrad C H, et al. Secondary Creep of Thin‐Walled Specimens Affected by Oxidation[M]// Superalloys 2012. 2012:387-394.","10.11961/mater0203.MGI.20171221.ds.0029","尹海清","摘录","杨国强","2018-01-08","M247ox-0%(M247LC SX氧化处理)","1℃/min",,"2h","1230℃","4h","1080℃","2h","1280℃","20h","870℃",,,,,"75Mpa","0.00347333111554668%","10°-<001>","980℃","2*10^(-7)mbar",,,,,,,,,,,,
"ObjectId(""5b4d3ac3e6b1a819a85d9461"")","1.0wt.%","10.6","10.7","0","0.7","60.7",,,"1.0","0.3","15.0","6.81E-5s^(-1)","","Bensch M, Fleischmann E, Konrad C H, et al. Secondary Creep of Thin‐Walled Specimens Affected by Oxidation[M]// Superalloys 2012. 2012:387-394.","10.11961/mater0203.MGI.20171221.ds.0029","尹海清","摘录","杨国强","2018-01-08","M247ox-0%(M247LC SX氧化处理)","1℃/min",,"2h","1230℃","4h","1080℃","2h","1280℃","20h","870℃",,,,,"75Mpa","0.00467121312929696%","10°-<001>","980℃","2*10^(-7)mbar",,,,,,,,,,,,
"ObjectId(""5b4d3ac8e6b1a819a85d9463"")","1.0wt.%","10.6","10.7","0","0.7","60.7",,,"1.0","0.3","15.0","7.36E-6s^(-1)","","Bensch M, Fleischmann E, Konrad C H, et al. Secondary Creep of Thin‐Walled Specimens Affected by Oxidation[M]// Superalloys 2012. 2012:387-394.","10.11961/mater0203.MGI.20171221.ds.0029","尹海清","摘录","杨国强","2018-01-08","M247ox-0%(M247LC SX氧化处理)","1℃/min",,"2h","1230℃","4h","1080℃","2h","1280℃","20h","870℃",,,,,"50Mpa","0.0313018407629186%","10°-<001>","980℃","2*10^(-7)mbar",,,,,,,,,,,,
"ObjectId(""5b4d3acde6b1a819a85d9465"")","1.0wt.%","10.6","10.7","0","0.7","60.7",,,"1.0","0.3","15.0","5.41E-5s^(-1)","","Bensch M, Fleischmann E, Konrad C H, et al. Secondary Creep of Thin‐Walled Specimens Affected by Oxidation[M]// Superalloys 2012. 2012:387-394.","10.11961/mater0203.MGI.20171221.ds.0029","尹海清","摘录","杨国强","2018-01-08","M247ox-0%(M247LC SX氧化处理)","1℃/min",,"2h","1230℃","4h","1080℃","2h","1280℃","20h","870℃",,,,,"75Mpa","0.000976935018851187%","10°-<001>","980℃","2*10^(-7)mbar",,,,,,,,,,,,
"ObjectId(""5b4d3ad2e6b1a819a85d9467"")","1.0wt.%","10.6","10.7","0","0.7","60.7",,,"1.0","0.3","15.0","6.31E-5s^(-1)","","Bensch M, Fleischmann E, Konrad C H, et al. Secondary Creep of Thin‐Walled Specimens Affected by Oxidation[M]// Superalloys 2012. 2012:387-394.","10.11961/mater0203.MGI.20171221.ds.0029","尹海清","摘录","杨国强","2018-01-08","M247ox-0%(M247LC SX氧化处理)","1℃/min",,"2h","1230℃","4h","1080℃","2h","1280℃","20h","870℃",,,,,"75Mpa","0.00946107784431138%","10°-<001>","980℃","2*10^(-7)mbar",,,,,,,,,,,,
"ObjectId(""5b4d3ad7e6b1a819a85d9469"")","1.0wt.%","10.6","10.7","0","0.7","60.7",,,"1.0","0.3","15.0","5.84E-5s^(-1)","","Bensch M, Fleischmann E, Konrad C H, et al. Secondary Creep of Thin‐Walled Specimens Affected by Oxidation[M]// Superalloys 2012. 2012:387-394.","10.11961/mater0203.MGI.20171221.ds.0029","尹海清","摘录","杨国强","2018-01-08","M247ox-0%(M247LC SX氧化处理)","1℃/min",,"2h","1230℃","4h","1080℃","2h","1280℃","20h","870℃",,,,,"75Mpa","0.00227489465513418%","10°-<001>","980℃","2*10^(-7)mbar",,,,,,,,,,,,
"ObjectId(""5b4d3adce6b1a819a85d946b"")","1.0wt.%","10.6","10.7","0","0.7","60.7",,,"1.0","0.3","15.0","6.81E-5s^(-1)","","Bensch M, Fleischmann E, Konrad C H, et al. Secondary Creep of Thin‐Walled Specimens Affected by Oxidation[M]// Superalloys 2012. 2012:387-394.","10.11961/mater0203.MGI.20171221.ds.0029","尹海清","摘录","杨国强","2018-01-08","M247ox-0%(M247LC SX氧化处理)","1℃/min",,"2h","1230℃","4h","1080℃","2h","1280℃","20h","870℃",,,,,"75Mpa","0.014551452650255%","10°-<001>","980℃","2*10^(-7)mbar",,,,,,,,,,,,
"ObjectId(""5b4d3ae0e6b1a819a85d946d"")","1.0wt.%","10.6","10.7","0","0.7","60.7",,,"1.0","0.3","15.0","7.36E-6s^(-1)","","Bensch M, Fleischmann E, Konrad C H, et al. Secondary Creep of Thin‐Walled Specimens Affected by Oxidation[M]// Superalloys 2012. 2012:387-394.","10.11961/mater0203.MGI.20171221.ds.0029","尹海清","摘录","杨国强","2018-01-08","M247ox-0%(M247LC SX氧化处理)","1℃/min",,"2h","1230℃","4h","1080℃","2h","1280℃","20h","870℃",,,,,"50Mpa","0.0325992459525394%","10°-<001>","980℃","2*10^(-7)mbar",,,,,,,,,,,,
"ObjectId(""5b4d3aebe6b1a819a85d946f"")","1.0wt.%","10.6","10.7","0","0.7","60.7",,,"1.0","0.3","15.0","6.56E-6s^(-1)","","Bensch M, Fleischmann E, Konrad C H, et al. Secondary Creep of Thin‐Walled Specimens Affected by Oxidation[M]// Superalloys 2012. 2012:387-394.","10.11961/mater0203.MGI.20171221.ds.0029","尹海清","摘录","杨国强","2018-01-08","M247ox-0%(M247LC SX氧化处理)","1℃/min",,"2h","1230℃","4h","1080℃","2h","1280℃","20h","870℃",,,,,"50Mpa","0.0220195719671768%","10°-<001>","980℃","2*10^(-7)mbar",,,,,,,,,,,,
"ObjectId(""5b4d3af0e6b1a819a85d9471"")","1.0wt.%","10.6","10.7","0","0.7","60.7",,,"1.0","0.3","15.0","6.56E-6s^(-1)","","Bensch M, Fleischmann E, Konrad C H, et al. Secondary Creep of Thin‐Walled Specimens Affected by Oxidation[M]// Superalloys 2012. 2012:387-394.","10.11961/mater0203.MGI.20171221.ds.0029","尹海清","摘录","杨国强","2018-01-08","M247ox-0%(M247LC SX氧化处理)","1℃/min",,"2h","1230℃","4h","1080℃","2h","1280℃","20h","870℃",,,,,"50Mpa","0.0161313484142825%","10°-<001>","980℃","2*10^(-7)mbar",,,,,,,,,,,,
"ObjectId(""5b4d3af5e6b1a819a85d9473"")","1.0wt.%","10.6","10.7","0","0.7","60.7",,,"1.0","0.3","15.0","6.81E-6s^(-1)","","Bensch M, Fleischmann E, Konrad C H, et al. Secondary Creep of Thin‐Walled Specimens Affected by Oxidation[M]// Superalloys 2012. 2012:387-394.","10.11961/mater0203.MGI.20171221.ds.0029","尹海清","摘录","杨国强","2018-01-08","M247ox-0%(M247LC SX氧化处理)","1℃/min",,"2h","1230℃","4h","1080℃","2h","1280℃","20h","870℃",,,,,"50Mpa","0.0249140607673542%","10°-<001>","980℃","2*10^(-7)mbar",,,,,,,,,,,,
"ObjectId(""5b4d3afde6b1a819a85d9475"")","1.0wt.%","10.6","10.7","0","0.7","60.7",,,"1.0","0.3","15.0","6.56E-6s^(-1)","","Bensch M, Fleischmann E, Konrad C H, et al. Secondary Creep of Thin‐Walled Specimens Affected by Oxidation[M]// Superalloys 2012. 2012:387-394.","10.11961/mater0203.MGI.20171221.ds.0029","尹海清","摘录","杨国强","2018-01-08","M247ox-0%(M247LC SX氧化处理)","1℃/min",,"2h","1230℃","4h","1080℃","2h","1280℃","20h","870℃",,,,,"50Mpa","0.0201233643823464%","10°-<001>","980℃","2*10^(-7)mbar",,,,,,,,,,,,
"ObjectId(""5b4d3b01e6b1a819a85d9477"")","1.0wt.%","10.6","10.7","0","0.7","60.7",,,"1.0","0.3","15.0","5.84E-6s^(-1)","","Bensch M, Fleischmann E, Konrad C H, et al. Secondary Creep of Thin‐Walled Specimens Affected by Oxidation[M]// Superalloys 2012. 2012:387-394.","10.11961/mater0203.MGI.20171221.ds.0029","尹海清","摘录","杨国强","2018-01-08","M247ox-0%(M247LC SX氧化处理)","1℃/min",,"2h","1230℃","4h","1080℃","2h","1280℃","20h","870℃",,,,,"50Mpa","0.0132363051674429%","10°-<001>","980℃","2*10^(-7)mbar",,,,,,,,,,,,
"ObjectId(""5b4d3b06e6b1a819a85d9479"")","1.0wt.%","10.6","10.7","0","0.7","60.7",,,"1.0","0.3","15.0","5.84E-6s^(-1)","","Bensch M, Fleischmann E, Konrad C H, et al. Secondary Creep of Thin‐Walled Specimens Affected by Oxidation[M]// Superalloys 2012. 2012:387-394.","10.11961/mater0203.MGI.20171221.ds.0029","尹海清","摘录","杨国强","2018-01-08","M247ox-0%(M247LC SX氧化处理)","1℃/min",,"2h","1230℃","4h","1080℃","2h","1280℃","20h","870℃",,,,,"50Mpa","0.016928919937902%","10°-<001>","980℃","2*10^(-7)mbar",,,,,,,,,,,,
"ObjectId(""5b4d3b0be6b1a819a85d947b"")","1.0wt.%","10.6","10.7","0","0.7","60.7",,,"1.0","0.3","15.0","7.36E-6s^(-1)","","Bensch M, Fleischmann E, Konrad C H, et al. Secondary Creep of Thin‐Walled Specimens Affected by Oxidation[M]// Superalloys 2012. 2012:387-394.","10.11961/mater0203.MGI.20171221.ds.0029","尹海清","摘录","杨国强","2018-01-08","M247ox-0%(M247LC SX氧化处理)","1℃/min",,"2h","1230℃","4h","1080℃","2h","1280℃","20h","870℃",,,,,"50Mpa","0.0124395653138168%","10°-<001>","980℃","2*10^(-7)mbar",,,,,,,,,,,,
"ObjectId(""5b4d3b10e6b1a819a85d947d"")","1.0wt.%","10.6","10.7","0","0.7","60.7",,,"1.0","0.3","15.0","6.31E-6s^(-1)","","Bensch M, Fleischmann E, Konrad C H, et al. Secondary Creep of Thin‐Walled Specimens Affected by Oxidation[M]// Superalloys 2012. 2012:387-394.","10.11961/mater0203.MGI.20171221.ds.0029","尹海清","摘录","杨国强","2018-01-08","M247ox-0%(M247LC SX氧化处理)","1℃/min",,"2h","1230℃","4h","1080℃","2h","1280℃","20h","870℃",,,,,"50Mpa","0.012039254823686%","10°-<001>","980℃","2*10^(-7)mbar",,,,,,,,,,,,
"ObjectId(""5b4d3b15e6b1a819a85d947f"")","1.0wt.%","10.6","10.7","0","0.7","60.7",,,"1.0","0.3","15.0","6.31E-6s^(-1)","","Bensch M, Fleischmann E, Konrad C H, et al. Secondary Creep of Thin‐Walled Specimens Affected by Oxidation[M]// Superalloys 2012. 2012:387-394.","10.11961/mater0203.MGI.20171221.ds.0029","尹海清","摘录","杨国强","2018-01-08","M247ox-0%(M247LC SX氧化处理)","1℃/min",,"2h","1230℃","4h","1080℃","2h","1280℃","20h","870℃",,,,,"50Mpa","0.0267099135063207%","10°-<001>","980℃","2*10^(-7)mbar",,,,,,,,,,,,
"ObjectId(""5b4d3b1ae6b1a819a85d9481"")","1.0wt.%","10.6","10.7","0","0.7","60.7",,,"1.0","0.3","15.0","6.56E-6s^(-1)","","Bensch M, Fleischmann E, Konrad C H, et al. Secondary Creep of Thin‐Walled Specimens Affected by Oxidation[M]// Superalloys 2012. 2012:387-394.","10.11961/mater0203.MGI.20171221.ds.0029","尹海清","摘录","杨国强","2018-01-08","M247ox-0%(M247LC SX氧化处理)","1℃/min",,"2h","1230℃","4h","1080℃","2h","1280℃","20h","870℃",,,,,"50Mpa","0.0233169771567975%","10°-<001>","980℃","2*10^(-7)mbar",,,,,,,,,,,,
"ObjectId(""5b4d3b22e6b1a819a85d9483"")","1.0wt.%","10.6","10.7","0","0.7","60.7",,,"1.0","0.3","15.0","6.81E-6s^(-1)","","Bensch M, Fleischmann E, Konrad C H, et al. Secondary Creep of Thin‐Walled Specimens Affected by Oxidation[M]// Superalloys 2012. 2012:387-394.","10.11961/mater0203.MGI.20171221.ds.0029","尹海清","摘录","杨国强","2018-01-08","M247ox-0%(M247LC SX氧化处理)","1℃/min",,"2h","1230℃","4h","1080℃","2h","1280℃","20h","870℃",,,,,"50Mpa","0.018027833222444%","10°-<001>","980℃","2*10^(-7)mbar",,,,,,,,,,,,
"ObjectId(""5b4d3b27e6b1a819a85d9485"")","1.0wt.%","10.6","10.7","0","0.7","60.7",,,"1.0","0.3","15.0","6.81E-6s^(-1)","","Bensch M, Fleischmann E, Konrad C H, et al. Secondary Creep of Thin‐Walled Specimens Affected by Oxidation[M]// Superalloys 2012. 2012:387-394.","10.11961/mater0203.MGI.20171221.ds.0029","尹海清","摘录","杨国强","2018-01-08","M247ox-0%(M247LC SX氧化处理)","1℃/min",,"2h","1230℃","4h","1080℃","2h","1280℃","20h","870℃",,,,,"50Mpa","0.0142354180527833%","10°-<001>","980℃","2*10^(-7)mbar",,,,,,,,,,,,
"ObjectId(""5b4d3b2ce6b1a819a85d9487"")","1.0wt.%","10.6","10.7","0","0.7","60.7",,,"1.0","0.3","15.0","6.81E-6s^(-1)","","Bensch M, Fleischmann E, Konrad C H, et al. Secondary Creep of Thin‐Walled Specimens Affected by Oxidation[M]// Superalloys 2012. 2012:387-394.","10.11961/mater0203.MGI.20171221.ds.0029","尹海清","摘录","杨国强","2018-01-08","M247ox-0%(M247LC SX氧化处理)","1℃/min",,"2h","1230℃","4h","1080℃","2h","1280℃","20h","870℃",,,,,"50Mpa","0.0275088711465957%","10°-<001>","980℃","2*10^(-7)mbar",,,,,,,,,,,,
"ObjectId(""5b4d3b31e6b1a819a85d9489"")","1.0wt.%","10.6","10.7","0","0.7","60.7",,,"1.0","0.3","15.0","6.07E-6s^(-1)","","Bensch M, Fleischmann E, Konrad C H, et al. Secondary Creep of Thin‐Walled Specimens Affected by Oxidation[M]// Superalloys 2012. 2012:387-394.","10.11961/mater0203.MGI.20171221.ds.0029","尹海清","摘录","杨国强","2018-01-08","M247ox-0%(M247LC SX氧化处理)","1℃/min",,"2h","1230℃","4h","1080℃","2h","1280℃","20h","870℃",,,,,"50Mpa","0.0190250055444666%","10°-<001>","980℃","2*10^(-7)mbar",,,,,,,,,,,,
"ObjectId(""5b4d3b36e6b1a819a85d948b"")","1.0wt.%","10.6","10.7","0","0.7","60.7",,,"1.0","0.3","15.0","5.84E-6s^(-1)","","Bensch M, Fleischmann E, Konrad C H, et al. Secondary Creep of Thin‐Walled Specimens Affected by Oxidation[M]// Superalloys 2012. 2012:387-394.","10.11961/mater0203.MGI.20171221.ds.0029","尹海清","摘录","杨国强","2018-01-08","M247ox-0%(M247LC SX氧化处理)","1℃/min",,"2h","1230℃","4h","1080℃","2h","1280℃","20h","870℃",,,,,"50Mpa","0.0152323131514748%","10°-<001>","980℃","2*10^(-7)mbar",,,,,,,,,,,,
"ObjectId(""5b4d3b40e6b1a819a85d948d"")","1.0wt.%","10.6","10.7","0","0.7","60.7",,,"1.0","0.3","15.0","2.33E-5s^(-1)","","Bensch M, Fleischmann E, Konrad C H, et al. Secondary Creep of Thin‐Walled Specimens Affected by Oxidation[M]// Superalloys 2012. 2012:387-394.","10.11961/mater0203.MGI.20171221.ds.0029","尹海清","摘录","杨国强","2018-01-08","M247ox-0%(M247LC SX氧化处理)","1℃/min",,"2h","1230℃","4h","1080℃","2h","1280℃","20h","870℃",,,,,"50Mpa","0.000272233311155467%","10°-<001>","980℃","2*10^(-7)mbar",,,,,,,,,,,,
"ObjectId(""5b4d3b45e6b1a819a85d948f"")","1.0wt.%","10.6","10.7","0","0.7","60.7",,,"1.0","0.3","15.0","6.81E-6s^(-1)","","Bensch M, Fleischmann E, Konrad C H, et al. Secondary Creep of Thin‐Walled Specimens Affected by Oxidation[M]// Superalloys 2012. 2012:387-394.","10.11961/mater0203.MGI.20171221.ds.0029","尹海清","摘录","杨国强","2018-01-08","M247ox-0%(M247LC SX氧化处理)","1℃/min",,"2h","1230℃","4h","1080℃","2h","1280℃","20h","870℃",,,,,"50Mpa","0.0109420048791306%","10°-<001>","980℃","2*10^(-7)mbar",,,,,,,,,,,,
"ObjectId(""5b4d3b4ae6b1a819a85d9491"")","1.0wt.%","10.6","10.7","0","0.7","60.7",,,"1.0","0.3","15.0","1.85E-5s^(-1)","","Bensch M, Fleischmann E, Konrad C H, et al. Secondary Creep of Thin‐Walled Specimens Affected by Oxidation[M]// Superalloys 2012. 2012:387-394.","10.11961/mater0203.MGI.20171221.ds.0029","尹海清","摘录","杨国强","2018-01-08","M247ox-0%(M247LC SX氧化处理)","1℃/min",,"2h","1230℃","4h","1080℃","2h","1280℃","20h","870℃",,,,,"50Mpa","0.000669771567975161%","10°-<001>","980℃","2*10^(-7)mbar",,,,,,,,,,,,
"ObjectId(""5b4d3b4fe6b1a819a85d9493"")","1.0wt.%","10.6","10.7","0","0.7","60.7",,,"1.0","0.3","15.0","7.36E-6s^(-1)","","Bensch M, Fleischmann E, Konrad C H, et al. Secondary Creep of Thin‐Walled Specimens Affected by Oxidation[M]// Superalloys 2012. 2012:387-394.","10.11961/mater0203.MGI.20171221.ds.0029","尹海清","摘录","杨国强","2018-01-08","M247ox-0%(M247LC SX氧化处理)","1℃/min",,"2h","1230℃","4h","1080℃","2h","1280℃","20h","870℃",,,,,"50Mpa","0.00415613218008428%","10°-<001>","980℃","2*10^(-7)mbar",,,,,,,,,,,,
"ObjectId(""5b4d3b54e6b1a819a85d9495"")","1.0wt.%","10.6","10.7","0","0.7","60.7",,,"1.0","0.3","15.0","5.84E-6s^(-1)","","Bensch M, Fleischmann E, Konrad C H, et al. Secondary Creep of Thin‐Walled Specimens Affected by Oxidation[M]// Superalloys 2012. 2012:387-394.","10.11961/mater0203.MGI.20171221.ds.0029","尹海清","摘录","杨国强","2018-01-08","M247ox-0%(M247LC SX氧化处理)","1℃/min",,"2h","1230℃","4h","1080℃","2h","1280℃","20h","870℃",,,,,"50Mpa","0.010242293191395%","10°-<001>","980℃","2*10^(-7)mbar",,,,,,,,,,,,
"ObjectId(""5b4d3b59e6b1a819a85d9497"")","1.0wt.%","10.6","10.7","0","0.7","60.7",,,"1.0","0.3","15.0","6.07E-6s^(-1)","","Bensch M, Fleischmann E, Konrad C H, et al. Secondary Creep of Thin‐Walled Specimens Affected by Oxidation[M]// Superalloys 2012. 2012:387-394.","10.11961/mater0203.MGI.20171221.ds.0029","尹海清","摘录","杨国强","2018-01-08","M247ox-0%(M247LC SX氧化处理)","1℃/min",,"2h","1230℃","4h","1080℃","2h","1280℃","20h","870℃",,,,,"50Mpa","0.00515275005544467%","10°-<001>","980℃","2*10^(-7)mbar",,,,,,,,,,,,
"ObjectId(""5b4d3b5ee6b1a819a85d9499"")","2.5wt.%","10.2","10.3","0.3","0.7","58.6",,,"2.5","0.6","14.3","9.62E-4s^(-1)","","Bensch M, Fleischmann E, Konrad C H, et al. Secondary Creep of Thin‐Walled Specimens Affected by Oxidation[M]// Superalloys 2012. 2012:387-394.","10.11961/mater0203.MGI.20171221.ds.0029","尹海清","摘录","杨国强","2018-01-08","M247ox-23%(M247LC SX氧化处理)","1℃/min",,"2h","1230℃","4h","1080℃","2h","1280℃","20h","870℃",,,,,"200Mpa","0.0481%","10°-<001>","980℃","2*10^(-7)mbar",,,,,,,,,,,,
"ObjectId(""5b4d3b63e6b1a819a85d949b"")","2.5wt.%","10.2","10.3","0.3","0.7","58.6",,,"2.5","0.6","14.3","1.00E-3s^(-1)","","Bensch M, Fleischmann E, Konrad C H, et al. Secondary Creep of Thin‐Walled Specimens Affected by Oxidation[M]// Superalloys 2012. 2012:387-394.","10.11961/mater0203.MGI.20171221.ds.0029","尹海清","摘录","杨国强","2018-01-08","M247ox-23%(M247LC SX氧化处理)","1℃/min",,"2h","1230℃","4h","1080℃","2h","1280℃","20h","870℃",,,,,"200Mpa","0.0498%","10°-<001>","980℃","2*10^(-7)mbar",,,,,,,,,,,,
"ObjectId(""5b4d3b68e6b1a819a85d949d"")","1.0wt.%","10.6","10.7","0","0.7","60.7",,,"1.0","0.3","15.0","5.84E-6s^(-1)","","Bensch M, Fleischmann E, Konrad C H, et al. Secondary Creep of Thin‐Walled Specimens Affected by Oxidation[M]// Superalloys 2012. 2012:387-394.","10.11961/mater0203.MGI.20171221.ds.0029","尹海清","摘录","杨国强","2018-01-08","M247ox-0%(M247LC SX氧化处理)","1℃/min",,"2h","1230℃","4h","1080℃","2h","1280℃","20h","870℃",,,,,"50Mpa","0.00924428919937902%","10°-<001>","980℃","2*10^(-7)mbar",,,,,,,,,,,,
"ObjectId(""5b4d3b6de6b1a819a85d949f"")","1.0wt.%","10.6","10.7","0","0.7","60.7",,,"1.0","0.3","15.0","5.41E-6s^(-1)","","Bensch M, Fleischmann E, Konrad C H, et al. Secondary Creep of Thin‐Walled Specimens Affected by Oxidation[M]// Superalloys 2012. 2012:387-394.","10.11961/mater0203.MGI.20171221.ds.0029","尹海清","摘录","杨国强","2018-01-08","M247ox-0%(M247LC SX氧化处理)","1℃/min",,"2h","1230℃","4h","1080℃","2h","1280℃","20h","870℃",,,,,"50Mpa","0.00664892437347527%","10°-<001>","980℃","2*10^(-7)mbar",,,,,,,,,,,,
"ObjectId(""5b4d3b72e6b1a819a85d94a1"")","1.0wt.%","10.6","10.7","0","0.7","60.7",,,"1.0","0.3","15.0","5.84E-6s^(-1)","","Bensch M, Fleischmann E, Konrad C H, et al. Secondary Creep of Thin‐Walled Specimens Affected by Oxidation[M]// Superalloys 2012. 2012:387-394.","10.11961/mater0203.MGI.20171221.ds.0029","尹海清","摘录","杨国强","2018-01-08","M247ox-0%(M247LC SX氧化处理)","1℃/min",,"2h","1230℃","4h","1080℃","2h","1280℃","20h","870℃",,,,,"50Mpa","0.00814648480816146%","10°-<001>","980℃","2*10^(-7)mbar",,,,,,,,,,,,
"ObjectId(""5b4d3b77e6b1a819a85d94a3"")","1.0wt.%","10.6","10.7","0","0.7","60.7",,,"1.0","0.3","15.0","5.01E-6s^(-1)","","Bensch M, Fleischmann E, Konrad C H, et al. Secondary Creep of Thin‐Walled Specimens Affected by Oxidation[M]// Superalloys 2012. 2012:387-394.","10.11961/mater0203.MGI.20171221.ds.0029","尹海清","摘录","杨国强","2018-01-08","M247ox-0%(M247LC SX氧化处理)","1℃/min",,"2h","1230℃","4h","1080℃","2h","1280℃","20h","870℃",,,,,"50Mpa","0.00864437791084498%","10°-<001>","980℃","2*10^(-7)mbar",,,,,,,,,,,,
"ObjectId(""5b4d3b7ce6b1a819a85d94a5"")","1.0wt.%","10.6","10.7","0","0.7","60.7",,,"1.0","0.3","15.0","1.08E-5s^(-1)","","Bensch M, Fleischmann E, Konrad C H, et al. Secondary Creep of Thin‐Walled Specimens Affected by Oxidation[M]// Superalloys 2012. 2012:387-394.","10.11961/mater0203.MGI.20171221.ds.0029","尹海清","摘录","杨国强","2018-01-08","M247ox-0%(M247LC SX氧化处理)","1℃/min",,"2h","1230℃","4h","1080℃","2h","1280℃","20h","870℃",,,,,"50Mpa","0.0021628964293635%","10°-<001>","980℃","2*10^(-7)mbar",,,,,,,,,,,,
"ObjectId(""5b4d3b80e6b1a819a85d94a7"")","1.0wt.%","10.6","10.7","0","0.7","60.7",,,"1.0","0.3","15.0","1.47E-5s^(-1)","","Bensch M, Fleischmann E, Konrad C H, et al. Secondary Creep of Thin‐Walled Specimens Affected by Oxidation[M]// Superalloys 2012. 2012:387-394.","10.11961/mater0203.MGI.20171221.ds.0029","尹海清","摘录","杨国强","2018-01-08","M247ox-0%(M247LC SX氧化处理)","1℃/min",,"2h","1230℃","4h","1080℃","2h","1280℃","20h","870℃",,,,,"50Mpa","0.00146651142160124%","10°-<001>","980℃","2*10^(-7)mbar",,,,,,,,,,,,
"ObjectId(""5b4d3b85e6b1a819a85d94a9"")","1.0wt.%","10.6","10.7","0","0.7","60.7",,,"1.0","0.3","15.0","8.58E-6s^(-1)","","Bensch M, Fleischmann E, Konrad C H, et al. Secondary Creep of Thin‐Walled Specimens Affected by Oxidation[M]// Superalloys 2012. 2012:387-394.","10.11961/mater0203.MGI.20171221.ds.0029","尹海清","摘录","杨国强","2018-01-08","M247ox-0%(M247LC SX氧化处理)","1℃/min",,"2h","1230℃","4h","1080℃","2h","1280℃","20h","870℃",,,,,"50Mpa","0.00305943668219117%","10°-<001>","980℃","2*10^(-7)mbar",,,,,,,,,,,,
"ObjectId(""5b4d3b8fe6b1a819a85d94ab"")","2.5wt.%","10.2","10.3","0.3","0.7","58.6",,,"2.5","0.6","14.3","9.62E-4s^(-1)","","Bensch M, Fleischmann E, Konrad C H, et al. Secondary Creep of Thin‐Walled Specimens Affected by Oxidation[M]// Superalloys 2012. 2012:387-394.","10.11961/mater0203.MGI.20171221.ds.0029","尹海清","摘录","杨国强","2018-01-08","M247ox-23%(M247LC SX氧化处理)","1℃/min",,"2h","1230℃","4h","1080℃","2h","1280℃","20h","870℃",,,,,"200Mpa","0.0452%","10°-<001>","980℃","2*10^(-7)mbar",,,,,,,,,,,,
"ObjectId(""5b4d3b94e6b1a819a85d94ad"")","2.5wt.%","10.2","10.3","0.3","0.7","58.6",,,"2.5","0.6","14.3","8.25E-4s^(-1)","","Bensch M, Fleischmann E, Konrad C H, et al. Secondary Creep of Thin‐Walled Specimens Affected by Oxidation[M]// Superalloys 2012. 2012:387-394.","10.11961/mater0203.MGI.20171221.ds.0029","尹海清","摘录","杨国强","2018-01-08","M247ox-23%(M247LC SX氧化处理)","1℃/min",,"2h","1230℃","4h","1080℃","2h","1280℃","20h","870℃",,,,,"200Mpa","0.029%","10°-<001>","980℃","2*10^(-7)mbar",,,,,,,,,,,,
"ObjectId(""5b4d3b99e6b1a819a85d94af"")","2.5wt.%","10.2","10.3","0.3","0.7","58.6",,,"2.5","0.6","14.3","8.57E-4s^(-1)","","Bensch M, Fleischmann E, Konrad C H, et al. Secondary Creep of Thin‐Walled Specimens Affected by Oxidation[M]// Superalloys 2012. 2012:387-394.","10.11961/mater0203.MGI.20171221.ds.0029","尹海清","摘录","杨国强","2018-01-08","M247ox-23%(M247LC SX氧化处理)","1℃/min",,"2h","1230℃","4h","1080℃","2h","1280℃","20h","870℃",,,,,"200Mpa","0.0358%","10°-<001>","980℃","2*10^(-7)mbar",,,,,,,,,,,,
"ObjectId(""5b4d3b9ee6b1a819a85d94b1"")","2.5wt.%","10.2","10.3","0.3","0.7","58.6",,,"2.5","0.6","14.3","1.04E-3s^(-1)","","Bensch M, Fleischmann E, Konrad C H, et al. Secondary Creep of Thin‐Walled Specimens Affected by Oxidation[M]// Superalloys 2012. 2012:387-394.","10.11961/mater0203.MGI.20171221.ds.0029","尹海清","摘录","杨国强","2018-01-08","M247ox-23%(M247LC SX氧化处理)","1℃/min",,"2h","1230℃","4h","1080℃","2h","1280℃","20h","870℃",,,,,"200Mpa","0.0436%","10°-<001>","980℃","2*10^(-7)mbar",,,,,,,,,,,,
"ObjectId(""5b4d3ba3e6b1a819a85d94b3"")","2.5wt.%","10.2","10.3","0.3","0.7","58.6",,,"2.5","0.6","14.3","1.00E-3s^(-1)","","Bensch M, Fleischmann E, Konrad C H, et al. Secondary Creep of Thin‐Walled Specimens Affected by Oxidation[M]// Superalloys 2012. 2012:387-394.","10.11961/mater0203.MGI.20171221.ds.0029","尹海清","摘录","杨国强","2018-01-08","M247ox-23%(M247LC SX氧化处理)","1℃/min",,"2h","1230℃","4h","1080℃","2h","1280℃","20h","870℃",,,,,"200Mpa","0.0468%","10°-<001>","980℃","2*10^(-7)mbar",,,,,,,,,,,,
"ObjectId(""5b4d3ba8e6b1a819a85d94b5"")","2.5wt.%","10.2","10.3","0.3","0.7","58.6",,,"2.5","0.6","14.3","8.25E-4s^(-1)","","Bensch M, Fleischmann E, Konrad C H, et al. Secondary Creep of Thin‐Walled Specimens Affected by Oxidation[M]// Superalloys 2012. 2012:387-394.","10.11961/mater0203.MGI.20171221.ds.0029","尹海清","摘录","杨国强","2018-01-08","M247ox-23%(M247LC SX氧化处理)","1℃/min",,"2h","1230℃","4h","1080℃","2h","1280℃","20h","870℃",,,,,"200Mpa","0.0304%","10°-<001>","980℃","2*10^(-7)mbar",,,,,,,,,,,,
"ObjectId(""5b4d3bade6b1a819a85d94b7"")","2.5wt.%","10.2","10.3","0.3","0.7","58.6",,,"2.5","0.6","14.3","7.35E-4s^(-1)","","Bensch M, Fleischmann E, Konrad C H, et al. Secondary Creep of Thin‐Walled Specimens Affected by Oxidation[M]// Superalloys 2012. 2012:387-394.","10.11961/mater0203.MGI.20171221.ds.0029","尹海清","摘录","杨国强","2018-01-08","M247ox-23%(M247LC SX氧化处理)","1℃/min",,"2h","1230℃","4h","1080℃","2h","1280℃","20h","870℃",,,,,"200Mpa","0.0319%","10°-<001>","980℃","2*10^(-7)mbar",,,,,,,,,,,,
"ObjectId(""5b4d3bb1e6b1a819a85d94b9"")","2.5wt.%","10.2","10.3","0.3","0.7","58.6",,,"2.5","0.6","14.3","8.91E-4s^(-1)","","Bensch M, Fleischmann E, Konrad C H, et al. Secondary Creep of Thin‐Walled Specimens Affected by Oxidation[M]// Superalloys 2012. 2012:387-394.","10.11961/mater0203.MGI.20171221.ds.0029","尹海清","摘录","杨国强","2018-01-08","M247ox-23%(M247LC SX氧化处理)","1℃/min",,"2h","1230℃","4h","1080℃","2h","1280℃","20h","870℃",,,,,"200Mpa","0.0405%","10°-<001>","980℃","2*10^(-7)mbar",,,,,,,,,,,,
"ObjectId(""5b4d3bb6e6b1a819a85d94bb"")","2.5wt.%","10.2","10.3","0.3","0.7","58.6",,,"2.5","0.6","14.3","8.57E-4s^(-1)","","Bensch M, Fleischmann E, Konrad C H, et al. Secondary Creep of Thin‐Walled Specimens Affected by Oxidation[M]// Superalloys 2012. 2012:387-394.","10.11961/mater0203.MGI.20171221.ds.0029","尹海清","摘录","杨国强","2018-01-08","M247ox-23%(M247LC SX氧化处理)","1℃/min",,"2h","1230℃","4h","1080℃","2h","1280℃","20h","870℃",,,,,"200Mpa","0.0371%","10°-<001>","980℃","2*10^(-7)mbar",,,,,,,,,,,,
"ObjectId(""5b4d3bbbe6b1a819a85d94bd"")","2.5wt.%","10.2","10.3","0.3","0.7","58.6",,,"2.5","0.6","14.3","7.94E-4s^(-1)","","Bensch M, Fleischmann E, Konrad C H, et al. Secondary Creep of Thin‐Walled Specimens Affected by Oxidation[M]// Superalloys 2012. 2012:387-394.","10.11961/mater0203.MGI.20171221.ds.0029","尹海清","摘录","杨国强","2018-01-08","M247ox-23%(M247LC SX氧化处理)","1℃/min",,"2h","1230℃","4h","1080℃","2h","1280℃","20h","870℃",,,,,"200Mpa","0.0392%","10°-<001>","980℃","2*10^(-7)mbar",,,,,,,,,,,,
"ObjectId(""5b4d3bc0e6b1a819a85d94bf"")","2.5wt.%","10.2","10.3","0.3","0.7","58.6",,,"2.5","0.6","14.3","8.57E-4s^(-1)","","Bensch M, Fleischmann E, Konrad C H, et al. Secondary Creep of Thin‐Walled Specimens Affected by Oxidation[M]// Superalloys 2012. 2012:387-394.","10.11961/mater0203.MGI.20171221.ds.0029","尹海清","摘录","杨国强","2018-01-08","M247ox-23%(M247LC SX氧化处理)","1℃/min",,"2h","1230℃","4h","1080℃","2h","1280℃","20h","870℃",,,,,"200Mpa","0.0381%","10°-<001>","980℃","2*10^(-7)mbar",,,,,,,,,,,,
"ObjectId(""5b4d3bc5e6b1a819a85d94c1"")","2.5wt.%","10.2","10.3","0.3","0.7","58.6",,,"2.5","0.6","14.3","9.62E-4s^(-1)","","Bensch M, Fleischmann E, Konrad C H, et al. Secondary Creep of Thin‐Walled Specimens Affected by Oxidation[M]// Superalloys 2012. 2012:387-394.","10.11961/mater0203.MGI.20171221.ds.0029","尹海清","摘录","杨国强","2018-01-08","M247ox-23%(M247LC SX氧化处理)","1℃/min",,"2h","1230℃","4h","1080℃","2h","1280℃","20h","870℃",,,,,"200Mpa","0.0347%","10°-<001>","980℃","2*10^(-7)mbar",,,,,,,,,,,,
"ObjectId(""5b4d3bcae6b1a819a85d94c3"")","2.5wt.%","10.2","10.3","0.3","0.7","58.6",,,"2.5","0.6","14.3","7.94E-4s^(-1)","","Bensch M, Fleischmann E, Konrad C H, et al. Secondary Creep of Thin‐Walled Specimens Affected by Oxidation[M]// Superalloys 2012. 2012:387-394.","10.11961/mater0203.MGI.20171221.ds.0029","尹海清","摘录","杨国强","2018-01-08","M247ox-23%(M247LC SX氧化处理)","1℃/min",,"2h","1230℃","4h","1080℃","2h","1280℃","20h","870℃",,,,,"200Mpa","0.0334%","10°-<001>","980℃","2*10^(-7)mbar",,,,,,,,,,,,
"ObjectId(""5b4d3bcfe6b1a819a85d94c5"")","2.5wt.%","10.2","10.3","0.3","0.7","58.6",,,"2.5","0.6","14.3","6.55E-4s^(-1)","","Bensch M, Fleischmann E, Konrad C H, et al. Secondary Creep of Thin‐Walled Specimens Affected by Oxidation[M]// Superalloys 2012. 2012:387-394.","10.11961/mater0203.MGI.20171221.ds.0029","尹海清","摘录","杨国强","2018-01-08","M247ox-23%(M247LC SX氧化处理)","1℃/min",,"2h","1230℃","4h","1080℃","2h","1280℃","20h","870℃",,,,,"200Mpa","0.0327%","10°-<001>","980℃","2*10^(-7)mbar",,,,,,,,,,,,
"ObjectId(""5b4d3bd4e6b1a819a85d94c7"")","2.5wt.%","10.2","10.3","0.3","0.7","58.6",,,"2.5","0.6","14.3","9.26E-4s^(-1)","","Bensch M, Fleischmann E, Konrad C H, et al. Secondary Creep of Thin‐Walled Specimens Affected by Oxidation[M]// Superalloys 2012. 2012:387-394.","10.11961/mater0203.MGI.20171221.ds.0029","尹海清","摘录","杨国强","2018-01-08","M247ox-23%(M247LC SX氧化处理)","1℃/min",,"2h","1230℃","4h","1080℃","2h","1280℃","20h","870℃",,,,,"200Mpa","0.042%","10°-<001>","980℃","2*10^(-7)mbar",,,,,,,,,,,,
"ObjectId(""5b4d3bdde6b1a819a85d94c9"")","2.5wt.%","10.2","10.3","0.3","0.7","58.6",,,"2.5","0.6","14.3","7.07E-4s^(-1)","","Bensch M, Fleischmann E, Konrad C H, et al. Secondary Creep of Thin‐Walled Specimens Affected by Oxidation[M]// Superalloys 2012. 2012:387-394.","10.11961/mater0203.MGI.20171221.ds.0029","尹海清","摘录","杨国强","2018-01-08","M247ox-23%(M247LC SX氧化处理)","1℃/min",,"2h","1230℃","4h","1080℃","2h","1280℃","20h","870℃",,,,,"200Mpa","0.0255%","10°-<001>","980℃","2*10^(-7)mbar",,,,,,,,,,,,
"ObjectId(""5b4d3be2e6b1a819a85d94cb"")","2.5wt.%","10.2","10.3","0.3","0.7","58.6",,,"2.5","0.6","14.3","4.46E-4s^(-1)","","Bensch M, Fleischmann E, Konrad C H, et al. Secondary Creep of Thin‐Walled Specimens Affected by Oxidation[M]// Superalloys 2012. 2012:387-394.","10.11961/mater0203.MGI.20171221.ds.0029","尹海清","摘录","杨国强","2018-01-08","M247ox-23%(M247LC SX氧化处理)","1℃/min",,"2h","1230℃","4h","1080℃","2h","1280℃","20h","870℃",,,,,"200Mpa","0.0215%","10°-<001>","980℃","2*10^(-7)mbar",,,,,,,,,,,,
"ObjectId(""5b4d3be7e6b1a819a85d94cd"")","2.5wt.%","10.2","10.3","0.3","0.7","58.6",,,"2.5","0.6","14.3","5.40E-4s^(-1)","","Bensch M, Fleischmann E, Konrad C H, et al. Secondary Creep of Thin‐Walled Specimens Affected by Oxidation[M]// Superalloys 2012. 2012:387-394.","10.11961/mater0203.MGI.20171221.ds.0029","尹海清","摘录","杨国强","2018-01-08","M247ox-23%(M247LC SX氧化处理)","1℃/min",,"2h","1230℃","4h","1080℃","2h","1280℃","20h","870℃",,,,,"200Mpa","0.0171%","10°-<001>","980℃","2*10^(-7)mbar",,,,,,,,,,,,
"ObjectId(""5b4d3bece6b1a819a85d94cf"")","2.5wt.%","10.2","10.3","0.3","0.7","58.6",,,"2.5","0.6","14.3","6.30E-4s^(-1)","","Bensch M, Fleischmann E, Konrad C H, et al. Secondary Creep of Thin‐Walled Specimens Affected by Oxidation[M]// Superalloys 2012. 2012:387-394.","10.11961/mater0203.MGI.20171221.ds.0029","尹海清","摘录","杨国强","2018-01-08","M247ox-23%(M247LC SX氧化处理)","1℃/min",,"2h","1230℃","4h","1080℃","2h","1280℃","20h","870℃",,,,,"200Mpa","0.0223%","10°-<001>","980℃","2*10^(-7)mbar",,,,,,,,,,,,
"ObjectId(""5b4d3bf1e6b1a819a85d94d1"")","2.5wt.%","10.2","10.3","0.3","0.7","58.6",,,"2.5","0.6","14.3","8.25E-4s^(-1)","","Bensch M, Fleischmann E, Konrad C H, et al. Secondary Creep of Thin‐Walled Specimens Affected by Oxidation[M]// Superalloys 2012. 2012:387-394.","10.11961/mater0203.MGI.20171221.ds.0029","尹海清","摘录","杨国强","2018-01-08","M247ox-23%(M247LC SX氧化处理)","1℃/min",,"2h","1230℃","4h","1080℃","2h","1280℃","20h","870℃",,,,,"200Mpa","0.0231%","10°-<001>","980℃","2*10^(-7)mbar",,,,,,,,,,,,
"ObjectId(""5b4d3bf6e6b1a819a85d94d3"")","2.5wt.%","10.2","10.3","0.3","0.7","58.6",,,"2.5","0.6","14.3","6.81E-4s^(-1)","","Bensch M, Fleischmann E, Konrad C H, et al. Secondary Creep of Thin‐Walled Specimens Affected by Oxidation[M]// Superalloys 2012. 2012:387-394.","10.11961/mater0203.MGI.20171221.ds.0029","尹海清","摘录","杨国强","2018-01-08","M247ox-23%(M247LC SX氧化处理)","1℃/min",,"2h","1230℃","4h","1080℃","2h","1280℃","20h","870℃",,,,,"200Mpa","0.0181%","10°-<001>","980℃","2*10^(-7)mbar",,,,,,,,,,,,
"ObjectId(""5b4d3bfbe6b1a819a85d94d5"")","2.5wt.%","10.2","10.3","0.3","0.7","58.6",,,"2.5","0.6","14.3","5.20E-4s^(-1)","","Bensch M, Fleischmann E, Konrad C H, et al. Secondary Creep of Thin‐Walled Specimens Affected by Oxidation[M]// Superalloys 2012. 2012:387-394.","10.11961/mater0203.MGI.20171221.ds.0029","尹海清","摘录","杨国强","2018-01-08","M247ox-23%(M247LC SX氧化处理)","1℃/min",,"2h","1230℃","4h","1080℃","2h","1280℃","20h","870℃",,,,,"200Mpa","0.0163%","10°-<001>","980℃","2*10^(-7)mbar",,,,,,,,,,,,
"ObjectId(""5b4d3c00e6b1a819a85d94d7"")","2.5wt.%","10.2","10.3","0.3","0.7","58.6",,,"2.5","0.6","14.3","8.57E-4s^(-1)","","Bensch M, Fleischmann E, Konrad C H, et al. Secondary Creep of Thin‐Walled Specimens Affected by Oxidation[M]// Superalloys 2012. 2012:387-394.","10.11961/mater0203.MGI.20171221.ds.0029","尹海清","摘录","杨国强","2018-01-08","M247ox-23%(M247LC SX氧化处理)","1℃/min",,"2h","1230℃","4h","1080℃","2h","1280℃","20h","870℃",,,,,"200Mpa","0.0249%","10°-<001>","980℃","2*10^(-7)mbar",,,,,,,,,,,,
"ObjectId(""5b4d3c05e6b1a819a85d94d9"")","2.5wt.%","10.2","10.3","0.3","0.7","58.6",,,"2.5","0.6","14.3","6.30E-4s^(-1)","","Bensch M, Fleischmann E, Konrad C H, et al. Secondary Creep of Thin‐Walled Specimens Affected by Oxidation[M]// Superalloys 2012. 2012:387-394.","10.11961/mater0203.MGI.20171221.ds.0029","尹海清","摘录","杨国强","2018-01-08","M247ox-23%(M247LC SX氧化处理)","1℃/min",,"2h","1230℃","4h","1080℃","2h","1280℃","20h","870℃",,,,,"200Mpa","0.0272%","10°-<001>","980℃","2*10^(-7)mbar",,,,,,,,,,,,
"ObjectId(""5b4d3c0ae6b1a819a85d94db"")","2.5wt.%","10.2","10.3","0.3","0.7","58.6",,,"2.5","0.6","14.3","6.30E-4s^(-1)","","Bensch M, Fleischmann E, Konrad C H, et al. Secondary Creep of Thin‐Walled Specimens Affected by Oxidation[M]// Superalloys 2012. 2012:387-394.","10.11961/mater0203.MGI.20171221.ds.0029","尹海清","摘录","杨国强","2018-01-08","M247ox-23%(M247LC SX氧化处理)","1℃/min",,"2h","1230℃","4h","1080℃","2h","1280℃","20h","870℃",,,,,"200Mpa","0.0263%","10°-<001>","980℃","2*10^(-7)mbar",,,,,,,,,,,,
"ObjectId(""5b4d3c0fe6b1a819a85d94dd"")","2.5wt.%","10.2","10.3","0.3","0.7","58.6",,,"2.5","0.6","14.3","5.83E-4s^(-1)","","Bensch M, Fleischmann E, Konrad C H, et al. Secondary Creep of Thin‐Walled Specimens Affected by Oxidation[M]// Superalloys 2012. 2012:387-394.","10.11961/mater0203.MGI.20171221.ds.0029","尹海清","摘录","杨国强","2018-01-08","M247ox-23%(M247LC SX氧化处理)","1℃/min",,"2h","1230℃","4h","1080℃","2h","1280℃","20h","870℃",,,,,"200Mpa","0.0211%","10°-<001>","980℃","2*10^(-7)mbar",,,,,,,,,,,,
"ObjectId(""5b4d3c14e6b1a819a85d94df"")","2.5wt.%","10.2","10.3","0.3","0.7","58.6",,,"2.5","0.6","14.3","7.07E-4s^(-1)","","Bensch M, Fleischmann E, Konrad C H, et al. Secondary Creep of Thin‐Walled Specimens Affected by Oxidation[M]// Superalloys 2012. 2012:387-394.","10.11961/mater0203.MGI.20171221.ds.0029","尹海清","摘录","杨国强","2018-01-08","M247ox-23%(M247LC SX氧化处理)","1℃/min",,"2h","1230℃","4h","1080℃","2h","1280℃","20h","870℃",,,,,"200Mpa","0.0202%","10°-<001>","980℃","2*10^(-7)mbar",,,,,,,,,,,,
"ObjectId(""5b4d3c19e6b1a819a85d94e1"")","2.5wt.%","10.2","10.3","0.3","0.7","58.6",,,"2.5","0.6","14.3","6.06E-4s^(-1)","","Bensch M, Fleischmann E, Konrad C H, et al. Secondary Creep of Thin‐Walled Specimens Affected by Oxidation[M]// Superalloys 2012. 2012:387-394.","10.11961/mater0203.MGI.20171221.ds.0029","尹海清","摘录","杨国强","2018-01-08","M247ox-23%(M247LC SX氧化处理)","1℃/min",,"2h","1230℃","4h","1080℃","2h","1280℃","20h","870℃",,,,,"200Mpa","0.0193%","10°-<001>","980℃","2*10^(-7)mbar",,,,,,,,,,,,
"ObjectId(""5b4d3c1ee6b1a819a85d94e3"")","2.5wt.%","10.2","10.3","0.3","0.7","58.6",,,"2.5","0.6","14.3","8.25E-4s^(-1)","","Bensch M, Fleischmann E, Konrad C H, et al. Secondary Creep of Thin‐Walled Specimens Affected by Oxidation[M]// Superalloys 2012. 2012:387-394.","10.11961/mater0203.MGI.20171221.ds.0029","尹海清","摘录","杨国强","2018-01-08","M247ox-23%(M247LC SX氧化处理)","1℃/min",,"2h","1230℃","4h","1080℃","2h","1280℃","20h","870℃",,,,,"200Mpa","0.0279%","10°-<001>","980℃","2*10^(-7)mbar",,,,,,,,,,,,
"ObjectId(""5b4d3c22e6b1a819a85d94e5"")","2.5wt.%","10.2","10.3","0.3","0.7","58.6",,,"2.5","0.6","14.3","7.64E-4s^(-1)","","Bensch M, Fleischmann E, Konrad C H, et al. Secondary Creep of Thin‐Walled Specimens Affected by Oxidation[M]// Superalloys 2012. 2012:387-394.","10.11961/mater0203.MGI.20171221.ds.0029","尹海清","摘录","杨国强","2018-01-08","M247ox-23%(M247LC SX氧化处理)","1℃/min",,"2h","1230℃","4h","1080℃","2h","1280℃","20h","870℃",,,,,"200Mpa","0.0242%","10°-<001>","980℃","2*10^(-7)mbar",,,,,,,,,,,,
"ObjectId(""5b4d3c2de6b1a819a85d94e7"")","2.5wt.%","10.2","10.3","0.3","0.7","58.6",,,"2.5","0.6","14.3","6.30E-4s^(-1)","","Bensch M, Fleischmann E, Konrad C H, et al. Secondary Creep of Thin‐Walled Specimens Affected by Oxidation[M]// Superalloys 2012. 2012:387-394.","10.11961/mater0203.MGI.20171221.ds.0029","尹海清","摘录","杨国强","2018-01-08","M247ox-23%(M247LC SX氧化处理)","1℃/min",,"2h","1230℃","4h","1080℃","2h","1280℃","20h","870℃",,,,,"200Mpa","0.01%","10°-<001>","980℃","2*10^(-7)mbar",,,,,,,,,,,,
"ObjectId(""5b4d3c32e6b1a819a85d94e9"")","2.5wt.%","10.2","10.3","0.3","0.7","58.6",,,"2.5","0.6","14.3","4.63E-4s^(-1)","","Bensch M, Fleischmann E, Konrad C H, et al. Secondary Creep of Thin‐Walled Specimens Affected by Oxidation[M]// Superalloys 2012. 2012:387-394.","10.11961/mater0203.MGI.20171221.ds.0029","尹海清","摘录","杨国强","2018-01-08","M247ox-23%(M247LC SX氧化处理)","1℃/min",,"2h","1230℃","4h","1080℃","2h","1280℃","20h","870℃",,,,,"200Mpa","0.00441%","10°-<001>","980℃","2*10^(-7)mbar",,,,,,,,,,,,
