Repository: wujunming1/superalloy-project

File: 高温合金汇报ppt/2018-9-28-第七次汇报/数据汇总/蠕变性能/creepproperty_creepvelocity.csv (part 9 of 14)
"_id","Al","Co","Cr","Hf","Mo","Ni","Re","Ru","Ta","Ti","W","力学性能/蠕变速率","备注","摘录出处","数据DOI","数据审核者","数据来源方式","数据生产者","数据采集时间","材料牌号","热处理/升温速率","热处理/热处理温度","热处理/第一段时间","热处理/第一段温度","热处理/第三段时间","热处理/第三段温度","热处理/第二段时间","热处理/第二段温度","热处理/第四段时间","热处理/第四段温度","第一次时效/第一次时效时间","第一次时效/第一次时效温度","第二次时效/第二次时效时间","第二次时效/第二次时效温度","蠕变实验/压力","蠕变实验/应变","蠕变实验/晶向","蠕变实验/温度","蠕变实验/真空度","蠕变测试/γ相尺寸","蠕变测试/压力","蠕变测试/塑性蠕变应变","蠕变测试/时间","蠕变测试/晶格取向","蠕变测试/测试压力","蠕变测试/测试温度","蠕变测试/温度","蠕变测试/蠕变应力","蠕变测试/蠕变应变","蠕变测试/蠕变温度","蠕变测试/试样厚度"
"ObjectId(""5b4d3c37e6b1a819a85d94eb"")","2.5wt.%","10.2","10.3","0.3","0.7","58.6",,,"2.5","0.6","14.3","6.30E-4s^(-1)","","Bensch M, Fleischmann E, Konrad C H, et al. Secondary Creep of Thin‐Walled Specimens Affected by Oxidation[M]// Superalloys 2012. 2012:387-394.","10.11961/mater0203.MGI.20171221.ds.0029","尹海清","摘录","杨国强","2018-01-08","M247ox-23%(M247LC SX氧化处理)","1℃/min",,"2h","1230℃","4h","1080℃","2h","1280℃","20h","870℃",,,,,"200Mpa","0.00802%","10°-<001>","980℃","2*10^(-7)mbar",,,,,,,,,,,,
"ObjectId(""5b4d3c3ce6b1a819a85d94ed"")","2.5wt.%","10.2","10.3","0.3","0.7","58.6",,,"2.5","0.6","14.3","5.40E-4s^(-1)","","Bensch M, Fleischmann E, Konrad C H, et al. Secondary Creep of Thin‐Walled Specimens Affected by Oxidation[M]// Superalloys 2012. 2012:387-394.","10.11961/mater0203.MGI.20171221.ds.0029","尹海清","摘录","杨国强","2018-01-08","M247ox-23%(M247LC SX氧化处理)","1℃/min",,"2h","1230℃","4h","1080℃","2h","1280℃","20h","870℃",,,,,"200Mpa","0.00902%","10°-<001>","980℃","2*10^(-7)mbar",,,,,,,,,,,,
"ObjectId(""5b4d3c40e6b1a819a85d94ef"")","2.5wt.%","10.2","10.3","0.3","0.7","58.6",,,"2.5","0.6","14.3","5.00E-4s^(-1)","","Bensch M, Fleischmann E, Konrad C H, et al. Secondary Creep of Thin‐Walled Specimens Affected by Oxidation[M]// Superalloys 2012. 2012:387-394.","10.11961/mater0203.MGI.20171221.ds.0029","尹海清","摘录","杨国强","2018-01-08","M247ox-23%(M247LC SX氧化处理)","1℃/min",,"2h","1230℃","4h","1080℃","2h","1280℃","20h","870℃",,,,,"200Mpa","0.00311%","10°-<001>","980℃","2*10^(-7)mbar",,,,,,,,,,,,
"ObjectId(""5b4d3c45e6b1a819a85d94f1"")","2.5wt.%","10.2","10.3","0.3","0.7","58.6",,,"2.5","0.6","14.3","5.83E-4s^(-1)","","Bensch M, Fleischmann E, Konrad C H, et al. Secondary Creep of Thin‐Walled Specimens Affected by Oxidation[M]// Superalloys 2012. 2012:387-394.","10.11961/mater0203.MGI.20171221.ds.0029","尹海清","摘录","杨国强","2018-01-08","M247ox-23%(M247LC SX氧化处理)","1℃/min",,"2h","1230℃","4h","1080℃","2h","1280℃","20h","870℃",,,,,"200Mpa","0.0142%","10°-<001>","980℃","2*10^(-7)mbar",,,,,,,,,,,,
"ObjectId(""5b4d3c4ae6b1a819a85d94f3"")","2.5wt.%","10.2","10.3","0.3","0.7","58.6",,,"2.5","0.6","14.3","3.54E-4s^(-1)","","Bensch M, Fleischmann E, Konrad C H, et al. Secondary Creep of Thin‐Walled Specimens Affected by Oxidation[M]// Superalloys 2012. 2012:387-394.","10.11961/mater0203.MGI.20171221.ds.0029","尹海清","摘录","杨国强","2018-01-08","M247ox-23%(M247LC SX氧化处理)","1℃/min",,"2h","1230℃","4h","1080℃","2h","1280℃","20h","870℃",,,,,"200Mpa","0.00261%","10°-<001>","980℃","2*10^(-7)mbar",,,,,,,,,,,,
"ObjectId(""5b4d3c4fe6b1a819a85d94f5"")","2.5wt.%","10.2","10.3","0.3","0.7","58.6",,,"2.5","0.6","14.3","4.63E-4s^(-1)","","Bensch M, Fleischmann E, Konrad C H, et al. Secondary Creep of Thin‐Walled Specimens Affected by Oxidation[M]// Superalloys 2012. 2012:387-394.","10.11961/mater0203.MGI.20171221.ds.0029","尹海清","摘录","杨国强","2018-01-08","M247ox-23%(M247LC SX氧化处理)","1℃/min",,"2h","1230℃","4h","1080℃","2h","1280℃","20h","870℃",,,,,"200Mpa","0.00611%","10°-<001>","980℃","2*10^(-7)mbar",,,,,,,,,,,,
"ObjectId(""5b4d3c54e6b1a819a85d94f7"")","2.5wt.%","10.2","10.3","0.3","0.7","58.6",,,"2.5","0.6","14.3","5.40E-4s^(-1)","","Bensch M, Fleischmann E, Konrad C H, et al. Secondary Creep of Thin‐Walled Specimens Affected by Oxidation[M]// Superalloys 2012. 2012:387-394.","10.11961/mater0203.MGI.20171221.ds.0029","尹海清","摘录","杨国强","2018-01-08","M247ox-23%(M247LC SX氧化处理)","1℃/min",,"2h","1230℃","4h","1080℃","2h","1280℃","20h","870℃",,,,,"200Mpa","0.00501%","10°-<001>","980℃","2*10^(-7)mbar",,,,,,,,,,,,
"ObjectId(""5b4d3c59e6b1a819a85d94f9"")","2.5wt.%","10.2","10.3","0.3","0.7","58.6",,,"2.5","0.6","14.3","5.83E-4s^(-1)","","Bensch M, Fleischmann E, Konrad C H, et al. Secondary Creep of Thin‐Walled Specimens Affected by Oxidation[M]// Superalloys 2012. 2012:387-394.","10.11961/mater0203.MGI.20171221.ds.0029","尹海清","摘录","杨国强","2018-01-08","M247ox-23%(M247LC SX氧化处理)","1℃/min",,"2h","1230℃","4h","1080℃","2h","1280℃","20h","870℃",,,,,"200Mpa","0.0126%","10°-<001>","980℃","2*10^(-7)mbar",,,,,,,,,,,,
"ObjectId(""5b4d3c5ee6b1a819a85d94fb"")","2.5wt.%","10.2","10.3","0.3","0.7","58.6",,,"2.5","0.6","14.3","6.81E-4s^(-1)","","Bensch M, Fleischmann E, Konrad C H, et al. Secondary Creep of Thin‐Walled Specimens Affected by Oxidation[M]// Superalloys 2012. 2012:387-394.","10.11961/mater0203.MGI.20171221.ds.0029","尹海清","摘录","杨国强","2018-01-08","M247ox-23%(M247LC SX氧化处理)","1℃/min",,"2h","1230℃","4h","1080℃","2h","1280℃","20h","870℃",,,,,"200Mpa","0.0131%","10°-<001>","980℃","2*10^(-7)mbar",,,,,,,,,,,,
"ObjectId(""5b4d3c63e6b1a819a85d94fd"")","2.5wt.%","10.2","10.3","0.3","0.7","58.6",,,"2.5","0.6","14.3","2.32E-4s^(-1)","","Bensch M, Fleischmann E, Konrad C H, et al. Secondary Creep of Thin‐Walled Specimens Affected by Oxidation[M]// Superalloys 2012. 2012:387-394.","10.11961/mater0203.MGI.20171221.ds.0029","尹海清","摘录","杨国强","2018-01-08","M247ox-23%(M247LC SX氧化处理)","1℃/min",,"2h","1230℃","4h","1080℃","2h","1280℃","20h","870℃",,,,,"200Mpa","0.0019%","10°-<001>","980℃","2*10^(-7)mbar",,,,,,,,,,,,
"ObjectId(""5b4d3c68e6b1a819a85d94ff"")","2.5wt.%","10.2","10.3","0.3","0.7","58.6",,,"2.5","0.6","14.3","6.30E-4s^(-1)","","Bensch M, Fleischmann E, Konrad C H, et al. Secondary Creep of Thin‐Walled Specimens Affected by Oxidation[M]// Superalloys 2012. 2012:387-394.","10.11961/mater0203.MGI.20171221.ds.0029","尹海清","摘录","杨国强","2018-01-08","M247ox-23%(M247LC SX氧化处理)","1℃/min",,"2h","1230℃","4h","1080℃","2h","1280℃","20h","870℃",,,,,"200Mpa","0.0152%","10°-<001>","980℃","2*10^(-7)mbar",,,,,,,,,,,,
"ObjectId(""5b4d3c6de6b1a819a85d9501"")","2.5wt.%","10.2","10.3","0.3","0.7","58.6",,,"2.5","0.6","14.3","5.61E-4s^(-1)","","Bensch M, Fleischmann E, Konrad C H, et al. Secondary Creep of Thin‐Walled Specimens Affected by Oxidation[M]// Superalloys 2012. 2012:387-394.","10.11961/mater0203.MGI.20171221.ds.0029","尹海清","摘录","杨国强","2018-01-08","M247ox-23%(M247LC SX氧化处理)","1℃/min",,"2h","1230℃","4h","1080℃","2h","1280℃","20h","870℃",,,,,"200Mpa","0.00721%","10°-<001>","980℃","2*10^(-7)mbar",,,,,,,,,,,,
"ObjectId(""5b4d3c72e6b1a819a85d9503"")","2.5wt.%","10.2","10.3","0.3","0.7","58.6",,,"2.5","0.6","14.3","5.20E-4s^(-1)","","Bensch M, Fleischmann E, Konrad C H, et al. Secondary Creep of Thin‐Walled Specimens Affected by Oxidation[M]// Superalloys 2012. 2012:387-394.","10.11961/mater0203.MGI.20171221.ds.0029","尹海清","摘录","杨国强","2018-01-08","M247ox-23%(M247LC SX氧化处理)","1℃/min",,"2h","1230℃","4h","1080℃","2h","1280℃","20h","870℃",,,,,"200Mpa","0.0112%","10°-<001>","980℃","2*10^(-7)mbar",,,,,,,,,,,,
"ObjectId(""5b4d3c7ce6b1a819a85d9505"")","2.5wt.%","10.2","10.3","0.3","0.7","58.6",,,"2.5","0.6","14.3","7.89E-5s^(-1)","","Bensch M, Fleischmann E, Konrad C H, et al. Secondary Creep of Thin‐Walled Specimens Affected by Oxidation[M]// Superalloys 2012. 2012:387-394.","10.11961/mater0203.MGI.20171221.ds.0029","尹海清","摘录","杨国强","2018-01-08","M247ox-23%(M247LC SX氧化处理)","1℃/min",,"2h","1230℃","4h","1080℃","2h","1280℃","20h","870℃",,,,,"150Mpa","0.0486%","10°-<001>","980℃","2*10^(-7)mbar",,,,,,,,,,,,
"ObjectId(""5b4d3c81e6b1a819a85d9507"")","2.5wt.%","10.2","10.3","0.3","0.7","58.6",,,"2.5","0.6","14.3","2.41E-4s^(-1)","","Bensch M, Fleischmann E, Konrad C H, et al. Secondary Creep of Thin‐Walled Specimens Affected by Oxidation[M]// Superalloys 2012. 2012:387-394.","10.11961/mater0203.MGI.20171221.ds.0029","尹海清","摘录","杨国强","2018-01-08","M247ox-23%(M247LC SX氧化处理)","1℃/min",,"2h","1230℃","4h","1080℃","2h","1280℃","20h","870℃",,,,,"200Mpa","0.000301%","10°-<001>","980℃","2*10^(-7)mbar",,,,,,,,,,,,
"ObjectId(""5b4d3c86e6b1a819a85d9509"")","2.5wt.%","10.2","10.3","0.3","0.7","58.6",,,"2.5","0.6","14.3","7.30E-5s^(-1)","","Bensch M, Fleischmann E, Konrad C H, et al. Secondary Creep of Thin‐Walled Specimens Affected by Oxidation[M]// Superalloys 2012. 2012:387-394.","10.11961/mater0203.MGI.20171221.ds.0029","尹海清","摘录","杨国强","2018-01-08","M247ox-23%(M247LC SX氧化处理)","1℃/min",,"2h","1230℃","4h","1080℃","2h","1280℃","20h","870℃",,,,,"200Mpa","0.0016%","10°-<001>","980℃","2*10^(-7)mbar",,,,,,,,,,,,
"ObjectId(""5b4d3c8be6b1a819a85d950b"")","2.5wt.%","10.2","10.3","0.3","0.7","58.6",,,"2.5","0.6","14.3","7.89E-5s^(-1)","","Bensch M, Fleischmann E, Konrad C H, et al. Secondary Creep of Thin‐Walled Specimens Affected by Oxidation[M]// Superalloys 2012. 2012:387-394.","10.11961/mater0203.MGI.20171221.ds.0029","尹海清","摘录","杨国强","2018-01-08","M247ox-23%(M247LC SX氧化处理)","1℃/min",,"2h","1230℃","4h","1080℃","2h","1280℃","20h","870℃",,,,,"150Mpa","0.0498%","10°-<001>","980℃","2*10^(-7)mbar",,,,,,,,,,,,
"ObjectId(""5b4d3c8fe6b1a819a85d950d"")","2.5wt.%","10.2","10.3","0.3","0.7","58.6",,,"2.5","0.6","14.3","4.13E-4s^(-1)","","Bensch M, Fleischmann E, Konrad C H, et al. Secondary Creep of Thin‐Walled Specimens Affected by Oxidation[M]// Superalloys 2012. 2012:387-394.","10.11961/mater0203.MGI.20171221.ds.0029","尹海清","摘录","杨国强","2018-01-08","M247ox-23%(M247LC SX氧化处理)","1℃/min",,"2h","1230℃","4h","1080℃","2h","1280℃","20h","870℃",,,,,"200Mpa","0.0001%","10°-<001>","980℃","2*10^(-7)mbar",,,,,,,,,,,,
"ObjectId(""5b4d3c94e6b1a819a85d950f"")","2.5wt.%","10.2","10.3","0.3","0.7","58.6",,,"2.5","0.6","14.3","7.59E-5s^(-1)","","Bensch M, Fleischmann E, Konrad C H, et al. Secondary Creep of Thin‐Walled Specimens Affected by Oxidation[M]// Superalloys 2012. 2012:387-394.","10.11961/mater0203.MGI.20171221.ds.0029","尹海清","摘录","杨国强","2018-01-08","M247ox-23%(M247LC SX氧化处理)","1℃/min",,"2h","1230℃","4h","1080℃","2h","1280℃","20h","870℃",,,,,"150Mpa","0.0455%","10°-<001>","980℃","2*10^(-7)mbar",,,,,,,,,,,,
"ObjectId(""5b4d3c99e6b1a819a85d9511"")","2.5wt.%","10.2","10.3","0.3","0.7","58.6",,,"2.5","0.6","14.3","6.76E-5s^(-1)","","Bensch M, Fleischmann E, Konrad C H, et al. Secondary Creep of Thin‐Walled Specimens Affected by Oxidation[M]// Superalloys 2012. 2012:387-394.","10.11961/mater0203.MGI.20171221.ds.0029","尹海清","摘录","杨国强","2018-01-08","M247ox-23%(M247LC SX氧化处理)","1℃/min",,"2h","1230℃","4h","1080℃","2h","1280℃","20h","870℃",,,,,"150Mpa","0.0426%","10°-<001>","980℃","2*10^(-7)mbar",,,,,,,,,,,,
"ObjectId(""5b4d3c9ee6b1a819a85d9513"")","2.5wt.%","10.2","10.3","0.3","0.7","58.6",,,"2.5","0.6","14.3","7.59E-5s^(-1)","","Bensch M, Fleischmann E, Konrad C H, et al. Secondary Creep of Thin‐Walled Specimens Affected by Oxidation[M]// Superalloys 2012. 2012:387-394.","10.11961/mater0203.MGI.20171221.ds.0029","尹海清","摘录","杨国强","2018-01-08","M247ox-23%(M247LC SX氧化处理)","1℃/min",,"2h","1230℃","4h","1080℃","2h","1280℃","20h","870℃",,,,,"150Mpa","0.0441%","10°-<001>","980℃","2*10^(-7)mbar",,,,,,,,,,,,
"ObjectId(""5b4d3ca3e6b1a819a85d9515"")","2.5wt.%","10.2","10.3","0.3","0.7","58.6",,,"2.5","0.6","14.3","1.03E-4s^(-1)","","Bensch M, Fleischmann E, Konrad C H, et al. Secondary Creep of Thin‐Walled Specimens Affected by Oxidation[M]// Superalloys 2012. 2012:387-394.","10.11961/mater0203.MGI.20171221.ds.0029","尹海清","摘录","杨国强","2018-01-08","M247ox-23%(M247LC SX氧化处理)","1℃/min",,"2h","1230℃","4h","1080℃","2h","1280℃","20h","870℃",,,,,"200Mpa","0.000701%","10°-<001>","980℃","2*10^(-7)mbar",,,,,,,,,,,,
"ObjectId(""5b4d3ca8e6b1a819a85d9517"")","2.5wt.%","10.2","10.3","0.3","0.7","58.6",,,"2.5","0.6","14.3","4.43E-5s^(-1)","","Bensch M, Fleischmann E, Konrad C H, et al. Secondary Creep of Thin‐Walled Specimens Affected by Oxidation[M]// Superalloys 2012. 2012:387-394.","10.11961/mater0203.MGI.20171221.ds.0029","尹海清","摘录","杨国强","2018-01-08","M247ox-23%(M247LC SX氧化处理)","1℃/min",,"2h","1230℃","4h","1080℃","2h","1280℃","20h","870℃",,,,,"200Mpa","0.0013%","10°-<001>","980℃","2*10^(-7)mbar",,,,,,,,,,,,
"ObjectId(""5b4d3cade6b1a819a85d9519"")","2.5wt.%","10.2","10.3","0.3","0.7","58.6",,,"2.5","0.6","14.3","7.03E-5s^(-1)","","Bensch M, Fleischmann E, Konrad C H, et al. Secondary Creep of Thin‐Walled Specimens Affected by Oxidation[M]// Superalloys 2012. 2012:387-394.","10.11961/mater0203.MGI.20171221.ds.0029","尹海清","摘录","杨国强","2018-01-08","M247ox-23%(M247LC SX氧化处理)","1℃/min",,"2h","1230℃","4h","1080℃","2h","1280℃","20h","870℃",,,,,"200Mpa","0.000802%","10°-<001>","980℃","2*10^(-7)mbar",,,,,,,,,,,,
"ObjectId(""5b4d3cb2e6b1a819a85d951b"")","2.5wt.%","10.2","10.3","0.3","0.7","58.6",,,"2.5","0.6","14.3","1.35E-4s^(-1)","","Bensch M, Fleischmann E, Konrad C H, et al. Secondary Creep of Thin‐Walled Specimens Affected by Oxidation[M]// Superalloys 2012. 2012:387-394.","10.11961/mater0203.MGI.20171221.ds.0029","尹海清","摘录","杨国强","2018-01-08","M247ox-23%(M247LC SX氧化处理)","1℃/min",,"2h","1230℃","4h","1080℃","2h","1280℃","20h","870℃",,,,,"200Mpa","0.0017%","10°-<001>","980℃","2*10^(-7)mbar",,,,,,,,,,,,
"ObjectId(""5b4d3cb7e6b1a819a85d951d"")","2.5wt.%","10.2","10.3","0.3","0.7","58.6",,,"2.5","0.6","14.3","7.59E-5s^(-1)","","Bensch M, Fleischmann E, Konrad C H, et al. Secondary Creep of Thin‐Walled Specimens Affected by Oxidation[M]// Superalloys 2012. 2012:387-394.","10.11961/mater0203.MGI.20171221.ds.0029","尹海清","摘录","杨国强","2018-01-08","M247ox-23%(M247LC SX氧化处理)","1℃/min",,"2h","1230℃","4h","1080℃","2h","1280℃","20h","870℃",,,,,"150Mpa","0.047%","10°-<001>","980℃","2*10^(-7)mbar",,,,,,,,,,,,
"ObjectId(""5b4d3cbce6b1a819a85d951f"")","2.5wt.%","10.2","10.3","0.3","0.7","58.6",,,"2.5","0.6","14.3","1.52E-4s^(-1)","","Bensch M, Fleischmann E, Konrad C H, et al. Secondary Creep of Thin‐Walled Specimens Affected by Oxidation[M]// Superalloys 2012. 2012:387-394.","10.11961/mater0203.MGI.20171221.ds.0029","尹海清","摘录","杨国强","2018-01-08","M247ox-23%(M247LC SX氧化处理)","1℃/min",,"2h","1230℃","4h","1080℃","2h","1280℃","20h","870℃",,,,,"200Mpa","0.000501%","10°-<001>","980℃","2*10^(-7)mbar",,,,,,,,,,,,
"ObjectId(""5b4d3cc1e6b1a819a85d9521"")","2.5wt.%","10.2","10.3","0.3","0.7","58.6",,,"2.5","0.6","14.3","6.76E-5s^(-1)","","Bensch M, Fleischmann E, Konrad C H, et al. Secondary Creep of Thin‐Walled Specimens Affected by Oxidation[M]// Superalloys 2012. 2012:387-394.","10.11961/mater0203.MGI.20171221.ds.0029","尹海清","摘录","杨国强","2018-01-08","M247ox-23%(M247LC SX氧化处理)","1℃/min",,"2h","1230℃","4h","1080℃","2h","1280℃","20h","870℃",,,,,"150Mpa","0.0408%","10°-<001>","980℃","2*10^(-7)mbar",,,,,,,,,,,,
"ObjectId(""5b4d3ccae6b1a819a85d9523"")","2.5wt.%","10.2","10.3","0.3","0.7","58.6",,,"2.5","0.6","14.3","5.80E-5s^(-1)","","Bensch M, Fleischmann E, Konrad C H, et al. Secondary Creep of Thin‐Walled Specimens Affected by Oxidation[M]// Superalloys 2012. 2012:387-394.","10.11961/mater0203.MGI.20171221.ds.0029","尹海清","摘录","杨国强","2018-01-08","M247ox-23%(M247LC SX氧化处理)","1℃/min",,"2h","1230℃","4h","1080℃","2h","1280℃","20h","870℃",,,,,"150Mpa","0.0369%","10°-<001>","980℃","2*10^(-7)mbar",,,,,,,,,,,,
"ObjectId(""5b4d3ccfe6b1a819a85d9525"")","2.5wt.%","10.2","10.3","0.3","0.7","58.6",,,"2.5","0.6","14.3","4.10E-5s^(-1)","","Bensch M, Fleischmann E, Konrad C H, et al. Secondary Creep of Thin‐Walled Specimens Affected by Oxidation[M]// Superalloys 2012. 2012:387-394.","10.11961/mater0203.MGI.20171221.ds.0029","尹海清","摘录","杨国强","2018-01-08","M247ox-23%(M247LC SX氧化处理)","1℃/min",,"2h","1230℃","4h","1080℃","2h","1280℃","20h","870℃",,,,,"150Mpa","0.0134%","10°-<001>","980℃","2*10^(-7)mbar",,,,,,,,,,,,
"ObjectId(""5b4d3cd4e6b1a819a85d9527"")","2.5wt.%","10.2","10.3","0.3","0.7","58.6",,,"2.5","0.6","14.3","5.37E-5s^(-1)","","Bensch M, Fleischmann E, Konrad C H, et al. Secondary Creep of Thin‐Walled Specimens Affected by Oxidation[M]// Superalloys 2012. 2012:387-394.","10.11961/mater0203.MGI.20171221.ds.0029","尹海清","摘录","杨国强","2018-01-08","M247ox-23%(M247LC SX氧化处理)","1℃/min",,"2h","1230℃","4h","1080℃","2h","1280℃","20h","870℃",,,,,"150Mpa","0.028%","10°-<001>","980℃","2*10^(-7)mbar",,,,,,,,,,,,
"ObjectId(""5b4d3cd9e6b1a819a85d9529"")","2.5wt.%","10.2","10.3","0.3","0.7","58.6",,,"2.5","0.6","14.3","4.60E-5s^(-1)","","Bensch M, Fleischmann E, Konrad C H, et al. Secondary Creep of Thin‐Walled Specimens Affected by Oxidation[M]// Superalloys 2012. 2012:387-394.","10.11961/mater0203.MGI.20171221.ds.0029","尹海清","摘录","杨国强","2018-01-08","M247ox-23%(M247LC SX氧化处理)","1℃/min",,"2h","1230℃","4h","1080℃","2h","1280℃","20h","870℃",,,,,"150Mpa","0.0206%","10°-<001>","980℃","2*10^(-7)mbar",,,,,,,,,,,,
"ObjectId(""5b4d3cdee6b1a819a85d952b"")","2.5wt.%","10.2","10.3","0.3","0.7","58.6",,,"2.5","0.6","14.3","4.26E-5s^(-1)","","Bensch M, Fleischmann E, Konrad C H, et al. Secondary Creep of Thin‐Walled Specimens Affected by Oxidation[M]// Superalloys 2012. 2012:387-394.","10.11961/mater0203.MGI.20171221.ds.0029","尹海清","摘录","杨国强","2018-01-08","M247ox-23%(M247LC SX氧化处理)","1℃/min",,"2h","1230℃","4h","1080℃","2h","1280℃","20h","870℃",,,,,"150Mpa","0.0154%","10°-<001>","980℃","2*10^(-7)mbar",,,,,,,,,,,,
"ObjectId(""5b4d3ce3e6b1a819a85d952d"")","2.5wt.%","10.2","10.3","0.3","0.7","58.6",,,"2.5","0.6","14.3","6.76E-5s^(-1)","","Bensch M, Fleischmann E, Konrad C H, et al. Secondary Creep of Thin‐Walled Specimens Affected by Oxidation[M]// Superalloys 2012. 2012:387-394.","10.11961/mater0203.MGI.20171221.ds.0029","尹海清","摘录","杨国强","2018-01-08","M247ox-23%(M247LC SX氧化处理)","1℃/min",,"2h","1230℃","4h","1080℃","2h","1280℃","20h","870℃",,,,,"150Mpa","0.035%","10°-<001>","980℃","2*10^(-7)mbar",,,,,,,,,,,,
"ObjectId(""5b4d3ce8e6b1a819a85d952f"")","2.5wt.%","10.2","10.3","0.3","0.7","58.6",,,"2.5","0.6","14.3","6.02E-5s^(-1)","","Bensch M, Fleischmann E, Konrad C H, et al. Secondary Creep of Thin‐Walled Specimens Affected by Oxidation[M]// Superalloys 2012. 2012:387-394.","10.11961/mater0203.MGI.20171221.ds.0029","尹海清","摘录","杨国强","2018-01-08","M247ox-23%(M247LC SX氧化处理)","1℃/min",,"2h","1230℃","4h","1080℃","2h","1280℃","20h","870℃",,,,,"150Mpa","0.0317%","10°-<001>","980℃","2*10^(-7)mbar",,,,,,,,,,,,
"ObjectId(""5b4d3cede6b1a819a85d9531"")","2.5wt.%","10.2","10.3","0.3","0.7","58.6",,,"2.5","0.6","14.3","5.17E-5s^(-1)","","Bensch M, Fleischmann E, Konrad C H, et al. Secondary Creep of Thin‐Walled Specimens Affected by Oxidation[M]// Superalloys 2012. 2012:387-394.","10.11961/mater0203.MGI.20171221.ds.0029","尹海清","摘录","杨国强","2018-01-08","M247ox-23%(M247LC SX氧化处理)","1℃/min",,"2h","1230℃","4h","1080℃","2h","1280℃","20h","870℃",,,,,"150Mpa","0.0264%","10°-<001>","980℃","2*10^(-7)mbar",,,,,,,,,,,,
"ObjectId(""5b4d3cf2e6b1a819a85d9533"")","2.5wt.%","10.2","10.3","0.3","0.7","58.6",,,"2.5","0.6","14.3","4.60E-5s^(-1)","","Bensch M, Fleischmann E, Konrad C H, et al. Secondary Creep of Thin‐Walled Specimens Affected by Oxidation[M]// Superalloys 2012. 2012:387-394.","10.11961/mater0203.MGI.20171221.ds.0029","尹海清","摘录","杨国强","2018-01-08","M247ox-23%(M247LC SX氧化处理)","1℃/min",,"2h","1230℃","4h","1080℃","2h","1280℃","20h","870℃",,,,,"150Mpa","0.019%","10°-<001>","980℃","2*10^(-7)mbar",,,,,,,,,,,,
"ObjectId(""5b4d3cf7e6b1a819a85d9535"")","2.5wt.%","10.2","10.3","0.3","0.7","58.6",,,"2.5","0.6","14.3","4.97E-5s^(-1)","","Bensch M, Fleischmann E, Konrad C H, et al. Secondary Creep of Thin‐Walled Specimens Affected by Oxidation[M]// Superalloys 2012. 2012:387-394.","10.11961/mater0203.MGI.20171221.ds.0029","尹海清","摘录","杨国强","2018-01-08","M247ox-23%(M247LC SX氧化处理)","1℃/min",,"2h","1230℃","4h","1080℃","2h","1280℃","20h","870℃",,,,,"150Mpa","0.0228%","10°-<001>","980℃","2*10^(-7)mbar",,,,,,,,,,,,
"ObjectId(""5b4d3cfce6b1a819a85d9537"")","2.5wt.%","10.2","10.3","0.3","0.7","58.6",,,"2.5","0.6","14.3","5.80E-5s^(-1)","","Bensch M, Fleischmann E, Konrad C H, et al. Secondary Creep of Thin‐Walled Specimens Affected by Oxidation[M]// Superalloys 2012. 2012:387-394.","10.11961/mater0203.MGI.20171221.ds.0029","尹海清","摘录","杨国强","2018-01-08","M247ox-23%(M247LC SX氧化处理)","1℃/min",,"2h","1230℃","4h","1080℃","2h","1280℃","20h","870℃",,,,,"150Mpa","0.0296%","10°-<001>","980℃","2*10^(-7)mbar",,,,,,,,,,,,
"ObjectId(""5b4d3d01e6b1a819a85d9539"")","2.5wt.%","10.2","10.3","0.3","0.7","58.6",,,"2.5","0.6","14.3","5.17E-5s^(-1)","","Bensch M, Fleischmann E, Konrad C H, et al. Secondary Creep of Thin‐Walled Specimens Affected by Oxidation[M]// Superalloys 2012. 2012:387-394.","10.11961/mater0203.MGI.20171221.ds.0029","尹海清","摘录","杨国强","2018-01-08","M247ox-23%(M247LC SX氧化处理)","1℃/min",,"2h","1230℃","4h","1080℃","2h","1280℃","20h","870℃",,,,,"150Mpa","0.0245%","10°-<001>","980℃","2*10^(-7)mbar",,,,,,,,,,,,
"ObjectId(""5b4d3d05e6b1a819a85d953b"")","2.5wt.%","10.2","10.3","0.3","0.7","58.6",,,"2.5","0.6","14.3","6.02E-5s^(-1)","","Bensch M, Fleischmann E, Konrad C H, et al. Secondary Creep of Thin‐Walled Specimens Affected by Oxidation[M]// Superalloys 2012. 2012:387-394.","10.11961/mater0203.MGI.20171221.ds.0029","尹海清","摘录","杨国强","2018-01-08","M247ox-23%(M247LC SX氧化处理)","1℃/min",,"2h","1230℃","4h","1080℃","2h","1280℃","20h","870℃",,,,,"150Mpa","0.0386%","10°-<001>","980℃","2*10^(-7)mbar",,,,,,,,,,,,
"ObjectId(""5b4d3d0ae6b1a819a85d953d"")","2.5wt.%","10.2","10.3","0.3","0.7","58.6",,,"2.5","0.6","14.3","5.58E-5s^(-1)","","Bensch M, Fleischmann E, Konrad C H, et al. Secondary Creep of Thin‐Walled Specimens Affected by Oxidation[M]// Superalloys 2012. 2012:387-394.","10.11961/mater0203.MGI.20171221.ds.0029","尹海清","摘录","杨国强","2018-01-08","M247ox-23%(M247LC SX氧化处理)","1℃/min",,"2h","1230℃","4h","1080℃","2h","1280℃","20h","870℃",,,,,"150Mpa","0.0335%","10°-<001>","980℃","2*10^(-7)mbar",,,,,,,,,,,,
"ObjectId(""5b4d3d0fe6b1a819a85d953f"")","2.5wt.%","10.2","10.3","0.3","0.7","58.6",,,"2.5","0.6","14.3","4.26E-5s^(-1)","","Bensch M, Fleischmann E, Konrad C H, et al. Secondary Creep of Thin‐Walled Specimens Affected by Oxidation[M]// Superalloys 2012. 2012:387-394.","10.11961/mater0203.MGI.20171221.ds.0029","尹海清","摘录","杨国强","2018-01-08","M247ox-23%(M247LC SX氧化处理)","1℃/min",,"2h","1230℃","4h","1080℃","2h","1280℃","20h","870℃",,,,,"150Mpa","0.0171%","10°-<001>","980℃","2*10^(-7)mbar",,,,,,,,,,,,
"ObjectId(""5b4d3d19e6b1a819a85d9541"")","2.5wt.%","10.2","10.3","0.3","0.7","58.6",,,"2.5","0.6","14.3","3.25E-5s^(-1)","","Bensch M, Fleischmann E, Konrad C H, et al. Secondary Creep of Thin‐Walled Specimens Affected by Oxidation[M]// Superalloys 2012. 2012:387-394.","10.11961/mater0203.MGI.20171221.ds.0029","尹海清","摘录","杨国强","2018-01-08","M247ox-23%(M247LC SX氧化处理)","1℃/min",,"2h","1230℃","4h","1080℃","2h","1280℃","20h","870℃",,,,,"150Mpa","0.00852%","10°-<001>","980℃","2*10^(-7)mbar",,,,,,,,,,,,
"ObjectId(""5b4d3d1ee6b1a819a85d9543"")","2.5wt.%","10.2","10.3","0.3","0.7","58.6",,,"2.5","0.6","14.3","3.52E-5s^(-1)","","Bensch M, Fleischmann E, Konrad C H, et al. Secondary Creep of Thin‐Walled Specimens Affected by Oxidation[M]// Superalloys 2012. 2012:387-394.","10.11961/mater0203.MGI.20171221.ds.0029","尹海清","摘录","杨国强","2018-01-08","M247ox-23%(M247LC SX氧化处理)","1℃/min",,"2h","1230℃","4h","1080℃","2h","1280℃","20h","870℃",,,,,"150Mpa","0.011%","10°-<001>","980℃","2*10^(-7)mbar",,,,,,,,,,,,
"ObjectId(""5b4d3d23e6b1a819a85d9545"")","2.5wt.%","10.2","10.3","0.3","0.7","58.6",,,"2.5","0.6","14.3","7.84E-6s^(-1)","","Bensch M, Fleischmann E, Konrad C H, et al. Secondary Creep of Thin‐Walled Specimens Affected by Oxidation[M]// Superalloys 2012. 2012:387-394.","10.11961/mater0203.MGI.20171221.ds.0029","尹海清","摘录","杨国强","2018-01-08","M247ox-23%(M247LC SX氧化处理)","1℃/min",,"2h","1230℃","4h","1080℃","2h","1280℃","20h","870℃",,,,,"150Mpa","0.000802%","10°-<001>","980℃","2*10^(-7)mbar",,,,,,,,,,,,
"ObjectId(""5b4d3d28e6b1a819a85d9547"")","2.5wt.%","10.2","10.3","0.3","0.7","58.6",,,"2.5","0.6","14.3","1.07E-5s^(-1)","","Bensch M, Fleischmann E, Konrad C H, et al. Secondary Creep of Thin‐Walled Specimens Affected by Oxidation[M]// Superalloys 2012. 2012:387-394.","10.11961/mater0203.MGI.20171221.ds.0029","尹海清","摘录","杨国强","2018-01-08","M247ox-23%(M247LC SX氧化处理)","1℃/min",,"2h","1230℃","4h","1080℃","2h","1280℃","20h","870℃",,,,,"150Mpa","0.00301%","10°-<001>","980℃","2*10^(-7)mbar",,,,,,,,,,,,
"ObjectId(""5b4d3d2de6b1a819a85d9549"")","2.5wt.%","10.2","10.3","0.3","0.7","58.6",,,"2.5","0.6","14.3","2.30E-5s^(-1)","","Bensch M, Fleischmann E, Konrad C H, et al. Secondary Creep of Thin‐Walled Specimens Affected by Oxidation[M]// Superalloys 2012. 2012:387-394.","10.11961/mater0203.MGI.20171221.ds.0029","尹海清","摘录","杨国强","2018-01-08","M247ox-23%(M247LC SX氧化处理)","1℃/min",,"2h","1230℃","4h","1080℃","2h","1280℃","20h","870℃",,,,,"150Mpa","0.00591%","10°-<001>","980℃","2*10^(-7)mbar",,,,,,,,,,,,
"ObjectId(""5b4d3d32e6b1a819a85d954b"")","2.5wt.%","10.2","10.3","0.3","0.7","58.6",,,"2.5","0.6","14.3","2.39E-5s^(-1)","","Bensch M, Fleischmann E, Konrad C H, et al. Secondary Creep of Thin‐Walled Specimens Affected by Oxidation[M]// Superalloys 2012. 2012:387-394.","10.11961/mater0203.MGI.20171221.ds.0029","尹海清","摘录","杨国强","2018-01-08","M247ox-23%(M247LC SX氧化处理)","1℃/min",,"2h","1230℃","4h","1080℃","2h","1280℃","20h","870℃",,,,,"150Mpa","0.00491%","10°-<001>","980℃","2*10^(-7)mbar",,,,,,,,,,,,
"ObjectId(""5b4d3d37e6b1a819a85d954d"")","2.5wt.%","10.2","10.3","0.3","0.7","58.6",,,"2.5","0.6","14.3","2.90E-5s^(-1)","","Bensch M, Fleischmann E, Konrad C H, et al. Secondary Creep of Thin‐Walled Specimens Affected by Oxidation[M]// Superalloys 2012. 2012:387-394.","10.11961/mater0203.MGI.20171221.ds.0029","尹海清","摘录","杨国强","2018-01-08","M247ox-23%(M247LC SX氧化处理)","1℃/min",,"2h","1230℃","4h","1080℃","2h","1280℃","20h","870℃",,,,,"150Mpa","0.0001%","10°-<001>","980℃","2*10^(-7)mbar",,,,,,,,,,,,
"ObjectId(""5b4d3d3ce6b1a819a85d954f"")","2.5wt.%","10.2","10.3","0.3","0.7","58.6",,,"2.5","0.6","14.3","3.80E-5s^(-1)","","Bensch M, Fleischmann E, Konrad C H, et al. Secondary Creep of Thin‐Walled Specimens Affected by Oxidation[M]// Superalloys 2012. 2012:387-394.","10.11961/mater0203.MGI.20171221.ds.0029","尹海清","摘录","杨国强","2018-01-08","M247ox-23%(M247LC SX氧化处理)","1℃/min",,"2h","1230℃","4h","1080℃","2h","1280℃","20h","870℃",,,,,"150Mpa","0.00952%","10°-<001>","980℃","2*10^(-7)mbar",,,,,,,,,,,,
"ObjectId(""5b4d3d41e6b1a819a85d9551"")","2.5wt.%","10.2","10.3","0.3","0.7","58.6",,,"2.5","0.6","14.3","4.26E-5s^(-1)","","Bensch M, Fleischmann E, Konrad C H, et al. Secondary Creep of Thin‐Walled Specimens Affected by Oxidation[M]// Superalloys 2012. 2012:387-394.","10.11961/mater0203.MGI.20171221.ds.0029","尹海清","摘录","杨国强","2018-01-08","M247ox-23%(M247LC SX氧化处理)","1℃/min",,"2h","1230℃","4h","1080℃","2h","1280℃","20h","870℃",,,,,"150Mpa","0.0117%","10°-<001>","980℃","2*10^(-7)mbar",,,,,,,,,,,,
"ObjectId(""5b4d3d46e6b1a819a85d9553"")","2.5wt.%","10.2","10.3","0.3","0.7","58.6",,,"2.5","0.6","14.3","1.45E-5s^(-1)","","Bensch M, Fleischmann E, Konrad C H, et al. Secondary Creep of Thin‐Walled Specimens Affected by Oxidation[M]// Superalloys 2012. 2012:387-394.","10.11961/mater0203.MGI.20171221.ds.0029","尹海清","摘录","杨国强","2018-01-08","M247ox-23%(M247LC SX氧化处理)","1℃/min",,"2h","1230℃","4h","1080℃","2h","1280℃","20h","870℃",,,,,"150Mpa","0.00401%","10°-<001>","980℃","2*10^(-7)mbar",,,,,,,,,,,,
"ObjectId(""5b4d3d4be6b1a819a85d9555"")","2.5wt.%","10.2","10.3","0.3","0.7","58.6",,,"2.5","0.6","14.3","1.90E-5s^(-1)","","Bensch M, Fleischmann E, Konrad C H, et al. Secondary Creep of Thin‐Walled Specimens Affected by Oxidation[M]// Superalloys 2012. 2012:387-394.","10.11961/mater0203.MGI.20171221.ds.0029","尹海清","摘录","杨国强","2018-01-08","M247ox-23%(M247LC SX氧化处理)","1℃/min",,"2h","1230℃","4h","1080℃","2h","1280℃","20h","870℃",,,,,"150Mpa","0.000401%","10°-<001>","980℃","2*10^(-7)mbar",,,,,,,,,,,,
"ObjectId(""5b4d3d50e6b1a819a85d9557"")","2.5wt.%","10.2","10.3","0.3","0.7","58.6",,,"2.5","0.6","14.3","6.98E-6s^(-1)","","Bensch M, Fleischmann E, Konrad C H, et al. Secondary Creep of Thin‐Walled Specimens Affected by Oxidation[M]// Superalloys 2012. 2012:387-394.","10.11961/mater0203.MGI.20171221.ds.0029","尹海清","摘录","杨国强","2018-01-08","M247ox-23%(M247LC SX氧化处理)","1℃/min",,"2h","1230℃","4h","1080℃","2h","1280℃","20h","870℃",,,,,"150Mpa","0.0022%","10°-<001>","980℃","2*10^(-7)mbar",,,,,,,,,,,,
"ObjectId(""5b4d3d55e6b1a819a85d9559"")","2.5wt.%","10.2","10.3","0.3","0.7","58.6",,,"2.5","0.6","14.3","4.94E-6s^(-1)","","Bensch M, Fleischmann E, Konrad C H, et al. Secondary Creep of Thin‐Walled Specimens Affected by Oxidation[M]// Superalloys 2012. 2012:387-394.","10.11961/mater0203.MGI.20171221.ds.0029","尹海清","摘录","杨国强","2018-01-08","M247ox-23%(M247LC SX氧化处理)","1℃/min",,"2h","1230℃","4h","1080℃","2h","1280℃","20h","870℃",,,,,"150Mpa","0.0013%","10°-<001>","980℃","2*10^(-7)mbar",,,,,,,,,,,,
"ObjectId(""5b4d3d5ae6b1a819a85d955b"")","2.5wt.%","10.2","10.3","0.3","0.7","58.6",,,"2.5","0.6","14.3","1.24E-5s^(-1)","","Bensch M, Fleischmann E, Konrad C H, et al. Secondary Creep of Thin‐Walled Specimens Affected by Oxidation[M]// Superalloys 2012. 2012:387-394.","10.11961/mater0203.MGI.20171221.ds.0029","尹海清","摘录","杨国强","2018-01-08","M247ox-23%(M247LC SX氧化处理)","1℃/min",,"2h","1230℃","4h","1080℃","2h","1280℃","20h","870℃",,,,,"150Mpa","0.000701%","10°-<001>","980℃","2*10^(-7)mbar",,,,,,,,,,,,
"ObjectId(""5b4d3d5ee6b1a819a85d955d"")","2.5wt.%","10.2","10.3","0.3","0.7","58.6",,,"2.5","0.6","14.3","3.13E-5s^(-1)","","Bensch M, Fleischmann E, Konrad C H, et al. Secondary Creep of Thin‐Walled Specimens Affected by Oxidation[M]// Superalloys 2012. 2012:387-394.","10.11961/mater0203.MGI.20171221.ds.0029","尹海清","摘录","杨国强","2018-01-08","M247ox-23%(M247LC SX氧化处理)","1℃/min",,"2h","1230℃","4h","1080℃","2h","1280℃","20h","870℃",,,,,"150Mpa","0.00701%","10°-<001>","980℃","2*10^(-7)mbar",,,,,,,,,,,,
"ObjectId(""5b4d3d69e6b1a819a85d955f"")","2.5wt.%","10.2","10.3","0.3","0.7","58.6",,,"2.5","0.6","14.3","1.57E-5s^(-1)","","Bensch M, Fleischmann E, Konrad C H, et al. Secondary Creep of Thin‐Walled Specimens Affected by Oxidation[M]// Superalloys 2012. 2012:387-394.","10.11961/mater0203.MGI.20171221.ds.0029","尹海清","摘录","杨国强","2018-01-08","M247ox-23%(M247LC SX氧化处理)","1℃/min",,"2h","1230℃","4h","1080℃","2h","1280℃","20h","870℃",,,,,"100Mpa","0.0411823647294589%","10°-<001>","980℃","2*10^(-7)mbar",,,,,,,,,,,,
"ObjectId(""5b4d3d6ee6b1a819a85d9561"")","2.5wt.%","10.2","10.3","0.3","0.7","58.6",,,"2.5","0.6","14.3","1.76E-5s^(-1)","","Bensch M, Fleischmann E, Konrad C H, et al. Secondary Creep of Thin‐Walled Specimens Affected by Oxidation[M]// Superalloys 2012. 2012:387-394.","10.11961/mater0203.MGI.20171221.ds.0029","尹海清","摘录","杨国强","2018-01-08","M247ox-23%(M247LC SX氧化处理)","1℃/min",,"2h","1230℃","4h","1080℃","2h","1280℃","20h","870℃",,,,,"100Mpa","0.0425851703406814%","10°-<001>","980℃","2*10^(-7)mbar",,,,,,,,,,,,
"ObjectId(""5b4d3d73e6b1a819a85d9563"")","2.5wt.%","10.2","10.3","0.3","0.7","58.6",,,"2.5","0.6","14.3","1.24E-5s^(-1)","","Bensch M, Fleischmann E, Konrad C H, et al. Secondary Creep of Thin‐Walled Specimens Affected by Oxidation[M]// Superalloys 2012. 2012:387-394.","10.11961/mater0203.MGI.20171221.ds.0029","尹海清","摘录","杨国强","2018-01-08","M247ox-23%(M247LC SX氧化处理)","1℃/min",,"2h","1230℃","4h","1080℃","2h","1280℃","20h","870℃",,,,,"100Mpa","0.0290581162324649%","10°-<001>","980℃","2*10^(-7)mbar",,,,,,,,,,,,
"ObjectId(""5b4d3d78e6b1a819a85d9565"")","2.5wt.%","10.2","10.3","0.3","0.7","58.6",,,"2.5","0.6","14.3","1.20E-5s^(-1)","","Bensch M, Fleischmann E, Konrad C H, et al. Secondary Creep of Thin‐Walled Specimens Affected by Oxidation[M]// Superalloys 2012. 2012:387-394.","10.11961/mater0203.MGI.20171221.ds.0029","尹海清","摘录","杨国强","2018-01-08","M247ox-23%(M247LC SX氧化处理)","1℃/min",,"2h","1230℃","4h","1080℃","2h","1280℃","20h","870℃",,,,,"100Mpa","0.030561122244489%","10°-<001>","980℃","2*10^(-7)mbar",,,,,,,,,,,,
"ObjectId(""5b4d3d7de6b1a819a85d9567"")","2.5wt.%","10.2","10.3","0.3","0.7","58.6",,,"2.5","0.6","14.3","1.15E-5s^(-1)","","Bensch M, Fleischmann E, Konrad C H, et al. Secondary Creep of Thin‐Walled Specimens Affected by Oxidation[M]// Superalloys 2012. 2012:387-394.","10.11961/mater0203.MGI.20171221.ds.0029","尹海清","摘录","杨国强","2018-01-08","M247ox-23%(M247LC SX氧化处理)","1℃/min",,"2h","1230℃","4h","1080℃","2h","1280℃","20h","870℃",,,,,"100Mpa","0.0272545090180361%","10°-<001>","980℃","2*10^(-7)mbar",,,,,,,,,,,,
"ObjectId(""5b4d3d81e6b1a819a85d9569"")","2.5wt.%","10.2","10.3","0.3","0.7","58.6",,,"2.5","0.6","14.3","1.57E-5s^(-1)","","Bensch M, Fleischmann E, Konrad C H, et al. Secondary Creep of Thin‐Walled Specimens Affected by Oxidation[M]// Superalloys 2012. 2012:387-394.","10.11961/mater0203.MGI.20171221.ds.0029","尹海清","摘录","杨国强","2018-01-08","M247ox-23%(M247LC SX氧化处理)","1℃/min",,"2h","1230℃","4h","1080℃","2h","1280℃","20h","870℃",,,,,"100Mpa","0.038376753507014%","10°-<001>","980℃","2*10^(-7)mbar",,,,,,,,,,,,
"ObjectId(""5b4d3d86e6b1a819a85d956b"")","2.5wt.%","10.2","10.3","0.3","0.7","58.6",,,"2.5","0.6","14.3","1.90E-5s^(-1)","","Bensch M, Fleischmann E, Konrad C H, et al. Secondary Creep of Thin‐Walled Specimens Affected by Oxidation[M]// Superalloys 2012. 2012:387-394.","10.11961/mater0203.MGI.20171221.ds.0029","尹海清","摘录","杨国强","2018-01-08","M247ox-23%(M247LC SX氧化处理)","1℃/min",,"2h","1230℃","4h","1080℃","2h","1280℃","20h","870℃",,,,,"100Mpa","0.0458917835671343%","10°-<001>","980℃","2*10^(-7)mbar",,,,,,,,,,,,
"ObjectId(""5b4d3d8be6b1a819a85d956d"")","2.5wt.%","10.2","10.3","0.3","0.7","58.6",,,"2.5","0.6","14.3","1.90E-5s^(-1)","","Bensch M, Fleischmann E, Konrad C H, et al. Secondary Creep of Thin‐Walled Specimens Affected by Oxidation[M]// Superalloys 2012. 2012:387-394.","10.11961/mater0203.MGI.20171221.ds.0029","尹海清","摘录","杨国强","2018-01-08","M247ox-23%(M247LC SX氧化处理)","1℃/min",,"2h","1230℃","4h","1080℃","2h","1280℃","20h","870℃",,,,,"100Mpa","0.0477955911823647%","10°-<001>","980℃","2*10^(-7)mbar",,,,,,,,,,,,
"ObjectId(""5b4d3d90e6b1a819a85d956f"")","2.5wt.%","10.2","10.3","0.3","0.7","58.6",,,"2.5","0.6","14.3","1.83E-5s^(-1)","","Bensch M, Fleischmann E, Konrad C H, et al. Secondary Creep of Thin‐Walled Specimens Affected by Oxidation[M]// Superalloys 2012. 2012:387-394.","10.11961/mater0203.MGI.20171221.ds.0029","尹海清","摘录","杨国强","2018-01-08","M247ox-23%(M247LC SX氧化处理)","1℃/min",,"2h","1230℃","4h","1080℃","2h","1280℃","20h","870℃",,,,,"100Mpa","0.0439879759519038%","10°-<001>","980℃","2*10^(-7)mbar",,,,,,,,,,,,
"ObjectId(""5b4d3d95e6b1a819a85d9571"")","2.5wt.%","10.2","10.3","0.3","0.7","58.6",,,"2.5","0.6","14.3","1.29E-5s^(-1)","","Bensch M, Fleischmann E, Konrad C H, et al. Secondary Creep of Thin‐Walled Specimens Affected by Oxidation[M]// Superalloys 2012. 2012:387-394.","10.11961/mater0203.MGI.20171221.ds.0029","尹海清","摘录","杨国强","2018-01-08","M247ox-23%(M247LC SX氧化处理)","1℃/min",,"2h","1230℃","4h","1080℃","2h","1280℃","20h","870℃",,,,,"100Mpa","0.0323647294589178%","10°-<001>","980℃","2*10^(-7)mbar",,,,,,,,,,,,
"ObjectId(""5b4d3d9ae6b1a819a85d9573"")","2.5wt.%","10.2","10.3","0.3","0.7","58.6",,,"2.5","0.6","14.3","1.51E-5s^(-1)","","Bensch M, Fleischmann E, Konrad C H, et al. Secondary Creep of Thin‐Walled Specimens Affected by Oxidation[M]// Superalloys 2012. 2012:387-394.","10.11961/mater0203.MGI.20171221.ds.0029","尹海清","摘录","杨国强","2018-01-08","M247ox-23%(M247LC SX氧化处理)","1℃/min",,"2h","1230℃","4h","1080℃","2h","1280℃","20h","870℃",,,,,"100Mpa","0.0367735470941884%","10°-<001>","980℃","2*10^(-7)mbar",,,,,,,,,,,,
"ObjectId(""5b4d3d9fe6b1a819a85d9575"")","2.5wt.%","10.2","10.3","0.3","0.7","58.6",,,"2.5","0.6","14.3","1.24E-5s^(-1)","","Bensch M, Fleischmann E, Konrad C H, et al. Secondary Creep of Thin‐Walled Specimens Affected by Oxidation[M]// Superalloys 2012. 2012:387-394.","10.11961/mater0203.MGI.20171221.ds.0029","尹海清","摘录","杨国强","2018-01-08","M247ox-23%(M247LC SX氧化处理)","1℃/min",,"2h","1230℃","4h","1080℃","2h","1280℃","20h","870℃",,,,,"100Mpa","0.0338677354709419%","10°-<001>","980℃","2*10^(-7)mbar",,,,,,,,,,,,
"ObjectId(""5b4d3da4e6b1a819a85d9577"")","2.5wt.%","10.2","10.3","0.3","0.7","58.6",,,"2.5","0.6","14.3","1.97E-5s^(-1)","","Bensch M, Fleischmann E, Konrad C H, et al. Secondary Creep of Thin‐Walled Specimens Affected by Oxidation[M]// Superalloys 2012. 2012:387-394.","10.11961/mater0203.MGI.20171221.ds.0029","尹海清","摘录","杨国强","2018-01-08","M247ox-23%(M247LC SX氧化处理)","1℃/min",,"2h","1230℃","4h","1080℃","2h","1280℃","20h","870℃",,,,,"100Mpa","0.0496993987975952%","10°-<001>","980℃","2*10^(-7)mbar",,,,,,,,,,,,
"ObjectId(""5b4d3da9e6b1a819a85d9579"")","2.5wt.%","10.2","10.3","0.3","0.7","58.6",,,"2.5","0.6","14.3","1.51E-5s^(-1)","","Bensch M, Fleischmann E, Konrad C H, et al. Secondary Creep of Thin‐Walled Specimens Affected by Oxidation[M]// Superalloys 2012. 2012:387-394.","10.11961/mater0203.MGI.20171221.ds.0029","尹海清","摘录","杨国强","2018-01-08","M247ox-23%(M247LC SX氧化处理)","1℃/min",,"2h","1230℃","4h","1080℃","2h","1280℃","20h","870℃",,,,,"100Mpa","0.0352705410821643%","10°-<001>","980℃","2*10^(-7)mbar",,,,,,,,,,,,
"ObjectId(""5b4d3daee6b1a819a85d957b"")","2.5wt.%","10.2","10.3","0.3","0.7","58.6",,,"2.5","0.6","14.3","1.51E-5s^(-1)","","Bensch M, Fleischmann E, Konrad C H, et al. Secondary Creep of Thin‐Walled Specimens Affected by Oxidation[M]// Superalloys 2012. 2012:387-394.","10.11961/mater0203.MGI.20171221.ds.0029","尹海清","摘录","杨国强","2018-01-08","M247ox-23%(M247LC SX氧化处理)","1℃/min",,"2h","1230℃","4h","1080℃","2h","1280℃","20h","870℃",,,,,"100Mpa","0.0396793587174349%","10°-<001>","980℃","2*10^(-7)mbar",,,,,,,,,,,,
"ObjectId(""5b4d3db8e6b1a819a85d957d"")","2.5wt.%","10.2","10.3","0.3","0.7","58.6",,,"2.5","0.6","14.3","6.47E-6s^(-1)","","Bensch M, Fleischmann E, Konrad C H, et al. Secondary Creep of Thin‐Walled Specimens Affected by Oxidation[M]// Superalloys 2012. 2012:387-394.","10.11961/mater0203.MGI.20171221.ds.0029","尹海清","摘录","杨国强","2018-01-08","M247ox-23%(M247LC SX氧化处理)","1℃/min",,"2h","1230℃","4h","1080℃","2h","1280℃","20h","870℃",,,,,"100Mpa","0.0124248496993988%","10°-<001>","980℃","2*10^(-7)mbar",,,,,,,,,,,,
"ObjectId(""5b4d3dbce6b1a819a85d957f"")","2.5wt.%","10.2","10.3","0.3","0.7","58.6",,,"2.5","0.6","14.3","8.80E-6s^(-1)","","Bensch M, Fleischmann E, Konrad C H, et al. Secondary Creep of Thin‐Walled Specimens Affected by Oxidation[M]// Superalloys 2012. 2012:387-394.","10.11961/mater0203.MGI.20171221.ds.0029","尹海清","摘录","杨国强","2018-01-08","M247ox-23%(M247LC SX氧化处理)","1℃/min",,"2h","1230℃","4h","1080℃","2h","1280℃","20h","870℃",,,,,"100Mpa","0.018937875751503%","10°-<001>","980℃","2*10^(-7)mbar",,,,,,,,,,,,
"ObjectId(""5b4d3dc1e6b1a819a85d9581"")","2.5wt.%","10.2","10.3","0.3","0.7","58.6",,,"2.5","0.6","14.3","7.84E-6s^(-1)","","Bensch M, Fleischmann E, Konrad C H, et al. Secondary Creep of Thin‐Walled Specimens Affected by Oxidation[M]// Superalloys 2012. 2012:387-394.","10.11961/mater0203.MGI.20171221.ds.0029","尹海清","摘录","杨国强","2018-01-08","M247ox-23%(M247LC SX氧化处理)","1℃/min",,"2h","1230℃","4h","1080℃","2h","1280℃","20h","870℃",,,,,"100Mpa","0.0133266533066132%","10°-<001>","980℃","2*10^(-7)mbar",,,,,,,,,,,,
"ObjectId(""5b4d3dc6e6b1a819a85d9583"")","2.5wt.%","10.2","10.3","0.3","0.7","58.6",,,"2.5","0.6","14.3","9.14E-6s^(-1)","","Bensch M, Fleischmann E, Konrad C H, et al. Secondary Creep of Thin‐Walled Specimens Affected by Oxidation[M]// Superalloys 2012. 2012:387-394.","10.11961/mater0203.MGI.20171221.ds.0029","尹海清","摘录","杨国强","2018-01-08","M247ox-23%(M247LC SX氧化处理)","1℃/min",,"2h","1230℃","4h","1080℃","2h","1280℃","20h","870℃",,,,,"100Mpa","0.0176352705410822%","10°-<001>","980℃","2*10^(-7)mbar",,,,,,,,,,,,
"ObjectId(""5b4d3dcbe6b1a819a85d9585"")","2.5wt.%","10.2","10.3","0.3","0.7","58.6",,,"2.5","0.6","14.3","9.50E-6s^(-1)","","Bensch M, Fleischmann E, Konrad C H, et al. Secondary Creep of Thin‐Walled Specimens Affected by Oxidation[M]// Superalloys 2012. 2012:387-394.","10.11961/mater0203.MGI.20171221.ds.0029","尹海清","摘录","杨国强","2018-01-08","M247ox-23%(M247LC SX氧化处理)","1℃/min",,"2h","1230℃","4h","1080℃","2h","1280℃","20h","870℃",,,,,"100Mpa","0.0218436873747495%","10°-<001>","980℃","2*10^(-7)mbar",,,,,,,,,,,,
"ObjectId(""5b4d3dd0e6b1a819a85d9587"")","2.5wt.%","10.2","10.3","0.3","0.7","58.6",,,"2.5","0.6","14.3","1.11E-5s^(-1)","","Bensch M, Fleischmann E, Konrad C H, et al. Secondary Creep of Thin‐Walled Specimens Affected by Oxidation[M]// Superalloys 2012. 2012:387-394.","10.11961/mater0203.MGI.20171221.ds.0029","尹海清","摘录","杨国强","2018-01-08","M247ox-23%(M247LC SX氧化处理)","1℃/min",,"2h","1230℃","4h","1080℃","2h","1280℃","20h","870℃",,,,,"100Mpa","0.0253507014028056%","10°-<001>","980℃","2*10^(-7)mbar",,,,,,,,,,,,
