Repository: wujunming1/superalloy-project

File: 高温合金汇报ppt/2018-9-28-第七次汇报/数据汇总/蠕变性能/creepproperty_creepvelocity.csv (part 10 of 14)
"_id","Al","Co","Cr","Hf","Mo","Ni","Re","Ru","Ta","Ti","W","力学性能/蠕变速率","备注","摘录出处","数据DOI","数据审核者","数据来源方式","数据生产者","数据采集时间","材料牌号","热处理/升温速率","热处理/热处理温度","热处理/第一段时间","热处理/第一段温度","热处理/第三段时间","热处理/第三段温度","热处理/第二段时间","热处理/第二段温度","热处理/第四段时间","热处理/第四段温度","第一次时效/第一次时效时间","第一次时效/第一次时效温度","第二次时效/第二次时效时间","第二次时效/第二次时效温度","蠕变实验/压力","蠕变实验/应变","蠕变实验/晶向","蠕变实验/温度","蠕变实验/真空度","蠕变测试/γ相尺寸","蠕变测试/压力","蠕变测试/塑性蠕变应变","蠕变测试/时间","蠕变测试/晶格取向","蠕变测试/测试压力","蠕变测试/测试温度","蠕变测试/温度","蠕变测试/蠕变应力","蠕变测试/蠕变应变","蠕变测试/蠕变温度","蠕变测试/试样厚度"
"ObjectId(""5b4d3dd5e6b1a819a85d9589"")","2.5wt.%","10.2","10.3","0.3","0.7","58.6",,,"2.5","0.6","14.3","6.98E-6s^(-1)","","Bensch M, Fleischmann E, Konrad C H, et al. Secondary Creep of Thin‐Walled Specimens Affected by Oxidation[M]// Superalloys 2012. 2012:387-394.","10.11961/mater0203.MGI.20171221.ds.0029","尹海清","摘录","杨国强","2018-01-08","M247ox-23%(M247LC SX氧化处理)","1℃/min",,"2h","1230℃","4h","1080℃","2h","1280℃","20h","870℃",,,,,"100Mpa","0.00961923847695391%","10°-<001>","980℃","2*10^(-7)mbar",,,,,,,,,,,,
"ObjectId(""5b4d3ddae6b1a819a85d958b"")","2.5wt.%","10.2","10.3","0.3","0.7","58.6",,,"2.5","0.6","14.3","1.03E-5s^(-1)","","Bensch M, Fleischmann E, Konrad C H, et al. Secondary Creep of Thin‐Walled Specimens Affected by Oxidation[M]// Superalloys 2012. 2012:387-394.","10.11961/mater0203.MGI.20171221.ds.0029","尹海清","摘录","杨国强","2018-01-08","M247ox-23%(M247LC SX氧化处理)","1℃/min",,"2h","1230℃","4h","1080℃","2h","1280℃","20h","870℃",,,,,"100Mpa","0.0240480961923848%","10°-<001>","980℃","2*10^(-7)mbar",,,,,,,,,,,,
"ObjectId(""5b4d3ddfe6b1a819a85d958d"")","2.5wt.%","10.2","10.3","0.3","0.7","58.6",,,"2.5","0.6","14.3","7.26E-6s^(-1)","","Bensch M, Fleischmann E, Konrad C H, et al. Secondary Creep of Thin‐Walled Specimens Affected by Oxidation[M]// Superalloys 2012. 2012:387-394.","10.11961/mater0203.MGI.20171221.ds.0029","尹海清","摘录","杨国强","2018-01-08","M247ox-23%(M247LC SX氧化处理)","1℃/min",,"2h","1230℃","4h","1080℃","2h","1280℃","20h","870℃",,,,,"100Mpa","0.011122244488978%","10°-<001>","980℃","2*10^(-7)mbar",,,,,,,,,,,,
"ObjectId(""5b4d3de4e6b1a819a85d958f"")","2.5wt.%","10.2","10.3","0.3","0.7","58.6",,,"2.5","0.6","14.3","7.84E-6s^(-1)","","Bensch M, Fleischmann E, Konrad C H, et al. Secondary Creep of Thin‐Walled Specimens Affected by Oxidation[M]// Superalloys 2012. 2012:387-394.","10.11961/mater0203.MGI.20171221.ds.0029","尹海清","摘录","杨国强","2018-01-08","M247ox-23%(M247LC SX氧化处理)","1℃/min",,"2h","1230℃","4h","1080℃","2h","1280℃","20h","870℃",,,,,"100Mpa","0.0146292585170341%","10°-<001>","980℃","2*10^(-7)mbar",,,,,,,,,,,,
"ObjectId(""5b4d3de9e6b1a819a85d9591"")","2.5wt.%","10.2","10.3","0.3","0.7","58.6",,,"2.5","0.6","14.3","8.14E-6s^(-1)","","Bensch M, Fleischmann E, Konrad C H, et al. Secondary Creep of Thin‐Walled Specimens Affected by Oxidation[M]// Superalloys 2012. 2012:387-394.","10.11961/mater0203.MGI.20171221.ds.0029","尹海清","摘录","杨国强","2018-01-08","M247ox-23%(M247LC SX氧化处理)","1℃/min",,"2h","1230℃","4h","1080℃","2h","1280℃","20h","870℃",,,,,"100Mpa","0.0162324649298597%","10°-<001>","980℃","2*10^(-7)mbar",,,,,,,,,,,,
"ObjectId(""5b4d3deee6b1a819a85d9593"")","2.5wt.%","10.2","10.3","0.3","0.7","58.6",,,"2.5","0.6","14.3","1.15E-5s^(-1)","","Bensch M, Fleischmann E, Konrad C H, et al. Secondary Creep of Thin‐Walled Specimens Affected by Oxidation[M]// Superalloys 2012. 2012:387-394.","10.11961/mater0203.MGI.20171221.ds.0029","尹海清","摘录","杨国强","2018-01-08","M247ox-23%(M247LC SX氧化处理)","1℃/min",,"2h","1230℃","4h","1080℃","2h","1280℃","20h","870℃",,,,,"100Mpa","0.0228456913827655%","10°-<001>","980℃","2*10^(-7)mbar",,,,,,,,,,,,
"ObjectId(""5b4d3df2e6b1a819a85d9595"")","2.5wt.%","10.2","10.3","0.3","0.7","58.6",,,"2.5","0.6","14.3","6.98E-6s^(-1)","","Bensch M, Fleischmann E, Konrad C H, et al. Secondary Creep of Thin‐Walled Specimens Affected by Oxidation[M]// Superalloys 2012. 2012:387-394.","10.11961/mater0203.MGI.20171221.ds.0029","尹海清","摘录","杨国强","2018-01-08","M247ox-23%(M247LC SX氧化处理)","1℃/min",,"2h","1230℃","4h","1080℃","2h","1280℃","20h","870℃",,,,,"100Mpa","0.00821643286573146%","10°-<001>","980℃","2*10^(-7)mbar",,,,,,,,,,,,
"ObjectId(""5b4d3df7e6b1a819a85d9597"")","2.5wt.%","10.2","10.3","0.3","0.7","58.6",,,"2.5","0.6","14.3","1.29E-5s^(-1)","","Bensch M, Fleischmann E, Konrad C H, et al. Secondary Creep of Thin‐Walled Specimens Affected by Oxidation[M]// Superalloys 2012. 2012:387-394.","10.11961/mater0203.MGI.20171221.ds.0029","尹海清","摘录","杨国强","2018-01-08","M247ox-23%(M247LC SX氧化处理)","1℃/min",,"2h","1230℃","4h","1080℃","2h","1280℃","20h","870℃",,,,,"100Mpa","0.0258517034068136%","10°-<001>","980℃","2*10^(-7)mbar",,,,,,,,,,,,
"ObjectId(""5b4d3dfce6b1a819a85d9599"")","2.5wt.%","10.2","10.3","0.3","0.7","58.6",,,"2.5","0.6","14.3","1.03E-5s^(-1)","","Bensch M, Fleischmann E, Konrad C H, et al. Secondary Creep of Thin‐Walled Specimens Affected by Oxidation[M]// Superalloys 2012. 2012:387-394.","10.11961/mater0203.MGI.20171221.ds.0029","尹海清","摘录","杨国强","2018-01-08","M247ox-23%(M247LC SX氧化处理)","1℃/min",,"2h","1230℃","4h","1080℃","2h","1280℃","20h","870℃",,,,,"100Mpa","0.0202404809619239%","10°-<001>","980℃","2*10^(-7)mbar",,,,,,,,,,,,
"ObjectId(""5b4d3e06e6b1a819a85d959b"")","2.5wt.%","10.2","10.3","0.3","0.7","58.6",,,"2.5","0.6","14.3","6.47E-6s^(-1)","","Bensch M, Fleischmann E, Konrad C H, et al. Secondary Creep of Thin‐Walled Specimens Affected by Oxidation[M]// Superalloys 2012. 2012:387-394.","10.11961/mater0203.MGI.20171221.ds.0029","尹海清","摘录","杨国强","2018-01-08","M247ox-23%(M247LC SX氧化处理)","1℃/min",,"2h","1230℃","4h","1080℃","2h","1280℃","20h","870℃",,,,,"100Mpa","0.00741482965931864%","10°-<001>","980℃","2*10^(-7)mbar",,,,,,,,,,,,
"ObjectId(""5b4d3e0be6b1a819a85d959d"")","2.5wt.%","10.2","10.3","0.3","0.7","58.6",,,"2.5","0.6","14.3","2.29E-6s^(-1)","","Bensch M, Fleischmann E, Konrad C H, et al. Secondary Creep of Thin‐Walled Specimens Affected by Oxidation[M]// Superalloys 2012. 2012:387-394.","10.11961/mater0203.MGI.20171221.ds.0029","尹海清","摘录","杨国强","2018-01-08","M247ox-23%(M247LC SX氧化处理)","1℃/min",,"2h","1230℃","4h","1080℃","2h","1280℃","20h","870℃",,,,,"100Mpa","0.000701402805611223%","10°-<001>","980℃","2*10^(-7)mbar",,,,,,,,,,,,
"ObjectId(""5b4d3e10e6b1a819a85d959f"")","2.5wt.%","10.2","10.3","0.3","0.7","58.6",,,"2.5","0.6","14.3","5.54E-6s^(-1)","","Bensch M, Fleischmann E, Konrad C H, et al. Secondary Creep of Thin‐Walled Specimens Affected by Oxidation[M]// Superalloys 2012. 2012:387-394.","10.11961/mater0203.MGI.20171221.ds.0029","尹海清","摘录","杨国强","2018-01-08","M247ox-23%(M247LC SX氧化处理)","1℃/min",,"2h","1230℃","4h","1080℃","2h","1280℃","20h","870℃",,,,,"100Mpa","0.00501002004008016%","10°-<001>","980℃","2*10^(-7)mbar",,,,,,,,,,,,
"ObjectId(""5b4d3e15e6b1a819a85d95a1"")","2.5wt.%","10.2","10.3","0.3","0.7","58.6",,,"2.5","0.6","14.3","5.33E-6s^(-1)","","Bensch M, Fleischmann E, Konrad C H, et al. Secondary Creep of Thin‐Walled Specimens Affected by Oxidation[M]// Superalloys 2012. 2012:387-394.","10.11961/mater0203.MGI.20171221.ds.0029","尹海清","摘录","杨国强","2018-01-08","M247ox-23%(M247LC SX氧化处理)","1℃/min",,"2h","1230℃","4h","1080℃","2h","1280℃","20h","870℃",,,,,"100Mpa","0.000400801603206413%","10°-<001>","980℃","2*10^(-7)mbar",,,,,,,,,,,,
"ObjectId(""5b4d3e1ae6b1a819a85d95a3"")","2.5wt.%","10.2","10.3","0.3","0.7","58.6",,,"2.5","0.6","14.3","1.50E-6s^(-1)","","Bensch M, Fleischmann E, Konrad C H, et al. Secondary Creep of Thin‐Walled Specimens Affected by Oxidation[M]// Superalloys 2012. 2012:387-394.","10.11961/mater0203.MGI.20171221.ds.0029","尹海清","摘录","杨国强","2018-01-08","M247ox-23%(M247LC SX氧化处理)","1℃/min",,"2h","1230℃","4h","1080℃","2h","1280℃","20h","870℃",,,,,"100Mpa","0.000801603206412826%","10°-<001>","980℃","2*10^(-7)mbar",,,,,,,,,,,,
"ObjectId(""5b4d3e1fe6b1a819a85d95a5"")","2.5wt.%","10.2","10.3","0.3","0.7","58.6",,,"2.5","0.6","14.3","3.61E-7s^(-1)","","Bensch M, Fleischmann E, Konrad C H, et al. Secondary Creep of Thin‐Walled Specimens Affected by Oxidation[M]// Superalloys 2012. 2012:387-394.","10.11961/mater0203.MGI.20171221.ds.0029","尹海清","摘录","杨国强","2018-01-08","M247ox-23%(M247LC SX氧化处理)","1℃/min",,"2h","1230℃","4h","1080℃","2h","1280℃","20h","870℃",,,,,"50Mpa","0.0496993987975952%","10°-<001>","980℃","2*10^(-7)mbar",,,,,,,,,,,,
"ObjectId(""5b4d3e24e6b1a819a85d95a7"")","2.5wt.%","10.2","10.3","0.3","0.7","58.6",,,"2.5","0.6","14.3","3.34E-7s^(-1)","","Bensch M, Fleischmann E, Konrad C H, et al. Secondary Creep of Thin‐Walled Specimens Affected by Oxidation[M]// Superalloys 2012. 2012:387-394.","10.11961/mater0203.MGI.20171221.ds.0029","尹海清","摘录","杨国强","2018-01-08","M247ox-23%(M247LC SX氧化处理)","1℃/min",,"2h","1230℃","4h","1080℃","2h","1280℃","20h","870℃",,,,,"50Mpa","0.0456913827655311%","10°-<001>","980℃","2*10^(-7)mbar",,,,,,,,,,,,
"ObjectId(""5b4d3e29e6b1a819a85d95a9"")","2.5wt.%","10.2","10.3","0.3","0.7","58.6",,,"2.5","0.6","14.3","6.47E-6s^(-1)","","Bensch M, Fleischmann E, Konrad C H, et al. Secondary Creep of Thin‐Walled Specimens Affected by Oxidation[M]// Superalloys 2012. 2012:387-394.","10.11961/mater0203.MGI.20171221.ds.0029","尹海清","摘录","杨国强","2018-01-08","M247ox-23%(M247LC SX氧化处理)","1℃/min",,"2h","1230℃","4h","1080℃","2h","1280℃","20h","870℃",,,,,"100Mpa","0.00581162324649299%","10°-<001>","980℃","2*10^(-7)mbar",,,,,,,,,,,,
"ObjectId(""5b4d3e2ee6b1a819a85d95ab"")","2.5wt.%","10.2","10.3","0.3","0.7","58.6",,,"2.5","0.6","14.3","3.11E-6s^(-1)","","Bensch M, Fleischmann E, Konrad C H, et al. Secondary Creep of Thin‐Walled Specimens Affected by Oxidation[M]// Superalloys 2012. 2012:387-394.","10.11961/mater0203.MGI.20171221.ds.0029","尹海清","摘录","杨国强","2018-01-08","M247ox-23%(M247LC SX氧化处理)","1℃/min",,"2h","1230℃","4h","1080℃","2h","1280℃","20h","870℃",,,,,"100Mpa","0.00120240480961924%","10°-<001>","980℃","2*10^(-7)mbar",,,,,,,,,,,,
"ObjectId(""5b4d3e33e6b1a819a85d95ad"")","2.5wt.%","10.2","10.3","0.3","0.7","58.6",,,"2.5","0.6","14.3","3.47E-7s^(-1)","","Bensch M, Fleischmann E, Konrad C H, et al. Secondary Creep of Thin‐Walled Specimens Affected by Oxidation[M]// Superalloys 2012. 2012:387-394.","10.11961/mater0203.MGI.20171221.ds.0029","尹海清","摘录","杨国强","2018-01-08","M247ox-23%(M247LC SX氧化处理)","1℃/min",,"2h","1230℃","4h","1080℃","2h","1280℃","20h","870℃",,,,,"50Mpa","0.0475951903807615%","10°-<001>","980℃","2*10^(-7)mbar",,,,,,,,,,,,
"ObjectId(""5b4d3e38e6b1a819a85d95af"")","2.5wt.%","10.2","10.3","0.3","0.7","58.6",,,"2.5","0.6","14.3","3.36E-6s^(-1)","","Bensch M, Fleischmann E, Konrad C H, et al. Secondary Creep of Thin‐Walled Specimens Affected by Oxidation[M]// Superalloys 2012. 2012:387-394.","10.11961/mater0203.MGI.20171221.ds.0029","尹海清","摘录","杨国强","2018-01-08","M247ox-23%(M247LC SX氧化处理)","1℃/min",,"2h","1230℃","4h","1080℃","2h","1280℃","20h","870℃",,,,,"100Mpa","0.000701402805611223%","10°-<001>","980℃","2*10^(-7)mbar",,,,,,,,,,,,
"ObjectId(""5b4d3e3ce6b1a819a85d95b1"")","2.5wt.%","10.2","10.3","0.3","0.7","58.6",,,"2.5","0.6","14.3","6.22E-6s^(-1)","","Bensch M, Fleischmann E, Konrad C H, et al. Secondary Creep of Thin‐Walled Specimens Affected by Oxidation[M]// Superalloys 2012. 2012:387-394.","10.11961/mater0203.MGI.20171221.ds.0029","尹海清","摘录","杨国强","2018-01-08","M247ox-23%(M247LC SX氧化处理)","1℃/min",,"2h","1230℃","4h","1080℃","2h","1280℃","20h","870℃",,,,,"100Mpa","0.00400801603206413%","10°-<001>","980℃","2*10^(-7)mbar",,,,,,,,,,,,
"ObjectId(""5b4d3e42e6b1a819a85d95b3"")","2.5wt.%","10.2","10.3","0.3","0.7","58.6",,,"2.5","0.6","14.3","7.26E-6s^(-1)","","Bensch M, Fleischmann E, Konrad C H, et al. Secondary Creep of Thin‐Walled Specimens Affected by Oxidation[M]// Superalloys 2012. 2012:387-394.","10.11961/mater0203.MGI.20171221.ds.0029","尹海清","摘录","杨国强","2018-01-08","M247ox-23%(M247LC SX氧化处理)","1℃/min",,"2h","1230℃","4h","1080℃","2h","1280℃","20h","870℃",,,,,"100Mpa","0.000100200400801603%","10°-<001>","980℃","2*10^(-7)mbar",,,,,,,,,,,,
"ObjectId(""5b4d3e46e6b1a819a85d95b5"")","2.5wt.%","10.2","10.3","0.3","0.7","58.6",,,"2.5","0.6","14.3","4.23E-6s^(-1)","","Bensch M, Fleischmann E, Konrad C H, et al. Secondary Creep of Thin‐Walled Specimens Affected by Oxidation[M]// Superalloys 2012. 2012:387-394.","10.11961/mater0203.MGI.20171221.ds.0029","尹海清","摘录","杨国强","2018-01-08","M247ox-23%(M247LC SX氧化处理)","1℃/min",,"2h","1230℃","4h","1080℃","2h","1280℃","20h","870℃",,,,,"100Mpa","0.00210420841683367%","10°-<001>","980℃","2*10^(-7)mbar",,,,,,,,,,,,
"ObjectId(""5b4d3e4be6b1a819a85d95b7"")","2.5wt.%","10.2","10.3","0.3","0.7","58.6",,,"2.5","0.6","14.3","5.99E-6s^(-1)","","Bensch M, Fleischmann E, Konrad C H, et al. Secondary Creep of Thin‐Walled Specimens Affected by Oxidation[M]// Superalloys 2012. 2012:387-394.","10.11961/mater0203.MGI.20171221.ds.0029","尹海清","摘录","杨国强","2018-01-08","M247ox-23%(M247LC SX氧化处理)","1℃/min",,"2h","1230℃","4h","1080℃","2h","1280℃","20h","870℃",,,,,"100Mpa","0.0030060120240481%","10°-<001>","980℃","2*10^(-7)mbar",,,,,,,,,,,,
"ObjectId(""5b4d3e55e6b1a819a85d95b9"")","2.5wt.%","10.2","10.3","0.3","0.7","58.6",,,"2.5","0.6","14.3","2.19E-7s^(-1)","","Bensch M, Fleischmann E, Konrad C H, et al. Secondary Creep of Thin‐Walled Specimens Affected by Oxidation[M]// Superalloys 2012. 2012:387-394.","10.11961/mater0203.MGI.20171221.ds.0029","尹海清","摘录","杨国强","2018-01-08","M247ox-23%(M247LC SX氧化处理)","1℃/min",,"2h","1230℃","4h","1080℃","2h","1280℃","20h","870℃",,,,,"50Mpa","0.0332665330661323%","10°-<001>","980℃","2*10^(-7)mbar",,,,,,,,,,,,
"ObjectId(""5b4d3e5ae6b1a819a85d95bb"")","2.5wt.%","10.2","10.3","0.3","0.7","58.6",,,"2.5","0.6","14.3","2.19E-7s^(-1)","","Bensch M, Fleischmann E, Konrad C H, et al. Secondary Creep of Thin‐Walled Specimens Affected by Oxidation[M]// Superalloys 2012. 2012:387-394.","10.11961/mater0203.MGI.20171221.ds.0029","尹海清","摘录","杨国强","2018-01-08","M247ox-23%(M247LC SX氧化处理)","1℃/min",,"2h","1230℃","4h","1080℃","2h","1280℃","20h","870℃",,,,,"50Mpa","0.0353707414829659%","10°-<001>","980℃","2*10^(-7)mbar",,,,,,,,,,,,
"ObjectId(""5b4d3e5fe6b1a819a85d95bd"")","2.5wt.%","10.2","10.3","0.3","0.7","58.6",,,"2.5","0.6","14.3","3.09E-7s^(-1)","","Bensch M, Fleischmann E, Konrad C H, et al. Secondary Creep of Thin‐Walled Specimens Affected by Oxidation[M]// Superalloys 2012. 2012:387-394.","10.11961/mater0203.MGI.20171221.ds.0029","尹海清","摘录","杨国强","2018-01-08","M247ox-23%(M247LC SX氧化处理)","1℃/min",,"2h","1230℃","4h","1080℃","2h","1280℃","20h","870℃",,,,,"50Mpa","0.0438877755511022%","10°-<001>","980℃","2*10^(-7)mbar",,,,,,,,,,,,
"ObjectId(""5b4d3e64e6b1a819a85d95bf"")","2.5wt.%","10.2","10.3","0.3","0.7","58.6",,,"2.5","0.6","14.3","2.02E-7s^(-1)","","Bensch M, Fleischmann E, Konrad C H, et al. Secondary Creep of Thin‐Walled Specimens Affected by Oxidation[M]// Superalloys 2012. 2012:387-394.","10.11961/mater0203.MGI.20171221.ds.0029","尹海清","摘录","杨国强","2018-01-08","M247ox-23%(M247LC SX氧化处理)","1℃/min",,"2h","1230℃","4h","1080℃","2h","1280℃","20h","870℃",,,,,"50Mpa","0.0312625250501002%","10°-<001>","980℃","2*10^(-7)mbar",,,,,,,,,,,,
"ObjectId(""5b4d3e69e6b1a819a85d95c1"")","2.5wt.%","10.2","10.3","0.3","0.7","58.6",,,"2.5","0.6","14.3","1.74E-7s^(-1)","","Bensch M, Fleischmann E, Konrad C H, et al. Secondary Creep of Thin‐Walled Specimens Affected by Oxidation[M]// Superalloys 2012. 2012:387-394.","10.11961/mater0203.MGI.20171221.ds.0029","尹海清","摘录","杨国强","2018-01-08","M247ox-23%(M247LC SX氧化处理)","1℃/min",,"2h","1230℃","4h","1080℃","2h","1280℃","20h","870℃",,,,,"50Mpa","0.0254509018036072%","10°-<001>","980℃","2*10^(-7)mbar",,,,,,,,,,,,
"ObjectId(""5b4d3e6ee6b1a819a85d95c3"")","2.5wt.%","10.2","10.3","0.3","0.7","58.6",,,"2.5","0.6","14.3","1.80E-7s^(-1)","","Bensch M, Fleischmann E, Konrad C H, et al. Secondary Creep of Thin‐Walled Specimens Affected by Oxidation[M]// Superalloys 2012. 2012:387-394.","10.11961/mater0203.MGI.20171221.ds.0029","尹海清","摘录","杨国强","2018-01-08","M247ox-23%(M247LC SX氧化处理)","1℃/min",,"2h","1230℃","4h","1080℃","2h","1280℃","20h","870℃",,,,,"50Mpa","0.0283567134268537%","10°-<001>","980℃","2*10^(-7)mbar",,,,,,,,,,,,
"ObjectId(""5b4d3e73e6b1a819a85d95c5"")","2.5wt.%","10.2","10.3","0.3","0.7","58.6",,,"2.5","0.6","14.3","1.49E-7s^(-1)","","Bensch M, Fleischmann E, Konrad C H, et al. Secondary Creep of Thin‐Walled Specimens Affected by Oxidation[M]// Superalloys 2012. 2012:387-394.","10.11961/mater0203.MGI.20171221.ds.0029","尹海清","摘录","杨国强","2018-01-08","M247ox-23%(M247LC SX氧化处理)","1℃/min",,"2h","1230℃","4h","1080℃","2h","1280℃","20h","870℃",,,,,"50Mpa","0.0222444889779559%","10°-<001>","980℃","2*10^(-7)mbar",,,,,,,,,,,,
"ObjectId(""5b4d3e78e6b1a819a85d95c7"")","2.5wt.%","10.2","10.3","0.3","0.7","58.6",,,"2.5","0.6","14.3","3.09E-7s^(-1)","","Bensch M, Fleischmann E, Konrad C H, et al. Secondary Creep of Thin‐Walled Specimens Affected by Oxidation[M]// Superalloys 2012. 2012:387-394.","10.11961/mater0203.MGI.20171221.ds.0029","尹海清","摘录","杨国强","2018-01-08","M247ox-23%(M247LC SX氧化处理)","1℃/min",,"2h","1230℃","4h","1080℃","2h","1280℃","20h","870℃",,,,,"50Mpa","0.0419839679358717%","10°-<001>","980℃","2*10^(-7)mbar",,,,,,,,,,,,
"ObjectId(""5b4d3e7de6b1a819a85d95c9"")","2.5wt.%","10.2","10.3","0.3","0.7","58.6",,,"2.5","0.6","14.3","1.28E-7s^(-1)","","Bensch M, Fleischmann E, Konrad C H, et al. Secondary Creep of Thin‐Walled Specimens Affected by Oxidation[M]// Superalloys 2012. 2012:387-394.","10.11961/mater0203.MGI.20171221.ds.0029","尹海清","摘录","杨国强","2018-01-08","M247ox-23%(M247LC SX氧化处理)","1℃/min",,"2h","1230℃","4h","1080℃","2h","1280℃","20h","870℃",,,,,"50Mpa","0.0191382765531062%","10°-<001>","980℃","2*10^(-7)mbar",,,,,,,,,,,,
"ObjectId(""5b4d3e82e6b1a819a85d95cb"")","2.5wt.%","10.2","10.3","0.3","0.7","58.6",,,"2.5","0.6","14.3","1.23E-7s^(-1)","","Bensch M, Fleischmann E, Konrad C H, et al. Secondary Creep of Thin‐Walled Specimens Affected by Oxidation[M]// Superalloys 2012. 2012:387-394.","10.11961/mater0203.MGI.20171221.ds.0029","尹海清","摘录","杨国强","2018-01-08","M247ox-23%(M247LC SX氧化处理)","1℃/min",,"2h","1230℃","4h","1080℃","2h","1280℃","20h","870℃",,,,,"50Mpa","0.0206412825651303%","10°-<001>","980℃","2*10^(-7)mbar",,,,,,,,,,,,
"ObjectId(""5b4d3e87e6b1a819a85d95cd"")","2.5wt.%","10.2","10.3","0.3","0.7","58.6",,,"2.5","0.6","14.3","1.49E-7s^(-1)","","Bensch M, Fleischmann E, Konrad C H, et al. Secondary Creep of Thin‐Walled Specimens Affected by Oxidation[M]// Superalloys 2012. 2012:387-394.","10.11961/mater0203.MGI.20171221.ds.0029","尹海清","摘录","杨国强","2018-01-08","M247ox-23%(M247LC SX氧化处理)","1℃/min",,"2h","1230℃","4h","1080℃","2h","1280℃","20h","870℃",,,,,"50Mpa","0.0238476953907816%","10°-<001>","980℃","2*10^(-7)mbar",,,,,,,,,,,,
"ObjectId(""5b4d3e8fe6b1a819a85d95cf"")","2.5wt.%","10.2","10.3","0.3","0.7","58.6",,,"2.5","0.6","14.3","2.55E-7s^(-1)","","Bensch M, Fleischmann E, Konrad C H, et al. Secondary Creep of Thin‐Walled Specimens Affected by Oxidation[M]// Superalloys 2012. 2012:387-394.","10.11961/mater0203.MGI.20171221.ds.0029","尹海清","摘录","杨国强","2018-01-08","M247ox-23%(M247LC SX氧化处理)","1℃/min",,"2h","1230℃","4h","1080℃","2h","1280℃","20h","870℃",,,,,"50Mpa","0.0376753507014028%","10°-<001>","980℃","2*10^(-7)mbar",,,,,,,,,,,,
"ObjectId(""5b4d3e94e6b1a819a85d95d1"")","2.5wt.%","10.2","10.3","0.3","0.7","58.6",,,"2.5","0.6","14.3","2.75E-7s^(-1)","","Bensch M, Fleischmann E, Konrad C H, et al. Secondary Creep of Thin‐Walled Specimens Affected by Oxidation[M]// Superalloys 2012. 2012:387-394.","10.11961/mater0203.MGI.20171221.ds.0029","尹海清","摘录","杨国强","2018-01-08","M247ox-23%(M247LC SX氧化处理)","1℃/min",,"2h","1230℃","4h","1080℃","2h","1280℃","20h","870℃",,,,,"50Mpa","0.0398797595190381%","10°-<001>","980℃","2*10^(-7)mbar",,,,,,,,,,,,
"ObjectId(""5b4d3e99e6b1a819a85d95d3"")","2.5wt.%","10.2","10.3","0.3","0.7","58.6",,,"2.5","0.6","14.3","1.74E-7s^(-1)","","Bensch M, Fleischmann E, Konrad C H, et al. Secondary Creep of Thin‐Walled Specimens Affected by Oxidation[M]// Superalloys 2012. 2012:387-394.","10.11961/mater0203.MGI.20171221.ds.0029","尹海清","摘录","杨国强","2018-01-08","M247ox-23%(M247LC SX氧化处理)","1℃/min",,"2h","1230℃","4h","1080℃","2h","1280℃","20h","870℃",,,,,"50Mpa","0.0294589178356713%","10°-<001>","980℃","2*10^(-7)mbar",,,,,,,,,,,,
"ObjectId(""5b4d3e9ee6b1a819a85d95d5"")","2.5wt.%","10.2","10.3","0.3","0.7","58.6",,,"2.5","0.6","14.3","1.80E-7s^(-1)","","Bensch M, Fleischmann E, Konrad C H, et al. Secondary Creep of Thin‐Walled Specimens Affected by Oxidation[M]// Superalloys 2012. 2012:387-394.","10.11961/mater0203.MGI.20171221.ds.0029","尹海清","摘录","杨国强","2018-01-08","M247ox-23%(M247LC SX氧化处理)","1℃/min",,"2h","1230℃","4h","1080℃","2h","1280℃","20h","870℃",,,,,"50Mpa","0.0269539078156313%","10°-<001>","980℃","2*10^(-7)mbar",,,,,,,,,,,,
"ObjectId(""5b4d3ea8e6b1a819a85d95d7"")","2.5wt.%","10.2","10.3","0.3","0.7","58.6",,,"2.5","0.6","14.3","6.89E-8s^(-1)","","Bensch M, Fleischmann E, Konrad C H, et al. Secondary Creep of Thin‐Walled Specimens Affected by Oxidation[M]// Superalloys 2012. 2012:387-394.","10.11961/mater0203.MGI.20171221.ds.0029","尹海清","摘录","杨国强","2018-01-08","M247ox-23%(M247LC SX氧化处理)","1℃/min",,"2h","1230℃","4h","1080℃","2h","1280℃","20h","870℃",,,,,"50Mpa","0.0093186372745491%","10°-<001>","980℃","2*10^(-7)mbar",,,,,,,,,,,,
"ObjectId(""5b4d3eace6b1a819a85d95d9"")","2.5wt.%","10.2","10.3","0.3","0.7","58.6",,,"2.5","0.6","14.3","9.75E-8s^(-1)","","Bensch M, Fleischmann E, Konrad C H, et al. Secondary Creep of Thin‐Walled Specimens Affected by Oxidation[M]// Superalloys 2012. 2012:387-394.","10.11961/mater0203.MGI.20171221.ds.0029","尹海清","摘录","杨国强","2018-01-08","M247ox-23%(M247LC SX氧化处理)","1℃/min",,"2h","1230℃","4h","1080℃","2h","1280℃","20h","870℃",,,,,"50Mpa","0.0113226452905812%","10°-<001>","980℃","2*10^(-7)mbar",,,,,,,,,,,,
"ObjectId(""5b4d3eb1e6b1a819a85d95db"")","2.5wt.%","10.2","10.3","0.3","0.7","58.6",,,"2.5","0.6","14.3","7.45E-8s^(-1)","","Bensch M, Fleischmann E, Konrad C H, et al. Secondary Creep of Thin‐Walled Specimens Affected by Oxidation[M]// Superalloys 2012. 2012:387-394.","10.11961/mater0203.MGI.20171221.ds.0029","尹海清","摘录","杨国强","2018-01-08","M247ox-23%(M247LC SX氧化处理)","1℃/min",,"2h","1230℃","4h","1080℃","2h","1280℃","20h","870℃",,,,,"50Mpa","0.00831663326653307%","10°-<001>","980℃","2*10^(-7)mbar",,,,,,,,,,,,
"ObjectId(""5b4d3eb6e6b1a819a85d95dd"")","2.5wt.%","10.2","10.3","0.3","0.7","58.6",,,"2.5","0.6","14.3","6.89E-8s^(-1)","","Bensch M, Fleischmann E, Konrad C H, et al. Secondary Creep of Thin‐Walled Specimens Affected by Oxidation[M]// Superalloys 2012. 2012:387-394.","10.11961/mater0203.MGI.20171221.ds.0029","尹海清","摘录","杨国强","2018-01-08","M247ox-23%(M247LC SX氧化处理)","1℃/min",,"2h","1230℃","4h","1080℃","2h","1280℃","20h","870℃",,,,,"50Mpa","0.00751503006012024%","10°-<001>","980℃","2*10^(-7)mbar",,,,,,,,,,,,
"ObjectId(""5b4d3ebbe6b1a819a85d95df"")","2.5wt.%","10.2","10.3","0.3","0.7","58.6",,,"2.5","0.6","14.3","9.75E-8s^(-1)","","Bensch M, Fleischmann E, Konrad C H, et al. Secondary Creep of Thin‐Walled Specimens Affected by Oxidation[M]// Superalloys 2012. 2012:387-394.","10.11961/mater0203.MGI.20171221.ds.0029","尹海清","摘录","杨国强","2018-01-08","M247ox-23%(M247LC SX氧化处理)","1℃/min",,"2h","1230℃","4h","1080℃","2h","1280℃","20h","870℃",,,,,"50Mpa","0.0128256513026052%","10°-<001>","980℃","2*10^(-7)mbar",,,,,,,,,,,,
"ObjectId(""5b4d3ec0e6b1a819a85d95e1"")","2.5wt.%","10.2","10.3","0.3","0.7","58.6",,,"2.5","0.6","14.3","1.01E-7s^(-1)","","Bensch M, Fleischmann E, Konrad C H, et al. Secondary Creep of Thin‐Walled Specimens Affected by Oxidation[M]// Superalloys 2012. 2012:387-394.","10.11961/mater0203.MGI.20171221.ds.0029","尹海清","摘录","杨国强","2018-01-08","M247ox-23%(M247LC SX氧化处理)","1℃/min",,"2h","1230℃","4h","1080℃","2h","1280℃","20h","870℃",,,,,"50Mpa","0.0147294589178357%","10°-<001>","980℃","2*10^(-7)mbar",,,,,,,,,,,,
"ObjectId(""5b4d3ec5e6b1a819a85d95e3"")","2.5wt.%","10.2","10.3","0.3","0.7","58.6",,,"2.5","0.6","14.3","7.74E-8s^(-1)","","Bensch M, Fleischmann E, Konrad C H, et al. Secondary Creep of Thin‐Walled Specimens Affected by Oxidation[M]// Superalloys 2012. 2012:387-394.","10.11961/mater0203.MGI.20171221.ds.0029","尹海清","摘录","杨国强","2018-01-08","M247ox-23%(M247LC SX氧化处理)","1℃/min",,"2h","1230℃","4h","1080℃","2h","1280℃","20h","870℃",,,,,"50Mpa","0.00991983967935872%","10°-<001>","980℃","2*10^(-7)mbar",,,,,,,,,,,,
"ObjectId(""5b4d3ecae6b1a819a85d95e5"")","2.5wt.%","10.2","10.3","0.3","0.7","58.6",,,"2.5","0.6","14.3","9.75E-8s^(-1)","","Bensch M, Fleischmann E, Konrad C H, et al. Secondary Creep of Thin‐Walled Specimens Affected by Oxidation[M]// Superalloys 2012. 2012:387-394.","10.11961/mater0203.MGI.20171221.ds.0029","尹海清","摘录","杨国强","2018-01-08","M247ox-23%(M247LC SX氧化处理)","1℃/min",,"2h","1230℃","4h","1080℃","2h","1280℃","20h","870℃",,,,,"50Mpa","0.0156312625250501%","10°-<001>","980℃","2*10^(-7)mbar",,,,,,,,,,,,
"ObjectId(""5b4d3ecfe6b1a819a85d95e7"")","2.5wt.%","10.2","10.3","0.3","0.7","58.6",,,"2.5","0.6","14.3","1.09E-7s^(-1)","","Bensch M, Fleischmann E, Konrad C H, et al. Secondary Creep of Thin‐Walled Specimens Affected by Oxidation[M]// Superalloys 2012. 2012:387-394.","10.11961/mater0203.MGI.20171221.ds.0029","尹海清","摘录","杨国强","2018-01-08","M247ox-23%(M247LC SX氧化处理)","1℃/min",,"2h","1230℃","4h","1080℃","2h","1280℃","20h","870℃",,,,,"50Mpa","0.0182364729458918%","10°-<001>","980℃","2*10^(-7)mbar",,,,,,,,,,,,
"ObjectId(""5b4d3ed4e6b1a819a85d95e9"")","2.5wt.%","10.2","10.3","0.3","0.7","58.6",,,"2.5","0.6","14.3","8.68E-8s^(-1)","","Bensch M, Fleischmann E, Konrad C H, et al. Secondary Creep of Thin‐Walled Specimens Affected by Oxidation[M]// Superalloys 2012. 2012:387-394.","10.11961/mater0203.MGI.20171221.ds.0029","尹海清","摘录","杨国强","2018-01-08","M247ox-23%(M247LC SX氧化处理)","1℃/min",,"2h","1230℃","4h","1080℃","2h","1280℃","20h","870℃",,,,,"50Mpa","0.0138276553106212%","10°-<001>","980℃","2*10^(-7)mbar",,,,,,,,,,,,
"ObjectId(""5b4d3ed9e6b1a819a85d95eb"")","2.5wt.%","10.2","10.3","0.3","0.7","58.6",,,"2.5","0.6","14.3","8.68E-8s^(-1)","","Bensch M, Fleischmann E, Konrad C H, et al. Secondary Creep of Thin‐Walled Specimens Affected by Oxidation[M]// Superalloys 2012. 2012:387-394.","10.11961/mater0203.MGI.20171221.ds.0029","尹海清","摘录","杨国强","2018-01-08","M247ox-23%(M247LC SX氧化处理)","1℃/min",,"2h","1230℃","4h","1080℃","2h","1280℃","20h","870℃",,,,,"50Mpa","0.0123246492985972%","10°-<001>","980℃","2*10^(-7)mbar",,,,,,,,,,,,
"ObjectId(""5b4d3edee6b1a819a85d95ed"")","2.5wt.%","10.2","10.3","0.3","0.7","58.6",,,"2.5","0.6","14.3","8.36E-8s^(-1)","","Bensch M, Fleischmann E, Konrad C H, et al. Secondary Creep of Thin‐Walled Specimens Affected by Oxidation[M]// Superalloys 2012. 2012:387-394.","10.11961/mater0203.MGI.20171221.ds.0029","尹海清","摘录","杨国强","2018-01-08","M247ox-23%(M247LC SX氧化处理)","1℃/min",,"2h","1230℃","4h","1080℃","2h","1280℃","20h","870℃",,,,,"50Mpa","0.0108216432865731%","10°-<001>","980℃","2*10^(-7)mbar",,,,,,,,,,,,
"ObjectId(""5b4d3ee3e6b1a819a85d95ef"")","2.5wt.%","10.2","10.3","0.3","0.7","58.6",,,"2.5","0.6","14.3","8.36E-8s^(-1)","","Bensch M, Fleischmann E, Konrad C H, et al. Secondary Creep of Thin‐Walled Specimens Affected by Oxidation[M]// Superalloys 2012. 2012:387-394.","10.11961/mater0203.MGI.20171221.ds.0029","尹海清","摘录","杨国强","2018-01-08","M247ox-23%(M247LC SX氧化处理)","1℃/min",,"2h","1230℃","4h","1080℃","2h","1280℃","20h","870℃",,,,,"50Mpa","0.00651302605210421%","10°-<001>","980℃","2*10^(-7)mbar",,,,,,,,,,,,
"ObjectId(""5b4d3ee7e6b1a819a85d95f1"")","2.5wt.%","10.2","10.3","0.3","0.7","58.6",,,"2.5","0.6","14.3","1.23E-7s^(-1)","","Bensch M, Fleischmann E, Konrad C H, et al. Secondary Creep of Thin‐Walled Specimens Affected by Oxidation[M]// Superalloys 2012. 2012:387-394.","10.11961/mater0203.MGI.20171221.ds.0029","尹海清","摘录","杨国强","2018-01-08","M247ox-23%(M247LC SX氧化处理)","1℃/min",,"2h","1230℃","4h","1080℃","2h","1280℃","20h","870℃",,,,,"50Mpa","0.0166332665330661%","10°-<001>","980℃","2*10^(-7)mbar",,,,,,,,,,,,
"ObjectId(""5b4d3eece6b1a819a85d95f3"")","2.5wt.%","10.2","10.3","0.3","0.7","58.6",,,"2.5","0.6","14.3","1.18E-7s^(-1)","","Bensch M, Fleischmann E, Konrad C H, et al. Secondary Creep of Thin‐Walled Specimens Affected by Oxidation[M]// Superalloys 2012. 2012:387-394.","10.11961/mater0203.MGI.20171221.ds.0029","尹海清","摘录","杨国强","2018-01-08","M247ox-23%(M247LC SX氧化处理)","1℃/min",,"2h","1230℃","4h","1080℃","2h","1280℃","20h","870℃",,,,,"50Mpa","0.0175350701402806%","10°-<001>","980℃","2*10^(-7)mbar",,,,,,,,,,,,
"ObjectId(""5b4d3ef7e6b1a819a85d95f5"")","2.5wt.%","10.2","10.3","0.3","0.7","58.6",,,"2.5","0.6","14.3","1.18E-7s^(-1)","","Bensch M, Fleischmann E, Konrad C H, et al. Secondary Creep of Thin‐Walled Specimens Affected by Oxidation[M]// Superalloys 2012. 2012:387-394.","10.11961/mater0203.MGI.20171221.ds.0029","尹海清","摘录","杨国强","2018-01-08","M247ox-23%(M247LC SX氧化处理)","1℃/min",,"2h","1230℃","4h","1080℃","2h","1280℃","20h","870℃",,,,,"50Mpa","0.000701402805611223%","10°-<001>","980℃","2*10^(-7)mbar",,,,,,,,,,,,
"ObjectId(""5b4d3efbe6b1a819a85d95f7"")","4.6wt.%","9.0","8.2","0.8","0.6","60.1",,,"3.5","0.8","12.4","1.08E-6s^(-1)","","Bensch M, Fleischmann E, Konrad C H, et al. Secondary Creep of Thin‐Walled Specimens Affected by Oxidation[M]// Superalloys 2012. 2012:387-394.","10.11961/mater0203.MGI.20171221.ds.0029","尹海清","摘录","杨国强","2018-01-08","M247ox-49%(M247LC SX氧化处理)","1℃/min",,"2h","1230℃","4h","1080℃","2h","1280℃","20h","870℃",,,,,"230Mpa","0.0432459677419355%","10°-<001>","980℃","2*10^(-7)mbar",,,,,,,,,,,,
"ObjectId(""5b4d3f00e6b1a819a85d95f9"")","4.6wt.%","9.0","8.2","0.8","0.6","60.1",,,"3.5","0.8","12.4","1.26E-6s^(-1)","","Bensch M, Fleischmann E, Konrad C H, et al. Secondary Creep of Thin‐Walled Specimens Affected by Oxidation[M]// Superalloys 2012. 2012:387-394.","10.11961/mater0203.MGI.20171221.ds.0029","尹海清","摘录","杨国强","2018-01-08","M247ox-49%(M247LC SX氧化处理)","1℃/min",,"2h","1230℃","4h","1080℃","2h","1280℃","20h","870℃",,,,,"230Mpa","0.0497983870967742%","10°-<001>","980℃","2*10^(-7)mbar",,,,,,,,,,,,
"ObjectId(""5b4d3f05e6b1a819a85d95fb"")","4.6wt.%","9.0","8.2","0.8","0.6","60.1",,,"3.5","0.8","12.4","9.62E-7s^(-1)","","Bensch M, Fleischmann E, Konrad C H, et al. Secondary Creep of Thin‐Walled Specimens Affected by Oxidation[M]// Superalloys 2012. 2012:387-394.","10.11961/mater0203.MGI.20171221.ds.0029","尹海清","摘录","杨国强","2018-01-08","M247ox-49%(M247LC SX氧化处理)","1℃/min",,"2h","1230℃","4h","1080℃","2h","1280℃","20h","870℃",,,,,"230Mpa","0.0411290322580645%","10°-<001>","980℃","2*10^(-7)mbar",,,,,,,,,,,,
"ObjectId(""5b4d3f0ae6b1a819a85d95fd"")","4.6wt.%","9.0","8.2","0.8","0.6","60.1",,,"3.5","0.8","12.4","1.12E-6s^(-1)","","Bensch M, Fleischmann E, Konrad C H, et al. Secondary Creep of Thin‐Walled Specimens Affected by Oxidation[M]// Superalloys 2012. 2012:387-394.","10.11961/mater0203.MGI.20171221.ds.0029","尹海清","摘录","杨国强","2018-01-08","M247ox-49%(M247LC SX氧化处理)","1℃/min",,"2h","1230℃","4h","1080℃","2h","1280℃","20h","870℃",,,,,"230Mpa","0.047883064516129%","10°-<001>","980℃","2*10^(-7)mbar",,,,,,,,,,,,
"ObjectId(""5b4d3f0fe6b1a819a85d95ff"")","4.6wt.%","9.0","8.2","0.8","0.6","60.1",,,"3.5","0.8","12.4","1.08E-6s^(-1)","","Bensch M, Fleischmann E, Konrad C H, et al. Secondary Creep of Thin‐Walled Specimens Affected by Oxidation[M]// Superalloys 2012. 2012:387-394.","10.11961/mater0203.MGI.20171221.ds.0029","尹海清","摘录","杨国强","2018-01-08","M247ox-49%(M247LC SX氧化处理)","1℃/min",,"2h","1230℃","4h","1080℃","2h","1280℃","20h","870℃",,,,,"230Mpa","0.0457661290322581%","10°-<001>","980℃","2*10^(-7)mbar",,,,,,,,,,,,
"ObjectId(""5b4d3f14e6b1a819a85d9601"")","2.5wt.%","10.2","10.3","0.3","0.7","58.6",,,"2.5","0.6","14.3","7.16E-8s^(-1)","","Bensch M, Fleischmann E, Konrad C H, et al. Secondary Creep of Thin‐Walled Specimens Affected by Oxidation[M]// Superalloys 2012. 2012:387-394.","10.11961/mater0203.MGI.20171221.ds.0029","尹海清","摘录","杨国强","2018-01-08","M247ox-23%(M247LC SX氧化处理)","1℃/min",,"2h","1230℃","4h","1080℃","2h","1280℃","20h","870℃",,,,,"50Mpa","0.00290581162324649%","10°-<001>","980℃","2*10^(-7)mbar",,,,,,,,,,,,
"ObjectId(""5b4d3f19e6b1a819a85d9603"")","2.5wt.%","10.2","10.3","0.3","0.7","58.6",,,"2.5","0.6","14.3","8.36E-8s^(-1)","","Bensch M, Fleischmann E, Konrad C H, et al. Secondary Creep of Thin‐Walled Specimens Affected by Oxidation[M]// Superalloys 2012. 2012:387-394.","10.11961/mater0203.MGI.20171221.ds.0029","尹海清","摘录","杨国强","2018-01-08","M247ox-23%(M247LC SX氧化处理)","1℃/min",,"2h","1230℃","4h","1080℃","2h","1280℃","20h","870℃",,,,,"50Mpa","0.00370741482965932%","10°-<001>","980℃","2*10^(-7)mbar",,,,,,,,,,,,
"ObjectId(""5b4d3f1ee6b1a819a85d9605"")","2.5wt.%","10.2","10.3","0.3","0.7","58.6",,,"2.5","0.6","14.3","8.68E-8s^(-1)","","Bensch M, Fleischmann E, Konrad C H, et al. Secondary Creep of Thin‐Walled Specimens Affected by Oxidation[M]// Superalloys 2012. 2012:387-394.","10.11961/mater0203.MGI.20171221.ds.0029","尹海清","摘录","杨国强","2018-01-08","M247ox-23%(M247LC SX氧化处理)","1℃/min",,"2h","1230℃","4h","1080℃","2h","1280℃","20h","870℃",,,,,"50Mpa","0.00440881763527054%","10°-<001>","980℃","2*10^(-7)mbar",,,,,,,,,,,,
"ObjectId(""5b4d3f23e6b1a819a85d9607"")","2.5wt.%","10.2","10.3","0.3","0.7","58.6",,,"2.5","0.6","14.3","6.89E-8s^(-1)","","Bensch M, Fleischmann E, Konrad C H, et al. Secondary Creep of Thin‐Walled Specimens Affected by Oxidation[M]// Superalloys 2012. 2012:387-394.","10.11961/mater0203.MGI.20171221.ds.0029","尹海清","摘录","杨国强","2018-01-08","M247ox-23%(M247LC SX氧化处理)","1℃/min",,"2h","1230℃","4h","1080℃","2h","1280℃","20h","870℃",,,,,"50Mpa","0.00501002004008016%","10°-<001>","980℃","2*10^(-7)mbar",,,,,,,,,,,,
"ObjectId(""5b4d3f28e6b1a819a85d9609"")","2.5wt.%","10.2","10.3","0.3","0.7","58.6",,,"2.5","0.6","14.3","9.75E-8s^(-1)","","Bensch M, Fleischmann E, Konrad C H, et al. Secondary Creep of Thin‐Walled Specimens Affected by Oxidation[M]// Superalloys 2012. 2012:387-394.","10.11961/mater0203.MGI.20171221.ds.0029","尹海清","摘录","杨国强","2018-01-08","M247ox-23%(M247LC SX氧化处理)","1℃/min",,"2h","1230℃","4h","1080℃","2h","1280℃","20h","870℃",,,,,"50Mpa","0.00220440881763527%","10°-<001>","980℃","2*10^(-7)mbar",,,,,,,,,,,,
"ObjectId(""5b4d3f2de6b1a819a85d960b"")","2.5wt.%","10.2","10.3","0.3","0.7","58.6",,,"2.5","0.6","14.3","1.18E-7s^(-1)","","Bensch M, Fleischmann E, Konrad C H, et al. Secondary Creep of Thin‐Walled Specimens Affected by Oxidation[M]// Superalloys 2012. 2012:387-394.","10.11961/mater0203.MGI.20171221.ds.0029","尹海清","摘录","杨国强","2018-01-08","M247ox-23%(M247LC SX氧化处理)","1℃/min",,"2h","1230℃","4h","1080℃","2h","1280℃","20h","870℃",,,,,"50Mpa","0.00150300601202405%","10°-<001>","980℃","2*10^(-7)mbar",,,,,,,,,,,,
"ObjectId(""5b4d3f32e6b1a819a85d960d"")","2.5wt.%","10.2","10.3","0.3","0.7","58.6",,,"2.5","0.6","14.3","5.69E-8s^(-1)","","Bensch M, Fleischmann E, Konrad C H, et al. Secondary Creep of Thin‐Walled Specimens Affected by Oxidation[M]// Superalloys 2012. 2012:387-394.","10.11961/mater0203.MGI.20171221.ds.0029","尹海清","摘录","杨国强","2018-01-08","M247ox-23%(M247LC SX氧化处理)","1℃/min",,"2h","1230℃","4h","1080℃","2h","1280℃","20h","870℃",,,,,"50Mpa","0.00521042084168337%","10°-<001>","980℃","2*10^(-7)mbar",,,,,,,,,,,,
"ObjectId(""5b4d3f36e6b1a819a85d960f"")","4.6wt.%","9.0","8.2","0.8","0.6","60.1",,,"3.5","0.8","12.4","9.25E-7s^(-1)","","Bensch M, Fleischmann E, Konrad C H, et al. Secondary Creep of Thin‐Walled Specimens Affected by Oxidation[M]// Superalloys 2012. 2012:387-394.","10.11961/mater0203.MGI.20171221.ds.0029","尹海清","摘录","杨国强","2018-01-08","M247ox-49%(M247LC SX氧化处理)","1℃/min",,"2h","1230℃","4h","1080℃","2h","1280℃","20h","870℃",,,,,"230Mpa","0.0383064516129032%","10°-<001>","980℃","2*10^(-7)mbar",,,,,,,,,,,,
"ObjectId(""5b4d3f3be6b1a819a85d9611"")","2.5wt.%","10.2","10.3","0.3","0.7","58.6",,,"2.5","0.6","14.3","1.74E-7s^(-1)","","Bensch M, Fleischmann E, Konrad C H, et al. Secondary Creep of Thin‐Walled Specimens Affected by Oxidation[M]// Superalloys 2012. 2012:387-394.","10.11961/mater0203.MGI.20171221.ds.0029","尹海清","摘录","杨国强","2018-01-08","M247ox-23%(M247LC SX氧化处理)","1℃/min",,"2h","1230℃","4h","1080℃","2h","1280℃","20h","870℃",,,,,"50Mpa","0.000200400801603206%","10°-<001>","980℃","2*10^(-7)mbar",,,,,,,,,,,,
"ObjectId(""5b4d3f45e6b1a819a85d9613"")","4.6wt.%","9.0","8.2","0.8","0.6","60.1",,,"3.5","0.8","12.4","7.33E-7s^(-1)","","Bensch M, Fleischmann E, Konrad C H, et al. Secondary Creep of Thin‐Walled Specimens Affected by Oxidation[M]// Superalloys 2012. 2012:387-394.","10.11961/mater0203.MGI.20171221.ds.0029","尹海清","摘录","杨国强","2018-01-08","M247ox-49%(M247LC SX氧化处理)","1℃/min",,"2h","1230℃","4h","1080℃","2h","1280℃","20h","870℃",,,,,"230Mpa","0.0282258064516129%","10°-<001>","980℃","2*10^(-7)mbar",,,,,,,,,,,,
"ObjectId(""5b4d3f4ae6b1a819a85d9615"")","4.6wt.%","9.0","8.2","0.8","0.6","60.1",,,"3.5","0.8","12.4","6.78E-7s^(-1)","","Bensch M, Fleischmann E, Konrad C H, et al. Secondary Creep of Thin‐Walled Specimens Affected by Oxidation[M]// Superalloys 2012. 2012:387-394.","10.11961/mater0203.MGI.20171221.ds.0029","尹海清","摘录","杨国强","2018-01-08","M247ox-49%(M247LC SX氧化处理)","1℃/min",,"2h","1230℃","4h","1080℃","2h","1280℃","20h","870℃",,,,,"230Mpa","0.0264112903225806%","10°-<001>","980℃","2*10^(-7)mbar",,,,,,,,,,,,
"ObjectId(""5b4d3f4fe6b1a819a85d9617"")","4.6wt.%","9.0","8.2","0.8","0.6","60.1",,,"3.5","0.8","12.4","6.04E-7s^(-1)","","Bensch M, Fleischmann E, Konrad C H, et al. Secondary Creep of Thin‐Walled Specimens Affected by Oxidation[M]// Superalloys 2012. 2012:387-394.","10.11961/mater0203.MGI.20171221.ds.0029","尹海清","摘录","杨国强","2018-01-08","M247ox-49%(M247LC SX氧化处理)","1℃/min",,"2h","1230℃","4h","1080℃","2h","1280℃","20h","870℃",,,,,"230Mpa","0.0202620967741935%","10°-<001>","980℃","2*10^(-7)mbar",,,,,,,,,,,,
"ObjectId(""5b4d3f54e6b1a819a85d9619"")","4.6wt.%","9.0","8.2","0.8","0.6","60.1",,,"3.5","0.8","12.4","6.28E-7s^(-1)","","Bensch M, Fleischmann E, Konrad C H, et al. Secondary Creep of Thin‐Walled Specimens Affected by Oxidation[M]// Superalloys 2012. 2012:387-394.","10.11961/mater0203.MGI.20171221.ds.0029","尹海清","摘录","杨国强","2018-01-08","M247ox-49%(M247LC SX氧化处理)","1℃/min",,"2h","1230℃","4h","1080℃","2h","1280℃","20h","870℃",,,,,"230Mpa","0.0181451612903226%","10°-<001>","980℃","2*10^(-7)mbar",,,,,,,,,,,,
"ObjectId(""5b4d3f59e6b1a819a85d961b"")","4.6wt.%","9.0","8.2","0.8","0.6","60.1",,,"3.5","0.8","12.4","6.28E-7s^(-1)","","Bensch M, Fleischmann E, Konrad C H, et al. Secondary Creep of Thin‐Walled Specimens Affected by Oxidation[M]// Superalloys 2012. 2012:387-394.","10.11961/mater0203.MGI.20171221.ds.0029","尹海清","摘录","杨国强","2018-01-08","M247ox-49%(M247LC SX氧化处理)","1℃/min",,"2h","1230℃","4h","1080℃","2h","1280℃","20h","870℃",,,,,"230Mpa","0.0130040322580645%","10°-<001>","980℃","2*10^(-7)mbar",,,,,,,,,,,,
"ObjectId(""5b4d3f5ee6b1a819a85d961d"")","4.6wt.%","9.0","8.2","0.8","0.6","60.1",,,"3.5","0.8","12.4","8.90E-7s^(-1)","","Bensch M, Fleischmann E, Konrad C H, et al. Secondary Creep of Thin‐Walled Specimens Affected by Oxidation[M]// Superalloys 2012. 2012:387-394.","10.11961/mater0203.MGI.20171221.ds.0029","尹海清","摘录","杨国强","2018-01-08","M247ox-49%(M247LC SX氧化处理)","1℃/min",,"2h","1230℃","4h","1080℃","2h","1280℃","20h","870℃",,,,,"230Mpa","0.0354838709677419%","10°-<001>","980℃","2*10^(-7)mbar",,,,,,,,,,,,
"ObjectId(""5b4d3f63e6b1a819a85d961f"")","4.6wt.%","9.0","8.2","0.8","0.6","60.1",,,"3.5","0.8","12.4","6.53E-7s^(-1)","","Bensch M, Fleischmann E, Konrad C H, et al. Secondary Creep of Thin‐Walled Specimens Affected by Oxidation[M]// Superalloys 2012. 2012:387-394.","10.11961/mater0203.MGI.20171221.ds.0029","尹海清","摘录","杨国强","2018-01-08","M247ox-49%(M247LC SX氧化处理)","1℃/min",,"2h","1230℃","4h","1080℃","2h","1280℃","20h","870℃",,,,,"230Mpa","0.0244959677419355%","10°-<001>","980℃","2*10^(-7)mbar",,,,,,,,,,,,
"ObjectId(""5b4d3f68e6b1a819a85d9621"")","4.6wt.%","9.0","8.2","0.8","0.6","60.1",,,"3.5","0.8","12.4","7.62E-7s^(-1)","","Bensch M, Fleischmann E, Konrad C H, et al. Secondary Creep of Thin‐Walled Specimens Affected by Oxidation[M]// Superalloys 2012. 2012:387-394.","10.11961/mater0203.MGI.20171221.ds.0029","尹海清","摘录","杨国强","2018-01-08","M247ox-49%(M247LC SX氧化处理)","1℃/min",,"2h","1230℃","4h","1080℃","2h","1280℃","20h","870℃",,,,,"230Mpa","0.0310483870967742%","10°-<001>","980℃","2*10^(-7)mbar",,,,,,,,,,,,
