Repository: wujunming1/superalloy-project

File: 高温合金汇报ppt/2018-9-28-第七次汇报/数据汇总/蠕变性能/creepproperty_creepvelocity.csv (part 11 of 14)
"_id","Al","Co","Cr","Hf","Mo","Ni","Re","Ru","Ta","Ti","W","力学性能/蠕变速率","备注","摘录出处","数据DOI","数据审核者","数据来源方式","数据生产者","数据采集时间","材料牌号","热处理/升温速率","热处理/热处理温度","热处理/第一段时间","热处理/第一段温度","热处理/第三段时间","热处理/第三段温度","热处理/第二段时间","热处理/第二段温度","热处理/第四段时间","热处理/第四段温度","第一次时效/第一次时效时间","第一次时效/第一次时效温度","第二次时效/第二次时效时间","第二次时效/第二次时效温度","蠕变实验/压力","蠕变实验/应变","蠕变实验/晶向","蠕变实验/温度","蠕变实验/真空度","蠕变测试/γ相尺寸","蠕变测试/压力","蠕变测试/塑性蠕变应变","蠕变测试/时间","蠕变测试/晶格取向","蠕变测试/测试压力","蠕变测试/测试温度","蠕变测试/温度","蠕变测试/蠕变应力","蠕变测试/蠕变应变","蠕变测试/蠕变温度","蠕变测试/试样厚度"
"ObjectId(""5b4d3f6ce6b1a819a85d9623"")","4.6wt.%","9.0","8.2","0.8","0.6","60.1",,,"3.5","0.8","12.4","7.92E-7s^(-1)","","Bensch M, Fleischmann E, Konrad C H, et al. Secondary Creep of Thin‐Walled Specimens Affected by Oxidation[M]// Superalloys 2012. 2012:387-394.","10.11961/mater0203.MGI.20171221.ds.0029","尹海清","摘录","杨国强","2018-01-08","M247ox-49%(M247LC SX氧化处理)","1℃/min",,"2h","1230℃","4h","1080℃","2h","1280℃","20h","870℃",,,,,"230Mpa","0.0332661290322581%","10°-<001>","980℃","2*10^(-7)mbar",,,,,,,,,,,,
"ObjectId(""5b4d3f71e6b1a819a85d9625"")","4.6wt.%","9.0","8.2","0.8","0.6","60.1",,,"3.5","0.8","12.4","6.28E-7s^(-1)","","Bensch M, Fleischmann E, Konrad C H, et al. Secondary Creep of Thin‐Walled Specimens Affected by Oxidation[M]// Superalloys 2012. 2012:387-394.","10.11961/mater0203.MGI.20171221.ds.0029","尹海清","摘录","杨国强","2018-01-08","M247ox-49%(M247LC SX氧化处理)","1℃/min",,"2h","1230℃","4h","1080℃","2h","1280℃","20h","870℃",,,,,"230Mpa","0.0217741935483871%","10°-<001>","980℃","2*10^(-7)mbar",,,,,,,,,,,,
"ObjectId(""5b4d3f76e6b1a819a85d9627"")","4.6wt.%","9.0","8.2","0.8","0.6","60.1",,,"3.5","0.8","12.4","5.17E-7s^(-1)","","Bensch M, Fleischmann E, Konrad C H, et al. Secondary Creep of Thin‐Walled Specimens Affected by Oxidation[M]// Superalloys 2012. 2012:387-394.","10.11961/mater0203.MGI.20171221.ds.0029","尹海清","摘录","杨国强","2018-01-08","M247ox-49%(M247LC SX氧化处理)","1℃/min",,"2h","1230℃","4h","1080℃","2h","1280℃","20h","870℃",,,,,"230Mpa","0.011491935483871%","10°-<001>","980℃","2*10^(-7)mbar",,,,,,,,,,,,
"ObjectId(""5b4d3f7be6b1a819a85d9629"")","4.6wt.%","9.0","8.2","0.8","0.6","60.1",,,"3.5","0.8","12.4","6.53E-7s^(-1)","","Bensch M, Fleischmann E, Konrad C H, et al. Secondary Creep of Thin‐Walled Specimens Affected by Oxidation[M]// Superalloys 2012. 2012:387-394.","10.11961/mater0203.MGI.20171221.ds.0029","尹海清","摘录","杨国强","2018-01-08","M247ox-49%(M247LC SX氧化处理)","1℃/min",,"2h","1230℃","4h","1080℃","2h","1280℃","20h","870℃",,,,,"230Mpa","0.00877016129032258%","10°-<001>","980℃","2*10^(-7)mbar",,,,,,,,,,,,
"ObjectId(""5b4d3f80e6b1a819a85d962b"")","4.6wt.%","9.0","8.2","0.8","0.6","60.1",,,"3.5","0.8","12.4","4.97E-7s^(-1)","","Bensch M, Fleischmann E, Konrad C H, et al. Secondary Creep of Thin‐Walled Specimens Affected by Oxidation[M]// Superalloys 2012. 2012:387-394.","10.11961/mater0203.MGI.20171221.ds.0029","尹海清","摘录","杨国强","2018-01-08","M247ox-49%(M247LC SX氧化处理)","1℃/min",,"2h","1230℃","4h","1080℃","2h","1280℃","20h","870℃",,,,,"230Mpa","0.0101814516129032%","10°-<001>","980℃","2*10^(-7)mbar",,,,,,,,,,,,
"ObjectId(""5b4d3f85e6b1a819a85d962d"")","4.6wt.%","9.0","8.2","0.8","0.6","60.1",,,"3.5","0.8","12.4","6.28E-7s^(-1)","","Bensch M, Fleischmann E, Konrad C H, et al. Secondary Creep of Thin‐Walled Specimens Affected by Oxidation[M]// Superalloys 2012. 2012:387-394.","10.11961/mater0203.MGI.20171221.ds.0029","尹海清","摘录","杨国强","2018-01-08","M247ox-49%(M247LC SX氧化处理)","1℃/min",,"2h","1230℃","4h","1080℃","2h","1280℃","20h","870℃",,,,,"230Mpa","0.0163306451612903%","10°-<001>","980℃","2*10^(-7)mbar",,,,,,,,,,,,
"ObjectId(""5b4d3f8ae6b1a819a85d962f"")","4.6wt.%","9.0","8.2","0.8","0.6","60.1",,,"3.5","0.8","12.4","6.28E-7s^(-1)","","Bensch M, Fleischmann E, Konrad C H, et al. Secondary Creep of Thin‐Walled Specimens Affected by Oxidation[M]// Superalloys 2012. 2012:387-394.","10.11961/mater0203.MGI.20171221.ds.0029","尹海清","摘录","杨国强","2018-01-08","M247ox-49%(M247LC SX氧化处理)","1℃/min",,"2h","1230℃","4h","1080℃","2h","1280℃","20h","870℃",,,,,"230Mpa","0.0151209677419355%","10°-<001>","980℃","2*10^(-7)mbar",,,,,,,,,,,,
"ObjectId(""5b4d3f94e6b1a819a85d9631"")","4.6wt.%","9.0","8.2","0.8","0.6","60.1",,,"3.5","0.8","12.4","4.26E-7s^(-1)","","Bensch M, Fleischmann E, Konrad C H, et al. Secondary Creep of Thin‐Walled Specimens Affected by Oxidation[M]// Superalloys 2012. 2012:387-394.","10.11961/mater0203.MGI.20171221.ds.0029","尹海清","摘录","杨国强","2018-01-08","M247ox-49%(M247LC SX氧化处理)","1℃/min",,"2h","1230℃","4h","1080℃","2h","1280℃","20h","870℃",,,,,"200Mpa","0.0464717741935484%","10°-<001>","980℃","2*10^(-7)mbar",,,,,,,,,,,,
"ObjectId(""5b4d3f99e6b1a819a85d9633"")","4.6wt.%","9.0","8.2","0.8","0.6","60.1",,,"3.5","0.8","12.4","6.20E-6s^(-1)","","Bensch M, Fleischmann E, Konrad C H, et al. Secondary Creep of Thin‐Walled Specimens Affected by Oxidation[M]// Superalloys 2012. 2012:387-394.","10.11961/mater0203.MGI.20171221.ds.0029","尹海清","摘录","杨国强","2018-01-08","M247ox-49%(M247LC SX氧化处理)","1℃/min",,"2h","1230℃","4h","1080℃","2h","1280℃","20h","870℃",,,,,"230Mpa","0.00030241935483871%","10°-<001>","980℃","2*10^(-7)mbar",,,,,,,,,,,,
"ObjectId(""5b4d3f9ee6b1a819a85d9635"")","4.6wt.%","9.0","8.2","0.8","0.6","60.1",,,"3.5","0.8","12.4","3.33E-6s^(-1)","","Bensch M, Fleischmann E, Konrad C H, et al. Secondary Creep of Thin‐Walled Specimens Affected by Oxidation[M]// Superalloys 2012. 2012:387-394.","10.11961/mater0203.MGI.20171221.ds.0029","尹海清","摘录","杨国强","2018-01-08","M247ox-49%(M247LC SX氧化处理)","1℃/min",,"2h","1230℃","4h","1080℃","2h","1280℃","20h","870℃",,,,,"230Mpa","0.00252016129032258%","10°-<001>","980℃","2*10^(-7)mbar",,,,,,,,,,,,
"ObjectId(""5b4d3fa3e6b1a819a85d9637"")","4.6wt.%","9.0","8.2","0.8","0.6","60.1",,,"3.5","0.8","12.4","1.93E-6s^(-1)","","Bensch M, Fleischmann E, Konrad C H, et al. Secondary Creep of Thin‐Walled Specimens Affected by Oxidation[M]// Superalloys 2012. 2012:387-394.","10.11961/mater0203.MGI.20171221.ds.0029","尹海清","摘录","杨国强","2018-01-08","M247ox-49%(M247LC SX氧化处理)","1℃/min",,"2h","1230℃","4h","1080℃","2h","1280℃","20h","870℃",,,,,"230Mpa","0.00383064516129032%","10°-<001>","980℃","2*10^(-7)mbar",,,,,,,,,,,,
"ObjectId(""5b4d3fa8e6b1a819a85d9639"")","4.6wt.%","9.0","8.2","0.8","0.6","60.1",,,"3.5","0.8","12.4","4.10E-7s^(-1)","","Bensch M, Fleischmann E, Konrad C H, et al. Secondary Creep of Thin‐Walled Specimens Affected by Oxidation[M]// Superalloys 2012. 2012:387-394.","10.11961/mater0203.MGI.20171221.ds.0029","尹海清","摘录","杨国强","2018-01-08","M247ox-49%(M247LC SX氧化处理)","1℃/min",,"2h","1230℃","4h","1080℃","2h","1280℃","20h","870℃",,,,,"200Mpa","0.0448588709677419%","10°-<001>","980℃","2*10^(-7)mbar",,,,,,,,,,,,
"ObjectId(""5b4d3fade6b1a819a85d963b"")","4.6wt.%","9.0","8.2","0.8","0.6","60.1",,,"3.5","0.8","12.4","4.60E-7s^(-1)","","Bensch M, Fleischmann E, Konrad C H, et al. Secondary Creep of Thin‐Walled Specimens Affected by Oxidation[M]// Superalloys 2012. 2012:387-394.","10.11961/mater0203.MGI.20171221.ds.0029","尹海清","摘录","杨国强","2018-01-08","M247ox-49%(M247LC SX氧化处理)","1℃/min",,"2h","1230℃","4h","1080℃","2h","1280℃","20h","870℃",,,,,"200Mpa","0.0496975806451613%","10°-<001>","980℃","2*10^(-7)mbar",,,,,,,,,,,,
"ObjectId(""5b4d3fb1e6b1a819a85d963d"")","4.6wt.%","9.0","8.2","0.8","0.6","60.1",,,"3.5","0.8","12.4","4.60E-7s^(-1)","","Bensch M, Fleischmann E, Konrad C H, et al. Secondary Creep of Thin‐Walled Specimens Affected by Oxidation[M]// Superalloys 2012. 2012:387-394.","10.11961/mater0203.MGI.20171221.ds.0029","尹海清","摘录","杨国强","2018-01-08","M247ox-49%(M247LC SX氧化处理)","1℃/min",,"2h","1230℃","4h","1080℃","2h","1280℃","20h","870℃",,,,,"200Mpa","0.0479838709677419%","10°-<001>","980℃","2*10^(-7)mbar",,,,,,,,,,,,
"ObjectId(""5b4d3fb7e6b1a819a85d963f"")","4.6wt.%","9.0","8.2","0.8","0.6","60.1",,,"3.5","0.8","12.4","4.37E-6s^(-1)","","Bensch M, Fleischmann E, Konrad C H, et al. Secondary Creep of Thin‐Walled Specimens Affected by Oxidation[M]// Superalloys 2012. 2012:387-394.","10.11961/mater0203.MGI.20171221.ds.0029","尹海清","摘录","杨国强","2018-01-08","M247ox-49%(M247LC SX氧化处理)","1℃/min",,"2h","1230℃","4h","1080℃","2h","1280℃","20h","870℃",,,,,"230Mpa","0.00181451612903226%","10°-<001>","980℃","2*10^(-7)mbar",,,,,,,,,,,,
"ObjectId(""5b4d3fbce6b1a819a85d9641"")","4.6wt.%","9.0","8.2","0.8","0.6","60.1",,,"3.5","0.8","12.4","1.08E-6s^(-1)","","Bensch M, Fleischmann E, Konrad C H, et al. Secondary Creep of Thin‐Walled Specimens Affected by Oxidation[M]// Superalloys 2012. 2012:387-394.","10.11961/mater0203.MGI.20171221.ds.0029","尹海清","摘录","杨国强","2018-01-08","M247ox-49%(M247LC SX氧化处理)","1℃/min",,"2h","1230℃","4h","1080℃","2h","1280℃","20h","870℃",,,,,"230Mpa","0.00604838709677419%","10°-<001>","980℃","2*10^(-7)mbar",,,,,,,,,,,,
"ObjectId(""5b4d3fc0e6b1a819a85d9643"")","4.6wt.%","9.0","8.2","0.8","0.6","60.1",,,"3.5","0.8","12.4","1.66E-6s^(-1)","","Bensch M, Fleischmann E, Konrad C H, et al. Secondary Creep of Thin‐Walled Specimens Affected by Oxidation[M]// Superalloys 2012. 2012:387-394.","10.11961/mater0203.MGI.20171221.ds.0029","尹海清","摘录","杨国强","2018-01-08","M247ox-49%(M247LC SX氧化处理)","1℃/min",,"2h","1230℃","4h","1080℃","2h","1280℃","20h","870℃",,,,,"230Mpa","0.00514112903225807%","10°-<001>","980℃","2*10^(-7)mbar",,,,,,,,,,,,
"ObjectId(""5b4d3fc5e6b1a819a85d9645"")","4.6wt.%","9.0","8.2","0.8","0.6","60.1",,,"3.5","0.8","12.4","2.09E-6s^(-1)","","Bensch M, Fleischmann E, Konrad C H, et al. Secondary Creep of Thin‐Walled Specimens Affected by Oxidation[M]// Superalloys 2012. 2012:387-394.","10.11961/mater0203.MGI.20171221.ds.0029","尹海清","摘录","杨国强","2018-01-08","M247ox-49%(M247LC SX氧化处理)","1℃/min",,"2h","1230℃","4h","1080℃","2h","1280℃","20h","870℃",,,,,"230Mpa","0.00292338709677419%","10°-<001>","980℃","2*10^(-7)mbar",,,,,,,,,,,,
"ObjectId(""5b4d3fcae6b1a819a85d9647"")","4.6wt.%","9.0","8.2","0.8","0.6","60.1",,,"3.5","0.8","12.4","3.94E-7s^(-1)","","Bensch M, Fleischmann E, Konrad C H, et al. Secondary Creep of Thin‐Walled Specimens Affected by Oxidation[M]// Superalloys 2012. 2012:387-394.","10.11961/mater0203.MGI.20171221.ds.0029","尹海清","摘录","杨国强","2018-01-08","M247ox-49%(M247LC SX氧化处理)","1℃/min",,"2h","1230℃","4h","1080℃","2h","1280℃","20h","870℃",,,,,"200Mpa","0.0431451612903226%","10°-<001>","980℃","2*10^(-7)mbar",,,,,,,,,,,,
"ObjectId(""5b4d3fcfe6b1a819a85d9649"")","4.6wt.%","9.0","8.2","0.8","0.6","60.1",,,"3.5","0.8","12.4","7.33E-7s^(-1)","","Bensch M, Fleischmann E, Konrad C H, et al. Secondary Creep of Thin‐Walled Specimens Affected by Oxidation[M]// Superalloys 2012. 2012:387-394.","10.11961/mater0203.MGI.20171221.ds.0029","尹海清","摘录","杨国强","2018-01-08","M247ox-49%(M247LC SX氧化处理)","1℃/min",,"2h","1230℃","4h","1080℃","2h","1280℃","20h","870℃",,,,,"230Mpa","0.00756048387096774%","10°-<001>","980℃","2*10^(-7)mbar",,,,,,,,,,,,
"ObjectId(""5b4d3fd4e6b1a819a85d964b"")","4.6wt.%","9.0","8.2","0.8","0.6","60.1",,,"3.5","0.8","12.4","5.10E-6s^(-1)","","Bensch M, Fleischmann E, Konrad C H, et al. Secondary Creep of Thin‐Walled Specimens Affected by Oxidation[M]// Superalloys 2012. 2012:387-394.","10.11961/mater0203.MGI.20171221.ds.0029","尹海清","摘录","杨国强","2018-01-08","M247ox-49%(M247LC SX氧化处理)","1℃/min",,"2h","1230℃","4h","1080℃","2h","1280℃","20h","870℃",,,,,"230Mpa","0.00100806451612903%","10°-<001>","980℃","2*10^(-7)mbar",,,,,,,,,,,,
"ObjectId(""5b4d3fd9e6b1a819a85d964d"")","4.6wt.%","9.0","8.2","0.8","0.6","60.1",,,"3.5","0.8","12.4","3.65E-7s^(-1)","","Bensch M, Fleischmann E, Konrad C H, et al. Secondary Creep of Thin‐Walled Specimens Affected by Oxidation[M]// Superalloys 2012. 2012:387-394.","10.11961/mater0203.MGI.20171221.ds.0029","尹海清","摘录","杨国强","2018-01-08","M247ox-49%(M247LC SX氧化处理)","1℃/min",,"2h","1230℃","4h","1080℃","2h","1280℃","20h","870℃",,,,,"200Mpa","0.0417338709677419%","10°-<001>","980℃","2*10^(-7)mbar",,,,,,,,,,,,
"ObjectId(""5b4d3fe3e6b1a819a85d964f"")","4.6wt.%","9.0","8.2","0.8","0.6","60.1",,,"3.5","0.8","12.4","2.38E-7s^(-1)","","Bensch M, Fleischmann E, Konrad C H, et al. Secondary Creep of Thin‐Walled Specimens Affected by Oxidation[M]// Superalloys 2012. 2012:387-394.","10.11961/mater0203.MGI.20171221.ds.0029","尹海清","摘录","杨国强","2018-01-08","M247ox-49%(M247LC SX氧化处理)","1℃/min",,"2h","1230℃","4h","1080℃","2h","1280℃","20h","870℃",,,,,"200Mpa","0.0272177419354839%","10°-<001>","980℃","2*10^(-7)mbar",,,,,,,,,,,,
"ObjectId(""5b4d3fe8e6b1a819a85d9651"")","4.6wt.%","9.0","8.2","0.8","0.6","60.1",,,"3.5","0.8","12.4","1.96E-7s^(-1)","","Bensch M, Fleischmann E, Konrad C H, et al. Secondary Creep of Thin‐Walled Specimens Affected by Oxidation[M]// Superalloys 2012. 2012:387-394.","10.11961/mater0203.MGI.20171221.ds.0029","尹海清","摘录","杨国强","2018-01-08","M247ox-49%(M247LC SX氧化处理)","1℃/min",,"2h","1230℃","4h","1080℃","2h","1280℃","20h","870℃",,,,,"200Mpa","0.0185483870967742%","10°-<001>","980℃","2*10^(-7)mbar",,,,,,,,,,,,
"ObjectId(""5b4d3fede6b1a819a85d9653"")","4.6wt.%","9.0","8.2","0.8","0.6","60.1",,,"3.5","0.8","12.4","2.12E-7s^(-1)","","Bensch M, Fleischmann E, Konrad C H, et al. Secondary Creep of Thin‐Walled Specimens Affected by Oxidation[M]// Superalloys 2012. 2012:387-394.","10.11961/mater0203.MGI.20171221.ds.0029","尹海清","摘录","杨国强","2018-01-08","M247ox-49%(M247LC SX氧化处理)","1℃/min",,"2h","1230℃","4h","1080℃","2h","1280℃","20h","870℃",,,,,"200Mpa","0.022883064516129%","10°-<001>","980℃","2*10^(-7)mbar",,,,,,,,,,,,
"ObjectId(""5b4d3ff1e6b1a819a85d9655"")","4.6wt.%","9.0","8.2","0.8","0.6","60.1",,,"3.5","0.8","12.4","3.00E-7s^(-1)","","Bensch M, Fleischmann E, Konrad C H, et al. Secondary Creep of Thin‐Walled Specimens Affected by Oxidation[M]// Superalloys 2012. 2012:387-394.","10.11961/mater0203.MGI.20171221.ds.0029","尹海清","摘录","杨国强","2018-01-08","M247ox-49%(M247LC SX氧化处理)","1℃/min",,"2h","1230℃","4h","1080℃","2h","1280℃","20h","870℃",,,,,"200Mpa","0.0318548387096774%","10°-<001>","980℃","2*10^(-7)mbar",,,,,,,,,,,,
"ObjectId(""5b4d3ff6e6b1a819a85d9657"")","4.6wt.%","9.0","8.2","0.8","0.6","60.1",,,"3.5","0.8","12.4","2.67E-7s^(-1)","","Bensch M, Fleischmann E, Konrad C H, et al. Secondary Creep of Thin‐Walled Specimens Affected by Oxidation[M]// Superalloys 2012. 2012:387-394.","10.11961/mater0203.MGI.20171221.ds.0029","尹海清","摘录","杨国强","2018-01-08","M247ox-49%(M247LC SX氧化处理)","1℃/min",,"2h","1230℃","4h","1080℃","2h","1280℃","20h","870℃",,,,,"200Mpa","0.0285282258064516%","10°-<001>","980℃","2*10^(-7)mbar",,,,,,,,,,,,
"ObjectId(""5b4d3ffbe6b1a819a85d9659"")","4.6wt.%","9.0","8.2","0.8","0.6","60.1",,,"3.5","0.8","12.4","2.29E-7s^(-1)","","Bensch M, Fleischmann E, Konrad C H, et al. Secondary Creep of Thin‐Walled Specimens Affected by Oxidation[M]// Superalloys 2012. 2012:387-394.","10.11961/mater0203.MGI.20171221.ds.0029","尹海清","摘录","杨国强","2018-01-08","M247ox-49%(M247LC SX氧化处理)","1℃/min",,"2h","1230℃","4h","1080℃","2h","1280℃","20h","870℃",,,,,"200Mpa","0.0242943548387097%","10°-<001>","980℃","2*10^(-7)mbar",,,,,,,,,,,,
"ObjectId(""5b4d4000e6b1a819a85d965b"")","4.6wt.%","9.0","8.2","0.8","0.6","60.1",,,"3.5","0.8","12.4","2.57E-7s^(-1)","","Bensch M, Fleischmann E, Konrad C H, et al. Secondary Creep of Thin‐Walled Specimens Affected by Oxidation[M]// Superalloys 2012. 2012:387-394.","10.11961/mater0203.MGI.20171221.ds.0029","尹海清","摘录","杨国强","2018-01-08","M247ox-49%(M247LC SX氧化处理)","1℃/min",,"2h","1230℃","4h","1080℃","2h","1280℃","20h","870℃",,,,,"200Mpa","0.0258064516129032%","10°-<001>","980℃","2*10^(-7)mbar",,,,,,,,,,,,
"ObjectId(""5b4d4005e6b1a819a85d965d"")","4.6wt.%","9.0","8.2","0.8","0.6","60.1",,,"3.5","0.8","12.4","1.81E-7s^(-1)","","Bensch M, Fleischmann E, Konrad C H, et al. Secondary Creep of Thin‐Walled Specimens Affected by Oxidation[M]// Superalloys 2012. 2012:387-394.","10.11961/mater0203.MGI.20171221.ds.0029","尹海清","摘录","杨国强","2018-01-08","M247ox-49%(M247LC SX氧化处理)","1℃/min",,"2h","1230℃","4h","1080℃","2h","1280℃","20h","870℃",,,,,"200Mpa","0.0214717741935484%","10°-<001>","980℃","2*10^(-7)mbar",,,,,,,,,,,,
"ObjectId(""5b4d400ae6b1a819a85d965f"")","4.6wt.%","9.0","8.2","0.8","0.6","60.1",,,"3.5","0.8","12.4","2.89E-7s^(-1)","","Bensch M, Fleischmann E, Konrad C H, et al. Secondary Creep of Thin‐Walled Specimens Affected by Oxidation[M]// Superalloys 2012. 2012:387-394.","10.11961/mater0203.MGI.20171221.ds.0029","尹海清","摘录","杨国强","2018-01-08","M247ox-49%(M247LC SX氧化处理)","1℃/min",,"2h","1230℃","4h","1080℃","2h","1280℃","20h","870℃",,,,,"200Mpa","0.035383064516129%","10°-<001>","980℃","2*10^(-7)mbar",,,,,,,,,,,,
"ObjectId(""5b4d400fe6b1a819a85d9661"")","4.6wt.%","9.0","8.2","0.8","0.6","60.1",,,"3.5","0.8","12.4","2.67E-7s^(-1)","","Bensch M, Fleischmann E, Konrad C H, et al. Secondary Creep of Thin‐Walled Specimens Affected by Oxidation[M]// Superalloys 2012. 2012:387-394.","10.11961/mater0203.MGI.20171221.ds.0029","尹海清","摘录","杨国强","2018-01-08","M247ox-49%(M247LC SX氧化处理)","1℃/min",,"2h","1230℃","4h","1080℃","2h","1280℃","20h","870℃",,,,,"200Mpa","0.0336693548387097%","10°-<001>","980℃","2*10^(-7)mbar",,,,,,,,,,,,
"ObjectId(""5b4d4014e6b1a819a85d9663"")","4.6wt.%","9.0","8.2","0.8","0.6","60.1",,,"3.5","0.8","12.4","2.89E-7s^(-1)","","Bensch M, Fleischmann E, Konrad C H, et al. Secondary Creep of Thin‐Walled Specimens Affected by Oxidation[M]// Superalloys 2012. 2012:387-394.","10.11961/mater0203.MGI.20171221.ds.0029","尹海清","摘录","杨国强","2018-01-08","M247ox-49%(M247LC SX氧化处理)","1℃/min",,"2h","1230℃","4h","1080℃","2h","1280℃","20h","870℃",,,,,"200Mpa","0.0303427419354839%","10°-<001>","980℃","2*10^(-7)mbar",,,,,,,,,,,,
"ObjectId(""5b4d4019e6b1a819a85d9665"")","4.6wt.%","9.0","8.2","0.8","0.6","60.1",,,"3.5","0.8","12.4","1.96E-7s^(-1)","","Bensch M, Fleischmann E, Konrad C H, et al. Secondary Creep of Thin‐Walled Specimens Affected by Oxidation[M]// Superalloys 2012. 2012:387-394.","10.11961/mater0203.MGI.20171221.ds.0029","尹海清","摘录","杨国强","2018-01-08","M247ox-49%(M247LC SX氧化处理)","1℃/min",,"2h","1230℃","4h","1080℃","2h","1280℃","20h","870℃",,,,,"200Mpa","0.0200604838709677%","10°-<001>","980℃","2*10^(-7)mbar",,,,,,,,,,,,
"ObjectId(""5b4d401de6b1a819a85d9667"")","4.6wt.%","9.0","8.2","0.8","0.6","60.1",,,"3.5","0.8","12.4","3.25E-7s^(-1)","","Bensch M, Fleischmann E, Konrad C H, et al. Secondary Creep of Thin‐Walled Specimens Affected by Oxidation[M]// Superalloys 2012. 2012:387-394.","10.11961/mater0203.MGI.20171221.ds.0029","尹海清","摘录","杨国强","2018-01-08","M247ox-49%(M247LC SX氧化处理)","1℃/min",,"2h","1230℃","4h","1080℃","2h","1280℃","20h","870℃",,,,,"200Mpa","0.0401209677419355%","10°-<001>","980℃","2*10^(-7)mbar",,,,,,,,,,,,
"ObjectId(""5b4d4022e6b1a819a85d9669"")","4.6wt.%","9.0","8.2","0.8","0.6","60.1",,,"3.5","0.8","12.4","3.37E-7s^(-1)","","Bensch M, Fleischmann E, Konrad C H, et al. Secondary Creep of Thin‐Walled Specimens Affected by Oxidation[M]// Superalloys 2012. 2012:387-394.","10.11961/mater0203.MGI.20171221.ds.0029","尹海清","摘录","杨国强","2018-01-08","M247ox-49%(M247LC SX氧化处理)","1℃/min",,"2h","1230℃","4h","1080℃","2h","1280℃","20h","870℃",,,,,"200Mpa","0.0369959677419355%","10°-<001>","980℃","2*10^(-7)mbar",,,,,,,,,,,,
"ObjectId(""5b4d4027e6b1a819a85d966b"")","4.6wt.%","9.0","8.2","0.8","0.6","60.1",,,"3.5","0.8","12.4","3.65E-7s^(-1)","","Bensch M, Fleischmann E, Konrad C H, et al. Secondary Creep of Thin‐Walled Specimens Affected by Oxidation[M]// Superalloys 2012. 2012:387-394.","10.11961/mater0203.MGI.20171221.ds.0029","尹海清","摘录","杨国强","2018-01-08","M247ox-49%(M247LC SX氧化处理)","1℃/min",,"2h","1230℃","4h","1080℃","2h","1280℃","20h","870℃",,,,,"200Mpa","0.0384072580645161%","10°-<001>","980℃","2*10^(-7)mbar",,,,,,,,,,,,
"ObjectId(""5b4d4031e6b1a819a85d966d"")","4.6wt.%","9.0","8.2","0.8","0.6","60.1",,,"3.5","0.8","12.4","1.88E-7s^(-1)","","Bensch M, Fleischmann E, Konrad C H, et al. Secondary Creep of Thin‐Walled Specimens Affected by Oxidation[M]// Superalloys 2012. 2012:387-394.","10.11961/mater0203.MGI.20171221.ds.0029","尹海清","摘录","杨国强","2018-01-08","M247ox-49%(M247LC SX氧化处理)","1℃/min",,"2h","1230℃","4h","1080℃","2h","1280℃","20h","870℃",,,,,"200Mpa","0.0173387096774194%","10°-<001>","980℃","2*10^(-7)mbar",,,,,,,,,,,,
"ObjectId(""5b4d4036e6b1a819a85d966f"")","4.6wt.%","9.0","8.2","0.8","0.6","60.1",,,"3.5","0.8","12.4","1.33E-7s^(-1)","","Bensch M, Fleischmann E, Konrad C H, et al. Secondary Creep of Thin‐Walled Specimens Affected by Oxidation[M]// Superalloys 2012. 2012:387-394.","10.11961/mater0203.MGI.20171221.ds.0029","尹海清","摘录","杨国强","2018-01-08","M247ox-49%(M247LC SX氧化处理)","1℃/min",,"2h","1230℃","4h","1080℃","2h","1280℃","20h","870℃",,,,,"200Mpa","0.011491935483871%","10°-<001>","980℃","2*10^(-7)mbar",,,,,,,,,,,,
"ObjectId(""5b4d403be6b1a819a85d9671"")","4.6wt.%","9.0","8.2","0.8","0.6","60.1",,,"3.5","0.8","12.4","2.89E-7s^(-1)","","Bensch M, Fleischmann E, Konrad C H, et al. Secondary Creep of Thin‐Walled Specimens Affected by Oxidation[M]// Superalloys 2012. 2012:387-394.","10.11961/mater0203.MGI.20171221.ds.0029","尹海清","摘录","杨国强","2018-01-08","M247ox-49%(M247LC SX氧化处理)","1℃/min",,"2h","1230℃","4h","1080℃","2h","1280℃","20h","870℃",,,,,"200Mpa","0.00604838709677419%","10°-<001>","980℃","2*10^(-7)mbar",,,,,,,,,,,,
"ObjectId(""5b4d4040e6b1a819a85d9673"")","4.6wt.%","9.0","8.2","0.8","0.6","60.1",,,"3.5","0.8","12.4","1.38E-7s^(-1)","","Bensch M, Fleischmann E, Konrad C H, et al. Secondary Creep of Thin‐Walled Specimens Affected by Oxidation[M]// Superalloys 2012. 2012:387-394.","10.11961/mater0203.MGI.20171221.ds.0029","尹海清","摘录","杨国强","2018-01-08","M247ox-49%(M247LC SX氧化处理)","1℃/min",,"2h","1230℃","4h","1080℃","2h","1280℃","20h","870℃",,,,,"200Mpa","0.0134072580645161%","10°-<001>","980℃","2*10^(-7)mbar",,,,,,,,,,,,
"ObjectId(""5b4d4045e6b1a819a85d9675"")","4.6wt.%","9.0","8.2","0.8","0.6","60.1",,,"3.5","0.8","12.4","2.20E-7s^(-1)","","Bensch M, Fleischmann E, Konrad C H, et al. Secondary Creep of Thin‐Walled Specimens Affected by Oxidation[M]// Superalloys 2012. 2012:387-394.","10.11961/mater0203.MGI.20171221.ds.0029","尹海清","摘录","杨国强","2018-01-08","M247ox-49%(M247LC SX氧化处理)","1℃/min",,"2h","1230℃","4h","1080℃","2h","1280℃","20h","870℃",,,,,"200Mpa","0.0100806451612903%","10°-<001>","980℃","2*10^(-7)mbar",,,,,,,,,,,,
"ObjectId(""5b4d4049e6b1a819a85d9677"")","4.6wt.%","9.0","8.2","0.8","0.6","60.1",,,"3.5","0.8","12.4","1.61E-7s^(-1)","","Bensch M, Fleischmann E, Konrad C H, et al. Secondary Creep of Thin‐Walled Specimens Affected by Oxidation[M]// Superalloys 2012. 2012:387-394.","10.11961/mater0203.MGI.20171221.ds.0029","尹海清","摘录","杨国强","2018-01-08","M247ox-49%(M247LC SX氧化处理)","1℃/min",,"2h","1230℃","4h","1080℃","2h","1280℃","20h","870℃",,,,,"200Mpa","0.00665322580645161%","10°-<001>","980℃","2*10^(-7)mbar",,,,,,,,,,,,
"ObjectId(""5b4d404ee6b1a819a85d9679"")","4.6wt.%","9.0","8.2","0.8","0.6","60.1",,,"3.5","0.8","12.4","1.55E-7s^(-1)","","Bensch M, Fleischmann E, Konrad C H, et al. Secondary Creep of Thin‐Walled Specimens Affected by Oxidation[M]// Superalloys 2012. 2012:387-394.","10.11961/mater0203.MGI.20171221.ds.0029","尹海清","摘录","杨国强","2018-01-08","M247ox-49%(M247LC SX氧化处理)","1℃/min",,"2h","1230℃","4h","1080℃","2h","1280℃","20h","870℃",,,,,"200Mpa","0.0163306451612903%","10°-<001>","980℃","2*10^(-7)mbar",,,,,,,,,,,,
"ObjectId(""5b4d4053e6b1a819a85d967b"")","4.6wt.%","9.0","8.2","0.8","0.6","60.1",,,"3.5","0.8","12.4","2.47E-7s^(-1)","","Bensch M, Fleischmann E, Konrad C H, et al. Secondary Creep of Thin‐Walled Specimens Affected by Oxidation[M]// Superalloys 2012. 2012:387-394.","10.11961/mater0203.MGI.20171221.ds.0029","尹海清","摘录","杨国强","2018-01-08","M247ox-49%(M247LC SX氧化处理)","1℃/min",,"2h","1230℃","4h","1080℃","2h","1280℃","20h","870℃",,,,,"200Mpa","0.00907258064516129%","10°-<001>","980℃","2*10^(-7)mbar",,,,,,,,,,,,
"ObjectId(""5b4d4058e6b1a819a85d967d"")","4.6wt.%","9.0","8.2","0.8","0.6","60.1",,,"3.5","0.8","12.4","2.67E-7s^(-1)","","Bensch M, Fleischmann E, Konrad C H, et al. Secondary Creep of Thin‐Walled Specimens Affected by Oxidation[M]// Superalloys 2012. 2012:387-394.","10.11961/mater0203.MGI.20171221.ds.0029","尹海清","摘录","杨国强","2018-01-08","M247ox-49%(M247LC SX氧化处理)","1℃/min",,"2h","1230℃","4h","1080℃","2h","1280℃","20h","870℃",,,,,"200Mpa","0.00816532258064516%","10°-<001>","980℃","2*10^(-7)mbar",,,,,,,,,,,,
"ObjectId(""5b4d405de6b1a819a85d967f"")","4.6wt.%","9.0","8.2","0.8","0.6","60.1",,,"3.5","0.8","12.4","1.14E-7s^(-1)","","Bensch M, Fleischmann E, Konrad C H, et al. Secondary Creep of Thin‐Walled Specimens Affected by Oxidation[M]// Superalloys 2012. 2012:387-394.","10.11961/mater0203.MGI.20171221.ds.0029","尹海清","摘录","杨国强","2018-01-08","M247ox-49%(M247LC SX氧化处理)","1℃/min",,"2h","1230℃","4h","1080℃","2h","1280℃","20h","870℃",,,,,"200Mpa","0.0141129032258065%","10°-<001>","980℃","2*10^(-7)mbar",,,,,,,,,,,,
"ObjectId(""5b4d4062e6b1a819a85d9681"")","4.6wt.%","9.0","8.2","0.8","0.6","60.1",,,"3.5","0.8","12.4","1.38E-7s^(-1)","","Bensch M, Fleischmann E, Konrad C H, et al. Secondary Creep of Thin‐Walled Specimens Affected by Oxidation[M]// Superalloys 2012. 2012:387-394.","10.11961/mater0203.MGI.20171221.ds.0029","尹海清","摘录","杨国强","2018-01-08","M247ox-49%(M247LC SX氧化处理)","1℃/min",,"2h","1230℃","4h","1080℃","2h","1280℃","20h","870℃",,,,,"200Mpa","0.0128024193548387%","10°-<001>","980℃","2*10^(-7)mbar",,,,,,,,,,,,
"ObjectId(""5b4d4067e6b1a819a85d9683"")","4.6wt.%","9.0","8.2","0.8","0.6","60.1",,,"3.5","0.8","12.4","2.12E-7s^(-1)","","Bensch M, Fleischmann E, Konrad C H, et al. Secondary Creep of Thin‐Walled Specimens Affected by Oxidation[M]// Superalloys 2012. 2012:387-394.","10.11961/mater0203.MGI.20171221.ds.0029","尹海清","摘录","杨国强","2018-01-08","M247ox-49%(M247LC SX氧化处理)","1℃/min",,"2h","1230℃","4h","1080℃","2h","1280℃","20h","870℃",,,,,"200Mpa","0.00645161290322581%","10°-<001>","980℃","2*10^(-7)mbar",,,,,,,,,,,,
"ObjectId(""5b4d406ce6b1a819a85d9685"")","4.6wt.%","9.0","8.2","0.8","0.6","60.1",,,"3.5","0.8","12.4","2.04E-7s^(-1)","","Bensch M, Fleischmann E, Konrad C H, et al. Secondary Creep of Thin‐Walled Specimens Affected by Oxidation[M]// Superalloys 2012. 2012:387-394.","10.11961/mater0203.MGI.20171221.ds.0029","尹海清","摘录","杨国强","2018-01-08","M247ox-49%(M247LC SX氧化处理)","1℃/min",,"2h","1230℃","4h","1080℃","2h","1280℃","20h","870℃",,,,,"200Mpa","0.00735887096774194%","10°-<001>","980℃","2*10^(-7)mbar",,,,,,,,,,,,
"ObjectId(""5b4d4071e6b1a819a85d9687"")","4.6wt.%","9.0","8.2","0.8","0.6","60.1",,,"3.5","0.8","12.4","1.55E-7s^(-1)","","Bensch M, Fleischmann E, Konrad C H, et al. Secondary Creep of Thin‐Walled Specimens Affected by Oxidation[M]// Superalloys 2012. 2012:387-394.","10.11961/mater0203.MGI.20171221.ds.0029","尹海清","摘录","杨国强","2018-01-08","M247ox-49%(M247LC SX氧化处理)","1℃/min",,"2h","1230℃","4h","1080℃","2h","1280℃","20h","870℃",,,,,"200Mpa","0.0150201612903226%","10°-<001>","980℃","2*10^(-7)mbar",,,,,,,,,,,,
"ObjectId(""5b4d4076e6b1a819a85d9689"")","4.6wt.%","9.0","8.2","0.8","0.6","60.1",,,"3.5","0.8","12.4","1.74E-7s^(-1)","","Bensch M, Fleischmann E, Konrad C H, et al. Secondary Creep of Thin‐Walled Specimens Affected by Oxidation[M]// Superalloys 2012. 2012:387-394.","10.11961/mater0203.MGI.20171221.ds.0029","尹海清","摘录","杨国强","2018-01-08","M247ox-49%(M247LC SX氧化处理)","1℃/min",,"2h","1230℃","4h","1080℃","2h","1280℃","20h","870℃",,,,,"200Mpa","0.0108870967741935%","10°-<001>","980℃","2*10^(-7)mbar",,,,,,,,,,,,
"ObjectId(""5b4d4080e6b1a819a85d968b"")","4.6wt.%","9.0","8.2","0.8","0.6","60.1",,,"3.5","0.8","12.4","1.59E-6s^(-1)","","Bensch M, Fleischmann E, Konrad C H, et al. Secondary Creep of Thin‐Walled Specimens Affected by Oxidation[M]// Superalloys 2012. 2012:387-394.","10.11961/mater0203.MGI.20171221.ds.0029","尹海清","摘录","杨国强","2018-01-08","M247ox-49%(M247LC SX氧化处理)","1℃/min",,"2h","1230℃","4h","1080℃","2h","1280℃","20h","870℃",,,,,"200Mpa","0.000201612903225806%","10°-<001>","980℃","2*10^(-7)mbar",,,,,,,,,,,,
"ObjectId(""5b4d4085e6b1a819a85d968d"")","4.6wt.%","9.0","8.2","0.8","0.6","60.1",,,"3.5","0.8","12.4","2.57E-7s^(-1)","","Bensch M, Fleischmann E, Konrad C H, et al. Secondary Creep of Thin‐Walled Specimens Affected by Oxidation[M]// Superalloys 2012. 2012:387-394.","10.11961/mater0203.MGI.20171221.ds.0029","尹海清","摘录","杨国强","2018-01-08","M247ox-49%(M247LC SX氧化处理)","1℃/min",,"2h","1230℃","4h","1080℃","2h","1280℃","20h","870℃",,,,,"150Mpa","0.0451%","10°-<001>","980℃","2*10^(-7)mbar",,,,,,,,,,,,
"ObjectId(""5b4d408ae6b1a819a85d968f"")","4.6wt.%","9.0","8.2","0.8","0.6","60.1",,,"3.5","0.8","12.4","4.10E-7s^(-1)","","Bensch M, Fleischmann E, Konrad C H, et al. Secondary Creep of Thin‐Walled Specimens Affected by Oxidation[M]// Superalloys 2012. 2012:387-394.","10.11961/mater0203.MGI.20171221.ds.0029","尹海清","摘录","杨国强","2018-01-08","M247ox-49%(M247LC SX氧化处理)","1℃/min",,"2h","1230℃","4h","1080℃","2h","1280℃","20h","870℃",,,,,"200Mpa","0.00564516129032258%","10°-<001>","980℃","2*10^(-7)mbar",,,,,,,,,,,,
"ObjectId(""5b4d408fe6b1a819a85d9691"")","4.6wt.%","9.0","8.2","0.8","0.6","60.1",,,"3.5","0.8","12.4","1.04E-6s^(-1)","","Bensch M, Fleischmann E, Konrad C H, et al. Secondary Creep of Thin‐Walled Specimens Affected by Oxidation[M]// Superalloys 2012. 2012:387-394.","10.11961/mater0203.MGI.20171221.ds.0029","尹海清","摘录","杨国强","2018-01-08","M247ox-49%(M247LC SX氧化处理)","1℃/min",,"2h","1230℃","4h","1080℃","2h","1280℃","20h","870℃",,,,,"200Mpa","0.00161290322580645%","10°-<001>","980℃","2*10^(-7)mbar",,,,,,,,,,,,
"ObjectId(""5b4d4094e6b1a819a85d9693"")","4.6wt.%","9.0","8.2","0.8","0.6","60.1",,,"3.5","0.8","12.4","3.25E-7s^(-1)","","Bensch M, Fleischmann E, Konrad C H, et al. Secondary Creep of Thin‐Walled Specimens Affected by Oxidation[M]// Superalloys 2012. 2012:387-394.","10.11961/mater0203.MGI.20171221.ds.0029","尹海清","摘录","杨国强","2018-01-08","M247ox-49%(M247LC SX氧化处理)","1℃/min",,"2h","1230℃","4h","1080℃","2h","1280℃","20h","870℃",,,,,"150Mpa","0.0486%","10°-<001>","980℃","2*10^(-7)mbar",,,,,,,,,,,,
"ObjectId(""5b4d4099e6b1a819a85d9695"")","4.6wt.%","9.0","8.2","0.8","0.6","60.1",,,"3.5","0.8","12.4","3.12E-7s^(-1)","","Bensch M, Fleischmann E, Konrad C H, et al. Secondary Creep of Thin‐Walled Specimens Affected by Oxidation[M]// Superalloys 2012. 2012:387-394.","10.11961/mater0203.MGI.20171221.ds.0029","尹海清","摘录","杨国强","2018-01-08","M247ox-49%(M247LC SX氧化处理)","1℃/min",,"2h","1230℃","4h","1080℃","2h","1280℃","20h","870℃",,,,,"150Mpa","0.047%","10°-<001>","980℃","2*10^(-7)mbar",,,,,,,,,,,,
"ObjectId(""5b4d409ee6b1a819a85d9697"")","4.6wt.%","9.0","8.2","0.8","0.6","60.1",,,"3.5","0.8","12.4","1.36E-6s^(-1)","","Bensch M, Fleischmann E, Konrad C H, et al. Secondary Creep of Thin‐Walled Specimens Affected by Oxidation[M]// Superalloys 2012. 2012:387-394.","10.11961/mater0203.MGI.20171221.ds.0029","尹海清","摘录","杨国强","2018-01-08","M247ox-49%(M247LC SX氧化处理)","1℃/min",,"2h","1230℃","4h","1080℃","2h","1280℃","20h","870℃",,,,,"200Mpa","0.000907258064516129%","10°-<001>","980℃","2*10^(-7)mbar",,,,,,,,,,,,
"ObjectId(""5b4d40a3e6b1a819a85d9699"")","4.6wt.%","9.0","8.2","0.8","0.6","60.1",,,"3.5","0.8","12.4","5.17E-7s^(-1)","","Bensch M, Fleischmann E, Konrad C H, et al. Secondary Creep of Thin‐Walled Specimens Affected by Oxidation[M]// Superalloys 2012. 2012:387-394.","10.11961/mater0203.MGI.20171221.ds.0029","尹海清","摘录","杨国强","2018-01-08","M247ox-49%(M247LC SX氧化处理)","1℃/min",,"2h","1230℃","4h","1080℃","2h","1280℃","20h","870℃",,,,,"200Mpa","0.00504032258064516%","10°-<001>","980℃","2*10^(-7)mbar",,,,,,,,,,,,
"ObjectId(""5b4d40a8e6b1a819a85d969b"")","4.6wt.%","9.0","8.2","0.8","0.6","60.1",,,"3.5","0.8","12.4","3.25E-7s^(-1)","","Bensch M, Fleischmann E, Konrad C H, et al. Secondary Creep of Thin‐Walled Specimens Affected by Oxidation[M]// Superalloys 2012. 2012:387-394.","10.11961/mater0203.MGI.20171221.ds.0029","尹海清","摘录","杨国强","2018-01-08","M247ox-49%(M247LC SX氧化处理)","1℃/min",,"2h","1230℃","4h","1080℃","2h","1280℃","20h","870℃",,,,,"150Mpa","0.0499%","10°-<001>","980℃","2*10^(-7)mbar",,,,,,,,,,,,
"ObjectId(""5b4d40ade6b1a819a85d969d"")","4.6wt.%","9.0","8.2","0.8","0.6","60.1",,,"3.5","0.8","12.4","2.12E-7s^(-1)","","Bensch M, Fleischmann E, Konrad C H, et al. Secondary Creep of Thin‐Walled Specimens Affected by Oxidation[M]// Superalloys 2012. 2012:387-394.","10.11961/mater0203.MGI.20171221.ds.0029","尹海清","摘录","杨国强","2018-01-08","M247ox-49%(M247LC SX氧化处理)","1℃/min",,"2h","1230℃","4h","1080℃","2h","1280℃","20h","870℃",,,,,"150Mpa","0.0392%","10°-<001>","980℃","2*10^(-7)mbar",,,,,,,,,,,,
"ObjectId(""5b4d40b2e6b1a819a85d969f"")","4.6wt.%","9.0","8.2","0.8","0.6","60.1",,,"3.5","0.8","12.4","6.53E-7s^(-1)","","Bensch M, Fleischmann E, Konrad C H, et al. Secondary Creep of Thin‐Walled Specimens Affected by Oxidation[M]// Superalloys 2012. 2012:387-394.","10.11961/mater0203.MGI.20171221.ds.0029","尹海清","摘录","杨国强","2018-01-08","M247ox-49%(M247LC SX氧化处理)","1℃/min",,"2h","1230℃","4h","1080℃","2h","1280℃","20h","870℃",,,,,"200Mpa","0.00332661290322581%","10°-<001>","980℃","2*10^(-7)mbar",,,,,,,,,,,,
"ObjectId(""5b4d40b7e6b1a819a85d96a1"")","4.6wt.%","9.0","8.2","0.8","0.6","60.1",,,"3.5","0.8","12.4","5.59E-7s^(-1)","","Bensch M, Fleischmann E, Konrad C H, et al. Secondary Creep of Thin‐Walled Specimens Affected by Oxidation[M]// Superalloys 2012. 2012:387-394.","10.11961/mater0203.MGI.20171221.ds.0029","尹海清","摘录","杨国强","2018-01-08","M247ox-49%(M247LC SX氧化处理)","1℃/min",,"2h","1230℃","4h","1080℃","2h","1280℃","20h","870℃",,,,,"200Mpa","0.00393145161290323%","10°-<001>","980℃","2*10^(-7)mbar",,,,,,,,,,,,
"ObjectId(""5b4d40bbe6b1a819a85d96a3"")","4.6wt.%","9.0","8.2","0.8","0.6","60.1",,,"3.5","0.8","12.4","7.92E-7s^(-1)","","Bensch M, Fleischmann E, Konrad C H, et al. Secondary Creep of Thin‐Walled Specimens Affected by Oxidation[M]// Superalloys 2012. 2012:387-394.","10.11961/mater0203.MGI.20171221.ds.0029","尹海清","摘录","杨国强","2018-01-08","M247ox-49%(M247LC SX氧化处理)","1℃/min",,"2h","1230℃","4h","1080℃","2h","1280℃","20h","870℃",,,,,"200Mpa","0.00252016129032258%","10°-<001>","980℃","2*10^(-7)mbar",,,,,,,,,,,,
"ObjectId(""5b4d40c0e6b1a819a85d96a5"")","4.6wt.%","9.0","8.2","0.8","0.6","60.1",,,"3.5","0.8","12.4","2.47E-7s^(-1)","","Bensch M, Fleischmann E, Konrad C H, et al. Secondary Creep of Thin‐Walled Specimens Affected by Oxidation[M]// Superalloys 2012. 2012:387-394.","10.11961/mater0203.MGI.20171221.ds.0029","尹海清","摘录","杨国强","2018-01-08","M247ox-49%(M247LC SX氧化处理)","1℃/min",,"2h","1230℃","4h","1080℃","2h","1280℃","20h","870℃",,,,,"150Mpa","0.0433%","10°-<001>","980℃","2*10^(-7)mbar",,,,,,,,,,,,
"ObjectId(""5b4d40c5e6b1a819a85d96a7"")","4.6wt.%","9.0","8.2","0.8","0.6","60.1",,,"3.5","0.8","12.4","2.29E-7s^(-1)","","Bensch M, Fleischmann E, Konrad C H, et al. Secondary Creep of Thin‐Walled Specimens Affected by Oxidation[M]// Superalloys 2012. 2012:387-394.","10.11961/mater0203.MGI.20171221.ds.0029","尹海清","摘录","杨国强","2018-01-08","M247ox-49%(M247LC SX氧化处理)","1℃/min",,"2h","1230℃","4h","1080℃","2h","1280℃","20h","870℃",,,,,"150Mpa","0.0411%","10°-<001>","980℃","2*10^(-7)mbar",,,,,,,,,,,,
"ObjectId(""5b4d40cfe6b1a819a85d96a9"")","4.6wt.%","9.0","8.2","0.8","0.6","60.1",,,"3.5","0.8","12.4","1.14E-7s^(-1)","","Bensch M, Fleischmann E, Konrad C H, et al. Secondary Creep of Thin‐Walled Specimens Affected by Oxidation[M]// Superalloys 2012. 2012:387-394.","10.11961/mater0203.MGI.20171221.ds.0029","尹海清","摘录","杨国强","2018-01-08","M247ox-49%(M247LC SX氧化处理)","1℃/min",,"2h","1230℃","4h","1080℃","2h","1280℃","20h","870℃",,,,,"150Mpa","0.0269%","10°-<001>","980℃","2*10^(-7)mbar",,,,,,,,,,,,
"ObjectId(""5b4d40d4e6b1a819a85d96ab"")","4.6wt.%","9.0","8.2","0.8","0.6","60.1",,,"3.5","0.8","12.4","8.67E-8s^(-1)","","Bensch M, Fleischmann E, Konrad C H, et al. Secondary Creep of Thin‐Walled Specimens Affected by Oxidation[M]// Superalloys 2012. 2012:387-394.","10.11961/mater0203.MGI.20171221.ds.0029","尹海清","摘录","杨国强","2018-01-08","M247ox-49%(M247LC SX氧化处理)","1℃/min",,"2h","1230℃","4h","1080℃","2h","1280℃","20h","870℃",,,,,"150Mpa","0.0222%","10°-<001>","980℃","2*10^(-7)mbar",,,,,,,,,,,,
"ObjectId(""5b4d40d9e6b1a819a85d96ad"")","4.6wt.%","9.0","8.2","0.8","0.6","60.1",,,"3.5","0.8","12.4","1.55E-7s^(-1)","","Bensch M, Fleischmann E, Konrad C H, et al. Secondary Creep of Thin‐Walled Specimens Affected by Oxidation[M]// Superalloys 2012. 2012:387-394.","10.11961/mater0203.MGI.20171221.ds.0029","尹海清","摘录","杨国强","2018-01-08","M247ox-49%(M247LC SX氧化处理)","1℃/min",,"2h","1230℃","4h","1080℃","2h","1280℃","20h","870℃",,,,,"150Mpa","0.0331%","10°-<001>","980℃","2*10^(-7)mbar",,,,,,,,,,,,
"ObjectId(""5b4d40dee6b1a819a85d96af"")","4.6wt.%","9.0","8.2","0.8","0.6","60.1",,,"3.5","0.8","12.4","7.43E-8s^(-1)","","Bensch M, Fleischmann E, Konrad C H, et al. Secondary Creep of Thin‐Walled Specimens Affected by Oxidation[M]// Superalloys 2012. 2012:387-394.","10.11961/mater0203.MGI.20171221.ds.0029","尹海清","摘录","杨国强","2018-01-08","M247ox-49%(M247LC SX氧化处理)","1℃/min",,"2h","1230℃","4h","1080℃","2h","1280℃","20h","870℃",,,,,"150Mpa","0.0211%","10°-<001>","980℃","2*10^(-7)mbar",,,,,,,,,,,,
"ObjectId(""5b4d40e3e6b1a819a85d96b1"")","4.6wt.%","9.0","8.2","0.8","0.6","60.1",,,"3.5","0.8","12.4","1.28E-7s^(-1)","","Bensch M, Fleischmann E, Konrad C H, et al. Secondary Creep of Thin‐Walled Specimens Affected by Oxidation[M]// Superalloys 2012. 2012:387-394.","10.11961/mater0203.MGI.20171221.ds.0029","尹海清","摘录","杨国强","2018-01-08","M247ox-49%(M247LC SX氧化处理)","1℃/min",,"2h","1230℃","4h","1080℃","2h","1280℃","20h","870℃",,,,,"150Mpa","0.0293%","10°-<001>","980℃","2*10^(-7)mbar",,,,,,,,,,,,
"ObjectId(""5b4d40e8e6b1a819a85d96b3"")","4.6wt.%","9.0","8.2","0.8","0.6","60.1",,,"3.5","0.8","12.4","1.88E-7s^(-1)","","Bensch M, Fleischmann E, Konrad C H, et al. Secondary Creep of Thin‐Walled Specimens Affected by Oxidation[M]// Superalloys 2012. 2012:387-394.","10.11961/mater0203.MGI.20171221.ds.0029","尹海清","摘录","杨国强","2018-01-08","M247ox-49%(M247LC SX氧化处理)","1℃/min",,"2h","1230℃","4h","1080℃","2h","1280℃","20h","870℃",,,,,"150Mpa","0.0372%","10°-<001>","980℃","2*10^(-7)mbar",,,,,,,,,,,,
"ObjectId(""5b4d40ece6b1a819a85d96b5"")","4.6wt.%","9.0","8.2","0.8","0.6","60.1",,,"3.5","0.8","12.4","1.01E-7s^(-1)","","Bensch M, Fleischmann E, Konrad C H, et al. Secondary Creep of Thin‐Walled Specimens Affected by Oxidation[M]// Superalloys 2012. 2012:387-394.","10.11961/mater0203.MGI.20171221.ds.0029","尹海清","摘录","杨国强","2018-01-08","M247ox-49%(M247LC SX氧化处理)","1℃/min",,"2h","1230℃","4h","1080℃","2h","1280℃","20h","870℃",,,,,"150Mpa","0.0254%","10°-<001>","980℃","2*10^(-7)mbar",,,,,,,,,,,,
"ObjectId(""5b4d40f1e6b1a819a85d96b7"")","4.6wt.%","9.0","8.2","0.8","0.6","60.1",,,"3.5","0.8","12.4","8.34E-8s^(-1)","","Bensch M, Fleischmann E, Konrad C H, et al. Secondary Creep of Thin‐Walled Specimens Affected by Oxidation[M]// Superalloys 2012. 2012:387-394.","10.11961/mater0203.MGI.20171221.ds.0029","尹海清","摘录","杨国强","2018-01-08","M247ox-49%(M247LC SX氧化处理)","1℃/min",,"2h","1230℃","4h","1080℃","2h","1280℃","20h","870℃",,,,,"150Mpa","0.0195%","10°-<001>","980℃","2*10^(-7)mbar",,,,,,,,,,,,
"ObjectId(""5b4d40f6e6b1a819a85d96b9"")","4.6wt.%","9.0","8.2","0.8","0.6","60.1",,,"3.5","0.8","12.4","6.87E-8s^(-1)","","Bensch M, Fleischmann E, Konrad C H, et al. Secondary Creep of Thin‐Walled Specimens Affected by Oxidation[M]// Superalloys 2012. 2012:387-394.","10.11961/mater0203.MGI.20171221.ds.0029","尹海清","摘录","杨国强","2018-01-08","M247ox-49%(M247LC SX氧化处理)","1℃/min",,"2h","1230℃","4h","1080℃","2h","1280℃","20h","870℃",,,,,"150Mpa","0.0163%","10°-<001>","980℃","2*10^(-7)mbar",,,,,,,,,,,,
"ObjectId(""5b4d40fbe6b1a819a85d96bb"")","4.6wt.%","9.0","8.2","0.8","0.6","60.1",,,"3.5","0.8","12.4","6.36E-8s^(-1)","","Bensch M, Fleischmann E, Konrad C H, et al. Secondary Creep of Thin‐Walled Specimens Affected by Oxidation[M]// Superalloys 2012. 2012:387-394.","10.11961/mater0203.MGI.20171221.ds.0029","尹海清","摘录","杨国强","2018-01-08","M247ox-49%(M247LC SX氧化处理)","1℃/min",,"2h","1230℃","4h","1080℃","2h","1280℃","20h","870℃",,,,,"150Mpa","0.0144%","10°-<001>","980℃","2*10^(-7)mbar",,,,,,,,,,,,
"ObjectId(""5b4d4100e6b1a819a85d96bd"")","4.6wt.%","9.0","8.2","0.8","0.6","60.1",,,"3.5","0.8","12.4","9.37E-8s^(-1)","","Bensch M, Fleischmann E, Konrad C H, et al. Secondary Creep of Thin‐Walled Specimens Affected by Oxidation[M]// Superalloys 2012. 2012:387-394.","10.11961/mater0203.MGI.20171221.ds.0029","尹海清","摘录","杨国强","2018-01-08","M247ox-49%(M247LC SX氧化处理)","1℃/min",,"2h","1230℃","4h","1080℃","2h","1280℃","20h","870℃",,,,,"150Mpa","0.0238%","10°-<001>","980℃","2*10^(-7)mbar",,,,,,,,,,,,
