Repository: wujunming1/superalloy-project

File: 高温合金汇报ppt/2018-9-28-第七次汇报/数据汇总/蠕变性能/creepproperty_creepvelocity.csv (part 12 of 14)
"_id","Al","Co","Cr","Hf","Mo","Ni","Re","Ru","Ta","Ti","W","力学性能/蠕变速率","备注","摘录出处","数据DOI","数据审核者","数据来源方式","数据生产者","数据采集时间","材料牌号","热处理/升温速率","热处理/热处理温度","热处理/第一段时间","热处理/第一段温度","热处理/第三段时间","热处理/第三段温度","热处理/第二段时间","热处理/第二段温度","热处理/第四段时间","热处理/第四段温度","第一次时效/第一次时效时间","第一次时效/第一次时效温度","第二次时效/第二次时效时间","第二次时效/第二次时效温度","蠕变实验/压力","蠕变实验/应变","蠕变实验/晶向","蠕变实验/温度","蠕变实验/真空度","蠕变测试/γ相尺寸","蠕变测试/压力","蠕变测试/塑性蠕变应变","蠕变测试/时间","蠕变测试/晶格取向","蠕变测试/测试压力","蠕变测试/测试温度","蠕变测试/温度","蠕变测试/蠕变应力","蠕变测试/蠕变应变","蠕变测试/蠕变温度","蠕变测试/试样厚度"
"ObjectId(""5b4d4105e6b1a819a85d96bf"")","4.6wt.%","9.0","8.2","0.8","0.6","60.1",,,"3.5","0.8","12.4","1.38E-7s^(-1)","","Bensch M, Fleischmann E, Konrad C H, et al. Secondary Creep of Thin‐Walled Specimens Affected by Oxidation[M]// Superalloys 2012. 2012:387-394.","10.11961/mater0203.MGI.20171221.ds.0029","尹海清","摘录","杨国强","2018-01-08","M247ox-49%(M247LC SX氧化处理)","1℃/min",,"2h","1230℃","4h","1080℃","2h","1280℃","20h","870℃",,,,,"150Mpa","0.0313%","10°-<001>","980℃","2*10^(-7)mbar",,,,,,,,,,,,
"ObjectId(""5b4d410ae6b1a819a85d96c1"")","4.6wt.%","9.0","8.2","0.8","0.6","60.1",,,"3.5","0.8","12.4","5.66E-8s^(-1)","","Bensch M, Fleischmann E, Konrad C H, et al. Secondary Creep of Thin‐Walled Specimens Affected by Oxidation[M]// Superalloys 2012. 2012:387-394.","10.11961/mater0203.MGI.20171221.ds.0029","尹海清","摘录","杨国强","2018-01-08","M247ox-49%(M247LC SX氧化处理)","1℃/min",,"2h","1230℃","4h","1080℃","2h","1280℃","20h","870℃",,,,,"150Mpa","0.0156%","10°-<001>","980℃","2*10^(-7)mbar",,,,,,,,,,,,
"ObjectId(""5b4d410fe6b1a819a85d96c3"")","4.6wt.%","9.0","8.2","0.8","0.6","60.1",,,"3.5","0.8","12.4","1.74E-7s^(-1)","","Bensch M, Fleischmann E, Konrad C H, et al. Secondary Creep of Thin‐Walled Specimens Affected by Oxidation[M]// Superalloys 2012. 2012:387-394.","10.11961/mater0203.MGI.20171221.ds.0029","尹海清","摘录","杨国强","2018-01-08","M247ox-49%(M247LC SX氧化处理)","1℃/min",,"2h","1230℃","4h","1080℃","2h","1280℃","20h","870℃",,,,,"150Mpa","0.0352%","10°-<001>","980℃","2*10^(-7)mbar",,,,,,,,,,,,
"ObjectId(""5b4d4114e6b1a819a85d96c5"")","4.6wt.%","9.0","8.2","0.8","0.6","60.1",,,"3.5","0.8","12.4","6.12E-8s^(-1)","","Bensch M, Fleischmann E, Konrad C H, et al. Secondary Creep of Thin‐Walled Specimens Affected by Oxidation[M]// Superalloys 2012. 2012:387-394.","10.11961/mater0203.MGI.20171221.ds.0029","尹海清","摘录","杨国强","2018-01-08","M247ox-49%(M247LC SX氧化处理)","1℃/min",,"2h","1230℃","4h","1080℃","2h","1280℃","20h","870℃",,,,,"150Mpa","0.0178%","10°-<001>","980℃","2*10^(-7)mbar",,,,,,,,,,,,
"ObjectId(""5b4d411ee6b1a819a85d96c7"")","4.6wt.%","9.0","8.2","0.8","0.6","60.1",,,"3.5","0.8","12.4","4.85E-8s^(-1)","","Bensch M, Fleischmann E, Konrad C H, et al. Secondary Creep of Thin‐Walled Specimens Affected by Oxidation[M]// Superalloys 2012. 2012:387-394.","10.11961/mater0203.MGI.20171221.ds.0029","尹海清","摘录","杨国强","2018-01-08","M247ox-49%(M247LC SX氧化处理)","1℃/min",,"2h","1230℃","4h","1080℃","2h","1280℃","20h","870℃",,,,,"150Mpa","0.0131%","10°-<001>","980℃","2*10^(-7)mbar",,,,,,,,,,,,
"ObjectId(""5b4d4123e6b1a819a85d96c9"")","4.6wt.%","9.0","8.2","0.8","0.6","60.1",,,"3.5","0.8","12.4","1.88E-7s^(-1)","","Bensch M, Fleischmann E, Konrad C H, et al. Secondary Creep of Thin‐Walled Specimens Affected by Oxidation[M]// Superalloys 2012. 2012:387-394.","10.11961/mater0203.MGI.20171221.ds.0029","尹海清","摘录","杨国强","2018-01-08","M247ox-49%(M247LC SX氧化处理)","1℃/min",,"2h","1230℃","4h","1080℃","2h","1280℃","20h","870℃",,,,,"150Mpa","0.000302%","10°-<001>","980℃","2*10^(-7)mbar",,,,,,,,,,,,
"ObjectId(""5b4d4128e6b1a819a85d96cb"")","4.6wt.%","9.0","8.2","0.8","0.6","60.1",,,"3.5","0.8","12.4","1.49E-7s^(-1)","","Bensch M, Fleischmann E, Konrad C H, et al. Secondary Creep of Thin‐Walled Specimens Affected by Oxidation[M]// Superalloys 2012. 2012:387-394.","10.11961/mater0203.MGI.20171221.ds.0029","尹海清","摘录","杨国强","2018-01-08","M247ox-49%(M247LC SX氧化处理)","1℃/min",,"2h","1230℃","4h","1080℃","2h","1280℃","20h","870℃",,,,,"150Mpa","0.00212%","10°-<001>","980℃","2*10^(-7)mbar",,,,,,,,,,,,
"ObjectId(""5b4d412de6b1a819a85d96cd"")","4.6wt.%","9.0","8.2","0.8","0.6","60.1",,,"3.5","0.8","12.4","9.74E-8s^(-1)","","Bensch M, Fleischmann E, Konrad C H, et al. Secondary Creep of Thin‐Walled Specimens Affected by Oxidation[M]// Superalloys 2012. 2012:387-394.","10.11961/mater0203.MGI.20171221.ds.0029","尹海清","摘录","杨国强","2018-01-08","M247ox-49%(M247LC SX氧化处理)","1℃/min",,"2h","1230℃","4h","1080℃","2h","1280℃","20h","870℃",,,,,"150Mpa","0.00353%","10°-<001>","980℃","2*10^(-7)mbar",,,,,,,,,,,,
"ObjectId(""5b4d4131e6b1a819a85d96cf"")","4.6wt.%","9.0","8.2","0.8","0.6","60.1",,,"3.5","0.8","12.4","4.66E-8s^(-1)","","Bensch M, Fleischmann E, Konrad C H, et al. Secondary Creep of Thin‐Walled Specimens Affected by Oxidation[M]// Superalloys 2012. 2012:387-394.","10.11961/mater0203.MGI.20171221.ds.0029","尹海清","摘录","杨国强","2018-01-08","M247ox-49%(M247LC SX氧化处理)","1℃/min",,"2h","1230℃","4h","1080℃","2h","1280℃","20h","870℃",,,,,"150Mpa","0.00877%","10°-<001>","980℃","2*10^(-7)mbar",,,,,,,,,,,,
"ObjectId(""5b4d4137e6b1a819a85d96d1"")","4.6wt.%","9.0","8.2","0.8","0.6","60.1",,,"3.5","0.8","12.4","4.31E-8s^(-1)","","Bensch M, Fleischmann E, Konrad C H, et al. Secondary Creep of Thin‐Walled Specimens Affected by Oxidation[M]// Superalloys 2012. 2012:387-394.","10.11961/mater0203.MGI.20171221.ds.0029","尹海清","摘录","杨国强","2018-01-08","M247ox-49%(M247LC SX氧化处理)","1℃/min",,"2h","1230℃","4h","1080℃","2h","1280℃","20h","870℃",,,,,"150Mpa","0.00938%","10°-<001>","980℃","2*10^(-7)mbar",,,,,,,,,,,,
"ObjectId(""5b4d413ce6b1a819a85d96d3"")","4.6wt.%","9.0","8.2","0.8","0.6","60.1",,,"3.5","0.8","12.4","5.44E-8s^(-1)","","Bensch M, Fleischmann E, Konrad C H, et al. Secondary Creep of Thin‐Walled Specimens Affected by Oxidation[M]// Superalloys 2012. 2012:387-394.","10.11961/mater0203.MGI.20171221.ds.0029","尹海清","摘录","杨国强","2018-01-08","M247ox-49%(M247LC SX氧化处理)","1℃/min",,"2h","1230℃","4h","1080℃","2h","1280℃","20h","870℃",,,,,"150Mpa","0.00726%","10°-<001>","980℃","2*10^(-7)mbar",,,,,,,,,,,,
"ObjectId(""5b4d4141e6b1a819a85d96d5"")","4.6wt.%","9.0","8.2","0.8","0.6","60.1",,,"3.5","0.8","12.4","6.61E-8s^(-1)","","Bensch M, Fleischmann E, Konrad C H, et al. Secondary Creep of Thin‐Walled Specimens Affected by Oxidation[M]// Superalloys 2012. 2012:387-394.","10.11961/mater0203.MGI.20171221.ds.0029","尹海清","摘录","杨国强","2018-01-08","M247ox-49%(M247LC SX氧化处理)","1℃/min",,"2h","1230℃","4h","1080℃","2h","1280℃","20h","870℃",,,,,"150Mpa","0.00565%","10°-<001>","980℃","2*10^(-7)mbar",,,,,,,,,,,,
"ObjectId(""5b4d4146e6b1a819a85d96d7"")","4.6wt.%","9.0","8.2","0.8","0.6","60.1",,,"3.5","0.8","12.4","1.68E-7s^(-1)","","Bensch M, Fleischmann E, Konrad C H, et al. Secondary Creep of Thin‐Walled Specimens Affected by Oxidation[M]// Superalloys 2012. 2012:387-394.","10.11961/mater0203.MGI.20171221.ds.0029","尹海清","摘录","杨国强","2018-01-08","M247ox-49%(M247LC SX氧化处理)","1℃/min",,"2h","1230℃","4h","1080℃","2h","1280℃","20h","870℃",,,,,"150Mpa","0.00101%","10°-<001>","980℃","2*10^(-7)mbar",,,,,,,,,,,,
"ObjectId(""5b4d414be6b1a819a85d96d9"")","4.6wt.%","9.0","8.2","0.8","0.6","60.1",,,"3.5","0.8","12.4","1.23E-7s^(-1)","","Bensch M, Fleischmann E, Konrad C H, et al. Secondary Creep of Thin‐Walled Specimens Affected by Oxidation[M]// Superalloys 2012. 2012:387-394.","10.11961/mater0203.MGI.20171221.ds.0029","尹海清","摘录","杨国强","2018-01-08","M247ox-49%(M247LC SX氧化处理)","1℃/min",,"2h","1230℃","4h","1080℃","2h","1280℃","20h","870℃",,,,,"150Mpa","0.00282%","10°-<001>","980℃","2*10^(-7)mbar",,,,,,,,,,,,
"ObjectId(""5b4d4150e6b1a819a85d96db"")","4.6wt.%","9.0","8.2","0.8","0.6","60.1",,,"3.5","0.8","12.4","5.44E-8s^(-1)","","Bensch M, Fleischmann E, Konrad C H, et al. Secondary Creep of Thin‐Walled Specimens Affected by Oxidation[M]// Superalloys 2012. 2012:387-394.","10.11961/mater0203.MGI.20171221.ds.0029","尹海清","摘录","杨国强","2018-01-08","M247ox-49%(M247LC SX氧化处理)","1℃/min",,"2h","1230℃","4h","1080℃","2h","1280℃","20h","870℃",,,,,"150Mpa","0.0102%","10°-<001>","980℃","2*10^(-7)mbar",,,,,,,,,,,,
"ObjectId(""5b4d4154e6b1a819a85d96dd"")","4.6wt.%","9.0","8.2","0.8","0.6","60.1",,,"3.5","0.8","12.4","8.67E-8s^(-1)","","Bensch M, Fleischmann E, Konrad C H, et al. Secondary Creep of Thin‐Walled Specimens Affected by Oxidation[M]// Superalloys 2012. 2012:387-394.","10.11961/mater0203.MGI.20171221.ds.0029","尹海清","摘录","杨国强","2018-01-08","M247ox-49%(M247LC SX氧化处理)","1℃/min",,"2h","1230℃","4h","1080℃","2h","1280℃","20h","870℃",,,,,"150Mpa","0.00474%","10°-<001>","980℃","2*10^(-7)mbar",,,,,,,,,,,,
"ObjectId(""5b4d4159e6b1a819a85d96df"")","4.6wt.%","9.0","8.2","0.8","0.6","60.1",,,"3.5","0.8","12.4","5.66E-8s^(-1)","","Bensch M, Fleischmann E, Konrad C H, et al. Secondary Creep of Thin‐Walled Specimens Affected by Oxidation[M]// Superalloys 2012. 2012:387-394.","10.11961/mater0203.MGI.20171221.ds.0029","尹海清","摘录","杨国强","2018-01-08","M247ox-49%(M247LC SX氧化处理)","1℃/min",,"2h","1230℃","4h","1080℃","2h","1280℃","20h","870℃",,,,,"150Mpa","0.0122%","10°-<001>","980℃","2*10^(-7)mbar",,,,,,,,,,,,
"ObjectId(""5b4d4161e6b1a819a85d96e1"")","4.6wt.%","9.0","8.2","0.8","0.6","60.1",,,"3.5","0.8","12.4","4.66E-8s^(-1)","","Bensch M, Fleischmann E, Konrad C H, et al. Secondary Creep of Thin‐Walled Specimens Affected by Oxidation[M]// Superalloys 2012. 2012:387-394.","10.11961/mater0203.MGI.20171221.ds.0029","尹海清","摘录","杨国强","2018-01-08","M247ox-49%(M247LC SX氧化处理)","1℃/min",,"2h","1230℃","4h","1080℃","2h","1280℃","20h","870℃",,,,,"150Mpa","0.0112%","10°-<001>","980℃","2*10^(-7)mbar",,,,,,,,,,,,
"ObjectId(""5b4d4166e6b1a819a85d96e3"")","4.6wt.%","9.0","8.2","0.8","0.6","60.1",,,"3.5","0.8","12.4","1.18E-7s^(-1)","","Bensch M, Fleischmann E, Konrad C H, et al. Secondary Creep of Thin‐Walled Specimens Affected by Oxidation[M]// Superalloys 2012. 2012:387-394.","10.11961/mater0203.MGI.20171221.ds.0029","尹海清","摘录","杨国强","2018-01-08","M247ox-49%(M247LC SX氧化处理)","1℃/min",,"2h","1230℃","4h","1080℃","2h","1280℃","20h","870℃",,,,,"150Mpa","0.00222%","10°-<001>","980℃","2*10^(-7)mbar",,,,,,,,,,,,
"ObjectId(""5b4d4170e6b1a819a85d96e5"")","5.2wt.%","8.7","7.4","1.4","0.6","60.9",,,"3.3","0.9","11.6","4.12E-7s^(-1)","","Bensch M, Fleischmann E, Konrad C H, et al. Secondary Creep of Thin‐Walled Specimens Affected by Oxidation[M]// Superalloys 2012. 2012:387-394.","10.11961/mater0203.MGI.20171221.ds.0029","尹海清","摘录","杨国强","2018-01-08","M247ox-56%(M247LC SX氧化处理)","1℃/min",,"2h","1230℃","4h","1080℃","2h","1280℃","20h","870℃",,,,,"230Mpa","0.0391783567134269%","10°-<001>","980℃","2*10^(-7)mbar",,,,,,,,,,,,
"ObjectId(""5b4d4175e6b1a819a85d96e7"")","5.2wt.%","8.7","7.4","1.4","0.6","60.9",,,"3.3","0.9","11.6","3.39E-7s^(-1)","","Bensch M, Fleischmann E, Konrad C H, et al. Secondary Creep of Thin‐Walled Specimens Affected by Oxidation[M]// Superalloys 2012. 2012:387-394.","10.11961/mater0203.MGI.20171221.ds.0029","尹海清","摘录","杨国强","2018-01-08","M247ox-56%(M247LC SX氧化处理)","1℃/min",,"2h","1230℃","4h","1080℃","2h","1280℃","20h","870℃",,,,,"230Mpa","0.0341683366733467%","10°-<001>","980℃","2*10^(-7)mbar",,,,,,,,,,,,
"ObjectId(""5b4d417ae6b1a819a85d96e9"")","5.2wt.%","8.7","7.4","1.4","0.6","60.9",,,"3.3","0.9","11.6","2.40E-7s^(-1)","","Bensch M, Fleischmann E, Konrad C H, et al. Secondary Creep of Thin‐Walled Specimens Affected by Oxidation[M]// Superalloys 2012. 2012:387-394.","10.11961/mater0203.MGI.20171221.ds.0029","尹海清","摘录","杨国强","2018-01-08","M247ox-56%(M247LC SX氧化处理)","1℃/min",,"2h","1230℃","4h","1080℃","2h","1280℃","20h","870℃",,,,,"230Mpa","0.0258517034068136%","10°-<001>","980℃","2*10^(-7)mbar",,,,,,,,,,,,
"ObjectId(""5b4d417fe6b1a819a85d96eb"")","5.2wt.%","8.7","7.4","1.4","0.6","60.9",,,"3.3","0.9","11.6","3.67E-7s^(-1)","","Bensch M, Fleischmann E, Konrad C H, et al. Secondary Creep of Thin‐Walled Specimens Affected by Oxidation[M]// Superalloys 2012. 2012:387-394.","10.11961/mater0203.MGI.20171221.ds.0029","尹海清","摘录","杨国强","2018-01-08","M247ox-56%(M247LC SX氧化处理)","1℃/min",,"2h","1230℃","4h","1080℃","2h","1280℃","20h","870℃",,,,,"230Mpa","0.035871743486974%","10°-<001>","980℃","2*10^(-7)mbar",,,,,,,,,,,,
"ObjectId(""5b4d4184e6b1a819a85d96ed"")","5.2wt.%","8.7","7.4","1.4","0.6","60.9",,,"3.3","0.9","11.6","6.29E-7s^(-1)","","Bensch M, Fleischmann E, Konrad C H, et al. Secondary Creep of Thin‐Walled Specimens Affected by Oxidation[M]// Superalloys 2012. 2012:387-394.","10.11961/mater0203.MGI.20171221.ds.0029","尹海清","摘录","杨国强","2018-01-08","M247ox-56%(M247LC SX氧化处理)","1℃/min",,"2h","1230℃","4h","1080℃","2h","1280℃","20h","870℃",,,,,"230Mpa","0.0473947895791583%","10°-<001>","980℃","2*10^(-7)mbar",,,,,,,,,,,,
"ObjectId(""5b4d4189e6b1a819a85d96ef"")","5.2wt.%","8.7","7.4","1.4","0.6","60.9",,,"3.3","0.9","11.6","5.83E-7s^(-1)","","Bensch M, Fleischmann E, Konrad C H, et al. Secondary Creep of Thin‐Walled Specimens Affected by Oxidation[M]// Superalloys 2012. 2012:387-394.","10.11961/mater0203.MGI.20171221.ds.0029","尹海清","摘录","杨国强","2018-01-08","M247ox-56%(M247LC SX氧化处理)","1℃/min",,"2h","1230℃","4h","1080℃","2h","1280℃","20h","870℃",,,,,"230Mpa","0.0455911823647295%","10°-<001>","980℃","2*10^(-7)mbar",,,,,,,,,,,,
"ObjectId(""5b4d418ee6b1a819a85d96f1"")","5.2wt.%","8.7","7.4","1.4","0.6","60.9",,,"3.3","0.9","11.6","4.45E-7s^(-1)","","Bensch M, Fleischmann E, Konrad C H, et al. Secondary Creep of Thin‐Walled Specimens Affected by Oxidation[M]// Superalloys 2012. 2012:387-394.","10.11961/mater0203.MGI.20171221.ds.0029","尹海清","摘录","杨国强","2018-01-08","M247ox-56%(M247LC SX氧化处理)","1℃/min",,"2h","1230℃","4h","1080℃","2h","1280℃","20h","870℃",,,,,"230Mpa","0.0409819639278557%","10°-<001>","980℃","2*10^(-7)mbar",,,,,,,,,,,,
"ObjectId(""5b4d4193e6b1a819a85d96f3"")","5.2wt.%","8.7","7.4","1.4","0.6","60.9",,,"3.3","0.9","11.6","3.27E-7s^(-1)","","Bensch M, Fleischmann E, Konrad C H, et al. Secondary Creep of Thin‐Walled Specimens Affected by Oxidation[M]// Superalloys 2012. 2012:387-394.","10.11961/mater0203.MGI.20171221.ds.0029","尹海清","摘录","杨国强","2018-01-08","M247ox-56%(M247LC SX氧化处理)","1℃/min",,"2h","1230℃","4h","1080℃","2h","1280℃","20h","870℃",,,,,"230Mpa","0.0321643286573146%","10°-<001>","980℃","2*10^(-7)mbar",,,,,,,,,,,,
"ObjectId(""5b4d4198e6b1a819a85d96f5"")","5.2wt.%","8.7","7.4","1.4","0.6","60.9",,,"3.3","0.9","11.6","2.91E-7s^(-1)","","Bensch M, Fleischmann E, Konrad C H, et al. Secondary Creep of Thin‐Walled Specimens Affected by Oxidation[M]// Superalloys 2012. 2012:387-394.","10.11961/mater0203.MGI.20171221.ds.0029","尹海清","摘录","杨国强","2018-01-08","M247ox-56%(M247LC SX氧化处理)","1℃/min",,"2h","1230℃","4h","1080℃","2h","1280℃","20h","870℃",,,,,"230Mpa","0.030060120240481%","10°-<001>","980℃","2*10^(-7)mbar",,,,,,,,,,,,
"ObjectId(""5b4d419ce6b1a819a85d96f7"")","5.2wt.%","8.7","7.4","1.4","0.6","60.9",,,"3.3","0.9","11.6","5.19E-7s^(-1)","","Bensch M, Fleischmann E, Konrad C H, et al. Secondary Creep of Thin‐Walled Specimens Affected by Oxidation[M]// Superalloys 2012. 2012:387-394.","10.11961/mater0203.MGI.20171221.ds.0029","尹海清","摘录","杨国强","2018-01-08","M247ox-56%(M247LC SX氧化处理)","1℃/min",,"2h","1230℃","4h","1080℃","2h","1280℃","20h","870℃",,,,,"230Mpa","0.042685370741483%","10°-<001>","980℃","2*10^(-7)mbar",,,,,,,,,,,,
"ObjectId(""5b4d41a1e6b1a819a85d96f9"")","5.2wt.%","8.7","7.4","1.4","0.6","60.9",,,"3.3","0.9","11.6","3.96E-7s^(-1)","","Bensch M, Fleischmann E, Konrad C H, et al. Secondary Creep of Thin‐Walled Specimens Affected by Oxidation[M]// Superalloys 2012. 2012:387-394.","10.11961/mater0203.MGI.20171221.ds.0029","尹海清","摘录","杨国强","2018-01-08","M247ox-56%(M247LC SX氧化处理)","1℃/min",,"2h","1230℃","4h","1080℃","2h","1280℃","20h","870℃",,,,,"230Mpa","0.037374749498998%","10°-<001>","980℃","2*10^(-7)mbar",,,,,,,,,,,,
"ObjectId(""5b4d41a6e6b1a819a85d96fb"")","5.2wt.%","8.7","7.4","1.4","0.6","60.9",,,"3.3","0.9","11.6","2.49E-7s^(-1)","","Bensch M, Fleischmann E, Konrad C H, et al. Secondary Creep of Thin‐Walled Specimens Affected by Oxidation[M]// Superalloys 2012. 2012:387-394.","10.11961/mater0203.MGI.20171221.ds.0029","尹海清","摘录","杨国强","2018-01-08","M247ox-56%(M247LC SX氧化处理)","1℃/min",,"2h","1230℃","4h","1080℃","2h","1280℃","20h","870℃",,,,,"230Mpa","0.0279559118236473%","10°-<001>","980℃","2*10^(-7)mbar",,,,,,,,,,,,
"ObjectId(""5b4d41abe6b1a819a85d96fd"")","5.2wt.%","8.7","7.4","1.4","0.6","60.9",,,"3.3","0.9","11.6","7.93E-7s^(-1)","","Bensch M, Fleischmann E, Konrad C H, et al. Secondary Creep of Thin‐Walled Specimens Affected by Oxidation[M]// Superalloys 2012. 2012:387-394.","10.11961/mater0203.MGI.20171221.ds.0029","尹海清","摘录","杨国强","2018-01-08","M247ox-56%(M247LC SX氧化处理)","1℃/min",,"2h","1230℃","4h","1080℃","2h","1280℃","20h","870℃",,,,,"230Mpa","0.0497995991983968%","10°-<001>","980℃","2*10^(-7)mbar",,,,,,,,,,,,
"ObjectId(""5b4d41b0e6b1a819a85d96ff"")","5.2wt.%","8.7","7.4","1.4","0.6","60.9",,,"3.3","0.9","11.6","7.34E-7s^(-1)","","Bensch M, Fleischmann E, Konrad C H, et al. Secondary Creep of Thin‐Walled Specimens Affected by Oxidation[M]// Superalloys 2012. 2012:387-394.","10.11961/mater0203.MGI.20171221.ds.0029","尹海清","摘录","杨国强","2018-01-08","M247ox-56%(M247LC SX氧化处理)","1℃/min",,"2h","1230℃","4h","1080℃","2h","1280℃","20h","870℃",,,,,"230Mpa","0.0491983967935872%","10°-<001>","980℃","2*10^(-7)mbar",,,,,,,,,,,,
"ObjectId(""5b4d41b5e6b1a819a85d9701"")","5.2wt.%","8.7","7.4","1.4","0.6","60.9",,,"3.3","0.9","11.6","5.39E-7s^(-1)","","Bensch M, Fleischmann E, Konrad C H, et al. Secondary Creep of Thin‐Walled Specimens Affected by Oxidation[M]// Superalloys 2012. 2012:387-394.","10.11961/mater0203.MGI.20171221.ds.0029","尹海清","摘录","杨国强","2018-01-08","M247ox-56%(M247LC SX氧化处理)","1℃/min",,"2h","1230℃","4h","1080℃","2h","1280℃","20h","870℃",,,,,"230Mpa","0.0440881763527054%","10°-<001>","980℃","2*10^(-7)mbar",,,,,,,,,,,,
"ObjectId(""5b4d41bfe6b1a819a85d9703"")","5.2wt.%","8.7","7.4","1.4","0.6","60.9",,,"3.3","0.9","11.6","1.15E-7s^(-1)","","Bensch M, Fleischmann E, Konrad C H, et al. Secondary Creep of Thin‐Walled Specimens Affected by Oxidation[M]// Superalloys 2012. 2012:387-394.","10.11961/mater0203.MGI.20171221.ds.0029","尹海清","摘录","杨国强","2018-01-08","M247ox-56%(M247LC SX氧化处理)","1℃/min",,"2h","1230℃","4h","1080℃","2h","1280℃","20h","870℃",,,,,"230Mpa","0.0106212424849699%","10°-<001>","980℃","2*10^(-7)mbar",,,,,,,,,,,,
"ObjectId(""5b4d41c4e6b1a819a85d9705"")","5.2wt.%","8.7","7.4","1.4","0.6","60.9",,,"3.3","0.9","11.6","1.15E-7s^(-1)","","Bensch M, Fleischmann E, Konrad C H, et al. Secondary Creep of Thin‐Walled Specimens Affected by Oxidation[M]// Superalloys 2012. 2012:387-394.","10.11961/mater0203.MGI.20171221.ds.0029","尹海清","摘录","杨国强","2018-01-08","M247ox-56%(M247LC SX氧化处理)","1℃/min",,"2h","1230℃","4h","1080℃","2h","1280℃","20h","870℃",,,,,"230Mpa","0.00490981963927856%","10°-<001>","980℃","2*10^(-7)mbar",,,,,,,,,,,,
"ObjectId(""5b4d41c8e6b1a819a85d9707"")","5.2wt.%","8.7","7.4","1.4","0.6","60.9",,,"3.3","0.9","11.6","1.40E-7s^(-1)","","Bensch M, Fleischmann E, Konrad C H, et al. Secondary Creep of Thin‐Walled Specimens Affected by Oxidation[M]// Superalloys 2012. 2012:387-394.","10.11961/mater0203.MGI.20171221.ds.0029","尹海清","摘录","杨国强","2018-01-08","M247ox-56%(M247LC SX氧化处理)","1℃/min",,"2h","1230℃","4h","1080℃","2h","1280℃","20h","870℃",,,,,"230Mpa","0.00410821643286573%","10°-<001>","980℃","2*10^(-7)mbar",,,,,,,,,,,,
"ObjectId(""5b4d41cde6b1a819a85d9709"")","5.2wt.%","8.7","7.4","1.4","0.6","60.9",,,"3.3","0.9","11.6","1.03E-7s^(-1)","","Bensch M, Fleischmann E, Konrad C H, et al. Secondary Creep of Thin‐Walled Specimens Affected by Oxidation[M]// Superalloys 2012. 2012:387-394.","10.11961/mater0203.MGI.20171221.ds.0029","尹海清","摘录","杨国强","2018-01-08","M247ox-56%(M247LC SX氧化处理)","1℃/min",,"2h","1230℃","4h","1080℃","2h","1280℃","20h","870℃",,,,,"230Mpa","0.00911823647294589%","10°-<001>","980℃","2*10^(-7)mbar",,,,,,,,,,,,
"ObjectId(""5b4d41d3e6b1a819a85d970b"")","5.2wt.%","8.7","7.4","1.4","0.6","60.9",,,"3.3","0.9","11.6","1.98E-7s^(-1)","","Bensch M, Fleischmann E, Konrad C H, et al. Secondary Creep of Thin‐Walled Specimens Affected by Oxidation[M]// Superalloys 2012. 2012:387-394.","10.11961/mater0203.MGI.20171221.ds.0029","尹海清","摘录","杨国强","2018-01-08","M247ox-56%(M247LC SX氧化处理)","1℃/min",,"2h","1230℃","4h","1080℃","2h","1280℃","20h","870℃",,,,,"230Mpa","0.0218436873747495%","10°-<001>","980℃","2*10^(-7)mbar",,,,,,,,,,,,
"ObjectId(""5b4d41d7e6b1a819a85d970d"")","5.2wt.%","8.7","7.4","1.4","0.6","60.9",,,"3.3","0.9","11.6","8.79E-8s^(-1)","","Bensch M, Fleischmann E, Konrad C H, et al. Secondary Creep of Thin‐Walled Specimens Affected by Oxidation[M]// Superalloys 2012. 2012:387-394.","10.11961/mater0203.MGI.20171221.ds.0029","尹海清","摘录","杨国强","2018-01-08","M247ox-56%(M247LC SX氧化处理)","1℃/min",,"2h","1230℃","4h","1080℃","2h","1280℃","20h","870℃",,,,,"230Mpa","0.00691382765531062%","10°-<001>","980℃","2*10^(-7)mbar",,,,,,,,,,,,
"ObjectId(""5b4d41dce6b1a819a85d970f"")","5.2wt.%","8.7","7.4","1.4","0.6","60.9",,,"3.3","0.9","11.6","2.14E-7s^(-1)","","Bensch M, Fleischmann E, Konrad C H, et al. Secondary Creep of Thin‐Walled Specimens Affected by Oxidation[M]// Superalloys 2012. 2012:387-394.","10.11961/mater0203.MGI.20171221.ds.0029","尹海清","摘录","杨国强","2018-01-08","M247ox-56%(M247LC SX氧化处理)","1℃/min",,"2h","1230℃","4h","1080℃","2h","1280℃","20h","870℃",,,,,"230Mpa","0.0238476953907816%","10°-<001>","980℃","2*10^(-7)mbar",,,,,,,,,,,,
"ObjectId(""5b4d41e1e6b1a819a85d9711"")","5.2wt.%","8.7","7.4","1.4","0.6","60.9",,,"3.3","0.9","11.6","1.57E-7s^(-1)","","Bensch M, Fleischmann E, Konrad C H, et al. Secondary Creep of Thin‐Walled Specimens Affected by Oxidation[M]// Superalloys 2012. 2012:387-394.","10.11961/mater0203.MGI.20171221.ds.0029","尹海清","摘录","杨国强","2018-01-08","M247ox-56%(M247LC SX氧化处理)","1℃/min",,"2h","1230℃","4h","1080℃","2h","1280℃","20h","870℃",,,,,"230Mpa","0.0166332665330661%","10°-<001>","980℃","2*10^(-7)mbar",,,,,,,,,,,,
"ObjectId(""5b4d41e6e6b1a819a85d9713"")","5.2wt.%","8.7","7.4","1.4","0.6","60.9",,,"3.3","0.9","11.6","1.69E-7s^(-1)","","Bensch M, Fleischmann E, Konrad C H, et al. Secondary Creep of Thin‐Walled Specimens Affected by Oxidation[M]// Superalloys 2012. 2012:387-394.","10.11961/mater0203.MGI.20171221.ds.0029","尹海清","摘录","杨国强","2018-01-08","M247ox-56%(M247LC SX氧化处理)","1℃/min",,"2h","1230℃","4h","1080℃","2h","1280℃","20h","870℃",,,,,"230Mpa","0.0182364729458918%","10°-<001>","980℃","2*10^(-7)mbar",,,,,,,,,,,,
"ObjectId(""5b4d41ebe6b1a819a85d9715"")","5.2wt.%","8.7","7.4","1.4","0.6","60.9",,,"3.3","0.9","11.6","9.14E-8s^(-1)","","Bensch M, Fleischmann E, Konrad C H, et al. Secondary Creep of Thin‐Walled Specimens Affected by Oxidation[M]// Superalloys 2012. 2012:387-394.","10.11961/mater0203.MGI.20171221.ds.0029","尹海清","摘录","杨国强","2018-01-08","M247ox-56%(M247LC SX氧化处理)","1℃/min",,"2h","1230℃","4h","1080℃","2h","1280℃","20h","870℃",,,,,"230Mpa","0.00791583166332665%","10°-<001>","980℃","2*10^(-7)mbar",,,,,,,,,,,,
"ObjectId(""5b4d41f0e6b1a819a85d9717"")","5.2wt.%","8.7","7.4","1.4","0.6","60.9",,,"3.3","0.9","11.6","1.45E-7s^(-1)","","Bensch M, Fleischmann E, Konrad C H, et al. Secondary Creep of Thin‐Walled Specimens Affected by Oxidation[M]// Superalloys 2012. 2012:387-394.","10.11961/mater0203.MGI.20171221.ds.0029","尹海清","摘录","杨国强","2018-01-08","M247ox-56%(M247LC SX氧化处理)","1℃/min",,"2h","1230℃","4h","1080℃","2h","1280℃","20h","870℃",,,,,"230Mpa","0.0150300601202405%","10°-<001>","980℃","2*10^(-7)mbar",,,,,,,,,,,,
"ObjectId(""5b4d41f5e6b1a819a85d9719"")","5.2wt.%","8.7","7.4","1.4","0.6","60.9",,,"3.3","0.9","11.6","9.87E-8s^(-1)","","Bensch M, Fleischmann E, Konrad C H, et al. Secondary Creep of Thin‐Walled Specimens Affected by Oxidation[M]// Superalloys 2012. 2012:387-394.","10.11961/mater0203.MGI.20171221.ds.0029","尹海清","摘录","杨国强","2018-01-08","M247ox-56%(M247LC SX氧化处理)","1℃/min",,"2h","1230℃","4h","1080℃","2h","1280℃","20h","870℃",,,,,"230Mpa","0.00591182364729459%","10°-<001>","980℃","2*10^(-7)mbar",,,,,,,,,,,,
"ObjectId(""5b4d41fae6b1a819a85d971b"")","5.2wt.%","8.7","7.4","1.4","0.6","60.9",,,"3.3","0.9","11.6","1.40E-7s^(-1)","","Bensch M, Fleischmann E, Konrad C H, et al. Secondary Creep of Thin‐Walled Specimens Affected by Oxidation[M]// Superalloys 2012. 2012:387-394.","10.11961/mater0203.MGI.20171221.ds.0029","尹海清","摘录","杨国强","2018-01-08","M247ox-56%(M247LC SX氧化处理)","1℃/min",,"2h","1230℃","4h","1080℃","2h","1280℃","20h","870℃",,,,,"230Mpa","0.0135270541082164%","10°-<001>","980℃","2*10^(-7)mbar",,,,,,,,,,,,
"ObjectId(""5b4d41ffe6b1a819a85d971d"")","5.2wt.%","8.7","7.4","1.4","0.6","60.9",,,"3.3","0.9","11.6","1.34E-7s^(-1)","","Bensch M, Fleischmann E, Konrad C H, et al. Secondary Creep of Thin‐Walled Specimens Affected by Oxidation[M]// Superalloys 2012. 2012:387-394.","10.11961/mater0203.MGI.20171221.ds.0029","尹海清","摘录","杨国强","2018-01-08","M247ox-56%(M247LC SX氧化处理)","1℃/min",,"2h","1230℃","4h","1080℃","2h","1280℃","20h","870℃",,,,,"230Mpa","0.012124248496994%","10°-<001>","980℃","2*10^(-7)mbar",,,,,,,,,,,,
"ObjectId(""5b4d4204e6b1a819a85d971f"")","5.2wt.%","8.7","7.4","1.4","0.6","60.9",,,"3.3","0.9","11.6","1.90E-7s^(-1)","","Bensch M, Fleischmann E, Konrad C H, et al. Secondary Creep of Thin‐Walled Specimens Affected by Oxidation[M]// Superalloys 2012. 2012:387-394.","10.11961/mater0203.MGI.20171221.ds.0029","尹海清","摘录","杨国强","2018-01-08","M247ox-56%(M247LC SX氧化处理)","1℃/min",,"2h","1230℃","4h","1080℃","2h","1280℃","20h","870℃",,,,,"230Mpa","0.0198396793587174%","10°-<001>","980℃","2*10^(-7)mbar",,,,,,,,,,,,
"ObjectId(""5b4d420ee6b1a819a85d9721"")","5.2wt.%","8.7","7.4","1.4","0.6","60.9",,,"3.3","0.9","11.6","4.45E-7s^(-1)","","Bensch M, Fleischmann E, Konrad C H, et al. Secondary Creep of Thin‐Walled Specimens Affected by Oxidation[M]// Superalloys 2012. 2012:387-394.","10.11961/mater0203.MGI.20171221.ds.0029","尹海清","摘录","杨国强","2018-01-08","M247ox-56%(M247LC SX氧化处理)","1℃/min",,"2h","1230℃","4h","1080℃","2h","1280℃","20h","870℃",,,,,"200Mpa","0.04989979959919840.0497995991983968%","10°-<001>","980℃","2*10^(-7)mbar",,,,,,,,,,,,
"ObjectId(""5b4d4213e6b1a819a85d9723"")","5.2wt.%","8.7","7.4","1.4","0.6","60.9",,,"3.3","0.9","11.6","2.49E-7s^(-1)","","Bensch M, Fleischmann E, Konrad C H, et al. Secondary Creep of Thin‐Walled Specimens Affected by Oxidation[M]// Superalloys 2012. 2012:387-394.","10.11961/mater0203.MGI.20171221.ds.0029","尹海清","摘录","杨国强","2018-01-08","M247ox-56%(M247LC SX氧化处理)","1℃/min",,"2h","1230℃","4h","1080℃","2h","1280℃","20h","870℃",,,,,"230Mpa","0.000200400801603206%","10°-<001>","980℃","2*10^(-7)mbar",,,,,,,,,,,,
"ObjectId(""5b4d4218e6b1a819a85d9725"")","5.2wt.%","8.7","7.4","1.4","0.6","60.9",,,"3.3","0.9","11.6","1.69E-7s^(-1)","","Bensch M, Fleischmann E, Konrad C H, et al. Secondary Creep of Thin‐Walled Specimens Affected by Oxidation[M]// Superalloys 2012. 2012:387-394.","10.11961/mater0203.MGI.20171221.ds.0029","尹海清","摘录","杨国强","2018-01-08","M247ox-56%(M247LC SX氧化处理)","1℃/min",,"2h","1230℃","4h","1080℃","2h","1280℃","20h","870℃",,,,,"230Mpa","0.0030060120240481%","10°-<001>","980℃","2*10^(-7)mbar",,,,,,,,,,,,
"ObjectId(""5b4d421de6b1a819a85d9727"")","5.2wt.%","8.7","7.4","1.4","0.6","60.9",,,"3.3","0.9","11.6","2.59E-7s^(-1)","","Bensch M, Fleischmann E, Konrad C H, et al. Secondary Creep of Thin‐Walled Specimens Affected by Oxidation[M]// Superalloys 2012. 2012:387-394.","10.11961/mater0203.MGI.20171221.ds.0029","尹海清","摘录","杨国强","2018-01-08","M247ox-56%(M247LC SX氧化处理)","1℃/min",,"2h","1230℃","4h","1080℃","2h","1280℃","20h","870℃",,,,,"200Mpa","0.04989979959919840.0350701402805611%","10°-<001>","980℃","2*10^(-7)mbar",,,,,,,,,,,,
"ObjectId(""5b4d4222e6b1a819a85d9729"")","5.2wt.%","8.7","7.4","1.4","0.6","60.9",,,"3.3","0.9","11.6","3.39E-7s^(-1)","","Bensch M, Fleischmann E, Konrad C H, et al. Secondary Creep of Thin‐Walled Specimens Affected by Oxidation[M]// Superalloys 2012. 2012:387-394.","10.11961/mater0203.MGI.20171221.ds.0029","尹海清","摘录","杨国强","2018-01-08","M247ox-56%(M247LC SX氧化处理)","1℃/min",,"2h","1230℃","4h","1080℃","2h","1280℃","20h","870℃",,,,,"200Mpa","0.04989979959919840.0411823647294589%","10°-<001>","980℃","2*10^(-7)mbar",,,,,,,,,,,,
"ObjectId(""5b4d4227e6b1a819a85d972b"")","5.2wt.%","8.7","7.4","1.4","0.6","60.9",,,"3.3","0.9","11.6","3.96E-7s^(-1)","","Bensch M, Fleischmann E, Konrad C H, et al. Secondary Creep of Thin‐Walled Specimens Affected by Oxidation[M]// Superalloys 2012. 2012:387-394.","10.11961/mater0203.MGI.20171221.ds.0029","尹海清","摘录","杨国强","2018-01-08","M247ox-56%(M247LC SX氧化处理)","1℃/min",,"2h","1230℃","4h","1080℃","2h","1280℃","20h","870℃",,,,,"200Mpa","0.04989979959919840.0468937875752003%","10°-<001>","980℃","2*10^(-7)mbar",,,,,,,,,,,,
"ObjectId(""5b4d422ce6b1a819a85d972d"")","5.2wt.%","8.7","7.4","1.4","0.6","60.9",,,"3.3","0.9","11.6","3.53E-7s^(-1)","","Bensch M, Fleischmann E, Konrad C H, et al. Secondary Creep of Thin‐Walled Specimens Affected by Oxidation[M]// Superalloys 2012. 2012:387-394.","10.11961/mater0203.MGI.20171221.ds.0029","尹海清","摘录","杨国强","2018-01-08","M247ox-56%(M247LC SX氧化处理)","1℃/min",,"2h","1230℃","4h","1080℃","2h","1280℃","20h","870℃",,,,,"200Mpa","0.04989979959919840.0427855711422846%","10°-<001>","980℃","2*10^(-7)mbar",,,,,,,,,,,,
"ObjectId(""5b4d4231e6b1a819a85d972f"")","5.2wt.%","8.7","7.4","1.4","0.6","60.9",,,"3.3","0.9","11.6","4.28E-7s^(-1)","","Bensch M, Fleischmann E, Konrad C H, et al. Secondary Creep of Thin‐Walled Specimens Affected by Oxidation[M]// Superalloys 2012. 2012:387-394.","10.11961/mater0203.MGI.20171221.ds.0029","尹海清","摘录","杨国强","2018-01-08","M247ox-56%(M247LC SX氧化处理)","1℃/min",,"2h","1230℃","4h","1080℃","2h","1280℃","20h","870℃",,,,,"200Mpa","0.04989979959919840.0483967935871744%","10°-<001>","980℃","2*10^(-7)mbar",,,,,,,,,,,,
"ObjectId(""5b4d4235e6b1a819a85d9731"")","5.2wt.%","8.7","7.4","1.4","0.6","60.9",,,"3.3","0.9","11.6","2.40E-7s^(-1)","","Bensch M, Fleischmann E, Konrad C H, et al. Secondary Creep of Thin‐Walled Specimens Affected by Oxidation[M]// Superalloys 2012. 2012:387-394.","10.11961/mater0203.MGI.20171221.ds.0029","尹海清","摘录","杨国强","2018-01-08","M247ox-56%(M247LC SX氧化处理)","1℃/min",,"2h","1230℃","4h","1080℃","2h","1280℃","20h","870℃",,,,,"230Mpa","0.00100200400801603%","10°-<001>","980℃","2*10^(-7)mbar",,,,,,,,,,,,
"ObjectId(""5b4d423ae6b1a819a85d9733"")","5.2wt.%","8.7","7.4","1.4","0.6","60.9",,,"3.3","0.9","11.6","3.02E-7s^(-1)","","Bensch M, Fleischmann E, Konrad C H, et al. Secondary Creep of Thin‐Walled Specimens Affected by Oxidation[M]// Superalloys 2012. 2012:387-394.","10.11961/mater0203.MGI.20171221.ds.0029","尹海清","摘录","杨国强","2018-01-08","M247ox-56%(M247LC SX氧化处理)","1℃/min",,"2h","1230℃","4h","1080℃","2h","1280℃","20h","870℃",,,,,"200Mpa","0.04989979959919840.0382765531062124%","10°-<001>","980℃","2*10^(-7)mbar",,,,,,,,,,,,
"ObjectId(""5b4d423fe6b1a819a85d9735"")","5.2wt.%","8.7","7.4","1.4","0.6","60.9",,,"3.3","0.9","11.6","2.80E-7s^(-1)","","Bensch M, Fleischmann E, Konrad C H, et al. Secondary Creep of Thin‐Walled Specimens Affected by Oxidation[M]// Superalloys 2012. 2012:387-394.","10.11961/mater0203.MGI.20171221.ds.0029","尹海清","摘录","杨国强","2018-01-08","M247ox-56%(M247LC SX氧化处理)","1℃/min",,"2h","1230℃","4h","1080℃","2h","1280℃","20h","870℃",,,,,"200Mpa","0.04989979959919840.0365731462925852%","10°-<001>","980℃","2*10^(-7)mbar",,,,,,,,,,,,
"ObjectId(""5b4d4244e6b1a819a85d9737"")","5.2wt.%","8.7","7.4","1.4","0.6","60.9",,,"3.3","0.9","11.6","3.14E-7s^(-1)","","Bensch M, Fleischmann E, Konrad C H, et al. Secondary Creep of Thin‐Walled Specimens Affected by Oxidation[M]// Superalloys 2012. 2012:387-394.","10.11961/mater0203.MGI.20171221.ds.0029","尹海清","摘录","杨国强","2018-01-08","M247ox-56%(M247LC SX氧化处理)","1℃/min",,"2h","1230℃","4h","1080℃","2h","1280℃","20h","870℃",,,,,"200Mpa","0.04989979959919840.0398797595190381%","10°-<001>","980℃","2*10^(-7)mbar",,,,,,,,,,,,
"ObjectId(""5b4d4249e6b1a819a85d9739"")","5.2wt.%","8.7","7.4","1.4","0.6","60.9",,,"3.3","0.9","11.6","3.96E-7s^(-1)","","Bensch M, Fleischmann E, Konrad C H, et al. Secondary Creep of Thin‐Walled Specimens Affected by Oxidation[M]// Superalloys 2012. 2012:387-394.","10.11961/mater0203.MGI.20171221.ds.0029","尹海清","摘录","杨国强","2018-01-08","M247ox-56%(M247LC SX氧化处理)","1℃/min",,"2h","1230℃","4h","1080℃","2h","1280℃","20h","870℃",,,,,"200Mpa","0.04989979959919840.0453907815631263%","10°-<001>","980℃","2*10^(-7)mbar",,,,,,,,,,,,
"ObjectId(""5b4d424ee6b1a819a85d973b"")","5.2wt.%","8.7","7.4","1.4","0.6","60.9",,,"3.3","0.9","11.6","2.06E-7s^(-1)","","Bensch M, Fleischmann E, Konrad C H, et al. Secondary Creep of Thin‐Walled Specimens Affected by Oxidation[M]// Superalloys 2012. 2012:387-394.","10.11961/mater0203.MGI.20171221.ds.0029","尹海清","摘录","杨国强","2018-01-08","M247ox-56%(M247LC SX氧化处理)","1℃/min",,"2h","1230℃","4h","1080℃","2h","1280℃","20h","870℃",,,,,"230Mpa","0.00190380761523046%","10°-<001>","980℃","2*10^(-7)mbar",,,,,,,,,,,,
"ObjectId(""5b4d4253e6b1a819a85d973d"")","5.2wt.%","8.7","7.4","1.4","0.6","60.9",,,"3.3","0.9","11.6","3.81E-7s^(-1)","","Bensch M, Fleischmann E, Konrad C H, et al. Secondary Creep of Thin‐Walled Specimens Affected by Oxidation[M]// Superalloys 2012. 2012:387-394.","10.11961/mater0203.MGI.20171221.ds.0029","尹海清","摘录","杨国强","2018-01-08","M247ox-56%(M247LC SX氧化处理)","1℃/min",,"2h","1230℃","4h","1080℃","2h","1280℃","20h","870℃",,,,,"200Mpa","0.04989979959919840.0440881763527054%","10°-<001>","980℃","2*10^(-7)mbar",,,,,,,,,,,,
"ObjectId(""5b4d425de6b1a819a85d973f"")","5.2wt.%","8.7","7.4","1.4","0.6","60.9",,,"3.3","0.9","11.6","1.29E-7s^(-1)","","Bensch M, Fleischmann E, Konrad C H, et al. Secondary Creep of Thin‐Walled Specimens Affected by Oxidation[M]// Superalloys 2012. 2012:387-394.","10.11961/mater0203.MGI.20171221.ds.0029","尹海清","摘录","杨国强","2018-01-08","M247ox-56%(M247LC SX氧化处理)","1℃/min",,"2h","1230℃","4h","1080℃","2h","1280℃","20h","870℃",,,,,"200Mpa","0.04989979959919840.0193386773547094%","10°-<001>","980℃","2*10^(-7)mbar",,,,,,,,,,,,
"ObjectId(""5b4d4261e6b1a819a85d9741"")","5.2wt.%","8.7","7.4","1.4","0.6","60.9",,,"3.3","0.9","11.6","1.63E-7s^(-1)","","Bensch M, Fleischmann E, Konrad C H, et al. Secondary Creep of Thin‐Walled Specimens Affected by Oxidation[M]// Superalloys 2012. 2012:387-394.","10.11961/mater0203.MGI.20171221.ds.0029","尹海清","摘录","杨国强","2018-01-08","M247ox-56%(M247LC SX氧化处理)","1℃/min",,"2h","1230℃","4h","1080℃","2h","1280℃","20h","870℃",,,,,"200Mpa","0.04989979959919840.0228456913827655%","10°-<001>","980℃","2*10^(-7)mbar",,,,,,,,,,,,
"ObjectId(""5b4d4266e6b1a819a85d9743"")","5.2wt.%","8.7","7.4","1.4","0.6","60.9",,,"3.3","0.9","11.6","2.40E-7s^(-1)","","Bensch M, Fleischmann E, Konrad C H, et al. Secondary Creep of Thin‐Walled Specimens Affected by Oxidation[M]// Superalloys 2012. 2012:387-394.","10.11961/mater0203.MGI.20171221.ds.0029","尹海清","摘录","杨国强","2018-01-08","M247ox-56%(M247LC SX氧化处理)","1℃/min",,"2h","1230℃","4h","1080℃","2h","1280℃","20h","870℃",,,,,"200Mpa","0.04989979959919840.0333667334669339%","10°-<001>","980℃","2*10^(-7)mbar",,,,,,,,,,,,
"ObjectId(""5b4d426be6b1a819a85d9745"")","5.2wt.%","8.7","7.4","1.4","0.6","60.9",,,"3.3","0.9","11.6","1.63E-7s^(-1)","","Bensch M, Fleischmann E, Konrad C H, et al. Secondary Creep of Thin‐Walled Specimens Affected by Oxidation[M]// Superalloys 2012. 2012:387-394.","10.11961/mater0203.MGI.20171221.ds.0029","尹海清","摘录","杨国强","2018-01-08","M247ox-56%(M247LC SX氧化处理)","1℃/min",,"2h","1230℃","4h","1080℃","2h","1280℃","20h","870℃",,,,,"200Mpa","0.04989979959919840.0218436873747495%","10°-<001>","980℃","2*10^(-7)mbar",,,,,,,,,,,,
"ObjectId(""5b4d4270e6b1a819a85d9747"")","5.2wt.%","8.7","7.4","1.4","0.6","60.9",,,"3.3","0.9","11.6","1.20E-7s^(-1)","","Bensch M, Fleischmann E, Konrad C H, et al. Secondary Creep of Thin‐Walled Specimens Affected by Oxidation[M]// Superalloys 2012. 2012:387-394.","10.11961/mater0203.MGI.20171221.ds.0029","尹海清","摘录","杨国强","2018-01-08","M247ox-56%(M247LC SX氧化处理)","1℃/min",,"2h","1230℃","4h","1080℃","2h","1280℃","20h","870℃",,,,,"200Mpa","0.04989979959919840.0182364729458918%","10°-<001>","980℃","2*10^(-7)mbar",,,,,,,,,,,,
"ObjectId(""5b4d4275e6b1a819a85d9749"")","5.2wt.%","8.7","7.4","1.4","0.6","60.9",,,"3.3","0.9","11.6","2.22E-7s^(-1)","","Bensch M, Fleischmann E, Konrad C H, et al. Secondary Creep of Thin‐Walled Specimens Affected by Oxidation[M]// Superalloys 2012. 2012:387-394.","10.11961/mater0203.MGI.20171221.ds.0029","尹海清","摘录","杨国强","2018-01-08","M247ox-56%(M247LC SX氧化处理)","1℃/min",,"2h","1230℃","4h","1080℃","2h","1280℃","20h","870℃",,,,,"200Mpa","0.04989979959919840.030561122244489%","10°-<001>","980℃","2*10^(-7)mbar",,,,,,,,,,,,
"ObjectId(""5b4d427ae6b1a819a85d974b"")","5.2wt.%","8.7","7.4","1.4","0.6","60.9",,,"3.3","0.9","11.6","1.69E-7s^(-1)","","Bensch M, Fleischmann E, Konrad C H, et al. Secondary Creep of Thin‐Walled Specimens Affected by Oxidation[M]// Superalloys 2012. 2012:387-394.","10.11961/mater0203.MGI.20171221.ds.0029","尹海清","摘录","杨国强","2018-01-08","M247ox-56%(M247LC SX氧化处理)","1℃/min",,"2h","1230℃","4h","1080℃","2h","1280℃","20h","870℃",,,,,"200Mpa","0.04989979959919840.0240480961923848%","10°-<001>","980℃","2*10^(-7)mbar",,,,,,,,,,,,
"ObjectId(""5b4d427fe6b1a819a85d974d"")","5.2wt.%","8.7","7.4","1.4","0.6","60.9",,,"3.3","0.9","11.6","1.11E-7s^(-1)","","Bensch M, Fleischmann E, Konrad C H, et al. Secondary Creep of Thin‐Walled Specimens Affected by Oxidation[M]// Superalloys 2012. 2012:387-394.","10.11961/mater0203.MGI.20171221.ds.0029","尹海清","摘录","杨国强","2018-01-08","M247ox-56%(M247LC SX氧化处理)","1℃/min",,"2h","1230℃","4h","1080℃","2h","1280℃","20h","870℃",,,,,"200Mpa","0.04989979959919840.0167334669338677%","10°-<001>","980℃","2*10^(-7)mbar",,,,,,,,,,,,
"ObjectId(""5b4d4284e6b1a819a85d974f"")","5.2wt.%","8.7","7.4","1.4","0.6","60.9",,,"3.3","0.9","11.6","2.06E-7s^(-1)","","Bensch M, Fleischmann E, Konrad C H, et al. Secondary Creep of Thin‐Walled Specimens Affected by Oxidation[M]// Superalloys 2012. 2012:387-394.","10.11961/mater0203.MGI.20171221.ds.0029","尹海清","摘录","杨国强","2018-01-08","M247ox-56%(M247LC SX氧化处理)","1℃/min",,"2h","1230℃","4h","1080℃","2h","1280℃","20h","870℃",,,,,"200Mpa","0.04989979959919840.0288577154308617%","10°-<001>","980℃","2*10^(-7)mbar",,,,,,,,,,,,
"ObjectId(""5b4d4289e6b1a819a85d9751"")","5.2wt.%","8.7","7.4","1.4","0.6","60.9",,,"3.3","0.9","11.6","1.03E-7s^(-1)","","Bensch M, Fleischmann E, Konrad C H, et al. Secondary Creep of Thin‐Walled Specimens Affected by Oxidation[M]// Superalloys 2012. 2012:387-394.","10.11961/mater0203.MGI.20171221.ds.0029","尹海清","摘录","杨国强","2018-01-08","M247ox-56%(M247LC SX氧化处理)","1℃/min",,"2h","1230℃","4h","1080℃","2h","1280℃","20h","870℃",,,,,"200Mpa","0.04989979959919840.0155310621242485%","10°-<001>","980℃","2*10^(-7)mbar",,,,,,,,,,,,
"ObjectId(""5b4d428ee6b1a819a85d9753"")","5.2wt.%","8.7","7.4","1.4","0.6","60.9",,,"3.3","0.9","11.6","1.98E-7s^(-1)","","Bensch M, Fleischmann E, Konrad C H, et al. Secondary Creep of Thin‐Walled Specimens Affected by Oxidation[M]// Superalloys 2012. 2012:387-394.","10.11961/mater0203.MGI.20171221.ds.0029","尹海清","摘录","杨国强","2018-01-08","M247ox-56%(M247LC SX氧化处理)","1℃/min",,"2h","1230℃","4h","1080℃","2h","1280℃","20h","870℃",,,,,"200Mpa","0.04989979959919840.0276553106212425%","10°-<001>","980℃","2*10^(-7)mbar",,,,,,,,,,,,
"ObjectId(""5b4d4293e6b1a819a85d9755"")","5.2wt.%","8.7","7.4","1.4","0.6","60.9",,,"3.3","0.9","11.6","1.69E-7s^(-1)","","Bensch M, Fleischmann E, Konrad C H, et al. Secondary Creep of Thin‐Walled Specimens Affected by Oxidation[M]// Superalloys 2012. 2012:387-394.","10.11961/mater0203.MGI.20171221.ds.0029","尹海清","摘录","杨国强","2018-01-08","M247ox-56%(M247LC SX氧化处理)","1℃/min",,"2h","1230℃","4h","1080℃","2h","1280℃","20h","870℃",,,,,"200Mpa","0.04989979959919840.0258517034068136%","10°-<001>","980℃","2*10^(-7)mbar",,,,,,,,,,,,
"ObjectId(""5b4d4298e6b1a819a85d9757"")","5.2wt.%","8.7","7.4","1.4","0.6","60.9",,,"3.3","0.9","11.6","1.45E-7s^(-1)","","Bensch M, Fleischmann E, Konrad C H, et al. Secondary Creep of Thin‐Walled Specimens Affected by Oxidation[M]// Superalloys 2012. 2012:387-394.","10.11961/mater0203.MGI.20171221.ds.0029","尹海清","摘录","杨国强","2018-01-08","M247ox-56%(M247LC SX氧化处理)","1℃/min",,"2h","1230℃","4h","1080℃","2h","1280℃","20h","870℃",,,,,"200Mpa","0.04989979959919840.0207414829659319%","10°-<001>","980℃","2*10^(-7)mbar",,,,,,,,,,,,
