Repository: wujunming1/superalloy-project

File: 高温合金汇报ppt/2018-9-28-第七次汇报/数据汇总/蠕变性能/creepproperty_creepvelocity.csv (part 14 of 14)
"_id","Al","Co","Cr","Hf","Mo","Ni","Re","Ru","Ta","Ti","W","力学性能/蠕变速率","备注","摘录出处","数据DOI","数据审核者","数据来源方式","数据生产者","数据采集时间","材料牌号","热处理/升温速率","热处理/热处理温度","热处理/第一段时间","热处理/第一段温度","热处理/第三段时间","热处理/第三段温度","热处理/第二段时间","热处理/第二段温度","热处理/第四段时间","热处理/第四段温度","第一次时效/第一次时效时间","第一次时效/第一次时效温度","第二次时效/第二次时效时间","第二次时效/第二次时效温度","蠕变实验/压力","蠕变实验/应变","蠕变实验/晶向","蠕变实验/温度","蠕变实验/真空度","蠕变测试/γ相尺寸","蠕变测试/压力","蠕变测试/塑性蠕变应变","蠕变测试/时间","蠕变测试/晶格取向","蠕变测试/测试压力","蠕变测试/测试温度","蠕变测试/温度","蠕变测试/蠕变应力","蠕变测试/蠕变应变","蠕变测试/蠕变温度","蠕变测试/试样厚度"
"ObjectId(""5b4d443ae6b1a819a85d97f3"")","5.8wt.%","9.2","8.2","1.4","0.6","60.9",,,"3.2","0.7","10","1.38E-7s^(-1)","","Bensch M, Fleischmann E, Konrad C H, et al. Secondary Creep of Thin‐Walled Specimens Affected by Oxidation[M]// Superalloys 2012. 2012:387-394.","10.11961/mater0203.MGI.20171221.ds.0029","尹海清","摘录","杨国强","2018-01-08","M247ox-62%(M247LC SX氧化处理)","1℃/min",,"2h","1230℃","4h","1080℃","2h","1280℃","20h","870℃",,,,,"230Mpa","0.000504032258064516%","20°-<001>","980℃","2*10^(-7)mbar",,,,,,,,,,,,
"ObjectId(""5b4d443fe6b1a819a85d97f5"")","5.8wt.%","9.2","8.2","1.4","0.6","60.9",,,"3.2","0.7","10","1.23E-7s^(-1)","","Bensch M, Fleischmann E, Konrad C H, et al. Secondary Creep of Thin‐Walled Specimens Affected by Oxidation[M]// Superalloys 2012. 2012:387-394.","10.11961/mater0203.MGI.20171221.ds.0029","尹海清","摘录","杨国强","2018-01-08","M247ox-62%(M247LC SX氧化处理)","1℃/min",,"2h","1230℃","4h","1080℃","2h","1280℃","20h","870℃",,,,,"230Mpa","0.00191532258064516%","20°-<001>","980℃","2*10^(-7)mbar",,,,,,,,,,,,
"ObjectId(""5b4d4444e6b1a819a85d97f7"")","5.8wt.%","9.2","8.2","1.4","0.6","60.9",,,"3.2","0.7","10","3.00E-7s^(-1)","","Bensch M, Fleischmann E, Konrad C H, et al. Secondary Creep of Thin‐Walled Specimens Affected by Oxidation[M]// Superalloys 2012. 2012:387-394.","10.11961/mater0203.MGI.20171221.ds.0029","尹海清","摘录","杨国强","2018-01-08","M247ox-62%(M247LC SX氧化处理)","1℃/min",,"2h","1230℃","4h","1080℃","2h","1280℃","20h","870℃",,,,,"230Mpa","0.00030241935483871%","20°-<001>","980℃","2*10^(-7)mbar",,,,,,,,,,,,
"ObjectId(""5b4d4449e6b1a819a85d97f9"")","5.8wt.%","9.2","8.2","1.4","0.6","60.9",,,"3.2","0.7","10","3.65E-7s^(-1)","","Bensch M, Fleischmann E, Konrad C H, et al. Secondary Creep of Thin‐Walled Specimens Affected by Oxidation[M]// Superalloys 2012. 2012:387-394.","10.11961/mater0203.MGI.20171221.ds.0029","尹海清","摘录","杨国强","2018-01-08","M247ox-62%(M247LC SX氧化处理)","1℃/min",,"2h","1230℃","4h","1080℃","2h","1280℃","20h","870℃",,,,,"230Mpa","0.0112903225806452%","20°-<001>","980℃","2*10^(-7)mbar",,,,,,,,,,,,
"ObjectId(""5b4d444de6b1a819a85d97fb"")","5.8wt.%","9.2","8.2","1.4","0.6","60.9",,,"3.2","0.7","10","1.88E-7s^(-1)","","Bensch M, Fleischmann E, Konrad C H, et al. Secondary Creep of Thin‐Walled Specimens Affected by Oxidation[M]// Superalloys 2012. 2012:387-394.","10.11961/mater0203.MGI.20171221.ds.0029","尹海清","摘录","杨国强","2018-01-08","M247ox-62%(M247LC SX氧化处理)","1℃/min",,"2h","1230℃","4h","1080℃","2h","1280℃","20h","870℃",,,,,"230Mpa","0.00282258064516129%","20°-<001>","980℃","2*10^(-7)mbar",,,,,,,,,,,,
"ObjectId(""5b4d4452e6b1a819a85d97fd"")","5.8wt.%","9.2","8.2","1.4","0.6","60.9",,,"3.2","0.7","10","8.03E-8s^(-1)","","Bensch M, Fleischmann E, Konrad C H, et al. Secondary Creep of Thin‐Walled Specimens Affected by Oxidation[M]// Superalloys 2012. 2012:387-394.","10.11961/mater0203.MGI.20171221.ds.0029","尹海清","摘录","杨国强","2018-01-08","M247ox-62%(M247LC SX氧化处理)","1℃/min",,"2h","1230℃","4h","1080℃","2h","1280℃","20h","870℃",,,,,"230Mpa","0.00110887096774194%","20°-<001>","980℃","2*10^(-7)mbar",,,,,,,,,,,,
"ObjectId(""5b4d4457e6b1a819a85d97ff"")","5.8wt.%","9.2","8.2","1.4","0.6","60.9",,,"3.2","0.7","10","1.86E-6s^(-1)","","Bensch M, Fleischmann E, Konrad C H, et al. Secondary Creep of Thin‐Walled Specimens Affected by Oxidation[M]// Superalloys 2012. 2012:387-394.","10.11961/mater0203.MGI.20171221.ds.0029","尹海清","摘录","杨国强","2018-01-08","M247ox-62%(M247LC SX氧化处理)","1℃/min",,"2h","1230℃","4h","1080℃","2h","1280℃","20h","870℃",,,,,"200Mpa","0.0497983870967742%","20°-<001>","980℃","2*10^(-7)mbar",,,,,,,,,,,,
"ObjectId(""5b4d445ce6b1a819a85d9801"")","5.8wt.%","9.2","8.2","1.4","0.6","60.9",,,"3.2","0.7","10","2.67E-7s^(-1)","","Bensch M, Fleischmann E, Konrad C H, et al. Secondary Creep of Thin‐Walled Specimens Affected by Oxidation[M]// Superalloys 2012. 2012:387-394.","10.11961/mater0203.MGI.20171221.ds.0029","尹海清","摘录","杨国强","2018-01-08","M247ox-62%(M247LC SX氧化处理)","1℃/min",,"2h","1230℃","4h","1080℃","2h","1280℃","20h","870℃",,,,,"230Mpa","0.00675403225806452%","20°-<001>","980℃","2*10^(-7)mbar",,,,,,,,,,,,
"ObjectId(""5b4d4461e6b1a819a85d9803"")","5.8wt.%","9.2","8.2","1.4","0.6","60.9",,,"3.2","0.7","10","1.96E-7s^(-1)","","Bensch M, Fleischmann E, Konrad C H, et al. Secondary Creep of Thin‐Walled Specimens Affected by Oxidation[M]// Superalloys 2012. 2012:387-394.","10.11961/mater0203.MGI.20171221.ds.0029","尹海清","摘录","杨国强","2018-01-08","M247ox-62%(M247LC SX氧化处理)","1℃/min",,"2h","1230℃","4h","1080℃","2h","1280℃","20h","870℃",,,,,"230Mpa","0.000201612903225806%","20°-<001>","980℃","2*10^(-7)mbar",,,,,,,,,,,,
"ObjectId(""5b4d4466e6b1a819a85d9805"")","5.8wt.%","9.2","8.2","1.4","0.6","60.9",,,"3.2","0.7","10","3.25E-7s^(-1)","","Bensch M, Fleischmann E, Konrad C H, et al. Secondary Creep of Thin‐Walled Specimens Affected by Oxidation[M]// Superalloys 2012. 2012:387-394.","10.11961/mater0203.MGI.20171221.ds.0029","尹海清","摘录","杨国强","2018-01-08","M247ox-62%(M247LC SX氧化处理)","1℃/min",,"2h","1230℃","4h","1080℃","2h","1280℃","20h","870℃",,,,,"230Mpa","0.00826612903225806%","20°-<001>","980℃","2*10^(-7)mbar",,,,,,,,,,,,
"ObjectId(""5b4d446be6b1a819a85d9807"")","5.8wt.%","9.2","8.2","1.4","0.6","60.9",,,"3.2","0.7","10","3.94E-7s^(-1)","","Bensch M, Fleischmann E, Konrad C H, et al. Secondary Creep of Thin‐Walled Specimens Affected by Oxidation[M]// Superalloys 2012. 2012:387-394.","10.11961/mater0203.MGI.20171221.ds.0029","尹海清","摘录","杨国强","2018-01-08","M247ox-62%(M247LC SX氧化处理)","1℃/min",,"2h","1230℃","4h","1080℃","2h","1280℃","20h","870℃",,,,,"230Mpa","0.0130040322580645%","20°-<001>","980℃","2*10^(-7)mbar",,,,,,,,,,,,
"ObjectId(""5b4d4470e6b1a819a85d9809"")","5.8wt.%","9.2","8.2","1.4","0.6","60.9",,,"3.2","0.7","10","3.65E-7s^(-1)","","Bensch M, Fleischmann E, Konrad C H, et al. Secondary Creep of Thin‐Walled Specimens Affected by Oxidation[M]// Superalloys 2012. 2012:387-394.","10.11961/mater0203.MGI.20171221.ds.0029","尹海清","摘录","杨国强","2018-01-08","M247ox-62%(M247LC SX氧化处理)","1℃/min",,"2h","1230℃","4h","1080℃","2h","1280℃","20h","870℃",,,,,"230Mpa","0.00967741935483871%","20°-<001>","980℃","2*10^(-7)mbar",,,,,,,,,,,,
"ObjectId(""5b4d4475e6b1a819a85d980b"")","5.8wt.%","9.2","8.2","1.4","0.6","60.9",,,"3.2","0.7","10","9.02E-8s^(-1)","","Bensch M, Fleischmann E, Konrad C H, et al. Secondary Creep of Thin‐Walled Specimens Affected by Oxidation[M]// Superalloys 2012. 2012:387-394.","10.11961/mater0203.MGI.20171221.ds.0029","尹海清","摘录","杨国强","2018-01-08","M247ox-62%(M247LC SX氧化处理)","1℃/min",,"2h","1230℃","4h","1080℃","2h","1280℃","20h","870℃",,,,,"230Mpa","0.000806451612903226%","20°-<001>","980℃","2*10^(-7)mbar",,,,,,,,,,,,
"ObjectId(""5b4d447ae6b1a819a85d980d"")","5.8wt.%","9.2","8.2","1.4","0.6","60.9",,,"3.2","0.7","10","2.20E-7s^(-1)","","Bensch M, Fleischmann E, Konrad C H, et al. Secondary Creep of Thin‐Walled Specimens Affected by Oxidation[M]// Superalloys 2012. 2012:387-394.","10.11961/mater0203.MGI.20171221.ds.0029","尹海清","摘录","杨国强","2018-01-08","M247ox-62%(M247LC SX氧化处理)","1℃/min",,"2h","1230℃","4h","1080℃","2h","1280℃","20h","870℃",,,,,"230Mpa","0.00564516129032258%","20°-<001>","980℃","2*10^(-7)mbar",,,,,,,,,,,,
"ObjectId(""5b4d447fe6b1a819a85d980f"")","5.8wt.%","9.2","8.2","1.4","0.6","60.9",,,"3.2","0.7","10","2.04E-7s^(-1)","","Bensch M, Fleischmann E, Konrad C H, et al. Secondary Creep of Thin‐Walled Specimens Affected by Oxidation[M]// Superalloys 2012. 2012:387-394.","10.11961/mater0203.MGI.20171221.ds.0029","尹海清","摘录","杨国强","2018-01-08","M247ox-62%(M247LC SX氧化处理)","1℃/min",,"2h","1230℃","4h","1080℃","2h","1280℃","20h","870℃",,,,,"230Mpa","0.00433467741935484%","20°-<001>","980℃","2*10^(-7)mbar",,,,,,,,,,,,
"ObjectId(""5b4d4489e6b1a819a85d9811"")","5.8wt.%","9.2","8.2","1.4","0.6","60.9",,,"3.2","0.7","10","7.05E-7s^(-1)","","Bensch M, Fleischmann E, Konrad C H, et al. Secondary Creep of Thin‐Walled Specimens Affected by Oxidation[M]// Superalloys 2012. 2012:387-394.","10.11961/mater0203.MGI.20171221.ds.0029","尹海清","摘录","杨国强","2018-01-08","M247ox-62%(M247LC SX氧化处理)","1℃/min",,"2h","1230℃","4h","1080℃","2h","1280℃","20h","870℃",,,,,"200Mpa","0.0288306451612903%","20°-<001>","980℃","2*10^(-7)mbar",,,,,,,,,,,,
"ObjectId(""5b4d448ee6b1a819a85d9813"")","5.8wt.%","9.2","8.2","1.4","0.6","60.9",,,"3.2","0.7","10","4.43E-7s^(-1)","","Bensch M, Fleischmann E, Konrad C H, et al. Secondary Creep of Thin‐Walled Specimens Affected by Oxidation[M]// Superalloys 2012. 2012:387-394.","10.11961/mater0203.MGI.20171221.ds.0029","尹海清","摘录","杨国强","2018-01-08","M247ox-62%(M247LC SX氧化处理)","1℃/min",,"2h","1230℃","4h","1080℃","2h","1280℃","20h","870℃",,,,,"200Mpa","0.0206653225806452%","20°-<001>","980℃","2*10^(-7)mbar",,,,,,,,,,,,
"ObjectId(""5b4d4493e6b1a819a85d9815"")","5.8wt.%","9.2","8.2","1.4","0.6","60.9",,,"3.2","0.7","10","3.25E-7s^(-1)","","Bensch M, Fleischmann E, Konrad C H, et al. Secondary Creep of Thin‐Walled Specimens Affected by Oxidation[M]// Superalloys 2012. 2012:387-394.","10.11961/mater0203.MGI.20171221.ds.0029","尹海清","摘录","杨国强","2018-01-08","M247ox-62%(M247LC SX氧化处理)","1℃/min",,"2h","1230℃","4h","1080℃","2h","1280℃","20h","870℃",,,,,"200Mpa","0.0158266129032258%","20°-<001>","980℃","2*10^(-7)mbar",,,,,,,,,,,,
"ObjectId(""5b4d4498e6b1a819a85d9817"")","5.8wt.%","9.2","8.2","1.4","0.6","60.9",,,"3.2","0.7","10","1.12E-6s^(-1)","","Bensch M, Fleischmann E, Konrad C H, et al. Secondary Creep of Thin‐Walled Specimens Affected by Oxidation[M]// Superalloys 2012. 2012:387-394.","10.11961/mater0203.MGI.20171221.ds.0029","尹海清","摘录","杨国强","2018-01-08","M247ox-62%(M247LC SX氧化处理)","1℃/min",,"2h","1230℃","4h","1080℃","2h","1280℃","20h","870℃",,,,,"200Mpa","0.0389112903225806%","20°-<001>","980℃","2*10^(-7)mbar",,,,,,,,,,,,
"ObjectId(""5b4d449de6b1a819a85d9819"")","5.8wt.%","9.2","8.2","1.4","0.6","60.9",,,"3.2","0.7","10","1.42E-6s^(-1)","","Bensch M, Fleischmann E, Konrad C H, et al. Secondary Creep of Thin‐Walled Specimens Affected by Oxidation[M]// Superalloys 2012. 2012:387-394.","10.11961/mater0203.MGI.20171221.ds.0029","尹海清","摘录","杨国强","2018-01-08","M247ox-62%(M247LC SX氧化处理)","1℃/min",,"2h","1230℃","4h","1080℃","2h","1280℃","20h","870℃",,,,,"200Mpa","0.0436491935483871%","20°-<001>","980℃","2*10^(-7)mbar",,,,,,,,,,,,
"ObjectId(""5b4d44a2e6b1a819a85d981b"")","5.8wt.%","9.2","8.2","1.4","0.6","60.9",,,"3.2","0.7","10","3.79E-7s^(-1)","","Bensch M, Fleischmann E, Konrad C H, et al. Secondary Creep of Thin‐Walled Specimens Affected by Oxidation[M]// Superalloys 2012. 2012:387-394.","10.11961/mater0203.MGI.20171221.ds.0029","尹海清","摘录","杨国强","2018-01-08","M247ox-62%(M247LC SX氧化处理)","1℃/min",,"2h","1230℃","4h","1080℃","2h","1280℃","20h","870℃",,,,,"200Mpa","0.0175403225806452%","20°-<001>","980℃","2*10^(-7)mbar",,,,,,,,,,,,
"ObjectId(""5b4d44a6e6b1a819a85d981d"")","5.8wt.%","9.2","8.2","1.4","0.6","60.9",,,"3.2","0.7","10","5.81E-7s^(-1)","","Bensch M, Fleischmann E, Konrad C H, et al. Secondary Creep of Thin‐Walled Specimens Affected by Oxidation[M]// Superalloys 2012. 2012:387-394.","10.11961/mater0203.MGI.20171221.ds.0029","尹海清","摘录","杨国强","2018-01-08","M247ox-62%(M247LC SX氧化处理)","1℃/min",,"2h","1230℃","4h","1080℃","2h","1280℃","20h","870℃",,,,,"200Mpa","0.0253024193548387%","20°-<001>","980℃","2*10^(-7)mbar",,,,,,,,,,,,
"ObjectId(""5b4d44abe6b1a819a85d981f"")","5.8wt.%","9.2","8.2","1.4","0.6","60.9",,,"3.2","0.7","10","1.72E-6s^(-1)","","Bensch M, Fleischmann E, Konrad C H, et al. Secondary Creep of Thin‐Walled Specimens Affected by Oxidation[M]// Superalloys 2012. 2012:387-394.","10.11961/mater0203.MGI.20171221.ds.0029","尹海清","摘录","杨国强","2018-01-08","M247ox-62%(M247LC SX氧化处理)","1℃/min",,"2h","1230℃","4h","1080℃","2h","1280℃","20h","870℃",,,,,"200Mpa","0.047883064516129%","20°-<001>","980℃","2*10^(-7)mbar",,,,,,,,,,,,
"ObjectId(""5b4d44b0e6b1a819a85d9821"")","5.8wt.%","9.2","8.2","1.4","0.6","60.9",,,"3.2","0.7","10","8.56E-7s^(-1)","","Bensch M, Fleischmann E, Konrad C H, et al. Secondary Creep of Thin‐Walled Specimens Affected by Oxidation[M]// Superalloys 2012. 2012:387-394.","10.11961/mater0203.MGI.20171221.ds.0029","尹海清","摘录","杨国强","2018-01-08","M247ox-62%(M247LC SX氧化处理)","1℃/min",,"2h","1230℃","4h","1080℃","2h","1280℃","20h","870℃",,,,,"200Mpa","0.0311491935483871%","20°-<001>","980℃","2*10^(-7)mbar",,,,,,,,,,,,
"ObjectId(""5b4d44b5e6b1a819a85d9823"")","5.8wt.%","9.2","8.2","1.4","0.6","60.9",,,"3.2","0.7","10","4.78E-7s^(-1)","","Bensch M, Fleischmann E, Konrad C H, et al. Secondary Creep of Thin‐Walled Specimens Affected by Oxidation[M]// Superalloys 2012. 2012:387-394.","10.11961/mater0203.MGI.20171221.ds.0029","尹海清","摘录","杨国强","2018-01-08","M247ox-62%(M247LC SX氧化处理)","1℃/min",,"2h","1230℃","4h","1080℃","2h","1280℃","20h","870℃",,,,,"200Mpa","0.0224798387096774%","20°-<001>","980℃","2*10^(-7)mbar",,,,,,,,,,,,
"ObjectId(""5b4d44bbe6b1a819a85d9825"")","5.8wt.%","9.2","8.2","1.4","0.6","60.9",,,"3.2","0.7","10","8.90E-7s^(-1)","","Bensch M, Fleischmann E, Konrad C H, et al. Secondary Creep of Thin‐Walled Specimens Affected by Oxidation[M]// Superalloys 2012. 2012:387-394.","10.11961/mater0203.MGI.20171221.ds.0029","尹海清","摘录","杨国强","2018-01-08","M247ox-62%(M247LC SX氧化处理)","1℃/min",,"2h","1230℃","4h","1080℃","2h","1280℃","20h","870℃",,,,,"200Mpa","0.0332661290322581%","20°-<001>","980℃","2*10^(-7)mbar",,,,,,,,,,,,
"ObjectId(""5b4d44bfe6b1a819a85d9827"")","5.8wt.%","9.2","8.2","1.4","0.6","60.9",,,"3.2","0.7","10","4.10E-7s^(-1)","","Bensch M, Fleischmann E, Konrad C H, et al. Secondary Creep of Thin‐Walled Specimens Affected by Oxidation[M]// Superalloys 2012. 2012:387-394.","10.11961/mater0203.MGI.20171221.ds.0029","尹海清","摘录","杨国强","2018-01-08","M247ox-62%(M247LC SX氧化处理)","1℃/min",,"2h","1230℃","4h","1080℃","2h","1280℃","20h","870℃",,,,,"200Mpa","0.0192540322580645%","20°-<001>","980℃","2*10^(-7)mbar",,,,,,,,,,,,
"ObjectId(""5b4d44c4e6b1a819a85d9829"")","5.8wt.%","9.2","8.2","1.4","0.6","60.9",,,"3.2","0.7","10","1.53E-6s^(-1)","","Bensch M, Fleischmann E, Konrad C H, et al. Secondary Creep of Thin‐Walled Specimens Affected by Oxidation[M]// Superalloys 2012. 2012:387-394.","10.11961/mater0203.MGI.20171221.ds.0029","尹海清","摘录","杨国强","2018-01-08","M247ox-62%(M247LC SX氧化处理)","1℃/min",,"2h","1230℃","4h","1080℃","2h","1280℃","20h","870℃",,,,,"200Mpa","0.0457661290322581%","20°-<001>","980℃","2*10^(-7)mbar",,,,,,,,,,,,
"ObjectId(""5b4d44c9e6b1a819a85d982b"")","5.8wt.%","9.2","8.2","1.4","0.6","60.9",,,"3.2","0.7","10","1.04E-6s^(-1)","","Bensch M, Fleischmann E, Konrad C H, et al. Secondary Creep of Thin‐Walled Specimens Affected by Oxidation[M]// Superalloys 2012. 2012:387-394.","10.11961/mater0203.MGI.20171221.ds.0029","尹海清","摘录","杨国强","2018-01-08","M247ox-62%(M247LC SX氧化处理)","1℃/min",,"2h","1230℃","4h","1080℃","2h","1280℃","20h","870℃",,,,,"200Mpa","0.0361895161290323%","20°-<001>","980℃","2*10^(-7)mbar",,,,,,,,,,,,
"ObjectId(""5b4d44cee6b1a819a85d982d"")","5.8wt.%","9.2","8.2","1.4","0.6","60.9",,,"3.2","0.7","10","1.31E-6s^(-1)","","Bensch M, Fleischmann E, Konrad C H, et al. Secondary Creep of Thin‐Walled Specimens Affected by Oxidation[M]// Superalloys 2012. 2012:387-394.","10.11961/mater0203.MGI.20171221.ds.0029","尹海清","摘录","杨国强","2018-01-08","M247ox-62%(M247LC SX氧化处理)","1℃/min",,"2h","1230℃","4h","1080℃","2h","1280℃","20h","870℃",,,,,"200Mpa","0.0412298387096774%","20°-<001>","980℃","2*10^(-7)mbar",,,,,,,,,,,,
"ObjectId(""5b4d44d8e6b1a819a85d982f"")","5.8wt.%","9.2","8.2","1.4","0.6","60.9",,,"3.2","0.7","10","7.14E-8s^(-1)","","Bensch M, Fleischmann E, Konrad C H, et al. Secondary Creep of Thin‐Walled Specimens Affected by Oxidation[M]// Superalloys 2012. 2012:387-394.","10.11961/mater0203.MGI.20171221.ds.0029","尹海清","摘录","杨国强","2018-01-08","M247ox-62%(M247LC SX氧化处理)","1℃/min",,"2h","1230℃","4h","1080℃","2h","1280℃","20h","870℃",,,,,"200Mpa","0.00453629032258065%","20°-<001>","980℃","2*10^(-7)mbar",,,,,,,,,,,,
"ObjectId(""5b4d44dde6b1a819a85d9831"")","5.8wt.%","9.2","8.2","1.4","0.6","60.9",,,"3.2","0.7","10","4.66E-8s^(-1)","","Bensch M, Fleischmann E, Konrad C H, et al. Secondary Creep of Thin‐Walled Specimens Affected by Oxidation[M]// Superalloys 2012. 2012:387-394.","10.11961/mater0203.MGI.20171221.ds.0029","尹海清","摘录","杨国强","2018-01-08","M247ox-62%(M247LC SX氧化处理)","1℃/min",,"2h","1230℃","4h","1080℃","2h","1280℃","20h","870℃",,,,,"200Mpa","0.00282258064516129%","20°-<001>","980℃","2*10^(-7)mbar",,,,,,,,,,,,
"ObjectId(""5b4d44e2e6b1a819a85d9833"")","5.8wt.%","9.2","8.2","1.4","0.6","60.9",,,"3.2","0.7","10","3.55E-8s^(-1)","","Bensch M, Fleischmann E, Konrad C H, et al. Secondary Creep of Thin‐Walled Specimens Affected by Oxidation[M]// Superalloys 2012. 2012:387-394.","10.11961/mater0203.MGI.20171221.ds.0029","尹海清","摘录","杨国强","2018-01-08","M247ox-62%(M247LC SX氧化处理)","1℃/min",,"2h","1230℃","4h","1080℃","2h","1280℃","20h","870℃",,,,,"200Mpa","0.00211693548387097%","20°-<001>","980℃","2*10^(-7)mbar",,,,,,,,,,,,
"ObjectId(""5b4d44e7e6b1a819a85d9835"")","5.8wt.%","9.2","8.2","1.4","0.6","60.9",,,"3.2","0.7","10","1.05E-7s^(-1)","","Bensch M, Fleischmann E, Konrad C H, et al. Secondary Creep of Thin‐Walled Specimens Affected by Oxidation[M]// Superalloys 2012. 2012:387-394.","10.11961/mater0203.MGI.20171221.ds.0029","尹海清","摘录","杨国强","2018-01-08","M247ox-62%(M247LC SX氧化处理)","1℃/min",,"2h","1230℃","4h","1080℃","2h","1280℃","20h","870℃",,,,,"200Mpa","0.00685483870967742%","20°-<001>","980℃","2*10^(-7)mbar",,,,,,,,,,,,
"ObjectId(""5b4d44ebe6b1a819a85d9837"")","5.8wt.%","9.2","8.2","1.4","0.6","60.9",,,"3.2","0.7","10","2.57E-7s^(-1)","","Bensch M, Fleischmann E, Konrad C H, et al. Secondary Creep of Thin‐Walled Specimens Affected by Oxidation[M]// Superalloys 2012. 2012:387-394.","10.11961/mater0203.MGI.20171221.ds.0029","尹海清","摘录","杨国强","2018-01-08","M247ox-62%(M247LC SX氧化处理)","1℃/min",,"2h","1230℃","4h","1080℃","2h","1280℃","20h","870℃",,,,,"200Mpa","0.0123991935483871%","20°-<001>","980℃","2*10^(-7)mbar",,,,,,,,,,,,
"ObjectId(""5b4d44f0e6b1a819a85d9839"")","5.8wt.%","9.2","8.2","1.4","0.6","60.9",,,"3.2","0.7","10","4.31E-8s^(-1)","","Bensch M, Fleischmann E, Konrad C H, et al. Secondary Creep of Thin‐Walled Specimens Affected by Oxidation[M]// Superalloys 2012. 2012:387-394.","10.11961/mater0203.MGI.20171221.ds.0029","尹海清","摘录","杨国强","2018-01-08","M247ox-62%(M247LC SX氧化处理)","1℃/min",,"2h","1230℃","4h","1080℃","2h","1280℃","20h","870℃",,,,,"200Mpa","0.00362903225806452%","20°-<001>","980℃","2*10^(-7)mbar",,,,,,,,,,,,
"ObjectId(""5b4d44f5e6b1a819a85d983b"")","5.8wt.%","9.2","8.2","1.4","0.6","60.9",,,"3.2","0.7","10","3.25E-7s^(-1)","","Bensch M, Fleischmann E, Konrad C H, et al. Secondary Creep of Thin‐Walled Specimens Affected by Oxidation[M]// Superalloys 2012. 2012:387-394.","10.11961/mater0203.MGI.20171221.ds.0029","尹海清","摘录","杨国强","2018-01-08","M247ox-62%(M247LC SX氧化处理)","1℃/min",,"2h","1230℃","4h","1080℃","2h","1280℃","20h","870℃",,,,,"200Mpa","0.00120967741935484%","20°-<001>","980℃","2*10^(-7)mbar",,,,,,,,,,,,
"ObjectId(""5b4d44fae6b1a819a85d983d"")","5.8wt.%","9.2","8.2","1.4","0.6","60.9",,,"3.2","0.7","10","2.12E-7s^(-1)","","Bensch M, Fleischmann E, Konrad C H, et al. Secondary Creep of Thin‐Walled Specimens Affected by Oxidation[M]// Superalloys 2012. 2012:387-394.","10.11961/mater0203.MGI.20171221.ds.0029","尹海清","摘录","杨国强","2018-01-08","M247ox-62%(M247LC SX氧化处理)","1℃/min",,"2h","1230℃","4h","1080℃","2h","1280℃","20h","870℃",,,,,"200Mpa","0.0106854838709677%","20°-<001>","980℃","2*10^(-7)mbar",,,,,,,,,,,,
"ObjectId(""5b4d44ffe6b1a819a85d983f"")","5.8wt.%","9.2","8.2","1.4","0.6","60.9",,,"3.2","0.7","10","1.74E-7s^(-1)","","Bensch M, Fleischmann E, Konrad C H, et al. Secondary Creep of Thin‐Walled Specimens Affected by Oxidation[M]// Superalloys 2012. 2012:387-394.","10.11961/mater0203.MGI.20171221.ds.0029","尹海清","摘录","杨国强","2018-01-08","M247ox-62%(M247LC SX氧化处理)","1℃/min",,"2h","1230℃","4h","1080℃","2h","1280℃","20h","870℃",,,,,"200Mpa","0.00141129032258065%","20°-<001>","980℃","2*10^(-7)mbar",,,,,,,,,,,,
"ObjectId(""5b4d4504e6b1a819a85d9841"")","5.8wt.%","9.2","8.2","1.4","0.6","60.9",,,"3.2","0.7","10","8.67E-8s^(-1)","","Bensch M, Fleischmann E, Konrad C H, et al. Secondary Creep of Thin‐Walled Specimens Affected by Oxidation[M]// Superalloys 2012. 2012:387-394.","10.11961/mater0203.MGI.20171221.ds.0029","尹海清","摘录","杨国强","2018-01-08","M247ox-62%(M247LC SX氧化处理)","1℃/min",,"2h","1230℃","4h","1080℃","2h","1280℃","20h","870℃",,,,,"200Mpa","0.00574596774193548%","20°-<001>","980℃","2*10^(-7)mbar",,,,,,,,,,,,
"ObjectId(""5b4d4509e6b1a819a85d9843"")","5.8wt.%","9.2","8.2","1.4","0.6","60.9",,,"3.2","0.7","10","1.44E-7s^(-1)","","Bensch M, Fleischmann E, Konrad C H, et al. Secondary Creep of Thin‐Walled Specimens Affected by Oxidation[M]// Superalloys 2012. 2012:387-394.","10.11961/mater0203.MGI.20171221.ds.0029","尹海清","摘录","杨国强","2018-01-08","M247ox-62%(M247LC SX氧化处理)","1℃/min",,"2h","1230℃","4h","1080℃","2h","1280℃","20h","870℃",,,,,"200Mpa","0.00786290322580645%","20°-<001>","980℃","2*10^(-7)mbar",,,,,,,,,,,,
"ObjectId(""5b4d450ee6b1a819a85d9845"")","5.8wt.%","9.2","8.2","1.4","0.6","60.9",,,"3.2","0.7","10","6.87E-8s^(-1)","","Bensch M, Fleischmann E, Konrad C H, et al. Secondary Creep of Thin‐Walled Specimens Affected by Oxidation[M]// Superalloys 2012. 2012:387-394.","10.11961/mater0203.MGI.20171221.ds.0029","尹海清","摘录","杨国强","2018-01-08","M247ox-62%(M247LC SX氧化处理)","1℃/min",,"2h","1230℃","4h","1080℃","2h","1280℃","20h","870℃",,,,,"200Mpa","0.00201612903225806%","20°-<001>","980℃","2*10^(-7)mbar",,,,,,,,,,,,
"ObjectId(""5b4d4513e6b1a819a85d9847"")","5.8wt.%","9.2","8.2","1.4","0.6","60.9",,,"3.2","0.7","10","1.68E-7s^(-1)","","Bensch M, Fleischmann E, Konrad C H, et al. Secondary Creep of Thin‐Walled Specimens Affected by Oxidation[M]// Superalloys 2012. 2012:387-394.","10.11961/mater0203.MGI.20171221.ds.0029","尹海清","摘录","杨国强","2018-01-08","M247ox-62%(M247LC SX氧化处理)","1℃/min",,"2h","1230℃","4h","1080℃","2h","1280℃","20h","870℃",,,,,"200Mpa","0.009375%","20°-<001>","980℃","2*10^(-7)mbar",,,,,,,,,,,,
"ObjectId(""5b4d4518e6b1a819a85d9849"")","5.8wt.%","9.2","8.2","1.4","0.6","60.9",,,"3.2","0.7","10","1.01E-7s^(-1)","","Bensch M, Fleischmann E, Konrad C H, et al. Secondary Creep of Thin‐Walled Specimens Affected by Oxidation[M]// Superalloys 2012. 2012:387-394.","10.11961/mater0203.MGI.20171221.ds.0029","尹海清","摘录","杨国强","2018-01-08","M247ox-62%(M247LC SX氧化处理)","1℃/min",,"2h","1230℃","4h","1080℃","2h","1280℃","20h","870℃",,,,,"200Mpa","0.00171370967741935%","20°-<001>","980℃","2*10^(-7)mbar",,,,,,,,,,,,
"ObjectId(""5b4d451de6b1a819a85d984b"")","5.8wt.%","9.2","8.2","1.4","0.6","60.9",,,"3.2","0.7","10","2.89E-7s^(-1)","","Bensch M, Fleischmann E, Konrad C H, et al. Secondary Creep of Thin‐Walled Specimens Affected by Oxidation[M]// Superalloys 2012. 2012:387-394.","10.11961/mater0203.MGI.20171221.ds.0029","尹海清","摘录","杨国强","2018-01-08","M247ox-62%(M247LC SX氧化处理)","1℃/min",,"2h","1230℃","4h","1080℃","2h","1280℃","20h","870℃",,,,,"200Mpa","0.0140120967741935%","20°-<001>","980℃","2*10^(-7)mbar",,,,,,,,,,,,
"ObjectId(""5b4d4527e6b1a819a85d984d"")","5.8wt.%","9.2","8.2","1.4","0.6","60.9",,,"3.2","0.7","10","5.17E-7s^(-1)","","Bensch M, Fleischmann E, Konrad C H, et al. Secondary Creep of Thin‐Walled Specimens Affected by Oxidation[M]// Superalloys 2012. 2012:387-394.","10.11961/mater0203.MGI.20171221.ds.0029","尹海清","摘录","杨国强","2018-01-08","M247ox-62%(M247LC SX氧化处理)","1℃/min",,"2h","1230℃","4h","1080℃","2h","1280℃","20h","870℃",,,,,"150Mpa",,"20°-<001>","980℃","2*10^(-7)mbar",,,,,,,,,,,,
"ObjectId(""5b4d452ce6b1a819a85d984f"")","5.8wt.%","9.2","8.2","1.4","0.6","60.9",,,"3.2","0.7","10","7.05E-7s^(-1)","","Bensch M, Fleischmann E, Konrad C H, et al. Secondary Creep of Thin‐Walled Specimens Affected by Oxidation[M]// Superalloys 2012. 2012:387-394.","10.11961/mater0203.MGI.20171221.ds.0029","尹海清","摘录","杨国强","2018-01-08","M247ox-62%(M247LC SX氧化处理)","1℃/min",,"2h","1230℃","4h","1080℃","2h","1280℃","20h","870℃",,,,,"150Mpa",,"20°-<001>","980℃","2*10^(-7)mbar",,,,,,,,,,,,
"ObjectId(""5b4d4530e6b1a819a85d9851"")","5.8wt.%","9.2","8.2","1.4","0.6","60.9",,,"3.2","0.7","10","8.24E-7s^(-1)","","Bensch M, Fleischmann E, Konrad C H, et al. Secondary Creep of Thin‐Walled Specimens Affected by Oxidation[M]// Superalloys 2012. 2012:387-394.","10.11961/mater0203.MGI.20171221.ds.0029","尹海清","摘录","杨国强","2018-01-08","M247ox-62%(M247LC SX氧化处理)","1℃/min",,"2h","1230℃","4h","1080℃","2h","1280℃","20h","870℃",,,,,"150Mpa",,"20°-<001>","980℃","2*10^(-7)mbar",,,,,,,,,,,,
"ObjectId(""5b4d4535e6b1a819a85d9853"")","5.8wt.%","9.2","8.2","1.4","0.6","60.9",,,"3.2","0.7","10","1.72E-6s^(-1)","","Bensch M, Fleischmann E, Konrad C H, et al. Secondary Creep of Thin‐Walled Specimens Affected by Oxidation[M]// Superalloys 2012. 2012:387-394.","10.11961/mater0203.MGI.20171221.ds.0029","尹海清","摘录","杨国强","2018-01-08","M247ox-62%(M247LC SX氧化处理)","1℃/min",,"2h","1230℃","4h","1080℃","2h","1280℃","20h","870℃",,,,,"200Mpa","0.000604838709677419%","20°-<001>","980℃","2*10^(-7)mbar",,,,,,,,,,,,
"ObjectId(""5b4d453ae6b1a819a85d9855"")","5.8wt.%","9.2","8.2","1.4","0.6","60.9",,,"3.2","0.7","10","3.25E-7s^(-1)","","Bensch M, Fleischmann E, Konrad C H, et al. Secondary Creep of Thin‐Walled Specimens Affected by Oxidation[M]// Superalloys 2012. 2012:387-394.","10.11961/mater0203.MGI.20171221.ds.0029","尹海清","摘录","杨国强","2018-01-08","M247ox-62%(M247LC SX氧化处理)","1℃/min",,"2h","1230℃","4h","1080℃","2h","1280℃","20h","870℃",,,,,"150Mpa",,"20°-<001>","980℃","2*10^(-7)mbar",,,,,,,,,,,,
"ObjectId(""5b4d4540e6b1a819a85d9857"")","5.8wt.%","9.2","8.2","1.4","0.6","60.9",,,"3.2","0.7","10","5.59E-7s^(-1)","","Bensch M, Fleischmann E, Konrad C H, et al. Secondary Creep of Thin‐Walled Specimens Affected by Oxidation[M]// Superalloys 2012. 2012:387-394.","10.11961/mater0203.MGI.20171221.ds.0029","尹海清","摘录","杨国强","2018-01-08","M247ox-62%(M247LC SX氧化处理)","1℃/min",,"2h","1230℃","4h","1080℃","2h","1280℃","20h","870℃",,,,,"200Mpa","0.00110887096774194%","20°-<001>","980℃","2*10^(-7)mbar",,,,,,,,,,,,
"ObjectId(""5b4d4545e6b1a819a85d9859"")","5.8wt.%","9.2","8.2","1.4","0.6","60.9",,,"3.2","0.7","10","2.96E-6s^(-1)","","Bensch M, Fleischmann E, Konrad C H, et al. Secondary Creep of Thin‐Walled Specimens Affected by Oxidation[M]// Superalloys 2012. 2012:387-394.","10.11961/mater0203.MGI.20171221.ds.0029","尹海清","摘录","杨国强","2018-01-08","M247ox-62%(M247LC SX氧化处理)","1℃/min",,"2h","1230℃","4h","1080℃","2h","1280℃","20h","870℃",,,,,"200Mpa","0.000504032258064516%","20°-<001>","980℃","2*10^(-7)mbar",,,,,,,,,,,,
"ObjectId(""5b4d4549e6b1a819a85d985b"")","5.8wt.%","9.2","8.2","1.4","0.6","60.9",,,"3.2","0.7","10","4.78E-7s^(-1)","","Bensch M, Fleischmann E, Konrad C H, et al. Secondary Creep of Thin‐Walled Specimens Affected by Oxidation[M]// Superalloys 2012. 2012:387-394.","10.11961/mater0203.MGI.20171221.ds.0029","尹海清","摘录","杨国强","2018-01-08","M247ox-62%(M247LC SX氧化处理)","1℃/min",,"2h","1230℃","4h","1080℃","2h","1280℃","20h","870℃",,,,,"150Mpa",,"20°-<001>","980℃","2*10^(-7)mbar",,,,,,,,,,,,
"ObjectId(""5b4d454ee6b1a819a85d985d"")","5.8wt.%","9.2","8.2","1.4","0.6","60.9",,,"3.2","0.7","10","3.65E-7s^(-1)","","Bensch M, Fleischmann E, Konrad C H, et al. Secondary Creep of Thin‐Walled Specimens Affected by Oxidation[M]// Superalloys 2012. 2012:387-394.","10.11961/mater0203.MGI.20171221.ds.0029","尹海清","摘录","杨国强","2018-01-08","M247ox-62%(M247LC SX氧化处理)","1℃/min",,"2h","1230℃","4h","1080℃","2h","1280℃","20h","870℃",,,,,"150Mpa",,"20°-<001>","980℃","2*10^(-7)mbar",,,,,,,,,,,,
"ObjectId(""5b4d4553e6b1a819a85d985f"")","5.8wt.%","9.2","8.2","1.4","0.6","60.9",,,"3.2","0.7","10","1.12E-6s^(-1)","","Bensch M, Fleischmann E, Konrad C H, et al. Secondary Creep of Thin‐Walled Specimens Affected by Oxidation[M]// Superalloys 2012. 2012:387-394.","10.11961/mater0203.MGI.20171221.ds.0029","尹海清","摘录","杨国强","2018-01-08","M247ox-62%(M247LC SX氧化处理)","1℃/min",,"2h","1230℃","4h","1080℃","2h","1280℃","20h","870℃",,,,,"150Mpa",,"20°-<001>","980℃","2*10^(-7)mbar",,,,,,,,,,,,
"ObjectId(""5b4d4558e6b1a819a85d9861"")","5.8wt.%","9.2","8.2","1.4","0.6","60.9",,,"3.2","0.7","10","6.28E-7s^(-1)","","Bensch M, Fleischmann E, Konrad C H, et al. Secondary Creep of Thin‐Walled Specimens Affected by Oxidation[M]// Superalloys 2012. 2012:387-394.","10.11961/mater0203.MGI.20171221.ds.0029","尹海清","摘录","杨国强","2018-01-08","M247ox-62%(M247LC SX氧化处理)","1℃/min",,"2h","1230℃","4h","1080℃","2h","1280℃","20h","870℃",,,,,"150Mpa",,"20°-<001>","980℃","2*10^(-7)mbar",,,,,,,,,,,,
"ObjectId(""5b4d455de6b1a819a85d9863"")","5.8wt.%","9.2","8.2","1.4","0.6","60.9",,,"3.2","0.7","10","9.25E-7s^(-1)","","Bensch M, Fleischmann E, Konrad C H, et al. Secondary Creep of Thin‐Walled Specimens Affected by Oxidation[M]// Superalloys 2012. 2012:387-394.","10.11961/mater0203.MGI.20171221.ds.0029","尹海清","摘录","杨国强","2018-01-08","M247ox-62%(M247LC SX氧化处理)","1℃/min",,"2h","1230℃","4h","1080℃","2h","1280℃","20h","870℃",,,,,"150Mpa",,"20°-<001>","980℃","2*10^(-7)mbar",,,,,,,,,,,,
"ObjectId(""5b4d4562e6b1a819a85d9865"")","5.8wt.%","9.2","8.2","1.4","0.6","60.9",,,"3.2","0.7","10","4.10E-7s^(-1)","","Bensch M, Fleischmann E, Konrad C H, et al. Secondary Creep of Thin‐Walled Specimens Affected by Oxidation[M]// Superalloys 2012. 2012:387-394.","10.11961/mater0203.MGI.20171221.ds.0029","尹海清","摘录","杨国强","2018-01-08","M247ox-62%(M247LC SX氧化处理)","1℃/min",,"2h","1230℃","4h","1080℃","2h","1280℃","20h","870℃",,,,,"150Mpa",,"20°-<001>","980℃","2*10^(-7)mbar",,,,,,,,,,,,
"ObjectId(""5b4d4567e6b1a819a85d9867"")","5.8wt.%","9.2","8.2","1.4","0.6","60.9",,,"3.2","0.7","10","4.20E-6s^(-1)","","Bensch M, Fleischmann E, Konrad C H, et al. Secondary Creep of Thin‐Walled Specimens Affected by Oxidation[M]// Superalloys 2012. 2012:387-394.","10.11961/mater0203.MGI.20171221.ds.0029","尹海清","摘录","杨国强","2018-01-08","M247ox-62%(M247LC SX氧化处理)","1℃/min",,"2h","1230℃","4h","1080℃","2h","1280℃","20h","870℃",,,,,"200Mpa","0.000201612903225806%","20°-<001>","980℃","2*10^(-7)mbar",,,,,,,,,,,,
"ObjectId(""5b4d456ce6b1a819a85d9869"")","5.8wt.%","9.2","8.2","1.4","0.6","60.9",,,"3.2","0.7","10","1.04E-6s^(-1)","","Bensch M, Fleischmann E, Konrad C H, et al. Secondary Creep of Thin‐Walled Specimens Affected by Oxidation[M]// Superalloys 2012. 2012:387-394.","10.11961/mater0203.MGI.20171221.ds.0029","尹海清","摘录","杨国强","2018-01-08","M247ox-62%(M247LC SX氧化处理)","1℃/min",,"2h","1230℃","4h","1080℃","2h","1280℃","20h","870℃",,,,,"200Mpa","0.000806451612903226%","20°-<001>","980℃","2*10^(-7)mbar",,,,,,,,,,,,
"ObjectId(""5b4d4575e6b1a819a85d986b"")","5.8wt.%","9.2","8.2","1.4","0.6","60.9",,,"3.2","0.7","10","6.61E-8s^(-1)","","Bensch M, Fleischmann E, Konrad C H, et al. Secondary Creep of Thin‐Walled Specimens Affected by Oxidation[M]// Superalloys 2012. 2012:387-394.","10.11961/mater0203.MGI.20171221.ds.0029","尹海清","摘录","杨国强","2018-01-08","M247ox-62%(M247LC SX氧化处理)","1℃/min",,"2h","1230℃","4h","1080℃","2h","1280℃","20h","870℃",,,,,"150Mpa",,"20°-<001>","980℃","2*10^(-7)mbar",,,,,,,,,,,,
"ObjectId(""5b4d457ae6b1a819a85d986d"")","5.8wt.%","9.2","8.2","1.4","0.6","60.9",,,"3.2","0.7","10","7.72E-8s^(-1)","","Bensch M, Fleischmann E, Konrad C H, et al. Secondary Creep of Thin‐Walled Specimens Affected by Oxidation[M]// Superalloys 2012. 2012:387-394.","10.11961/mater0203.MGI.20171221.ds.0029","尹海清","摘录","杨国强","2018-01-08","M247ox-62%(M247LC SX氧化处理)","1℃/min",,"2h","1230℃","4h","1080℃","2h","1280℃","20h","870℃",,,,,"150Mpa",,"20°-<001>","980℃","2*10^(-7)mbar",,,,,,,,,,,,
"ObjectId(""5b4d457fe6b1a819a85d986f"")","5.8wt.%","9.2","8.2","1.4","0.6","60.9",,,"3.2","0.7","10","1.49E-7s^(-1)","","Bensch M, Fleischmann E, Konrad C H, et al. Secondary Creep of Thin‐Walled Specimens Affected by Oxidation[M]// Superalloys 2012. 2012:387-394.","10.11961/mater0203.MGI.20171221.ds.0029","尹海清","摘录","杨国强","2018-01-08","M247ox-62%(M247LC SX氧化处理)","1℃/min",,"2h","1230℃","4h","1080℃","2h","1280℃","20h","870℃",,,,,"150Mpa",,"20°-<001>","980℃","2*10^(-7)mbar",,,,,,,,,,,,
"ObjectId(""5b4d4584e6b1a819a85d9871"")","5.8wt.%","9.2","8.2","1.4","0.6","60.9",,,"3.2","0.7","10","2.38E-7s^(-1)","","Bensch M, Fleischmann E, Konrad C H, et al. Secondary Creep of Thin‐Walled Specimens Affected by Oxidation[M]// Superalloys 2012. 2012:387-394.","10.11961/mater0203.MGI.20171221.ds.0029","尹海清","摘录","杨国强","2018-01-08","M247ox-62%(M247LC SX氧化处理)","1℃/min",,"2h","1230℃","4h","1080℃","2h","1280℃","20h","870℃",,,,,"150Mpa",,"20°-<001>","980℃","2*10^(-7)mbar",,,,,,,,,,,,
"ObjectId(""5b4d4589e6b1a819a85d9873"")","5.8wt.%","9.2","8.2","1.4","0.6","60.9",,,"3.2","0.7","10","1.23E-7s^(-1)","","Bensch M, Fleischmann E, Konrad C H, et al. Secondary Creep of Thin‐Walled Specimens Affected by Oxidation[M]// Superalloys 2012. 2012:387-394.","10.11961/mater0203.MGI.20171221.ds.0029","尹海清","摘录","杨国强","2018-01-08","M247ox-62%(M247LC SX氧化处理)","1℃/min",,"2h","1230℃","4h","1080℃","2h","1280℃","20h","870℃",,,,,"150Mpa",,"20°-<001>","980℃","2*10^(-7)mbar",,,,,,,,,,,,
"ObjectId(""5b4d458ee6b1a819a85d9875"")","5.8wt.%","9.2","8.2","1.4","0.6","60.9",,,"3.2","0.7","10","5.44E-8s^(-1)","","Bensch M, Fleischmann E, Konrad C H, et al. Secondary Creep of Thin‐Walled Specimens Affected by Oxidation[M]// Superalloys 2012. 2012:387-394.","10.11961/mater0203.MGI.20171221.ds.0029","尹海清","摘录","杨国强","2018-01-08","M247ox-62%(M247LC SX氧化处理)","1℃/min",,"2h","1230℃","4h","1080℃","2h","1280℃","20h","870℃",,,,,"150Mpa",,"20°-<001>","980℃","2*10^(-7)mbar",,,,,,,,,,,,
"ObjectId(""5b4d4593e6b1a819a85d9877"")","5.8wt.%","9.2","8.2","1.4","0.6","60.9",,,"3.2","0.7","10","1.09E-7s^(-1)","","Bensch M, Fleischmann E, Konrad C H, et al. Secondary Creep of Thin‐Walled Specimens Affected by Oxidation[M]// Superalloys 2012. 2012:387-394.","10.11961/mater0203.MGI.20171221.ds.0029","尹海清","摘录","杨国强","2018-01-08","M247ox-62%(M247LC SX氧化处理)","1℃/min",,"2h","1230℃","4h","1080℃","2h","1280℃","20h","870℃",,,,,"150Mpa",,"20°-<001>","980℃","2*10^(-7)mbar",,,,,,,,,,,,
"ObjectId(""5b4d4598e6b1a819a85d9879"")","5.8wt.%","9.2","8.2","1.4","0.6","60.9",,,"3.2","0.7","10","1.46E-8s^(-1)","","Bensch M, Fleischmann E, Konrad C H, et al. Secondary Creep of Thin‐Walled Specimens Affected by Oxidation[M]// Superalloys 2012. 2012:387-394.","10.11961/mater0203.MGI.20171221.ds.0029","尹海清","摘录","杨国强","2018-01-08","M247ox-62%(M247LC SX氧化处理)","1℃/min",,"2h","1230℃","4h","1080℃","2h","1280℃","20h","870℃",,,,,"150Mpa",,"20°-<001>","980℃","2*10^(-7)mbar",,,,,,,,,,,,
"ObjectId(""5b4d459de6b1a819a85d987b"")","5.8wt.%","9.2","8.2","1.4","0.6","60.9",,,"3.2","0.7","10","3.29E-8s^(-1)","","Bensch M, Fleischmann E, Konrad C H, et al. Secondary Creep of Thin‐Walled Specimens Affected by Oxidation[M]// Superalloys 2012. 2012:387-394.","10.11961/mater0203.MGI.20171221.ds.0029","尹海清","摘录","杨国强","2018-01-08","M247ox-62%(M247LC SX氧化处理)","1℃/min",,"2h","1230℃","4h","1080℃","2h","1280℃","20h","870℃",,,,,"150Mpa",,"20°-<001>","980℃","2*10^(-7)mbar",,,,,,,,,,,,
"ObjectId(""5b4d45a1e6b1a819a85d987d"")","5.8wt.%","9.2","8.2","1.4","0.6","60.9",,,"3.2","0.7","10","2.15E-8s^(-1)","","Bensch M, Fleischmann E, Konrad C H, et al. Secondary Creep of Thin‐Walled Specimens Affected by Oxidation[M]// Superalloys 2012. 2012:387-394.","10.11961/mater0203.MGI.20171221.ds.0029","尹海清","摘录","杨国强","2018-01-08","M247ox-62%(M247LC SX氧化处理)","1℃/min",,"2h","1230℃","4h","1080℃","2h","1280℃","20h","870℃",,,,,"150Mpa",,"20°-<001>","980℃","2*10^(-7)mbar",,,,,,,,,,,,
"ObjectId(""5b4d45a6e6b1a819a85d987f"")","5.8wt.%","9.2","8.2","1.4","0.6","60.9",,,"3.2","0.7","10","9.87E-9s^(-1)","","Bensch M, Fleischmann E, Konrad C H, et al. Secondary Creep of Thin‐Walled Specimens Affected by Oxidation[M]// Superalloys 2012. 2012:387-394.","10.11961/mater0203.MGI.20171221.ds.0029","尹海清","摘录","杨国强","2018-01-08","M247ox-62%(M247LC SX氧化处理)","1℃/min",,"2h","1230℃","4h","1080℃","2h","1280℃","20h","870℃",,,,,"150Mpa",,"20°-<001>","980℃","2*10^(-7)mbar",,,,,,,,,,,,
"ObjectId(""5b4d45abe6b1a819a85d9881"")","5.8wt.%","9.2","8.2","1.4","0.6","60.9",,,"3.2","0.7","10","6.96E-9s^(-1)","","Bensch M, Fleischmann E, Konrad C H, et al. Secondary Creep of Thin‐Walled Specimens Affected by Oxidation[M]// Superalloys 2012. 2012:387-394.","10.11961/mater0203.MGI.20171221.ds.0029","尹海清","摘录","杨国强","2018-01-08","M247ox-62%(M247LC SX氧化处理)","1℃/min",,"2h","1230℃","4h","1080℃","2h","1280℃","20h","870℃",,,,,"150Mpa",,"20°-<001>","980℃","2*10^(-7)mbar",,,,,,,,,,,,
"ObjectId(""5b4d45b0e6b1a819a85d9883"")","5.8wt.%","9.2","8.2","1.4","0.6","60.9",,,"3.2","0.7","10","4.31E-8s^(-1)","","Bensch M, Fleischmann E, Konrad C H, et al. Secondary Creep of Thin‐Walled Specimens Affected by Oxidation[M]// Superalloys 2012. 2012:387-394.","10.11961/mater0203.MGI.20171221.ds.0029","尹海清","摘录","杨国强","2018-01-08","M247ox-62%(M247LC SX氧化处理)","1℃/min",,"2h","1230℃","4h","1080℃","2h","1280℃","20h","870℃",,,,,"150Mpa",,"20°-<001>","980℃","2*10^(-7)mbar",,,,,,,,,,,,
"ObjectId(""5b4d45b5e6b1a819a85d9885"")","5.8wt.%","9.2","8.2","1.4","0.6","60.9",,,"3.2","0.7","10","1.81E-7s^(-1)","","Bensch M, Fleischmann E, Konrad C H, et al. Secondary Creep of Thin‐Walled Specimens Affected by Oxidation[M]// Superalloys 2012. 2012:387-394.","10.11961/mater0203.MGI.20171221.ds.0029","尹海清","摘录","杨国强","2018-01-08","M247ox-62%(M247LC SX氧化处理)","1℃/min",,"2h","1230℃","4h","1080℃","2h","1280℃","20h","870℃",,,,,"150Mpa",,"20°-<001>","980℃","2*10^(-7)mbar",,,,,,,,,,,,
"ObjectId(""5b4d45bae6b1a819a85d9887"")","5.8wt.%","9.2","8.2","1.4","0.6","60.9",,,"3.2","0.7","10","2.89E-7s^(-1)","","Bensch M, Fleischmann E, Konrad C H, et al. Secondary Creep of Thin‐Walled Specimens Affected by Oxidation[M]// Superalloys 2012. 2012:387-394.","10.11961/mater0203.MGI.20171221.ds.0029","尹海清","摘录","杨国强","2018-01-08","M247ox-62%(M247LC SX氧化处理)","1℃/min",,"2h","1230℃","4h","1080℃","2h","1280℃","20h","870℃",,,,,"150Mpa",,"20°-<001>","980℃","2*10^(-7)mbar",,,,,,,,,,,,
"ObjectId(""5b4d45c4e6b1a819a85d9889"")","5.8wt.%","9.2","8.2","1.4","0.6","60.9",,,"3.2","0.7","10","4.48E-8s^(-1)","","Bensch M, Fleischmann E, Konrad C H, et al. Secondary Creep of Thin‐Walled Specimens Affected by Oxidation[M]// Superalloys 2012. 2012:387-394.","10.11961/mater0203.MGI.20171221.ds.0029","尹海清","摘录","杨国强","2018-01-08","M247ox-62%(M247LC SX氧化处理)","1℃/min",,"2h","1230℃","4h","1080℃","2h","1280℃","20h","870℃",,,,,"150Mpa","0.000504032258064516%","20°-<001>","980℃","2*10^(-7)mbar",,,,,,,,,,,,
"ObjectId(""5b4d45c9e6b1a819a85d988b"")","5.8wt.%","9.2","8.2","1.4","0.6","60.9",,,"3.2","0.7","10","5.73E-9s^(-1)","","Bensch M, Fleischmann E, Konrad C H, et al. Secondary Creep of Thin‐Walled Specimens Affected by Oxidation[M]// Superalloys 2012. 2012:387-394.","10.11961/mater0203.MGI.20171221.ds.0029","尹海清","摘录","杨国强","2018-01-08","M247ox-62%(M247LC SX氧化处理)","1℃/min",,"2h","1230℃","4h","1080℃","2h","1280℃","20h","870℃",,,,,"150Mpa",,"20°-<001>","980℃","2*10^(-7)mbar",,,,,,,,,,,,
"ObjectId(""5b4d45cde6b1a819a85d988d"")","5.8wt.%","9.2","8.2","1.4","0.6","60.9",,,"3.2","0.7","10","6.44E-9s^(-1)","","Bensch M, Fleischmann E, Konrad C H, et al. Secondary Creep of Thin‐Walled Specimens Affected by Oxidation[M]// Superalloys 2012. 2012:387-394.","10.11961/mater0203.MGI.20171221.ds.0029","尹海清","摘录","杨国强","2018-01-08","M247ox-62%(M247LC SX氧化处理)","1℃/min",,"2h","1230℃","4h","1080℃","2h","1280℃","20h","870℃",,,,,"150Mpa",,"20°-<001>","980℃","2*10^(-7)mbar",,,,,,,,,,,,
"ObjectId(""5b4d45d2e6b1a819a85d988f"")","5.8wt.%","9.2","8.2","1.4","0.6","60.9",,,"3.2","0.7","10","1.25E-8s^(-1)","","Bensch M, Fleischmann E, Konrad C H, et al. Secondary Creep of Thin‐Walled Specimens Affected by Oxidation[M]// Superalloys 2012. 2012:387-394.","10.11961/mater0203.MGI.20171221.ds.0029","尹海清","摘录","杨国强","2018-01-08","M247ox-62%(M247LC SX氧化处理)","1℃/min",,"2h","1230℃","4h","1080℃","2h","1280℃","20h","870℃",,,,,"150Mpa",,"20°-<001>","980℃","2*10^(-7)mbar",,,,,,,,,,,,
"ObjectId(""5b4d45d7e6b1a819a85d9891"")","5.8wt.%","9.2","8.2","1.4","0.6","60.9",,,"3.2","0.7","10","7.24E-9s^(-1)","","Bensch M, Fleischmann E, Konrad C H, et al. Secondary Creep of Thin‐Walled Specimens Affected by Oxidation[M]// Superalloys 2012. 2012:387-394.","10.11961/mater0203.MGI.20171221.ds.0029","尹海清","摘录","杨国强","2018-01-08","M247ox-62%(M247LC SX氧化处理)","1℃/min",,"2h","1230℃","4h","1080℃","2h","1280℃","20h","870℃",,,,,"150Mpa",,"20°-<001>","980℃","2*10^(-7)mbar",,,,,,,,,,,,
"ObjectId(""5b4d45dce6b1a819a85d9893"")","5.8wt.%","9.2","8.2","1.4","0.6","60.9",,,"3.2","0.7","10","5.52E-9s^(-1)","","Bensch M, Fleischmann E, Konrad C H, et al. Secondary Creep of Thin‐Walled Specimens Affected by Oxidation[M]// Superalloys 2012. 2012:387-394.","10.11961/mater0203.MGI.20171221.ds.0029","尹海清","摘录","杨国强","2018-01-08","M247ox-62%(M247LC SX氧化处理)","1℃/min",,"2h","1230℃","4h","1080℃","2h","1280℃","20h","870℃",,,,,"150Mpa",,"20°-<001>","980℃","2*10^(-7)mbar",,,,,,,,,,,,
"ObjectId(""5b4d45e1e6b1a819a85d9895"")","5.8wt.%","9.2","8.2","1.4","0.6","60.9",,,"3.2","0.7","10","3.74E-9s^(-1)","","Bensch M, Fleischmann E, Konrad C H, et al. Secondary Creep of Thin‐Walled Specimens Affected by Oxidation[M]// Superalloys 2012. 2012:387-394.","10.11961/mater0203.MGI.20171221.ds.0029","尹海清","摘录","杨国强","2018-01-08","M247ox-62%(M247LC SX氧化处理)","1℃/min",,"2h","1230℃","4h","1080℃","2h","1280℃","20h","870℃",,,,,"150Mpa",,"20°-<001>","980℃","2*10^(-7)mbar",,,,,,,,,,,,
"ObjectId(""5b4d45e6e6b1a819a85d9897"")","5.8wt.%","9.2","8.2","1.4","0.6","60.9",,,"3.2","0.7","10","4.72E-9s^(-1)","","Bensch M, Fleischmann E, Konrad C H, et al. Secondary Creep of Thin‐Walled Specimens Affected by Oxidation[M]// Superalloys 2012. 2012:387-394.","10.11961/mater0203.MGI.20171221.ds.0029","尹海清","摘录","杨国强","2018-01-08","M247ox-62%(M247LC SX氧化处理)","1℃/min",,"2h","1230℃","4h","1080℃","2h","1280℃","20h","870℃",,,,,"150Mpa",,"20°-<001>","980℃","2*10^(-7)mbar",,,,,,,,,,,,
"ObjectId(""5b4d45ebe6b1a819a85d9899"")","5.8wt.%","9.2","8.2","1.4","0.6","60.9",,,"3.2","0.7","10","2.09E-9s^(-1)","","Bensch M, Fleischmann E, Konrad C H, et al. Secondary Creep of Thin‐Walled Specimens Affected by Oxidation[M]// Superalloys 2012. 2012:387-394.","10.11961/mater0203.MGI.20171221.ds.0029","尹海清","摘录","杨国强","2018-01-08","M247ox-62%(M247LC SX氧化处理)","1℃/min",,"2h","1230℃","4h","1080℃","2h","1280℃","20h","870℃",,,,,"150Mpa",,"20°-<001>","980℃","2*10^(-7)mbar",,,,,,,,,,,,
"ObjectId(""5b4d45f0e6b1a819a85d989b"")","5.8wt.%","9.2","8.2","1.4","0.6","60.9",,,"3.2","0.7","10","9.13E-9s^(-1)","","Bensch M, Fleischmann E, Konrad C H, et al. Secondary Creep of Thin‐Walled Specimens Affected by Oxidation[M]// Superalloys 2012. 2012:387-394.","10.11961/mater0203.MGI.20171221.ds.0029","尹海清","摘录","杨国强","2018-01-08","M247ox-62%(M247LC SX氧化处理)","1℃/min",,"2h","1230℃","4h","1080℃","2h","1280℃","20h","870℃",,,,,"150Mpa",,"20°-<001>","980℃","2*10^(-7)mbar",,,,,,,,,,,,
"ObjectId(""5b4d45f5e6b1a819a85d989d"")","5.8wt.%","9.2","8.2","1.4","0.6","60.9",,,"3.2","0.7","10","2.60E-8s^(-1)","","Bensch M, Fleischmann E, Konrad C H, et al. Secondary Creep of Thin‐Walled Specimens Affected by Oxidation[M]// Superalloys 2012. 2012:387-394.","10.11961/mater0203.MGI.20171221.ds.0029","尹海清","摘录","杨国强","2018-01-08","M247ox-62%(M247LC SX氧化处理)","1℃/min",,"2h","1230℃","4h","1080℃","2h","1280℃","20h","870℃",,,,,"150Mpa",,"20°-<001>","980℃","2*10^(-7)mbar",,,,,,,,,,,,
"ObjectId(""5b4d45fae6b1a819a85d989f"")","5.8wt.%","9.2","8.2","1.4","0.6","60.9",,,"3.2","0.7","10","3.55E-8s^(-1)","","Bensch M, Fleischmann E, Konrad C H, et al. Secondary Creep of Thin‐Walled Specimens Affected by Oxidation[M]// Superalloys 2012. 2012:387-394.","10.11961/mater0203.MGI.20171221.ds.0029","尹海清","摘录","杨国强","2018-01-08","M247ox-62%(M247LC SX氧化处理)","1℃/min",,"2h","1230℃","4h","1080℃","2h","1280℃","20h","870℃",,,,,"150Mpa",,"20°-<001>","980℃","2*10^(-7)mbar",,,,,,,,,,,,
"ObjectId(""5b4d4604e6b1a819a85d98a3"")","5.8wt.%","9.2","8.2","1.4","0.6","60.9",,,"3.2","0.7","10","1.70E-8s^(-1)","","Bensch M, Fleischmann E, Konrad C H, et al. Secondary Creep of Thin‐Walled Specimens Affected by Oxidation[M]// Superalloys 2012. 2012:387-394.","10.11961/mater0203.MGI.20171221.ds.0029","尹海清","摘录","杨国强","2018-01-08","M247ox-62%(M247LC SX氧化处理)","1℃/min",,"2h","1230℃","4h","1080℃","2h","1280℃","20h","870℃",,,,,"150Mpa",,"20°-<001>","980℃","2*10^(-7)mbar",,,,,,,,,,,,
"ObjectId(""5b4d4609e6b1a819a85d98a5"")","5.8wt.%","9.2","8.2","1.4","0.6","60.9",,,"3.2","0.7","10","3.20E-9s^(-1)","","Bensch M, Fleischmann E, Konrad C H, et al. Secondary Creep of Thin‐Walled Specimens Affected by Oxidation[M]// Superalloys 2012. 2012:387-394.","10.11961/mater0203.MGI.20171221.ds.0029","尹海清","摘录","杨国强","2018-01-08","M247ox-62%(M247LC SX氧化处理)","1℃/min",,"2h","1230℃","4h","1080℃","2h","1280℃","20h","870℃",,,,,"150Mpa",,"20°-<001>","980℃","2*10^(-7)mbar",,,,,,,,,,,,
